Repository: schandel33/gitrep

# Nozzle Tensile Test Analysis

Stress-vs-strain analysis of tensile pulls across 4 nozzle sizes (0.6, 1.4,
2.2, 2.6 mm) x 2 print-gravity orientations (+1G upright / -1G inverted),
printed at 105 C with a 0.85 flow ratio.

## Run

```bash
python3 tensile_analysis.py \
  --data-root "/Users/siddharthchandel/Claude/Projects/Research/07_Experiments/Raw Data/20AUG2026"
```

`--data-root` and `--output-dir` are optional; both default to the values in
the `Config` dataclass at the top of `tensile_analysis.py`. Outputs land in
`./analysis_output/` by default.

Plots always save as PNGs to the output directory. They also pop up /
render inline (e.g. in Spyder's Plots pane, a Jupyter cell, or a VS Code
plot viewer) because `Config.show_plots` defaults to `True` and the script
no longer forces a save-only backend — it lets matplotlib auto-pick
whatever interactive backend the environment provides, falling back to
save-only automatically on a headless machine. Set `show_plots: bool =
False` in `Config` if you're batch-running many times and don't want a
window/inline plot popping up on every run.

The script recurses through the data root looking for any CSV, so it doesn't
care how deeply nested the `Test Run .../DAQ...csv` folders are relative to
the `T###N##±1GFR###` condition folder.

## What it produces

- `run_summary.csv` — one row per test run: UTS, strain at UTS, fitted
  modulus, final recorded strain/stress, and data-cleaning stats.
- `all_curves_tidy.csv` — long-format stress/strain points for every run
  (decimated for plotting), tagged with nozzle size / gravity / run.
- `stress_strain_nozzle_<X>mm.png` — one figure per nozzle size, +1G vs -1G
  overlaid.
- `stress_strain_grid_all.png` — all four nozzle sizes in one grid.
- `summary_uts_modulus.png` — bar chart of UTS and modulus by condition.
- `data_quality_report.txt` — every automatic correction the script made
  (see below), so nothing is silently changed.

## The "local environment" (`Config` in `tensile_analysis.py`)

All tunable values used to parse and clean the data live in one
`@dataclass Config` block at the top of the script — nothing else in the
code hardcodes a path, threshold, or geometry number:

- `data_root`, `output_dir`
- `specimen_width_mm` / `specimen_thickness_mm` (custom dogbone: 20 mm x 4 mm
  gauge section, constant across all runs → area = 80 mm²)

## Data-quality issues found and how they're handled

1. **Load-cell zero offset.** 10 of 17 runs record small negative Load
   values for the first handful of samples (up to ~180, always <0.5% of the
   file) before the crosshead starts moving — load-cell noise around zero,
   not real load. The script computes the mean Load over all
   pre-motion samples (`Crosshead < crosshead_zero_threshold_mm`) and
   subtracts it from the whole run.
2. **NaN rows.** Two runs have a handful of NaN rows (extensometer sensor
   dropout): `Test Run 63` (272 rows, at the very end) and `Test Run 71` (1
   row, the very first sample). Dropped.
3. **Extensometer sensor glitch.** In `Test Run 63`, immediately before the
   sensor drops to NaN, it logs one physically-impossible instantaneous
   jump (Extensometer drops ~36 mm in a single 0.01 s sample — normal motion
   is ~0.01-0.05 mm/sample). The script detects any single-sample jump
   larger than `max_extensometer_step_mm` and trims that sample and
   everything after it.
4. **No true fracture signal.** None of the 17 runs show a classic brittle
   load collapse — every recording simply ends while load is still
   ~70-90% of its peak (the print material draws/yields rather than
   snapping within the recorded window). So "elongation at break" isn't
   meaningful here; the script reports **peak stress (UTS) and strain at
   peak**, plus the **final recorded strain/stress** labeled explicitly as
   "recorded", not "at break".
5. **`Test Run 73` (2.2 mm, +1G) is a genuine outlier in duration**, not a
   sensor artifact: it runs ~2x longer than its sibling replicate (80,750
   vs. 41,629 samples) and reaches ~2.5x the final strain, because the
   machine wasn't stopped where its replicate was. It's automatically
   flagged in `run_summary.csv` (`outlier_extension=True`) and drawn with
   reduced opacity in the per-nozzle plots — it's kept in the dataset (real
   data, not garbage) but should be sanity-checked manually before treating
   it as equivalent to its 2-3x shorter replicates.
6. **Gauge length is per-specimen, not a fixed nominal value.** The
   Extensometer channel reports an absolute position (~24.6-25.3 mm at the
   start of each run, not a round number), so strain is computed per run as
   `(Extensometer − L0) / L0`, with `L0` = that run's first valid
   Extensometer reading — not a single hardcoded gauge length.
7. Column headers in the raw CSVs have trailing spaces (`"Crosshead "`,
   etc.) and the files open with a BOM + an unterminated quoted preamble
   line — the parser strips both.

File: nozzle_tensile_analysis/analysis_output/all_curves_tidy.csv (part 1 of 151)
Strain,Stress_MPa,condition,nozzle_mm,gravity,run
0.0,-0.02698173224925989,T105N06+1GFR085,0.6,+1G (upright),Test Run 65
0.0,0.01919416934251786,T105N06+1GFR085,0.6,+1G (upright),Test Run 65
8.06515443278874e-05,0.06458800584077837,T105N06+1GFR085,0.6,+1G (upright),Test Run 65
0.000161303088655918,0.10731415301561312,T105N06+1GFR085,0.6,+1G (upright),Test Run 65
8.06515443278874e-05,0.15245615988969813,T105N06+1GFR085,0.6,+1G (upright),Test Run 65
8.06515443278874e-05,0.19191332608461437,T105N06+1GFR085,0.6,+1G (upright),Test Run 65
0.0012094727867115371,0.2362203195691106,T105N06+1GFR085,0.6,+1G (upright),Test Run 65
0.0012094727867115371,0.27791310101747563,T105N06+1GFR085,0.6,+1G (upright),Test Run 65
0.0012094727867115371,0.3207509592175481,T105N06+1GFR085,0.6,+1G (upright),Test Run 65
0.0008466159317877731,0.3641390398144718,T105N06+1GFR085,0.6,+1G (upright),Test Run 65
0.0013304501032014345,0.4053840234875681,T105N06+1GFR085,0.6,+1G (upright),Test Run 65
0.0013304501032014345,0.4491014555096631,T105N06+1GFR085,0.6,+1G (upright),Test Run 65
0.001411101647529322,0.4902201727032656,T105N06+1GFR085,0.6,+1G (upright),Test Run 65
0.0016126554137973113,0.5315203264355656,T105N06+1GFR085,0.6,+1G (upright),Test Run 65
0.0016126554137973113,0.5735669687390331,T105N06+1GFR085,0.6,+1G (upright),Test Run 65
0.0019351864965592084,0.6154141500592231,T105N06+1GFR085,0.6,+1G (upright),Test Run 65
0.0018948607243931877,0.6573537424206731,T105N06+1GFR085,0.6,+1G (upright),Test Run 65
0.002620574434240859,0.7003133371472356,T105N06+1GFR085,0.6,+1G (upright),Test Run 65
0.002620574434240859,0.7412709310650831,T105N06+1GFR085,0.6,+1G (upright),Test Run 65
0.0027414766561849714,0.7836142614483832,T105N06+1GFR085,0.6,+1G (upright),Test Run 65
0.0027011508840189507,0.8242207601666456,T105N06+1GFR085,0.6,+1G (upright),Test Run 65
0.0027011508840189507,0.8659716680645942,T105N06+1GFR085,0.6,+1G (upright),Test Run 65
0.0032253108275986327,0.9066375806927681,T105N06+1GFR085,0.6,+1G (upright),Test Run 65
0.0033059623719226532,0.9475060537457468,T105N06+1GFR085,0.6,+1G (upright),Test Run 65
0.003507516138194653,0.9885416105389593,T105N06+1GFR085,0.6,+1G (upright),Test Run 65
0.003507516138194653,1.030007560551167,T105N06+1GFR085,0.6,+1G (upright),Test Run 65
0.003870372993118417,1.0702301099896432,T105N06+1GFR085,0.6,+1G (upright),Test Run 65
0.003991275215058519,1.1093989446759218,T105N06+1GFR085,0.6,+1G (upright),Test Run 65
0.003991275215058519,1.149209506809712,T105N06+1GFR085,0.6,+1G (upright),Test Run 65
0.004192904075876303,1.1899398878216743,T105N06+1GFR085,0.6,+1G (upright),Test Run 65
0.004112252531548416,1.2270140722393932,T105N06+1GFR085,0.6,+1G (upright),Test Run 65
0.004112252531548416,1.2529182508587806,T105N06+1GFR085,0.6,+1G (upright),Test Run 65
0.0047976404692340775,1.2465837553143557,T105N06+1GFR085,0.6,+1G (upright),Test Run 65
0.004596011608416293,1.2503830030560557,T105N06+1GFR085,0.6,+1G (upright),Test Run 65
0.004636337380578159,1.2486815527081432,T105N06+1GFR085,0.6,+1G (upright),Test Run 65
0.004636337380578159,1.251795776188368,T105N06+1GFR085,0.6,+1G (upright),Test Run 65
0.005120171551991964,1.2523164823651307,T105N06+1GFR085,0.6,+1G (upright),Test Run 65
0.004636337380578159,1.2506016805768057,T105N06+1GFR085,0.6,+1G (upright),Test Run 65
0.004636337380578159,1.2548066213727056,T105N06+1GFR085,0.6,+1G (upright),Test Run 65
0.005120171551991964,1.256263740360743,T105N06+1GFR085,0.6,+1G (upright),Test Run 65
0.004757314697068056,1.258064658939843,T105N06+1GFR085,0.6,+1G (upright),Test Run 65
0.004757314697068056,1.2575590208172804,T105N06+1GFR085,0.6,+1G (upright),Test Run 65
0.005321725318263964,1.2573488309979433,T105N06+1GFR085,0.6,+1G (upright),Test Run 65
0.005523279084531953,1.2591032102704056,T105N06+1GFR085,0.6,+1G (upright),Test Run 65
0.005241073773936076,1.2618639066815431,T105N06+1GFR085,0.6,+1G (upright),Test Run 65
0.005241073773936076,1.2728961065411555,T105N06+1GFR085,0.6,+1G (upright),Test Run 65
0.005523279084531953,1.2714782789349557,T105N06+1GFR085,0.6,+1G (upright),Test Run 65
0.005805559489673615,1.2714168623089805,T105N06+1GFR085,0.6,+1G (upright),Test Run 65
0.005805559489673615,1.2723119810223555,T105N06+1GFR085,0.6,+1G (upright),Test Run 65
0.005321725318263964,1.2719636991620056,T105N06+1GFR085,0.6,+1G (upright),Test Run 65
0.005886135939455717,1.2716685369610805,T105N06+1GFR085,0.6,+1G (upright),Test Run 65
0.005886135939455717,1.272515304386618,T105N06+1GFR085,0.6,+1G (upright),Test Run 65
0.005724907945349738,1.274085338413718,T105N06+1GFR085,0.6,+1G (upright),Test Run 65
0.00584581016728984,1.2771190717816308,T105N06+1GFR085,0.6,+1G (upright),Test Run 65
0.00584581016728984,1.2782392576336805,T105N06+1GFR085,0.6,+1G (upright),Test Run 65
0.006047439028107625,1.2782110288739181,T105N06+1GFR085,0.6,+1G (upright),Test Run 65
0.005886135939455717,1.278167636692518,T105N06+1GFR085,0.6,+1G (upright),Test Run 65
0.006087764800273502,1.279150302708143,T105N06+1GFR085,0.6,+1G (upright),Test Run 65
0.006087764800273502,1.2780136182904305,T105N06+1GFR085,0.6,+1G (upright),Test Run 65
0.006248992794379624,1.291166217625143,T105N06+1GFR085,0.6,+1G (upright),Test Run 65
0.0064908723328094805,1.2952258184552181,T105N06+1GFR085,0.6,+1G (upright),Test Run 65
0.0064908723328094805,1.300856025516993,T105N06+1GFR085,0.6,+1G (upright),Test Run 65
0.006813403415571378,1.2979988172650305,T105N06+1GFR085,0.6,+1G (upright),Test Run 65
0.006369970110869522,1.296735580265518,T105N06+1GFR085,0.6,+1G (upright),Test Run 65
0.007095608726167254,1.301108558475968,T105N06+1GFR085,0.6,+1G (upright),Test Run 65
0.007095608726167254,1.3414292410016055,T105N06+1GFR085,0.6,+1G (upright),Test Run 65
0.0067328269657932855,1.3819430425763182,T105N06+1GFR085,0.6,+1G (upright),Test Run 65
0.0071762602704952844,1.424382312595843,T105N06+1GFR085,0.6,+1G (upright),Test Run 65
0.0071762602704952844,1.4639370992779681,T105N06+1GFR085,0.6,+1G (upright),Test Run 65
0.007458465581091161,1.5021802023053181,T105N06+1GFR085,0.6,+1G (upright),Test Run 65
0.0071762602704952844,1.5428235128521932,T105N06+1GFR085,0.6,+1G (upright),Test Run 65
0.0071762602704952844,1.5828241422772433,T105N06+1GFR085,0.6,+1G (upright),Test Run 65
0.007942299752504822,1.6212978437542929,T105N06+1GFR085,0.6,+1G (upright),Test Run 65
0.007780996663849048,1.6632833555340807,T105N06+1GFR085,0.6,+1G (upright),Test Run 65
0.008224505063100842,1.7032604292035056,T105N06+1GFR085,0.6,+1G (upright),Test Run 65
0.008224505063100842,1.743008048832418,T105N06+1GFR085,0.6,+1G (upright),Test Run 65
0.00850671037369672,1.781930167973043,T105N06+1GFR085,0.6,+1G (upright),Test Run 65
0.008426058829368688,1.8205854490399307,T105N06+1GFR085,0.6,+1G (upright),Test Run 65
0.008426058829368688,1.8608320310711808,T105N06+1GFR085,0.6,+1G (upright),Test Run 65
0.009111446767050483,1.901297004520893,T105N06+1GFR085,0.6,+1G (upright),Test Run 65
0.008990469450560585,1.938645179569718,T105N06+1GFR085,0.6,+1G (upright),Test Run 65
0.008990469450560585,1.9793884351849556,T105N06+1GFR085,0.6,+1G (upright),Test Run 65
0.00919209831137837,2.0182161405682555,T105N06+1GFR085,0.6,+1G (upright),Test Run 65
0.009474303621974246,2.058022506535056,T105N06+1GFR085,0.6,+1G (upright),Test Run 65
0.00939365207765037,2.0959522321820305,T105N06+1GFR085,0.6,+1G (upright),Test Run 65
0.00939365207765037,2.1344863966107432,T105N06+1GFR085,0.6,+1G (upright),Test Run 65
0.009958062698842123,2.1747741773724556,T105N06+1GFR085,0.6,+1G (upright),Test Run 65
0.009958062698842123,2.212712104618556,T105N06+1GFR085,0.6,+1G (upright),Test Run 65
0.009958062698842123,2.2510046079754806,T105N06+1GFR085,0.6,+1G (upright),Test Run 65
0.010079040015332021,2.289381034672256,T105N06+1GFR085,0.6,+1G (upright),Test Run 65
0.010603124864361907,2.3236927106976557,T105N06+1GFR085,0.6,+1G (upright),Test Run 65
0.010401571098089908,2.361203391849993,T105N06+1GFR085,0.6,+1G (upright),Test Run 65
0.010401571098089908,2.397590644657618,T105N06+1GFR085,0.6,+1G (upright),Test Run 65
0.010965981719285815,2.435042770206931,T105N06+1GFR085,0.6,+1G (upright),Test Run 65
0.010804753725179693,2.472150237858293,T105N06+1GFR085,0.6,+1G (upright),Test Run 65
0.010804753725179693,2.507844932377343,T105N06+1GFR085,0.6,+1G (upright),Test Run 65
0.011086959035775711,2.5427246168255806,T105N06+1GFR085,0.6,+1G (upright),Test Run 65
0.011570718112639577,2.575176818668843,T105N06+1GFR085,0.6,+1G (upright),Test Run 65
0.011570718112639577,2.610640342533593,T105N06+1GFR085,0.6,+1G (upright),Test Run 65
0.01144974079614968,2.643963821232318,T105N06+1GFR085,0.6,+1G (upright),Test Run 65
0.01193357496756334,2.6786085203289933,T105N06+1GFR085,0.6,+1G (upright),Test Run 65
0.011732021201295352,2.711994369328018,T105N06+1GFR085,0.6,+1G (upright),Test Run 65
0.011732021201295352,2.744880492985243,T105N06+1GFR085,0.6,+1G (upright),Test Run 65
0.012014226511891228,2.7799850538373057,T105N06+1GFR085,0.6,+1G (upright),Test Run 65
0.012215780278159219,2.811186225712306,T105N06+1GFR085,0.6,+1G (upright),Test Run 65
0.012215780278159219,2.8445264890789934,T105N06+1GFR085,0.6,+1G (upright),Test Run 65
0.011893249195401474,2.8762352064251933,T105N06+1GFR085,0.6,+1G (upright),Test Run 65
0.012215780278159219,2.908057983219618,T105N06+1GFR085,0.6,+1G (upright),Test Run 65
0.012215780278159219,2.9435791090130805,T105N06+1GFR085,0.6,+1G (upright),Test Run 65
0.012659288677411012,2.973159797489643,T105N06+1GFR085,0.6,+1G (upright),Test Run 65
0.012659288677411012,3.002968223392968,T105N06+1GFR085,0.6,+1G (upright),Test Run 65
0.012659288677411012,3.035341270267968,T105N06+1GFR085,0.6,+1G (upright),Test Run 65
0.01302207043778498,3.0693843916058556,T105N06+1GFR085,0.6,+1G (upright),Test Run 65
0.012981819760168899,3.099453742802143,T105N06+1GFR085,0.6,+1G (upright),Test Run 65
0.013384927292708888,3.130555541813368,T105N06+1GFR085,0.6,+1G (upright),Test Run 65
0.013384927292708888,3.1608402326703056,T105N06+1GFR085,0.6,+1G (upright),Test Run 65
0.013788109919794662,3.1948539808392553,T105N06+1GFR085,0.6,+1G (upright),Test Run 65
0.013586556153526674,3.2223606184124933,T105N06+1GFR085,0.6,+1G (upright),Test Run 65
0.013586556153526674,3.2560009077191303,T105N06+1GFR085,0.6,+1G (upright),Test Run 65
0.014392846313152437,3.283994682133193,T105N06+1GFR085,0.6,+1G (upright),Test Run 65
0.014029989458228672,3.317147453129293,T105N06+1GFR085,0.6,+1G (upright),Test Run 65
0.014029989458228672,3.3474868848919934,T105N06+1GFR085,0.6,+1G (upright),Test Run 65
0.014433172085314446,3.3770504072308554,T105N06+1GFR085,0.6,+1G (upright),Test Run 65
0.014513823629642333,3.4063739851117183,T105N06+1GFR085,0.6,+1G (upright),Test Run 65
0.014715377395910324,3.438150031864643,T105N06+1GFR085,0.6,+1G (upright),Test Run 65
0.014715377395910324,3.4673252180218683,T105N06+1GFR085,0.6,+1G (upright),Test Run 65
0.015279788017102076,3.498934562504293,T105N06+1GFR085,0.6,+1G (upright),Test Run 65
0.01523946224494021,3.528052528202531,T105N06+1GFR085,0.6,+1G (upright),Test Run 65
0.01523946224494021,3.55929680615663,T105N06+1GFR085,0.6,+1G (upright),Test Run 65
0.015561993327698096,3.5870925977826182,T105N06+1GFR085,0.6,+1G (upright),Test Run 65
0.01580387286613196,3.61697502881288,T105N06+1GFR085,0.6,+1G (upright),Test Run 65
0.01580387286613196,3.647132118046281,T105N06+1GFR085,0.6,+1G (upright),Test Run 65
0.01580387286613196,3.6775783613324178,T105N06+1GFR085,0.6,+1G (upright),Test Run 65
0.01624738126538376,3.704893501102931,T105N06+1GFR085,0.6,+1G (upright),Test Run 65
0.016086153271277777,3.7357677534222553,T105N06+1GFR085,0.6,+1G (upright),Test Run 65
0.016086153271277777,3.7631256178021433,T105N06+1GFR085,0.6,+1G (upright),Test Run 65
0.016368358581873656,3.7938461378216806,T105N06+1GFR085,0.6,+1G (upright),Test Run 65
0.01669088966463154,3.8228691175580054,T105N06+1GFR085,0.6,+1G (upright),Test Run 65
0.01669088966463154,3.851739890873431,T105N06+1GFR085,0.6,+1G (upright),Test Run 65
0.01669088966463154,3.8813915327191304,T105N06+1GFR085,0.6,+1G (upright),Test Run 65
0.01705367142500952,3.90937424451113,T105N06+1GFR085,0.6,+1G (upright),Test Run 65
0.016973094975227417,3.9401916578412055,T105N06+1GFR085,0.6,+1G (upright),Test Run 65
0.016973094975227417,3.967005164921281,T105N06+1GFR085,0.6,+1G (upright),Test Run 65
0.017295626057989316,3.9962947919964806,T105N06+1GFR085,0.6,+1G (upright),Test Run 65
0.017658482912913078,4.024552161991593,T105N06+1GFR085,0.6,+1G (upright),Test Run 65
0.017658482912913078,4.052370078861719,T105N06+1GFR085,0.6,+1G (upright),Test Run 65
0.017456854052095294,4.0832805708050675,T105N06+1GFR085,0.6,+1G (upright),Test Run 65
0.018021264673287046,4.108993156254293,T105N06+1GFR085,0.6,+1G (upright),Test Run 65
0.018021264673287046,4.138800056278706,T105N06+1GFR085,0.6,+1G (upright),Test Run 65
0.017981013995670966,4.169528205692768,T105N06+1GFR085,0.6,+1G (upright),Test Run 65
0.018182567761938957,4.195423515141005,T105N06+1GFR085,0.6,+1G (upright),Test Run 65
0.01854542461686272,4.224627692997456,T105N06+1GFR085,0.6,+1G (upright),Test Run 65
0.01854542461686272,4.253727348148818,T105N06+1GFR085,0.6,+1G (upright),Test Run 65
0.018384121528210954,4.27925949841738,T105N06+1GFR085,0.6,+1G (upright),Test Run 65
0.018988857921564718,4.306910331547256,T105N06+1GFR085,0.6,+1G (upright),Test Run 65
0.018988857921564718,4.335232932865618,T105N06+1GFR085,0.6,+1G (upright),Test Run 65
0.01874697838313486,4.363554771244531,T105N06+1GFR085,0.6,+1G (upright),Test Run 65
0.019069509465892604,4.392174156010156,T105N06+1GFR085,0.6,+1G (upright),Test Run 65
0.019351714776488484,4.41877365857363,T105N06+1GFR085,0.6,+1G (upright),Test Run 65
0.019351714776488484,4.443202979862693,T105N06+1GFR085,0.6,+1G (upright),Test Run 65
0.019190486782382502,4.473160941898818,T105N06+1GFR085,0.6,+1G (upright),Test Run 65
0.0197548974035744,4.50009613782168,T105N06+1GFR085,0.6,+1G (upright),Test Run 65
0.0197548974035744,4.527459724247455,T105N06+1GFR085,0.6,+1G (upright),Test Run 65
0.019593594314922493,4.554983909428119,T105N06+1GFR085,0.6,+1G (upright),Test Run 65
0.019996776942008267,4.581924064457418,T105N06+1GFR085,0.6,+1G (upright),Test Run 65
0.019996776942008267,4.608170707523818,T105N06+1GFR085,0.6,+1G (upright),Test Run 65
0.020359633796932175,4.636679847538469,T105N06+1GFR085,0.6,+1G (upright),Test Run 65
0.02044028534126006,4.66142082959413,T105N06+1GFR085,0.6,+1G (upright),Test Run 65
0.020964370190289947,4.688925941288469,T105N06+1GFR085,0.6,+1G (upright),Test Run 65
0.020964370190289947,4.714834220707418,T105N06+1GFR085,0.6,+1G (upright),Test Run 65
0.02076281642401795,4.739646156132219,T105N06+1GFR085,0.6,+1G (upright),Test Run 65
0.021045021734613825,4.765734870731831,T105N06+1GFR085,0.6,+1G (upright),Test Run 65
0.021045021734613825,4.789912803471093,T105N06+1GFR085,0.6,+1G (upright),Test Run 65
0.021165923956557937,4.81447258740663,T105N06+1GFR085,0.6,+1G (upright),Test Run 65
0.021165923956557937,4.84237061291933,T105N06+1GFR085,0.6,+1G (upright),Test Run 65
0.021165923956557937,4.864107902348043,T105N06+1GFR085,0.6,+1G (upright),Test Run 65
0.021730409672299486,4.889613731205468,T105N06+1GFR085,0.6,+1G (upright),Test Run 65
0.02148845503931582,4.9137569501996055,T105N06+1GFR085,0.6,+1G (upright),Test Run 65
0.02177066034991571,4.939278800785543,T105N06+1GFR085,0.6,+1G (upright),Test Run 65
0.02177066034991571,4.965100868046281,T105N06+1GFR085,0.6,+1G (upright),Test Run 65
0.021891637666405606,4.989893729984756,T105N06+1GFR085,0.6,+1G (upright),Test Run 65
0.021972289210729485,5.017142875492568,T105N06+1GFR085,0.6,+1G (upright),Test Run 65
0.021972289210729485,5.040922553837306,T105N06+1GFR085,0.6,+1G (upright),Test Run 65
0.022456048287597362,5.06473236829043,T105N06+1GFR085,0.6,+1G (upright),Test Run 65
0.022133517204835463,5.090441520512106,T105N06+1GFR085,0.6,+1G (upright),Test Run 65
0.02229482029349138,5.115547187626368,T105N06+1GFR085,0.6,+1G (upright),Test Run 65
0.02229482029349138,5.141807945072656,T105N06+1GFR085,0.6,+1G (upright),Test Run 65
0.022456048287597362,5.1684642866253805,T105N06+1GFR085,0.6,+1G (upright),Test Run 65
0.02257702560408726,5.193523414433005,T105N06+1GFR085,0.6,+1G (upright),Test Run 65
0.02257702560408726,5.219667442142969,T105N06+1GFR085,0.6,+1G (upright),Test Run 65
0.022899556686845145,5.245164115726943,T105N06+1GFR085,0.6,+1G (upright),Test Run 65
0.022778579370355247,5.271883018314844,T105N06+1GFR085,0.6,+1G (upright),Test Run 65
0.022778579370355247,5.296963889896868,T105N06+1GFR085,0.6,+1G (upright),Test Run 65
0.022980208231173034,5.323401649296281,T105N06+1GFR085,0.6,+1G (upright),Test Run 65
0.023141436225279012,5.348222739994531,T105N06+1GFR085,0.6,+1G (upright),Test Run 65
0.023101110453117146,5.375476463139056,T105N06+1GFR085,0.6,+1G (upright),Test Run 65
0.023101110453117146,5.4006420210003805,T105N06+1GFR085,0.6,+1G (upright),Test Run 65
0.02354461885236493,5.422710426151755,T105N06+1GFR085,0.6,+1G (upright),Test Run 65
0.023302664219385136,5.450434882938868,T105N06+1GFR085,0.6,+1G (upright),Test Run 65
0.023302664219385136,5.475125129520893,T105N06+1GFR085,0.6,+1G (upright),Test Run 65
0.02362519530214703,5.499236305058005,T105N06+1GFR085,0.6,+1G (upright),Test Run 65
0.023786498390798796,5.525246055424218,T105N06+1GFR085,0.6,+1G (upright),Test Run 65
0.023786498390798796,5.549944694340231,T105N06+1GFR085,0.6,+1G (upright),Test Run 65
0.023907475707288694,5.573317725956443,T105N06+1GFR085,0.6,+1G (upright),Test Run 65
0.024471886328480446,5.59866791516543,T105N06+1GFR085,0.6,+1G (upright),Test Run 65
0.02431058323982868,5.62386399060488,T105N06+1GFR085,0.6,+1G (upright),Test Run 65
0.02431058323982868,5.648468406498431,T105N06+1GFR085,0.6,+1G (upright),Test Run 65
0.024592788550424557,5.672852714359755,T105N06+1GFR085,0.6,+1G (upright),Test Run 65
0.024471886328480446,5.698514182865618,T105N06+1GFR085,0.6,+1G (upright),Test Run 65
0.024471886328480446,5.7251228407025305,T105N06+1GFR085,0.6,+1G (upright),Test Run 65
0.024512212100646465,5.746757896244531,T105N06+1GFR085,0.6,+1G (upright),Test Run 65
0.024915319633182446,5.771293266117568,T105N06+1GFR085,0.6,+1G (upright),Test Run 65
0.024794417411242345,5.798093421757218,T105N06+1GFR085,0.6,+1G (upright),Test Run 65
0.024794417411242345,5.820626457035543,T105N06+1GFR085,0.6,+1G (upright),Test Run 65
0.025197524943782332,5.845896537601943,T105N06+1GFR085,0.6,+1G (upright),Test Run 65
0.025278176488106208,5.869727332890031,T105N06+1GFR085,0.6,+1G (upright),Test Run 65
0.025278176488106208,5.893361289799218,T105N06+1GFR085,0.6,+1G (upright),Test Run 65
0.025278176488106208,5.91964112073183,T105N06+1GFR085,0.6,+1G (upright),Test Run 65
0.025721684887358005,5.944341666996481,T105N06+1GFR085,0.6,+1G (upright),Test Run 65
0.025721684887358005,5.968423469364643,T105N06+1GFR085,0.6,+1G (upright),Test Run 65
0.02552005602654022,5.994661338627344,T105N06+1GFR085,0.6,+1G (upright),Test Run 65
0.025802261337136097,6.017414863407618,T105N06+1GFR085,0.6,+1G (upright),Test Run 65
0.025882912881464125,6.042144782841206,T105N06+1GFR085,0.6,+1G (upright),Test Run 65
0.025882912881464125,6.068066795170306,T105N06+1GFR085,0.6,+1G (upright),Test Run 65
0.025882912881464125,6.090607459843156,T105N06+1GFR085,0.6,+1G (upright),Test Run 65
0.02648764927481789,6.114516837894918,T105N06+1GFR085,0.6,+1G (upright),Test Run 65
0.02648764927481789,6.139206321537493,T105N06+1GFR085,0.6,+1G (upright),Test Run 65
0.0262860955085499,6.1636707380414055,T105N06+1GFR085,0.6,+1G (upright),Test Run 65
0.026689278135635673,6.184616859257218,T105N06+1GFR085,0.6,+1G (upright),Test Run 65
0.026689278135635673,6.212826545536518,T105N06+1GFR085,0.6,+1G (upright),Test Run 65
0.026648952363473664,6.236747367680068,T105N06+1GFR085,0.6,+1G (upright),Test Run 65
0.026527975046983766,6.260992439091206,T105N06+1GFR085,0.6,+1G (upright),Test Run 65
0.027092385668175664,6.286221702396868,T105N06+1GFR085,0.6,+1G (upright),Test Run 65
0.027092385668175664,6.3100025251507805,T105N06+1GFR085,0.6,+1G (upright),Test Run 65
0.026769854585417776,6.33236008435488,T105N06+1GFR085,0.6,+1G (upright),Test Run 65
0.027294014528993448,6.359317786991594,T105N06+1GFR085,0.6,+1G (upright),Test Run 65
0.027294014528993448,6.38340912610293,T105N06+1GFR085,0.6,+1G (upright),Test Run 65
0.027334340301155457,6.40698166638613,T105N06+1GFR085,0.6,+1G (upright),Test Run 65
0.02725368875682743,6.431795509159568,T105N06+1GFR085,0.6,+1G (upright),Test Run 65
0.02725368875682743,6.454866035282618,T105N06+1GFR085,0.6,+1G (upright),Test Run 65
0.027939076694513232,6.480362708866593,T105N06+1GFR085,0.6,+1G (upright),Test Run 65
0.02749556829526144,6.502951820194719,T105N06+1GFR085,0.6,+1G (upright),Test Run 65
0.02749556829526144,6.52760010510683,T105N06+1GFR085,0.6,+1G (upright),Test Run 65
0.027737447833695306,6.551541145145893,T105N06+1GFR085,0.6,+1G (upright),Test Run 65
0.0283018584548872,6.576698310673242,T105N06+1GFR085,0.6,+1G (upright),Test Run 65
0.02805997891645319,6.600537879765031,T105N06+1GFR085,0.6,+1G (upright),Test Run 65
0.02805997891645319,6.625012977421281,T105N06+1GFR085,0.6,+1G (upright),Test Run 65
0.02838250999921509,6.64864350110293,T105N06+1GFR085,0.6,+1G (upright),Test Run 65
0.028342184227053223,6.671994788944718,T105N06+1GFR085,0.6,+1G (upright),Test Run 65
0.028342184227053223,6.695069892704493,T105N06+1GFR085,0.6,+1G (upright),Test Run 65
0.0283018584548872,6.718502815067768,T105N06+1GFR085,0.6,+1G (upright),Test Run 65
0.028906669942790758,6.74175949841738,T105N06+1GFR085,0.6,+1G (upright),Test Run 65
0.02838250999921509,6.766314704716206,T105N06+1GFR085,0.6,+1G (upright),Test Run 65
0.02838250999921509,6.788539893925193,T105N06+1GFR085,0.6,+1G (upright),Test Run 65
0.02898724639256885,6.810338599979881,T105N06+1GFR085,0.6,+1G (upright),Test Run 65
0.029027572164734873,6.83514252454043,T105N06+1GFR085,0.6,+1G (upright),Test Run 65
0.029027572164734873,6.858880622684955,T105N06+1GFR085,0.6,+1G (upright),Test Run 65
0.028906669942790758,6.8830436781048805,T105N06+1GFR085,0.6,+1G (upright),Test Run 65
0.02955165701376476,6.907052619755268,T105N06+1GFR085,0.6,+1G (upright),Test Run 65
0.02955165701376476,6.930953224003318,T105N06+1GFR085,0.6,+1G (upright),Test Run 65
0.029269451703168883,6.954562385380268,T105N06+1GFR085,0.6,+1G (upright),Test Run 65
0.029753285874582543,6.978139503300193,T105N06+1GFR085,0.6,+1G (upright),Test Run 65
0.029672634330254657,7.000554664433006,T105N06+1GFR085,0.6,+1G (upright),Test Run 65
0.029672634330254657,7.0254463270306555,T105N06+1GFR085,0.6,+1G (upright),Test Run 65
0.02955165701376476,7.047719581425193,T105N06+1GFR085,0.6,+1G (upright),Test Run 65
0.0301967191792844,7.071292884647844,T105N06+1GFR085,0.6,+1G (upright),Test Run 65
0.0301967191792844,7.094699104130268,T105N06+1GFR085,0.6,+1G (upright),Test Run 65
0.029954839640850533,7.118209083378318,T105N06+1GFR085,0.6,+1G (upright),Test Run 65
0.030317696495774295,7.141872413456443,T105N06+1GFR085,0.6,+1G (upright),Test Run 65
0.030317696495774295,7.164529426395893,T105N06+1GFR085,0.6,+1G (upright),Test Run 65
0.030358022267936307,7.191411598026756,T105N06+1GFR085,0.6,+1G (upright),Test Run 65
0.030438673812264193,7.212200935184955,T105N06+1GFR085,0.6,+1G (upright),Test Run 65
0.031043410205617957,7.239521797001368,T105N06+1GFR085,0.6,+1G (upright),Test Run 65
0.031043410205617957,7.258280189335343,T105N06+1GFR085,0.6,+1G (upright),Test Run 65
0.030640227578532183,7.281963355839255,T105N06+1GFR085,0.6,+1G (upright),Test Run 65
0.03116431242756207,7.30681000500918,T105N06+1GFR085,0.6,+1G (upright),Test Run 65
0.03116431242756207,7.329959876835344,T105N06+1GFR085,0.6,+1G (upright),Test Run 65
0.03116431242756207,7.355960853397844,T105N06+1GFR085,0.6,+1G (upright),Test Run 65
0.03112398665540006,7.37796479016543,T105N06+1GFR085,0.6,+1G (upright),Test Run 65
0.03172879814330376,7.402035529911518,T105N06+1GFR085,0.6,+1G (upright),Test Run 65
0.03172879814330376,7.427129371464256,T105N06+1GFR085,0.6,+1G (upright),Test Run 65
0.03148684351031995,7.448811347782618,T105N06+1GFR085,0.6,+1G (upright),Test Run 65
0.031930351909571754,7.4748062208294925,T105N06+1GFR085,0.6,+1G (upright),Test Run 65
0.031930351909571754,7.498481757938867,T105N06+1GFR085,0.6,+1G (upright),Test Run 65
0.03205125413151572,7.524228675663468,T105N06+1GFR085,0.6,+1G (upright),Test Run 65
0.03205125413151572,7.54647217541933,T105N06+1GFR085,0.6,+1G (upright),Test Run 65
0.03205125413151572,7.571237953007218,T105N06+1GFR085,0.6,+1G (upright),Test Run 65
0.03257541407509139,7.597400672733781,T105N06+1GFR085,0.6,+1G (upright),Test Run 65
0.032172231448005614,7.6189483717083935,T105N06+1GFR085,0.6,+1G (upright),Test Run 65
0.0326963162970355,7.644322974979881,T105N06+1GFR085,0.6,+1G (upright),Test Run 65
0.0326963162970355,7.667651374638081,T105N06+1GFR085,0.6,+1G (upright),Test Run 65
0.03277696784135938,7.695655830204492,T105N06+1GFR085,0.6,+1G (upright),Test Run 65
0.03277696784135938,7.717012794315818,T105N06+1GFR085,0.6,+1G (upright),Test Run 65
0.03277696784135938,7.740846259891993,T105N06+1GFR085,0.6,+1G (upright),Test Run 65
0.033260802012773184,7.768841560184955,T105N06+1GFR085,0.6,+1G (upright),Test Run 65
0.033220476240611176,7.792704017460343,T105N06+1GFR085,0.6,+1G (upright),Test Run 65
0.033220476240611176,7.815261848270893,T105N06+1GFR085,0.6,+1G (upright),Test Run 65
0.033260802012773184,7.841297157108781,T105N06+1GFR085,0.6,+1G (upright),Test Run 65
0.03358333309553494,7.86683350354433,T105N06+1GFR085,0.6,+1G (upright),Test Run 65
0.03358333309553494,7.888644416630268,T105N06+1GFR085,0.6,+1G (upright),Test Run 65
0.033381704234717154,7.91033783704043,T105N06+1GFR085,0.6,+1G (upright),Test Run 65
0.033865538406130956,7.9325470045208935,T105N06+1GFR085,0.6,+1G (upright),Test Run 65
0.033744561089641065,7.9538658216595675,T105N06+1GFR085,0.6,+1G (upright),Test Run 65
0.033744561089641065,7.976865394413468,T105N06+1GFR085,0.6,+1G (upright),Test Run 65
0.03358333309553494,7.996123512089255,T105N06+1GFR085,0.6,+1G (upright),Test Run 65
0.03430897171083282,8.018678291141992,T105N06+1GFR085,0.6,+1G (upright),Test Run 65
0.03430897171083282,8.040346534550192,T105N06+1GFR085,0.6,+1G (upright),Test Run 65
0.03414774371672684,8.059967811405656,T105N06+1GFR085,0.6,+1G (upright),Test Run 65
0.0346315027935907,8.082211311161519,T105N06+1GFR085,0.6,+1G (upright),Test Run 65
0.0346315027935907,8.103495796024806,T105N06+1GFR085,0.6,+1G (upright),Test Run 65
0.03459117702142869,8.12431717664003,T105N06+1GFR085,0.6,+1G (upright),Test Run 65
0.03455085124926682,8.145036323368554,T105N06+1GFR085,0.6,+1G (upright),Test Run 65
0.0349540338763526,8.166901405155656,T105N06+1GFR085,0.6,+1G (upright),Test Run 65
0.0349540338763526,8.188801582157618,T105N06+1GFR085,0.6,+1G (upright),Test Run 65
0.03491370810419059,8.208609779179094,T105N06+1GFR085,0.6,+1G (upright),Test Run 65
0.03531689073127636,8.22973633557558,T105N06+1GFR085,0.6,+1G (upright),Test Run 65
0.03531689073127636,8.25157318860293,T105N06+1GFR085,0.6,+1G (upright),Test Run 65
0.03527656495911049,8.271987922489643,T105N06+1GFR085,0.6,+1G (upright),Test Run 65
0.03531689073127636,8.292562873661518,T105N06+1GFR085,0.6,+1G (upright),Test Run 65
0.035760399130524145,8.313102729618555,T105N06+1GFR085,0.6,+1G (upright),Test Run 65
0.035760399130524145,8.334371192753318,T105N06+1GFR085,0.6,+1G (upright),Test Run 65
0.035558770269706365,8.353987891972068,T105N06+1GFR085,0.6,+1G (upright),Test Run 65
0.03604260444112002,8.37518311291933,T105N06+1GFR085,0.6,+1G (upright),Test Run 65
0.03604260444112002,8.395073707401755,T105N06+1GFR085,0.6,+1G (upright),Test Run 65
0.03640546129604393,8.41634369641543,T105N06+1GFR085,0.6,+1G (upright),Test Run 65
0.03612318089090213,8.437207038700581,T105N06+1GFR085,0.6,+1G (upright),Test Run 65
0.03612318089090213,8.457696540653705,T105N06+1GFR085,0.6,+1G (upright),Test Run 65
0.03648603774582603,8.477898414433005,T105N06+1GFR085,0.6,+1G (upright),Test Run 65
0.03648603774582603,8.498996742069718,T105N06+1GFR085,0.6,+1G (upright),Test Run 65
0.03684889460074579,8.519134528934956,T105N06+1GFR085,0.6,+1G (upright),Test Run 65
0.03684889460074579,8.537487800419331,T105N06+1GFR085,0.6,+1G (upright),Test Run 65
0.03676824305642191,8.559424598515031,T105N06+1GFR085,0.6,+1G (upright),Test Run 65
0.036969871917235685,8.58429032117128,T105N06+1GFR085,0.6,+1G (upright),Test Run 65
0.036969871917235685,8.60040360242128,T105N06+1GFR085,0.6,+1G (upright),Test Run 65
0.03725207722783572,8.620796974003317,T105N06+1GFR085,0.6,+1G (upright),Test Run 65
0.0370907741391798,8.643122871220118,T105N06+1GFR085,0.6,+1G (upright),Test Run 65
0.0370907741391798,8.662806709110743,T105N06+1GFR085,0.6,+1G (upright),Test Run 65
0.037574608310593456,8.684294898808005,T105N06+1GFR085,0.6,+1G (upright),Test Run 65
0.03773583630469958,8.704132087528706,T105N06+1GFR085,0.6,+1G (upright),Test Run 65
0.03789713939335135,8.72315521985293,T105N06+1GFR085,0.6,+1G (upright),Test Run 65
0.03789713939335135,8.74347000867128,T105N06+1GFR085,0.6,+1G (upright),Test Run 65
0.038139018931785354,8.763704688847067,T105N06+1GFR085,0.6,+1G (upright),Test Run 65
0.038098693159623345,8.784735877811906,T105N06+1GFR085,0.6,+1G (upright),Test Run 65
0.038098693159623345,8.803989417850968,T105N06+1GFR085,0.6,+1G (upright),Test Run 65
0.03858252733103715,8.825217445194719,T105N06+1GFR085,0.6,+1G (upright),Test Run 65
0.03846155001454725,8.842990119755267,T105N06+1GFR085,0.6,+1G (upright),Test Run 65
0.03858252733103715,8.862683112919331,T105N06+1GFR085,0.6,+1G (upright),Test Run 65
0.03858252733103715,8.884767921268942,T105N06+1GFR085,0.6,+1G (upright),Test Run 65
0.038824406869471015,8.906322486698631,T105N06+1GFR085,0.6,+1G (upright),Test Run 65
0.03858252733103715,8.923525245487692,T105N06+1GFR085,0.6,+1G (upright),Test Run 65
0.03858252733103715,8.945371253788469,T105N06+1GFR085,0.6,+1G (upright),Test Run 65
0.0391469379522289,8.964701087772843,T105N06+1GFR085,0.6,+1G (upright),Test Run 65
0.03918726372439077,8.984797675907618,T105N06+1GFR085,0.6,+1G (upright),Test Run 65
0.03918726372439077,9.003826911747456,T105N06+1GFR085,0.6,+1G (upright),Test Run 65
0.039267840174173015,9.023815162479881,T105N06+1GFR085,0.6,+1G (upright),Test Run 65
0.03946946903498679,9.044387061893943,T105N06+1GFR085,0.6,+1G (upright),Test Run 65
0.039267840174173015,9.063550575077532,T105N06+1GFR085,0.6,+1G (upright),Test Run 65
0.039267840174173015,9.082562263309956,T105N06+1GFR085,0.6,+1G (upright),Test Run 65
0.03975167434558668,9.10441742688418,T105N06+1GFR085,0.6,+1G (upright),Test Run 65
0.039912902339692656,9.123808296024805,T105N06+1GFR085,0.6,+1G (upright),Test Run 65
0.039912902339692656,9.142071540653706,T105N06+1GFR085,0.6,+1G (upright),Test Run 65
0.039912902339692656,9.161933906376367,T105N06+1GFR085,0.6,+1G (upright),Test Run 65
0.04027575919461255,9.18084641247988,T105N06+1GFR085,0.6,+1G (upright),Test Run 65
0.04027575919461255,9.199445350468157,T105N06+1GFR085,0.6,+1G (upright),Test Run 65
0.04007420542834456,9.22111817151308,T105N06+1GFR085,0.6,+1G (upright),Test Run 65
0.040557964505208426,9.241062171757218,T105N06+1GFR085,0.6,+1G (upright),Test Run 65
0.040678941821702334,9.259037788212305,T105N06+1GFR085,0.6,+1G (upright),Test Run 65
0.040678941821702334,9.281109626591206,T105N06+1GFR085,0.6,+1G (upright),Test Run 65
0.040638616049536315,9.297504432499405,T105N06+1GFR085,0.6,+1G (upright),Test Run 65
0.04104179867662209,9.316300208866593,T105N06+1GFR085,0.6,+1G (upright),Test Run 65
0.04104179867662209,9.336904914677143,T105N06+1GFR085,0.6,+1G (upright),Test Run 65
0.04079984404364244,9.35620117932558,T105N06+1GFR085,0.6,+1G (upright),Test Run 65
0.04120302667072821,9.374953468143943,T105N06+1GFR085,0.6,+1G (upright),Test Run 65
0.04132400398722212,9.395228584110743,T105N06+1GFR085,0.6,+1G (upright),Test Run 65
0.04132400398722212,9.414402015507218,T105N06+1GFR085,0.6,+1G (upright),Test Run 65
0.0412836782150561,9.432767494022844,T105N06+1GFR085,0.6,+1G (upright),Test Run 65
0.041606209297818,9.453129585087305,T105N06+1GFR085,0.6,+1G (upright),Test Run 65
0.041606209297818,9.472359474003317,T105N06+1GFR085,0.6,+1G (upright),Test Run 65
0.041606209297818,9.491134651005268,T105N06+1GFR085,0.6,+1G (upright),Test Run 65
0.04196906615273775,9.509767921268942,T105N06+1GFR085,0.6,+1G (upright),Test Run 65
0.04196906615273775,9.52861328870058,T105N06+1GFR085,0.6,+1G (upright),Test Run 65
0.041807763064085984,9.546961982548243,T105N06+1GFR085,0.6,+1G (upright),Test Run 65
0.04217061991900975,9.56669770032168,T105N06+1GFR085,0.6,+1G (upright),Test Run 65
0.042452825229605626,9.584381873905656,T105N06+1GFR085,0.6,+1G (upright),Test Run 65
0.042452825229605626,9.60390473157168,T105N06+1GFR085,0.6,+1G (upright),Test Run 65
0.04208996837468186,9.622528846561906,T105N06+1GFR085,0.6,+1G (upright),Test Run 65
0.04265445409042355,9.64114838391543,T105N06+1GFR085,0.6,+1G (upright),Test Run 65
0.04265445409042355,9.661257942020892,T105N06+1GFR085,0.6,+1G (upright),Test Run 65
0.042573802546095524,9.678076942265031,T105N06+1GFR085,0.6,+1G (upright),Test Run 65
0.04265445409042355,9.698700721561906,T105N06+1GFR085,0.6,+1G (upright),Test Run 65
0.04265445409042355,9.717922981083394,T105N06+1GFR085,0.6,+1G (upright),Test Run 65
0.04317853893945344,9.735257728397844,T105N06+1GFR085,0.6,+1G (upright),Test Run 65
0.042856007856691546,9.753199775516993,T105N06+1GFR085,0.6,+1G (upright),Test Run 65
0.04321886471161531,9.77208252698183,T105N06+1GFR085,0.6,+1G (upright),Test Run 65
0.04321886471161531,9.790681464970117,T105N06+1GFR085,0.6,+1G (upright),Test Run 65
0.0432994411613934,9.808047492802142,T105N06+1GFR085,0.6,+1G (upright),Test Run 65
0.043621972244155295,9.826629646122456,T105N06+1GFR085,0.6,+1G (upright),Test Run 65
0.043621972244155295,9.844826515018942,T105N06+1GFR085,0.6,+1G (upright),Test Run 65
0.043581721566539215,9.863912208378318,T105N06+1GFR085,0.6,+1G (upright),Test Run 65
0.0434204184778833,9.881352241337305,T105N06+1GFR085,0.6,+1G (upright),Test Run 65
0.04382360110497308,9.90046234875918,T105N06+1GFR085,0.6,+1G (upright),Test Run 65
0.04382360110497308,9.919654090702531,T105N06+1GFR085,0.6,+1G (upright),Test Run 65
0.04382360110497308,9.935803993046282,T105N06+1GFR085,0.6,+1G (upright),Test Run 65
0.04410580641556896,9.95291596204043,T105N06+1GFR085,0.6,+1G (upright),Test Run 65
0.04410580641556896,9.973442848026755,T105N06+1GFR085,0.6,+1G (upright),Test Run 65
0.04450898904265488,9.989262397587305,T105N06+1GFR085,0.6,+1G (upright),Test Run 65
0.04414613218773097,10.008542640507219,T105N06+1GFR085,0.6,+1G (upright),Test Run 65
0.04414613218773097,10.025971229374406,T105N06+1GFR085,0.6,+1G (upright),Test Run 65
0.044670217036760856,10.044643409550194,T105N06+1GFR085,0.6,+1G (upright),Test Run 65
0.04462989126459484,10.06149750500918,T105N06+1GFR085,0.6,+1G (upright),Test Run 65
0.044670217036760856,10.08016358166933,T105N06+1GFR085,0.6,+1G (upright),Test Run 65
0.044670217036760856,10.09698563367128,T105N06+1GFR085,0.6,+1G (upright),Test Run 65
0.04507339966384663,10.115957649052143,T105N06+1GFR085,0.6,+1G (upright),Test Run 65
0.044912096575194724,10.132740791141993,T105N06+1GFR085,0.6,+1G (upright),Test Run 65
0.044912096575194724,10.149269111454492,T105N06+1GFR085,0.6,+1G (upright),Test Run 65
0.04523462765795261,10.168486793339255,T105N06+1GFR085,0.6,+1G (upright),Test Run 65
0.045113725436008494,10.185958869755268,T105N06+1GFR085,0.6,+1G (upright),Test Run 65
0.045113725436008494,10.20311127454043,T105N06+1GFR085,0.6,+1G (upright),Test Run 65
0.04535560497444251,10.219145973026755,T105N06+1GFR085,0.6,+1G (upright),Test Run 65
0.04563781028503838,10.23785401135683,T105N06+1GFR085,0.6,+1G (upright),Test Run 65
0.04559748451287651,10.255026252567768,T105N06+1GFR085,0.6,+1G (upright),Test Run 65
0.04559748451287651,10.273417671024806,T105N06+1GFR085,0.6,+1G (upright),Test Run 65
0.045879689823472396,10.291367347538468,T105N06+1GFR085,0.6,+1G (upright),Test Run 65
0.045879689823472396,10.307174690067768,T105N06+1GFR085,0.6,+1G (upright),Test Run 65
0.045879689823472396,10.324658210575581,T105N06+1GFR085,0.6,+1G (upright),Test Run 65
0.04604099291212416,10.342787177860743,T105N06+1GFR085,0.6,+1G (upright),Test Run 65
0.04620222090623028,10.360869605839255,T105N06+1GFR085,0.6,+1G (upright),Test Run 65
0.04620222090623028,10.377362067997456,T105N06+1GFR085,0.6,+1G (upright),Test Run 65
0.04604099291212416,10.393389137089255,T105N06+1GFR085,0.6,+1G (upright),Test Run 65
0.046645729305482074,10.412050636112692,T105N06+1GFR085,0.6,+1G (upright),Test Run 65
0.046565077761154046,10.427709968388081,T105N06+1GFR085,0.6,+1G (upright),Test Run 65
0.046565077761154046,10.443330390751367,T105N06+1GFR085,0.6,+1G (upright),Test Run 65
0.04680695729958805,10.459805305302144,T105N06+1GFR085,0.6,+1G (upright),Test Run 65
0.04716981415451182,10.477340705692768,T105N06+1GFR085,0.6,+1G (upright),Test Run 65
0.04716981415451182,10.49442063122988,T105N06+1GFR085,0.6,+1G (upright),Test Run 65
0.04692793461607795,10.514934547245506,T105N06+1GFR085,0.6,+1G (upright),Test Run 65
0.0476133225537596,10.529471595585344,T105N06+1GFR085,0.6,+1G (upright),Test Run 65
0.047411693692945824,10.545828254520893,T105N06+1GFR085,0.6,+1G (upright),Test Run 65
0.047411693692945824,10.562202461063867,T105N06+1GFR085,0.6,+1G (upright),Test Run 65
0.047693899003541707,10.578842933475968,T105N06+1GFR085,0.6,+1G (upright),Test Run 65
0.047935853636521496,10.594520576298242,T105N06+1GFR085,0.6,+1G (upright),Test Run 65
0.047935853636521496,10.611640174686906,T105N06+1GFR085,0.6,+1G (upright),Test Run 65
0.0478148763200316,10.627796943485743,T105N06+1GFR085,0.6,+1G (upright),Test Run 65
0.048459938485551385,10.642778022587304,T105N06+1GFR085,0.6,+1G (upright),Test Run 65
0.048459938485551385,10.659455879032617,T105N06+1GFR085,0.6,+1G (upright),Test Run 65
0.04825838471927939,10.675678260624405,T105N06+1GFR085,0.6,+1G (upright),Test Run 65
0.048459938485551385,10.691641242802143,T105N06+1GFR085,0.6,+1G (upright),Test Run 65
0.04882279534047515,10.710759742558006,T105N06+1GFR085,0.6,+1G (upright),Test Run 65
0.04882279534047515,10.724814613163469,T105N06+1GFR085,0.6,+1G (upright),Test Run 65
0.048540590029875264,10.741571052372455,T105N06+1GFR085,0.6,+1G (upright),Test Run 65
0.049105000651071026,10.757620246708393,T105N06+1GFR085,0.6,+1G (upright),Test Run 65
0.049105000651071026,10.772635658085344,T105N06+1GFR085,0.6,+1G (upright),Test Run 65
0.04902434910674314,10.787973792850968,T105N06+1GFR085,0.6,+1G (upright),Test Run 65
0.049064674878905146,10.802954109013081,T105N06+1GFR085,0.6,+1G (upright),Test Run 65
0.049064674878905146,10.819034583866593,T105N06+1GFR085,0.6,+1G (upright),Test Run 65
0.049508183278156946,10.833510597050193,T105N06+1GFR085,0.6,+1G (upright),Test Run 65
0.04938720596166705,10.84682465344668,T105N06+1GFR085,0.6,+1G (upright),Test Run 65
0.0499516165828588,10.865040595829493,T105N06+1GFR085,0.6,+1G (upright),Test Run 65
0.0499516165828588,10.880673225224019,T105N06+1GFR085,0.6,+1G (upright),Test Run 65
0.04987096503853091,10.893918617069719,T105N06+1GFR085,0.6,+1G (upright),Test Run 65
0.05015324544367658,10.909675605595117,T105N06+1GFR085,0.6,+1G (upright),Test Run 65
0.05015324544367658,10.923953254520892,T105N06+1GFR085,0.6,+1G (upright),Test Run 65
0.0505160272040507,10.940641029179094,T105N06+1GFR085,0.6,+1G (upright),Test Run 65
0.050274147665616685,10.956063850224018,T105N06+1GFR085,0.6,+1G (upright),Test Run 65
0.05063700452054045,10.97073899060488,T105N06+1GFR085,0.6,+1G (upright),Test Run 65
0.05063700452054045,10.984161384403706,T105N06+1GFR085,0.6,+1G (upright),Test Run 65
0.05043545075427246,10.999736793339256,T105N06+1GFR085,0.6,+1G (upright),Test Run 65
0.050878884058974456,11.014495857059956,T105N06+1GFR085,0.6,+1G (upright),Test Run 65
0.050878884058974456,11.030422218143944,T105N06+1GFR085,0.6,+1G (upright),Test Run 65
0.05091920983113647,11.04370194226503,T105N06+1GFR085,0.6,+1G (upright),Test Run 65
0.05083855828681245,11.060090644657617,T105N06+1GFR085,0.6,+1G (upright),Test Run 65
