Repository: schandel33/gitrep

# Nozzle Tensile Test Analysis

Stress-vs-strain analysis of tensile pulls across 4 nozzle sizes (0.6, 1.4,
2.2, 2.6 mm) x 2 print-gravity orientations (+1G upright / -1G inverted),
printed at 105 C with a 0.85 flow ratio.

## Data-quality issues found and how they're handled

1. **Load-cell zero offset.** 10 of 17 runs record small negative Load
   values for the first handful of samples (up to ~180, always <0.5% of the
   file) before the crosshead starts moving — load-cell noise around zero,
   not real load. The script computes the mean Load over all
   pre-motion samples (`Crosshead < crosshead_zero_threshold_mm`) and
   subtracts it from the whole run.
2.

File: nozzle_tensile_analysis/analysis_output/all_curves_tidy.csv (part 2 of 151)
Strain,Stress_MPa,condition,nozzle_mm,gravity,run
0.05083855828681245,11.072647102177143,T105N06+1GFR085,0.6,+1G (upright),Test Run 65
0.051685249313146005,11.08614578992128,T105N06+1GFR085,0.6,+1G (upright),Test Run 65
0.05156427199665611,11.102548988163468,T105N06+1GFR085,0.6,+1G (upright),Test Run 65
0.05164492354098414,11.114994819462305,T105N06+1GFR085,0.6,+1G (upright),Test Run 65
0.05164492354098414,11.129553993046281,T105N06+1GFR085,0.6,+1G (upright),Test Run 65
0.05192712885158002,11.143073280155656,T105N06+1GFR085,0.6,+1G (upright),Test Run 65
0.051685249313146005,11.156948097050194,T105N06+1GFR085,0.6,+1G (upright),Test Run 65
0.051685249313146005,11.171368415653706,T105N06+1GFR085,0.6,+1G (upright),Test Run 65
0.052169008390013885,11.18459320813418,T105N06+1GFR085,0.6,+1G (upright),Test Run 65
0.05233031147866579,11.19881516247988,T105N06+1GFR085,0.6,+1G (upright),Test Run 65
0.05233031147866579,11.211842353641993,T105N06+1GFR085,0.6,+1G (upright),Test Run 65
0.05228998570650378,11.225928504765031,T105N06+1GFR085,0.6,+1G (upright),Test Run 65
0.0525721910170998,11.241367347538468,T105N06+1GFR085,0.6,+1G (upright),Test Run 65
0.05249153947277177,11.253216560184956,T105N06+1GFR085,0.6,+1G (upright),Test Run 65
0.05249153947277177,11.266733558475968,T105N06+1GFR085,0.6,+1G (upright),Test Run 65
0.05301562432180166,11.279925544559955,T105N06+1GFR085,0.6,+1G (upright),Test Run 65
0.052814070555533665,11.294194038212305,T105N06+1GFR085,0.6,+1G (upright),Test Run 65
0.052814070555533665,11.308612830936905,T105N06+1GFR085,0.6,+1G (upright),Test Run 65
0.05301562432180166,11.324124915897844,T105N06+1GFR085,0.6,+1G (upright),Test Run 65
0.05341880694888743,11.337718971073631,T105N06+1GFR085,0.6,+1G (upright),Test Run 65
0.05341880694888743,11.351027686893943,T105N06+1GFR085,0.6,+1G (upright),Test Run 65
0.05341880694888743,11.363632972538468,T105N06+1GFR085,0.6,+1G (upright),Test Run 65
0.05382198957597722,11.376255042850968,T105N06+1GFR085,0.6,+1G (upright),Test Run 65
0.05366068648732144,11.38919525891543,T105N06+1GFR085,0.6,+1G (upright),Test Run 65
0.05366068648732144,11.404143531620505,T105N06+1GFR085,0.6,+1G (upright),Test Run 65
0.0541445206587351,11.41562348157168,T105N06+1GFR085,0.6,+1G (upright),Test Run 65
0.05422509710851319,11.430271156132218,T105N06+1GFR085,0.6,+1G (upright),Test Run 65
0.05422509710851319,11.444241340458394,T105N06+1GFR085,0.6,+1G (upright),Test Run 65
0.05422509710851319,11.457850654423243,T105N06+1GFR085,0.6,+1G (upright),Test Run 65
0.05466860550776499,11.470790107548243,T105N06+1GFR085,0.6,+1G (upright),Test Run 65
0.054467051741497,11.483781440556054,T105N06+1GFR085,0.6,+1G (upright),Test Run 65
0.054467051741497,11.49843598157168,T105N06+1GFR085,0.6,+1G (upright),Test Run 65
0.054708931279927,11.510927589237692,T105N06+1GFR085,0.6,+1G (upright),Test Run 65
0.05499113659052288,11.526834876835343,T105N06+1GFR085,0.6,+1G (upright),Test Run 65
0.05499113659052288,11.53795014172793,T105N06+1GFR085,0.6,+1G (upright),Test Run 65
0.05495081081836087,11.549751289188867,T105N06+1GFR085,0.6,+1G (upright),Test Run 65
0.05547489566739075,11.562722022831442,T105N06+1GFR085,0.6,+1G (upright),Test Run 65
0.05547489566739075,11.576055152714256,T105N06+1GFR085,0.6,+1G (upright),Test Run 65
0.05535399344544664,11.590261085331443,T105N06+1GFR085,0.6,+1G (upright),Test Run 65
0.055716850300370546,11.604359443485743,T105N06+1GFR085,0.6,+1G (upright),Test Run 65
0.055958729838804414,11.616485603153706,T105N06+1GFR085,0.6,+1G (upright),Test Run 65
0.055958729838804414,11.62718582898378,T105N06+1GFR085,0.6,+1G (upright),Test Run 65
0.05583775252231466,11.639947517216205,T105N06+1GFR085,0.6,+1G (upright),Test Run 65
0.0562812609215623,11.656244666874406,T105N06+1GFR085,0.6,+1G (upright),Test Run 65
0.0562812609215623,11.668130500614643,T105N06+1GFR085,0.6,+1G (upright),Test Run 65
0.05636191246589019,11.680546577274805,T105N06+1GFR085,0.6,+1G (upright),Test Run 65
0.05664411777648621,11.692768867313868,T105N06+1GFR085,0.6,+1G (upright),Test Run 65
0.05680534577059219,11.705780799686906,T105N06+1GFR085,0.6,+1G (upright),Test Run 65
0.05680534577059219,11.718525703251368,T105N06+1GFR085,0.6,+1G (upright),Test Run 65
0.05668444354864807,11.72948075085878,T105N06+1GFR085,0.6,+1G (upright),Test Run 65
0.057047225309026194,11.743373115360743,T105N06+1GFR085,0.6,+1G (upright),Test Run 65
0.057047225309026194,11.757296760380267,T105N06+1GFR085,0.6,+1G (upright),Test Run 65
0.05688599731492008,11.768599708378318,T105N06+1GFR085,0.6,+1G (upright),Test Run 65
0.057047225309026194,11.781647498905656,T105N06+1GFR085,0.6,+1G (upright),Test Run 65
0.057047225309026194,11.795572669804093,T105N06+1GFR085,0.6,+1G (upright),Test Run 65
0.057087551081188063,11.807559974491593,T105N06+1GFR085,0.6,+1G (upright),Test Run 65
0.057087551081188063,11.820658881962306,T105N06+1GFR085,0.6,+1G (upright),Test Run 65
0.057732613246707844,11.833820350468155,T105N06+1GFR085,0.6,+1G (upright),Test Run 65
0.057732613246707844,11.844744117558005,T105N06+1GFR085,0.6,+1G (upright),Test Run 65
0.057732613246707844,11.85723801404238,T105N06+1GFR085,0.6,+1G (upright),Test Run 65
0.057571385252601866,11.869619758427143,T105N06+1GFR085,0.6,+1G (upright),Test Run 65
0.057571385252601866,11.881491096317768,T105N06+1GFR085,0.6,+1G (upright),Test Run 65
0.05785359056319774,11.893709571659567,T105N06+1GFR085,0.6,+1G (upright),Test Run 65
0.058055144329469746,11.905426032841206,T105N06+1GFR085,0.6,+1G (upright),Test Run 65
0.058055144329469746,11.916204841434956,T105N06+1GFR085,0.6,+1G (upright),Test Run 65
0.058418001184389494,11.93170014172793,T105N06+1GFR085,0.6,+1G (upright),Test Run 65
0.05833734964006562,11.942550666630268,T105N06+1GFR085,0.6,+1G (upright),Test Run 65
0.05849865272871753,11.956361396610742,T105N06+1GFR085,0.6,+1G (upright),Test Run 65
0.05849865272871753,11.968295295536517,T105N06+1GFR085,0.6,+1G (upright),Test Run 65
0.05857930427304542,11.982350929081443,T105N06+1GFR085,0.6,+1G (upright),Test Run 65
0.058740532267151396,11.991416175663469,T105N06+1GFR085,0.6,+1G (upright),Test Run 65
0.058740532267151396,12.00350266247988,T105N06+1GFR085,0.6,+1G (upright),Test Run 65
0.05922429134401526,12.015393836796282,T105N06+1GFR085,0.6,+1G (upright),Test Run 65
0.059304942888343294,12.026731117069719,T105N06+1GFR085,0.6,+1G (upright),Test Run 65
0.059506571749161075,12.040043647587305,T105N06+1GFR085,0.6,+1G (upright),Test Run 65
0.059506571749161075,12.051322181522844,T105N06+1GFR085,0.6,+1G (upright),Test Run 65
0.059466245976999066,12.062088783085343,T105N06+1GFR085,0.6,+1G (upright),Test Run 65
0.059506571749161075,12.07548752576113,T105N06+1GFR085,0.6,+1G (upright),Test Run 65
0.059506571749161075,12.087241370975969,T105N06+1GFR085,0.6,+1G (upright),Test Run 65
0.05982910283191896,12.096412666141992,T105N06+1GFR085,0.6,+1G (upright),Test Run 65
0.059869353509535046,12.110464484989643,T105N06+1GFR085,0.6,+1G (upright),Test Run 65
0.059869353509535046,12.123614509403705,T105N06+1GFR085,0.6,+1G (upright),Test Run 65
0.059909679281701066,12.135354621708393,T105N06+1GFR085,0.6,+1G (upright),Test Run 65
0.06019188459229694,12.147476203739643,T105N06+1GFR085,0.6,+1G (upright),Test Run 65
0.06007098237035283,12.15889740735293,T105N06+1GFR085,0.6,+1G (upright),Test Run 65
0.06007098237035283,12.170523078739643,T105N06+1GFR085,0.6,+1G (upright),Test Run 65
0.06047408990289282,12.181443031132218,T105N06+1GFR085,0.6,+1G (upright),Test Run 65
0.06043383922527674,12.191049201786518,T105N06+1GFR085,0.6,+1G (upright),Test Run 65
0.06043383922527674,12.201944740116593,T105N06+1GFR085,0.6,+1G (upright),Test Run 65
0.06075637030803448,12.214431770145893,T105N06+1GFR085,0.6,+1G (upright),Test Run 65
0.06087727252997859,12.228129585087306,T105N06+1GFR085,0.6,+1G (upright),Test Run 65
0.06087727252997859,12.235101325809955,T105N06+1GFR085,0.6,+1G (upright),Test Run 65
0.06087727252997859,12.25224533826113,T105N06+1GFR085,0.6,+1G (upright),Test Run 65
0.06107890139079638,12.260306556522844,T105N06+1GFR085,0.6,+1G (upright),Test Run 65
0.06107890139079638,12.271722419559955,T105N06+1GFR085,0.6,+1G (upright),Test Run 65
0.06107890139079638,12.281974036991594,T105N06+1GFR085,0.6,+1G (upright),Test Run 65
0.061401432473554264,12.29306565076113,T105N06+1GFR085,0.6,+1G (upright),Test Run 65
0.061723888461766366,12.305924232304093,T105N06+1GFR085,0.6,+1G (upright),Test Run 65
0.061723888461766366,12.316719062626367,T105N06+1GFR085,0.6,+1G (upright),Test Run 65
0.06160298623982626,12.32671967297793,T105N06+1GFR085,0.6,+1G (upright),Test Run 65
0.062006168866912036,12.339162452518943,T105N06+1GFR085,0.6,+1G (upright),Test Run 65
0.062006168866912036,12.34888764172793,T105N06+1GFR085,0.6,+1G (upright),Test Run 65
0.06188519155042214,12.360990150272844,T105N06+1GFR085,0.6,+1G (upright),Test Run 65
0.06224804840534605,12.370987708866593,T105N06+1GFR085,0.6,+1G (upright),Test Run 65
0.06236895062728601,12.383872230350969,T105N06+1GFR085,0.6,+1G (upright),Test Run 65
0.06236895062728601,12.392929084599018,T105N06+1GFR085,0.6,+1G (upright),Test Run 65
0.062489927943775905,12.404804237186905,T105N06+1GFR085,0.6,+1G (upright),Test Run 65
0.06273180748220991,12.415617378056055,T105N06+1GFR085,0.6,+1G (upright),Test Run 65
0.06273180748220991,12.425447089970117,T105N06+1GFR085,0.6,+1G (upright),Test Run 65
0.06261090526026981,12.438380439579493,T105N06+1GFR085,0.6,+1G (upright),Test Run 65
0.06301401279280579,12.449737556278706,T105N06+1GFR085,0.6,+1G (upright),Test Run 65
0.0631753158814617,12.458701331913469,T105N06+1GFR085,0.6,+1G (upright),Test Run 65
0.0631753158814617,12.466848762333393,T105N06+1GFR085,0.6,+1G (upright),Test Run 65
0.06313499010929569,12.480786140263143,T105N06+1GFR085,0.6,+1G (upright),Test Run 65
0.06361874918616356,12.491446693241643,T105N06+1GFR085,0.6,+1G (upright),Test Run 65
0.06361874918616356,12.502049262821643,T105N06+1GFR085,0.6,+1G (upright),Test Run 65
0.06373972650265346,12.511817176640019,T105N06+1GFR085,0.6,+1G (upright),Test Run 65
0.06402193181324933,12.524372108280643,T105N06+1GFR085,0.6,+1G (upright),Test Run 65
0.06402193181324933,12.534143073856892,T105N06+1GFR085,0.6,+1G (upright),Test Run 65
0.06390095449675959,12.543723304569768,T105N06+1GFR085,0.6,+1G (upright),Test Run 65
0.06394128026892144,12.554042060673268,T105N06+1GFR085,0.6,+1G (upright),Test Run 65
0.06426381135168335,12.565713508427143,T105N06+1GFR085,0.6,+1G (upright),Test Run 65
0.06426381135168335,12.574502570927143,T105N06+1GFR085,0.6,+1G (upright),Test Run 65
0.06418323490190525,12.585900123417392,T105N06+1GFR085,0.6,+1G (upright),Test Run 65
0.06458634243444124,12.595299537479892,T105N06+1GFR085,0.6,+1G (upright),Test Run 65
0.06458634243444124,12.608044441044393,T105N06+1GFR085,0.6,+1G (upright),Test Run 65
0.06478797129525903,12.617389686405643,T105N06+1GFR085,0.6,+1G (upright),Test Run 65
0.06482829706742103,12.628202064335394,T105N06+1GFR085,0.6,+1G (upright),Test Run 65
0.06482829706742103,12.636833961308017,T105N06+1GFR085,0.6,+1G (upright),Test Run 65
0.06531205614428891,12.647183234989644,T105N06+1GFR085,0.6,+1G (upright),Test Run 65
0.06535238191645078,12.658424384892019,T105N06+1GFR085,0.6,+1G (upright),Test Run 65
0.06559426145488478,12.667182929813894,T105N06+1GFR085,0.6,+1G (upright),Test Run 65
0.06559426145488478,12.678576667606894,T105N06+1GFR085,0.6,+1G (upright),Test Run 65
0.06567491299921267,12.688931281864644,T105N06+1GFR085,0.6,+1G (upright),Test Run 65
0.06579581522115277,12.699237067997519,T105N06+1GFR085,0.6,+1G (upright),Test Run 65
0.06579581522115277,12.710467536747519,T105N06+1GFR085,0.6,+1G (upright),Test Run 65
0.06615867207607654,12.718664558231893,T105N06+1GFR085,0.6,+1G (upright),Test Run 65
0.06615867207607654,12.728884132206392,T105N06+1GFR085,0.6,+1G (upright),Test Run 65
0.06619899784824256,12.738298042118519,T105N06+1GFR085,0.6,+1G (upright),Test Run 65
0.06619899784824256,12.748568733036517,T105N06+1GFR085,0.6,+1G (upright),Test Run 65
0.06627964939256643,12.758954627811892,T105N06+1GFR085,0.6,+1G (upright),Test Run 65
0.06652152893100044,12.770516975224018,T105N06+1GFR085,0.6,+1G (upright),Test Run 65
0.06652152893100044,12.776606757938893,T105N06+1GFR085,0.6,+1G (upright),Test Run 65
0.0668843857859242,12.788577277958392,T105N06+1GFR085,0.6,+1G (upright),Test Run 65
0.06680373424159632,12.797070319950643,T105N06+1GFR085,0.6,+1G (upright),Test Run 65
0.06680373424159632,12.808140571415393,T105N06+1GFR085,0.6,+1G (upright),Test Run 65
0.06704561378003034,12.816232307255268,T105N06+1GFR085,0.6,+1G (upright),Test Run 65
0.06708593955219219,12.825946052372519,T105N06+1GFR085,0.6,+1G (upright),Test Run 65
0.06728756841301012,12.836915595829518,T105N06+1GFR085,0.6,+1G (upright),Test Run 65
0.06728756841301012,12.846823127567768,T105N06+1GFR085,0.6,+1G (upright),Test Run 65
0.06781165326203986,12.854457099735768,T105N06+1GFR085,0.6,+1G (upright),Test Run 65
0.067771327489878,12.864785774052143,T105N06+1GFR085,0.6,+1G (upright),Test Run 65
0.067771327489878,12.875056464970143,T105N06+1GFR085,0.6,+1G (upright),Test Run 65
0.06829541233890374,12.885398872196642,T105N06+1GFR085,0.6,+1G (upright),Test Run 65
0.06833573811106976,12.894898994267018,T105N06+1GFR085,0.6,+1G (upright),Test Run 65
0.06833573811106976,12.903323371708392,T105N06+1GFR085,0.6,+1G (upright),Test Run 65
0.06853736697188755,12.912345893681017,T105N06+1GFR085,0.6,+1G (upright),Test Run 65
0.06885989805464543,12.921713264286518,T105N06+1GFR085,0.6,+1G (upright),Test Run 65
0.06861794342166563,12.930606086552142,T105N06+1GFR085,0.6,+1G (upright),Test Run 65
0.06861794342166563,12.941531379520892,T105N06+1GFR085,0.6,+1G (upright),Test Run 65
0.06910177759307944,12.950575263798267,T105N06+1GFR085,0.6,+1G (upright),Test Run 65
0.06918242913740733,12.960253913700644,T105N06+1GFR085,0.6,+1G (upright),Test Run 65
0.06918242913740733,12.969189460575643,T105N06+1GFR085,0.6,+1G (upright),Test Run 65
0.0692226798150194,12.979315192997518,T105N06+1GFR085,0.6,+1G (upright),Test Run 65
0.06966618821427119,12.988166816532644,T105N06+1GFR085,0.6,+1G (upright),Test Run 65
0.06938398290367531,12.998115547001394,T105N06+1GFR085,0.6,+1G (upright),Test Run 65
0.06938398290367531,13.006764228642018,T105N06+1GFR085,0.6,+1G (upright),Test Run 65
0.0698274913029271,13.015127570927143,T105N06+1GFR085,0.6,+1G (upright),Test Run 65
0.0698274913029271,13.024244697392017,T105N06+1GFR085,0.6,+1G (upright),Test Run 65
0.0698274913029271,13.036230476200643,T105N06+1GFR085,0.6,+1G (upright),Test Run 65
0.06998871929702907,13.042839057743517,T105N06+1GFR085,0.6,+1G (upright),Test Run 65
0.07035157615195298,13.052577216923268,T105N06+1GFR085,0.6,+1G (upright),Test Run 65
0.07035157615195298,13.060328681767018,T105N06+1GFR085,0.6,+1G (upright),Test Run 65
0.07027092460762896,13.068807990849018,T105N06+1GFR085,0.6,+1G (upright),Test Run 65
0.07063378146254885,13.078263862431019,T105N06+1GFR085,0.6,+1G (upright),Test Run 65
0.07075475877904276,13.088481147587268,T105N06+1GFR085,0.6,+1G (upright),Test Run 65
0.07075475877904276,13.097129829227892,T105N06+1GFR085,0.6,+1G (upright),Test Run 65
0.07083533522882086,13.104191596806018,T105N06+1GFR085,0.6,+1G (upright),Test Run 65
0.07115786631157875,13.114459235966269,T105N06+1GFR085,0.6,+1G (upright),Test Run 65
0.07115786631157875,13.123641975224018,T105N06+1GFR085,0.6,+1G (upright),Test Run 65
0.07103696408963864,13.131613166630268,T105N06+1GFR085,0.6,+1G (upright),Test Run 65
0.0714803973943405,13.139027412235768,T105N06+1GFR085,0.6,+1G (upright),Test Run 65
0.0714803973943405,13.150108344852892,T105N06+1GFR085,0.6,+1G (upright),Test Run 65
0.07160137471083039,13.158952338993519,T105N06+1GFR085,0.6,+1G (upright),Test Run 65
0.07168202625515843,13.169517524540392,T105N06+1GFR085,0.6,+1G (upright),Test Run 65
0.0720448080155324,13.176078803837267,T105N06+1GFR085,0.6,+1G (upright),Test Run 65
0.0720448080155324,13.185145576298268,T105N06+1GFR085,0.6,+1G (upright),Test Run 65
0.07176260270493652,13.194128425419393,T105N06+1GFR085,0.6,+1G (upright),Test Run 65
0.07224643687635018,13.201576240360769,T105N06+1GFR085,0.6,+1G (upright),Test Run 65
0.07224643687635018,13.210963447392018,T105N06+1GFR085,0.6,+1G (upright),Test Run 65
0.07240766487045616,13.220794685185018,T105N06+1GFR085,0.6,+1G (upright),Test Run 65
0.07244799064261817,13.228002937138143,T105N06+1GFR085,0.6,+1G (upright),Test Run 65
0.07289149904186996,13.236093147099018,T105N06+1GFR085,0.6,+1G (upright),Test Run 65
0.07289149904186996,13.244590766727892,T105N06+1GFR085,0.6,+1G (upright),Test Run 65
0.07268987018105218,13.253781135380269,T105N06+1GFR085,0.6,+1G (upright),Test Run 65
0.07309305280813795,13.262287910282643,T105N06+1GFR085,0.6,+1G (upright),Test Run 65
0.07309305280813795,13.270190437138144,T105N06+1GFR085,0.6,+1G (upright),Test Run 65
0.07337525811873383,13.278909309208393,T105N06+1GFR085,0.6,+1G (upright),Test Run 65
0.07357688697955161,13.287297065556018,T105N06+1GFR085,0.6,+1G (upright),Test Run 65
0.07357688697955161,13.295080573856893,T105N06+1GFR085,0.6,+1G (upright),Test Run 65
0.07402032028425361,13.304383857548268,T105N06+1GFR085,0.6,+1G (upright),Test Run 65
0.07385909229014749,13.311967475712269,T105N06+1GFR085,0.6,+1G (upright),Test Run 65
0.07406064605641548,13.320469672977893,T105N06+1GFR085,0.6,+1G (upright),Test Run 65
0.07406064605641548,13.328076179325643,T105N06+1GFR085,0.6,+1G (upright),Test Run 65
0.07426219982268747,13.336874397099018,T105N06+1GFR085,0.6,+1G (upright),Test Run 65
0.07434285136701552,13.344491584599018,T105N06+1GFR085,0.6,+1G (upright),Test Run 65
0.07434285136701552,13.352604682743518,T105N06+1GFR085,0.6,+1G (upright),Test Run 65
0.07462505667761139,13.362438972294393,T105N06+1GFR085,0.6,+1G (upright),Test Run 65
0.07466538244977325,13.370378120243519,T105N06+1GFR085,0.6,+1G (upright),Test Run 65
0.07466538244977325,13.376477058231893,T105N06+1GFR085,0.6,+1G (upright),Test Run 65
0.07498791353253516,13.385783393681018,T105N06+1GFR085,0.6,+1G (upright),Test Run 65
0.07518946729880314,13.394540412724018,T105N06+1GFR085,0.6,+1G (upright),Test Run 65
0.07527011884313103,13.401106269657642,T105N06+1GFR085,0.6,+1G (upright),Test Run 65
0.07527011884313103,13.410327155888144,T105N06+1GFR085,0.6,+1G (upright),Test Run 65
0.07563297569805093,13.417799384892017,T105N06+1GFR085,0.6,+1G (upright),Test Run 65
0.07559264992588892,13.425959785282643,T105N06+1GFR085,0.6,+1G (upright),Test Run 65
0.07559264992588892,13.434164436161518,T105N06+1GFR085,0.6,+1G (upright),Test Run 65
0.07591518100865081,13.441630561649768,T105N06+1GFR085,0.6,+1G (upright),Test Run 65
0.07615706054708081,13.447857673466268,T105N06+1GFR085,0.6,+1G (upright),Test Run 65
0.07615706054708081,13.457031257450643,T105N06+1GFR085,0.6,+1G (upright),Test Run 65
0.07615706054708081,13.464343269169394,T105N06+1GFR085,0.6,+1G (upright),Test Run 65
0.07627803786357071,13.473011787235768,T105N06+1GFR085,0.6,+1G (upright),Test Run 65
0.07651991740200458,13.479925544560018,T105N06+1GFR085,0.6,+1G (upright),Test Run 65
0.07651991740200458,13.488978584110768,T105N06+1GFR085,0.6,+1G (upright),Test Run 65
0.07676179694043858,13.495800788700643,T105N06+1GFR085,0.6,+1G (upright),Test Run 65
0.07700375157341838,13.503877265751393,T105N06+1GFR085,0.6,+1G (upright),Test Run 65
0.07700375157341838,13.509194953739643,T105N06+1GFR085,0.6,+1G (upright),Test Run 65
0.07704400225103446,13.516397102177143,T105N06+1GFR085,0.6,+1G (upright),Test Run 65
0.07720530533968623,13.524186713993519,T105N06+1GFR085,0.6,+1G (upright),Test Run 65
0.07736653333379234,13.532775886356893,T105N06+1GFR085,0.6,+1G (upright),Test Run 65
0.07736653333379234,13.539321906864643,T105N06+1GFR085,0.6,+1G (upright),Test Run 65
0.07781004173304415,13.547921760380268,T105N06+1GFR085,0.6,+1G (upright),Test Run 65
0.07797126972715013,13.554483039677143,T105N06+1GFR085,0.6,+1G (upright),Test Run 65
0.07797126972715013,13.562554939091267,T105N06+1GFR085,0.6,+1G (upright),Test Run 65
0.07801159549931198,13.570155341923268,T105N06+1GFR085,0.6,+1G (upright),Test Run 65
0.07801159549931198,13.577180488407643,T105N06+1GFR085,0.6,+1G (upright),Test Run 65
0.07801159549931198,13.583811958134143,T105N06+1GFR085,0.6,+1G (upright),Test Run 65
0.07801159549931198,13.591682441532644,T105N06+1GFR085,0.6,+1G (upright),Test Run 65
0.07841477812640192,13.598878486454518,T105N06+1GFR085,0.6,+1G (upright),Test Run 65
0.0784954296707258,13.605958564579518,T105N06+1GFR085,0.6,+1G (upright),Test Run 65
0.0784954296707258,13.615531928837267,T105N06+1GFR085,0.6,+1G (upright),Test Run 65
0.0788179607534877,13.620518501102893,T105N06+1GFR085,0.6,+1G (upright),Test Run 65
0.07918081760841146,13.627902229130267,T105N06+1GFR085,0.6,+1G (upright),Test Run 65
0.07918081760841146,13.635418708622518,T105N06+1GFR085,0.6,+1G (upright),Test Run 65
0.07914049183624558,13.642144782841267,T105N06+1GFR085,0.6,+1G (upright),Test Run 65
0.07934204560251758,13.649768073856894,T105N06+1GFR085,0.6,+1G (upright),Test Run 65
0.07942269714684146,13.657829292118517,T105N06+1GFR085,0.6,+1G (upright),Test Run 65
0.07942269714684146,13.664764411747518,T105N06+1GFR085,0.6,+1G (upright),Test Run 65
0.07974522822960335,13.669801338017018,T105N06+1GFR085,0.6,+1G (upright),Test Run 65
0.07990645622370933,13.678845222294393,T105N06+1GFR085,0.6,+1G (upright),Test Run 65
0.07990645622370933,13.687353523075643,T105N06+1GFR085,0.6,+1G (upright),Test Run 65
0.07966457668527532,13.693353278935017,T105N06+1GFR085,0.6,+1G (upright),Test Run 65
0.08002743354019923,13.700228889286517,T105N06+1GFR085,0.6,+1G (upright),Test Run 65
0.08002743354019923,13.704730232060019,T105N06+1GFR085,0.6,+1G (upright),Test Run 65
0.08010808508452712,13.713719184696643,T105N06+1GFR085,0.6,+1G (upright),Test Run 65
0.08026931307863323,13.720632942020893,T105N06+1GFR085,0.6,+1G (upright),Test Run 65
0.08059184416139098,13.726527412235768,T105N06+1GFR085,0.6,+1G (upright),Test Run 65
0.08059184416139098,13.735151679813892,T105N06+1GFR085,0.6,+1G (upright),Test Run 65
0.08051119261706309,13.740594489872517,T105N06+1GFR085,0.6,+1G (upright),Test Run 65
0.08095470101631488,13.749623115360768,T105N06+1GFR085,0.6,+1G (upright),Test Run 65
0.08095470101631488,13.754922492802143,T105N06+1GFR085,0.6,+1G (upright),Test Run 65
0.08111592901042086,13.763099677860769,T105N06+1GFR085,0.6,+1G (upright),Test Run 65
0.08139813432101674,13.769911201298267,T105N06+1GFR085,0.6,+1G (upright),Test Run 65
0.08139813432101674,13.776800544560018,T105N06+1GFR085,0.6,+1G (upright),Test Run 65
0.08172066540377865,13.783442695438893,T105N06+1GFR085,0.6,+1G (upright),Test Run 65
0.08188196849243055,13.789851386845143,T105N06+1GFR085,0.6,+1G (upright),Test Run 65
0.08224482534735432,13.798562629520893,T105N06+1GFR085,0.6,+1G (upright),Test Run 65
0.08224482534735432,13.801809699833393,T105N06+1GFR085,0.6,+1G (upright),Test Run 65
0.08228515111951633,13.808914192020893,T105N06+1GFR085,0.6,+1G (upright),Test Run 65
0.08240605334146044,13.815681464970144,T105N06+1GFR085,0.6,+1G (upright),Test Run 65
0.08240605334146044,13.822894294560019,T105N06+1GFR085,0.6,+1G (upright),Test Run 65
0.0824463791136223,13.832765205204518,T105N06+1GFR085,0.6,+1G (upright),Test Run 65
0.0825270306579502,13.836428840458392,T105N06+1GFR085,0.6,+1G (upright),Test Run 65
0.0825270306579502,13.841683967411518,T105N06+1GFR085,0.6,+1G (upright),Test Run 65
0.08297046396265219,13.847662360966268,T105N06+1GFR085,0.6,+1G (upright),Test Run 65
0.08305111550698008,13.855911262333393,T105N06+1GFR085,0.6,+1G (upright),Test Run 65
0.08325274436779787,13.863862617313893,T105N06+1GFR085,0.6,+1G (upright),Test Run 65
0.08325274436779787,13.866384895145893,T105N06+1GFR085,0.6,+1G (upright),Test Run 65
0.08341397236190398,13.873951728642018,T105N06+1GFR085,0.6,+1G (upright),Test Run 65
0.08353494967839388,13.882168586552144,T105N06+1GFR085,0.6,+1G (upright),Test Run 65
0.08353494967839388,13.887918098270893,T105N06+1GFR085,0.6,+1G (upright),Test Run 65
0.08381715498898976,13.893191535770892,T105N06+1GFR085,0.6,+1G (upright),Test Run 65
0.08389773143876784,13.899140937626393,T105N06+1GFR085,0.6,+1G (upright),Test Run 65
0.08397838298309573,13.905699165165393,T105N06+1GFR085,0.6,+1G (upright),Test Run 65
0.08397838298309573,13.912986762821642,T105N06+1GFR085,0.6,+1G (upright),Test Run 65
0.08430091406585362,13.919371040165393,T105N06+1GFR085,0.6,+1G (upright),Test Run 65
0.08434123983801964,13.923904426395893,T105N06+1GFR085,0.6,+1G (upright),Test Run 65
0.08434123983801964,13.929115302860769,T105N06+1GFR085,0.6,+1G (upright),Test Run 65
0.08442189138234352,13.935273750126393,T105N06+1GFR085,0.6,+1G (upright),Test Run 65
0.08474442246510541,13.941564948856893,T105N06+1GFR085,0.6,+1G (upright),Test Run 65
0.08474442246510541,13.949594123661518,T105N06+1GFR085,0.6,+1G (upright),Test Run 65
0.08486532468704537,13.955827338993519,T105N06+1GFR085,0.6,+1G (upright),Test Run 65
0.08502662777570129,13.961706550419393,T105N06+1GFR085,0.6,+1G (upright),Test Run 65
0.08538948463062505,13.968794257938892,T105N06+1GFR085,0.6,+1G (upright),Test Run 65
0.08538948463062505,13.974491889774768,T105N06+1GFR085,0.6,+1G (upright),Test Run 65
0.08555071262473118,13.979641731083394,T105N06+1GFR085,0.6,+1G (upright),Test Run 65
0.08579259216316505,13.986505134403767,T105N06+1GFR085,0.6,+1G (upright),Test Run 65
0.08579259216316505,13.991267402470143,T105N06+1GFR085,0.6,+1G (upright),Test Run 65
0.08603454679614485,13.996611030399768,T105N06+1GFR085,0.6,+1G (upright),Test Run 65
0.08619577479025096,14.004318244755268,T105N06+1GFR085,0.6,+1G (upright),Test Run 65
0.08619577479025096,14.011106880009143,T105N06+1GFR085,0.6,+1G (upright),Test Run 65
0.08607479747376107,14.016877754032643,T105N06+1GFR085,0.6,+1G (upright),Test Run 65
0.08659895741733674,14.022026069462267,T105N06+1GFR085,0.6,+1G (upright),Test Run 65
0.08676018541144272,14.027301032841269,T105N06+1GFR085,0.6,+1G (upright),Test Run 65
0.08676018541144272,14.034602363407643,T105N06+1GFR085,0.6,+1G (upright),Test Run 65
0.08688116272793261,14.038275153935018,T105N06+1GFR085,0.6,+1G (upright),Test Run 65
0.08692148850009448,14.044961555302143,T105N06+1GFR085,0.6,+1G (upright),Test Run 65
0.08692148850009448,14.051480109989644,T105N06+1GFR085,0.6,+1G (upright),Test Run 65
0.08728434535501839,14.058279426395893,T105N06+1GFR085,0.6,+1G (upright),Test Run 65
0.0875262248934524,14.062232978642019,T105N06+1GFR085,0.6,+1G (upright),Test Run 65
0.08756655066561427,14.068936164677144,T105N06+1GFR085,0.6,+1G (upright),Test Run 65
0.08756655066561427,14.073541267216267,T105N06+1GFR085,0.6,+1G (upright),Test Run 65
0.08772777865972024,14.079396064579518,T105N06+1GFR085,0.6,+1G (upright),Test Run 65
0.08796965819815425,14.086317451298267,T105N06+1GFR085,0.6,+1G (upright),Test Run 65
0.08796965819815425,14.091821296513142,T105N06+1GFR085,0.6,+1G (upright),Test Run 65
0.08813096128681018,14.098275764286518,T105N06+1GFR085,0.6,+1G (upright),Test Run 65
0.08853414391389595,14.102117927372518,T105N06+1GFR085,0.6,+1G (upright),Test Run 65
0.08853414391389595,14.107460029423269,T105N06+1GFR085,0.6,+1G (upright),Test Run 65
0.08865504613583591,14.114389045536518,T105N06+1GFR085,0.6,+1G (upright),Test Run 65
0.0887760234523258,14.119544990360769,T105N06+1GFR085,0.6,+1G (upright),Test Run 65
0.08881634922449183,14.125125129520892,T105N06+1GFR085,0.6,+1G (upright),Test Run 65
0.08881634922449183,14.130009467899768,T105N06+1GFR085,0.6,+1G (upright),Test Run 65
0.08901790299075982,14.136174018681018,T105N06+1GFR085,0.6,+1G (upright),Test Run 65
0.08921945675703181,14.142147834599019,T105N06+1GFR085,0.6,+1G (upright),Test Run 65
0.08921945675703181,14.146026618778768,T105N06+1GFR085,0.6,+1G (upright),Test Run 65
0.08934043407352171,14.152294929325643,T105N06+1GFR085,0.6,+1G (upright),Test Run 65
0.08958231361195157,14.157420356571643,T105N06+1GFR085,0.6,+1G (upright),Test Run 65
0.08958231361195157,14.163127143681018,T105N06+1GFR085,0.6,+1G (upright),Test Run 65
0.08974361670060749,14.170460517704518,T105N06+1GFR085,0.6,+1G (upright),Test Run 65
0.0898645189225516,14.174894721806018,T105N06+1GFR085,0.6,+1G (upright),Test Run 65
0.09014672423314747,14.182327277958393,T105N06+1GFR085,0.6,+1G (upright),Test Run 65
0.09014672423314747,14.185354621708393,T105N06+1GFR085,0.6,+1G (upright),Test Run 65
0.09026770154963737,14.190750129520893,T105N06+1GFR085,0.6,+1G (upright),Test Run 65
0.09063055840456113,14.194903571903769,T105N06+1GFR085,0.6,+1G (upright),Test Run 65
0.09063055840456113,14.200459297001393,T105N06+1GFR085,0.6,+1G (upright),Test Run 65
0.09083211217082912,14.205805976688893,T105N06+1GFR085,0.6,+1G (upright),Test Run 65
0.09099341525948103,14.211372382938894,T105N06+1GFR085,0.6,+1G (upright),Test Run 65
0.09119496902575303,14.215798957645893,T105N06+1GFR085,0.6,+1G (upright),Test Run 65
0.09119496902575303,14.220890815556018,T105N06+1GFR085,0.6,+1G (upright),Test Run 65
0.09127562057008091,14.226672370731894,T105N06+1GFR085,0.6,+1G (upright),Test Run 65
0.09155782588067679,14.231227119267018,T105N06+1GFR085,0.6,+1G (upright),Test Run 65
0.09155782588067679,14.236601264774768,T105N06+1GFR085,0.6,+1G (upright),Test Run 65
0.09175937964694479,14.243148811161518,T105N06+1GFR085,0.6,+1G (upright),Test Run 65
0.09184003119127267,14.248109443485768,T105N06+1GFR085,0.6,+1G (upright),Test Run 65
0.09184003119127267,14.252693183720144,T105N06+1GFR085,0.6,+1G (upright),Test Run 65
0.09204158495754067,14.256105048954518,T105N06+1GFR085,0.6,+1G (upright),Test Run 65
0.09220288804619658,14.262838752567768,T105N06+1GFR085,0.6,+1G (upright),Test Run 65
0.09244476758462644,14.265855415165394,T105N06+1GFR085,0.6,+1G (upright),Test Run 65
0.09244476758462644,14.271186836063894,T105N06+1GFR085,0.6,+1G (upright),Test Run 65
0.09272697289522232,14.277668769657643,T105N06+1GFR085,0.6,+1G (upright),Test Run 65
0.09304950397798421,14.281597907841268,T105N06+1GFR085,0.6,+1G (upright),Test Run 65
0.09304950397798421,14.285824592411519,T105N06+1GFR085,0.6,+1G (upright),Test Run 65
0.09329138351641822,14.290565498173269,T105N06+1GFR085,0.6,+1G (upright),Test Run 65
0.0933720350607421,14.297671516239642,T105N06+1GFR085,0.6,+1G (upright),Test Run 65
0.0933720350607421,14.301907356083394,T105N06+1GFR085,0.6,+1G (upright),Test Run 65
0.09381554345999389,14.307128913700643,T105N06+1GFR085,0.6,+1G (upright),Test Run 65
0.09377521768783188,14.311148078739643,T105N06+1GFR085,0.6,+1G (upright),Test Run 65
0.09401709722626188,14.316590888798268,T105N06+1GFR085,0.6,+1G (upright),Test Run 65
0.09401709722626188,14.319863899052143,T105N06+1GFR085,0.6,+1G (upright),Test Run 65
0.09433962830902377,14.325883491337269,T105N06+1GFR085,0.6,+1G (upright),Test Run 65
0.09450093139767554,14.330644233524769,T105N06+1GFR085,0.6,+1G (upright),Test Run 65
0.09450093139767554,14.334400947392018,T105N06+1GFR085,0.6,+1G (upright),Test Run 65
0.09478313670827142,14.340304572880267,T105N06+1GFR085,0.6,+1G (upright),Test Run 65
0.09498469047454357,14.344804389774769,T105N06+1GFR085,0.6,+1G (upright),Test Run 65
0.0951862442408114,14.349995429813893,T105N06+1GFR085,0.6,+1G (upright),Test Run 65
0.0951862442408114,14.353961189091269,T105N06+1GFR085,0.6,+1G (upright),Test Run 65
0.09534754732946732,14.359999091923267,T105N06+1GFR085,0.6,+1G (upright),Test Run 65
0.09538787310162934,14.363987739384143,T105N06+1GFR085,0.6,+1G (upright),Test Run 65
0.09538787310162934,14.369444282352893,T105N06+1GFR085,0.6,+1G (upright),Test Run 65
0.09567007841222522,14.374555976688892,T105N06+1GFR085,0.6,+1G (upright),Test Run 65
0.09579098063416933,14.378070075810019,T105N06+1GFR085,0.6,+1G (upright),Test Run 65
0.09579098063416933,14.384471137821643,T105N06+1GFR085,0.6,+1G (upright),Test Run 65
0.09591195795065909,14.386808784306018,T105N06+1GFR085,0.6,+1G (upright),Test Run 65
0.09623448903341697,14.393737800419393,T105N06+1GFR085,0.6,+1G (upright),Test Run 65
0.0961941632612551,14.397059638798268,T105N06+1GFR085,0.6,+1G (upright),Test Run 65
0.0961941632612551,14.399971015751394,T105N06+1GFR085,0.6,+1G (upright),Test Run 65
0.09663767166050274,14.406979377567769,T105N06+1GFR085,0.6,+1G (upright),Test Run 65
0.09687955119893675,14.412562568485768,T105N06+1GFR085,0.6,+1G (upright),Test Run 65
0.09687955119893675,14.415275581181017,T105N06+1GFR085,0.6,+1G (upright),Test Run 65
0.09708110496520474,14.420167548954518,T105N06+1GFR085,0.6,+1G (upright),Test Run 65
0.09720208228169865,14.423915107548268,T105N06+1GFR085,0.6,+1G (upright),Test Run 65
0.09720208228169865,14.428546150028769,T105N06+1GFR085,0.6,+1G (upright),Test Run 65
0.09736331027580462,14.432736213505269,T105N06+1GFR085,0.6,+1G (upright),Test Run 65
0.09760526490878442,14.436647041142018,T105N06+1GFR085,0.6,+1G (upright),Test Run 65
0.0977664929028904,14.439756782352893,T105N06+1GFR085,0.6,+1G (upright),Test Run 65
0.0977664929028904,14.443292243778767,T105N06+1GFR085,0.6,+1G (upright),Test Run 65
0.09784714444721843,14.447326667606893,T105N06+1GFR085,0.6,+1G (upright),Test Run 65
0.0980083724413244,14.454183967411518,T105N06+1GFR085,0.6,+1G (upright),Test Run 65
0.0980083724413244,14.458448798954517,T105N06+1GFR085,0.6,+1G (upright),Test Run 65
0.0982503270743042,14.462356574833393,T105N06+1GFR085,0.6,+1G (upright),Test Run 65
0.09853253238490008,14.467106635868518,T105N06+1GFR085,0.6,+1G (upright),Test Run 65
0.0987744119233341,14.471229560673269,T105N06+1GFR085,0.6,+1G (upright),Test Run 65
0.0987744119233341,14.475465400517018,T105N06+1GFR085,0.6,+1G (upright),Test Run 65
0.09897596568960193,14.479353339970142,T105N06+1GFR085,0.6,+1G (upright),Test Run 65
0.09905661723392997,14.483399970829518,T105N06+1GFR085,0.6,+1G (upright),Test Run 65
0.09905661723392997,14.487797553837268,T105N06+1GFR085,0.6,+1G (upright),Test Run 65
0.09925817100019796,14.491827400028768,T105N06+1GFR085,0.6,+1G (upright),Test Run 65
0.0995001256331776,14.496052558720143,T105N06+1GFR085,0.6,+1G (upright),Test Run 65
0.0995001256331776,14.500477607548268,T105N06+1GFR085,0.6,+1G (upright),Test Run 65
0.09966135362728373,14.505700691044392,T105N06+1GFR085,0.6,+1G (upright),Test Run 65
0.09994355893787961,14.508026130497518,T105N06+1GFR085,0.6,+1G (upright),Test Run 65
0.10010486202653553,14.512498481571644,T105N06+1GFR085,0.6,+1G (upright),Test Run 65
0.10010486202653553,14.517408759892017,T105N06+1GFR085,0.6,+1G (upright),Test Run 65
0.10010486202653553,14.520199592411519,T105N06+1GFR085,0.6,+1G (upright),Test Run 65
0.1002660900206415,14.525155647099018,T105N06+1GFR085,0.6,+1G (upright),Test Run 65
0.1002660900206415,14.528143317997518,T105N06+1GFR085,0.6,+1G (upright),Test Run 65
0.10050796955907537,14.534564216435019,T105N06+1GFR085,0.6,+1G (upright),Test Run 65
0.10079017486967139,14.535540778935019,T105N06+1GFR085,0.6,+1G (upright),Test Run 65
0.10079017486967139,14.540809638798269,T105N06+1GFR085,0.6,+1G (upright),Test Run 65
0.10087082641399527,14.545353706181018,T105N06+1GFR085,0.6,+1G (upright),Test Run 65
0.10107238018026726,14.547200019657643,T105N06+1GFR085,0.6,+1G (upright),Test Run 65
0.10131433481324706,14.551942451298268,T105N06+1GFR085,0.6,+1G (upright),Test Run 65
0.10131433481324706,14.556353767216269,T105N06+1GFR085,0.6,+1G (upright),Test Run 65
0.10155621435168093,14.560441596806019,T105N06+1GFR085,0.6,+1G (upright),Test Run 65
0.10171744234578706,14.565263374149769,T105N06+1GFR085,0.6,+1G (upright),Test Run 65
0.10171744234578706,14.568765266239643,T105N06+1GFR085,0.6,+1G (upright),Test Run 65
0.1019593969787667,14.573265083134142,T105N06+1GFR085,0.6,+1G (upright),Test Run 65
0.1022012765172007,14.576878364384143,T105N06+1GFR085,0.6,+1G (upright),Test Run 65
0.1022012765172007,14.580981452763144,T105N06+1GFR085,0.6,+1G (upright),Test Run 65
0.10232217873914082,14.582815559208393,T105N06+1GFR085,0.6,+1G (upright),Test Run 65
0.10240283028346871,14.587858588993518,T105N06+1GFR085,0.6,+1G (upright),Test Run 65
0.10256413337212046,14.591995246708393,T105N06+1GFR085,0.6,+1G (upright),Test Run 65
0.10256413337212046,14.594685371220143,T105N06+1GFR085,0.6,+1G (upright),Test Run 65
0.10288666445488236,14.599615485966268,T105N06+1GFR085,0.6,+1G (upright),Test Run 65
0.10304789244898849,14.601794441044394,T105N06+1GFR085,0.6,+1G (upright),Test Run 65
0.10304789244898849,14.605216987431017,T105N06+1GFR085,0.6,+1G (upright),Test Run 65
0.10320919553764026,14.610211189091268,T105N06+1GFR085,0.6,+1G (upright),Test Run 65
0.10345107507607426,14.614813239872518,T105N06+1GFR085,0.6,+1G (upright),Test Run 65
0.10369295461450813,14.617265327274769,T105N06+1GFR085,0.6,+1G (upright),Test Run 65
0.10369295461450813,14.620019538700642,T105N06+1GFR085,0.6,+1G (upright),Test Run 65
0.10381393193099803,14.624533088505268,T105N06+1GFR085,0.6,+1G (upright),Test Run 65
0.10421703946353801,14.628498847782643,T105N06+1GFR085,0.6,+1G (upright),Test Run 65
0.10421703946353801,14.631341560185017,T105N06+1GFR085,0.6,+1G (upright),Test Run 65
0.10437834255218992,14.635600288212268,T105N06+1GFR085,0.6,+1G (upright),Test Run 65
0.10462022209062379,14.637973029911517,T105N06+1GFR085,0.6,+1G (upright),Test Run 65
0.10462022209062379,14.640582282841269,T105N06+1GFR085,0.6,+1G (upright),Test Run 65
0.10486210162905779,14.644622810185018,T105N06+1GFR085,0.6,+1G (upright),Test Run 65
0.10506373048987157,14.648258979618518,T105N06+1GFR085,0.6,+1G (upright),Test Run 65
0.10502340471770956,14.650662238895894,T105N06+1GFR085,0.6,+1G (upright),Test Run 65
0.10502340471770956,14.652851875126393,T105N06+1GFR085,0.6,+1G (upright),Test Run 65
0.10530561002830544,14.659246833622518,T105N06+1GFR085,0.6,+1G (upright),Test Run 65
0.10558781533890146,14.660304267704518,T105N06+1GFR085,0.6,+1G (upright),Test Run 65
0.10558781533890146,14.666807563602893,T105N06+1GFR085,0.6,+1G (upright),Test Run 65
0.10587002064949734,14.669578559696642,T105N06+1GFR085,0.6,+1G (upright),Test Run 65
0.10619255173225924,14.673034675419393,T105N06+1GFR085,0.6,+1G (upright),Test Run 65
0.10619255173225924,14.676153571903768,T105N06+1GFR085,0.6,+1G (upright),Test Run 65
0.10627320327658712,14.677868659794393,T105N06+1GFR085,0.6,+1G (upright),Test Run 65
0.10663606013150687,14.684461982548267,T105N06+1GFR085,0.6,+1G (upright),Test Run 65
0.10675696235345099,14.684167487919392,T105N06+1GFR085,0.6,+1G (upright),Test Run 65
0.10675696235345099,14.688468940556017,T105N06+1GFR085,0.6,+1G (upright),Test Run 65
0.10695859121426878,14.692761237919393,T105N06+1GFR085,0.6,+1G (upright),Test Run 65
0.10699891698643078,14.696836860477893,T105N06+1GFR085,0.6,+1G (upright),Test Run 65
0.10699891698643078,14.698477180302143,T105N06+1GFR085,0.6,+1G (upright),Test Run 65
0.10711981920837489,14.704656989872518,T105N06+1GFR085,0.6,+1G (upright),Test Run 65
0.10740202451897077,14.706146247685018,T105N06+1GFR085,0.6,+1G (upright),Test Run 65
0.10768422982956664,14.708947761356892,T105N06+1GFR085,0.6,+1G (upright),Test Run 65
0.10768422982956664,14.713700874149769,T105N06+1GFR085,0.6,+1G (upright),Test Run 65
0.10780520714605654,14.716198737919393,T105N06+1GFR085,0.6,+1G (upright),Test Run 65
0.10800676091232854,14.719735725224018,T105N06+1GFR085,0.6,+1G (upright),Test Run 65
0.10800676091232854,14.723457343876394,T105N06+1GFR085,0.6,+1G (upright),Test Run 65
0.10808741245665242,14.727043159306017,T105N06+1GFR085,0.6,+1G (upright),Test Run 65
0.10840994353941431,14.727990730106892,T105N06+1GFR085,0.6,+1G (upright),Test Run 65
0.10840994353941431,14.733534248173267,T105N06+1GFR085,0.6,+1G (upright),Test Run 65
0.1087324746221722,14.735798652470143,T105N06+1GFR085,0.6,+1G (upright),Test Run 65
0.10893402838844421,14.737689216435019,T105N06+1GFR085,0.6,+1G (upright),Test Run 65
0.1090550057049341,14.741259773075644,T105N06+1GFR085,0.6,+1G (upright),Test Run 65
0.1090550057049341,14.746441657841268,T105N06+1GFR085,0.6,+1G (upright),Test Run 65
0.10933721101552998,14.749469001591269,T105N06+1GFR085,0.6,+1G (upright),Test Run 65
0.10970006787045389,14.753506477177144,T105N06+1GFR085,0.6,+1G (upright),Test Run 65
0.10970006787045389,14.756330879032642,T105N06+1GFR085,0.6,+1G (upright),Test Run 65
0.10994194740888374,14.759692390263144,T105N06+1GFR085,0.6,+1G (upright),Test Run 65
