Repository: schandel33/gitrep

# Nozzle Tensile Test Analysis

Stress-vs-strain analysis of tensile pulls across 4 nozzle sizes (0.6, 1.4,
2.2, 2.6 mm) x 2 print-gravity orientations (+1G upright / -1G inverted),
printed at 105 C with a 0.85 flow ratio.

## Data-quality issues found and how they're handled

1. **Load-cell zero offset.** 10 of 17 runs record small negative Load
   values for the first handful of samples (up to ~180, always <0.5% of the
   file) before the crosshead starts moving — load-cell noise around zero,
   not real load. The script computes the mean Load over all
   pre-motion samples (`Crosshead < crosshead_zero_threshold_mm`) and
   subtracts it from the whole run.
2.

File: nozzle_tensile_analysis/analysis_output/all_curves_tidy.csv (part 3 of 151)
Strain,Stress_MPa,condition,nozzle_mm,gravity,run
0.11014350117515574,14.762370307743518,T105N06+1GFR085,0.6,+1G (upright),Test Run 65
0.11014350117515574,14.765913398563892,T105N06+1GFR085,0.6,+1G (upright),Test Run 65
0.11018382694731775,14.767776496708393,T105N06+1GFR085,0.6,+1G (upright),Test Run 65
0.11034513003597353,14.771229560673268,T105N06+1GFR085,0.6,+1G (upright),Test Run 65
0.11042578158029741,14.774095161259144,T105N06+1GFR085,0.6,+1G (upright),Test Run 65
0.11042578158029741,14.775659187138142,T105N06+1GFR085,0.6,+1G (upright),Test Run 65
0.11042578158029741,14.781732185185017,T105N06+1GFR085,0.6,+1G (upright),Test Run 65
0.1107482375685095,14.782518012821644,T105N06+1GFR085,0.6,+1G (upright),Test Run 65
0.1107482375685095,14.786851508915394,T105N06+1GFR085,0.6,+1G (upright),Test Run 65
0.11094986642932729,14.787554939091269,T105N06+1GFR085,0.6,+1G (upright),Test Run 65
0.11123207173992317,14.790165717899768,T105N06+1GFR085,0.6,+1G (upright),Test Run 65
0.11147395127835717,14.794857795536519,T105N06+1GFR085,0.6,+1G (upright),Test Run 65
0.11147395127835717,14.799208076298267,T105N06+1GFR085,0.6,+1G (upright),Test Run 65
0.11175615658895305,14.799244697392018,T105N06+1GFR085,0.6,+1G (upright),Test Run 65
0.11207868767171494,14.803700263798268,T105N06+1GFR085,0.6,+1G (upright),Test Run 65
0.11207868767171494,14.805645759403768,T105N06+1GFR085,0.6,+1G (upright),Test Run 65
0.11244154452663485,14.808740241825642,T105N06+1GFR085,0.6,+1G (upright),Test Run 65
0.11248187029880072,14.810731513798268,T105N06+1GFR085,0.6,+1G (upright),Test Run 65
0.11248187029880072,14.813525398075644,T105N06+1GFR085,0.6,+1G (upright),Test Run 65
0.11272374983723474,14.816819770634144,T105N06+1GFR085,0.6,+1G (upright),Test Run 65
0.11308660669215449,14.819570930302143,T105N06+1GFR085,0.6,+1G (upright),Test Run 65
0.1133284862305885,14.821823127567768,T105N06+1GFR085,0.6,+1G (upright),Test Run 65
0.1133284862305885,14.823628242313893,T105N06+1GFR085,0.6,+1G (upright),Test Run 65
0.1135703657690225,14.828959663212268,T105N06+1GFR085,0.6,+1G (upright),Test Run 65
0.1136510173133504,14.831936652958394,T105N06+1GFR085,0.6,+1G (upright),Test Run 65
0.1136510173133504,14.833760078251393,T105N06+1GFR085,0.6,+1G (upright),Test Run 65
0.11405419994043617,14.835231025517018,T105N06+1GFR085,0.6,+1G (upright),Test Run 65
0.11413485148476005,14.837011726200643,T105N06+1GFR085,0.6,+1G (upright),Test Run 65
0.11413485148476005,14.839576728642019,T105N06+1GFR085,0.6,+1G (upright),Test Run 65
0.11445738256752194,14.843005378544394,T105N06+1GFR085,0.6,+1G (upright),Test Run 65
0.11445738256752194,14.847636421024768,T105N06+1GFR085,0.6,+1G (upright),Test Run 65
0.11445738256752194,14.849078376591269,T105N06+1GFR085,0.6,+1G (upright),Test Run 65
0.11445738256752194,14.851896674931018,T105N06+1GFR085,0.6,+1G (upright),Test Run 65
0.11482016432789591,14.853370673954519,T105N06+1GFR085,0.6,+1G (upright),Test Run 65
0.11482016432789591,14.855946357548268,T105N06+1GFR085,0.6,+1G (upright),Test Run 65
0.11482016432789591,14.858590705692768,T105N06+1GFR085,0.6,+1G (upright),Test Run 65
0.11518302118281981,14.861972053349017,T105N06+1GFR085,0.6,+1G (upright),Test Run 65
0.11546522649341569,14.866133125126392,T105N06+1GFR085,0.6,+1G (upright),Test Run 65
0.1157877575761776,14.866926582157642,T105N06+1GFR085,0.6,+1G (upright),Test Run 65
0.1157877575761776,14.871144111454518,T105N06+1GFR085,0.6,+1G (upright),Test Run 65
0.11606996288677347,14.872631843388143,T105N06+1GFR085,0.6,+1G (upright),Test Run 65
0.11623126597542538,14.874206550419393,T105N06+1GFR085,0.6,+1G (upright),Test Run 65
0.11623126597542538,14.875854499638143,T105N06+1GFR085,0.6,+1G (upright),Test Run 65
0.11663444860251516,14.879270942509143,T105N06+1GFR085,0.6,+1G (upright),Test Run 65
0.11699723036288913,14.881927497685018,T105N06+1GFR085,0.6,+1G (upright),Test Run 65
0.11699723036288913,14.882894904911518,T105N06+1GFR085,0.6,+1G (upright),Test Run 65
0.11707788190721702,14.886323554813893,T105N06+1GFR085,0.6,+1G (upright),Test Run 65
0.11707788190721702,14.888700874149768,T105N06+1GFR085,0.6,+1G (upright),Test Run 65
0.11731976144564701,14.891171272099019,T105N06+1GFR085,0.6,+1G (upright),Test Run 65
0.11731976144564701,14.894854743778769,T105N06+1GFR085,0.6,+1G (upright),Test Run 65
0.11756171607863082,14.895108039677144,T105N06+1GFR085,0.6,+1G (upright),Test Run 65
0.1179648236111668,14.898460395634142,T105N06+1GFR085,0.6,+1G (upright),Test Run 65
0.1179648236111668,14.900445564091267,T105N06+1GFR085,0.6,+1G (upright),Test Run 65
0.11804547515549468,14.905204780399767,T105N06+1GFR085,0.6,+1G (upright),Test Run 65
0.11840833201041845,14.906077583134143,T105N06+1GFR085,0.6,+1G (upright),Test Run 65
0.11840833201041845,14.909640510380267,T105N06+1GFR085,0.6,+1G (upright),Test Run 65
0.11852930932690835,14.909675605595144,T105N06+1GFR085,0.6,+1G (upright),Test Run 65
0.11881151463750422,14.911813361942768,T105N06+1GFR085,0.6,+1G (upright),Test Run 65
0.11901306840377221,14.916137702763143,T105N06+1GFR085,0.6,+1G (upright),Test Run 65
0.11901306840377221,14.917372138798267,T105N06+1GFR085,0.6,+1G (upright),Test Run 65
0.11917437149242813,14.917971809208392,T105N06+1GFR085,0.6,+1G (upright),Test Run 65
0.119456576803024,14.922280891239643,T105N06+1GFR085,0.6,+1G (upright),Test Run 65
0.119456576803024,14.924560554325643,T105N06+1GFR085,0.6,+1G (upright),Test Run 65
0.11957747902496813,14.927415473759144,T105N06+1GFR085,0.6,+1G (upright),Test Run 65
0.12002098742421591,14.928332526981894,T105N06+1GFR085,0.6,+1G (upright),Test Run 65
0.1201016389685438,14.930825813114643,T105N06+1GFR085,0.6,+1G (upright),Test Run 65
0.1201016389685438,14.932855232060017,T105N06+1GFR085,0.6,+1G (upright),Test Run 65
0.12026286696264978,14.936315925419393,T105N06+1GFR085,0.6,+1G (upright),Test Run 65
0.12050474650108378,14.937310798466267,T105N06+1GFR085,0.6,+1G (upright),Test Run 65
0.12050474650108378,14.937649543583394,T105N06+1GFR085,0.6,+1G (upright),Test Run 65
0.12078695181167966,14.941584785282643,T105N06+1GFR085,0.6,+1G (upright),Test Run 65
0.12090792912816956,14.943820197880267,T105N06+1GFR085,0.6,+1G (upright),Test Run 65
0.12090792912816956,14.945516975224018,T105N06+1GFR085,0.6,+1G (upright),Test Run 65
0.12106915712227553,14.947988899052143,T105N06+1GFR085,0.6,+1G (upright),Test Run 65
0.12143201397719944,14.950701911747519,T105N06+1GFR085,0.6,+1G (upright),Test Run 65
0.1219158481486131,14.950267036259143,T105N06+1GFR085,0.6,+1G (upright),Test Run 65
0.1219158481486131,14.954528816044393,T105N06+1GFR085,0.6,+1G (upright),Test Run 65
0.1221577276870431,14.954731757938893,T105N06+1GFR085,0.6,+1G (upright),Test Run 65
0.12248025876980485,14.958351142704519,T105N06+1GFR085,0.6,+1G (upright),Test Run 65
0.12248025876980485,14.959657295048268,T105N06+1GFR085,0.6,+1G (upright),Test Run 65
0.12260123608629475,14.961480720341267,T105N06+1GFR085,0.6,+1G (upright),Test Run 65
0.12268181253607284,14.964372260868519,T105N06+1GFR085,0.6,+1G (upright),Test Run 65
0.12268181253607284,14.967630012333393,T105N06+1GFR085,0.6,+1G (upright),Test Run 65
0.12296401784666887,14.967448432743518,T105N06+1GFR085,0.6,+1G (upright),Test Run 65
0.12300434361883474,14.970536811649769,T105N06+1GFR085,0.6,+1G (upright),Test Run 65
0.12332687470159263,14.972018440067767,T105N06+1GFR085,0.6,+1G (upright),Test Run 65
0.12332687470159263,14.974746711552143,T105N06+1GFR085,0.6,+1G (upright),Test Run 65
0.12332687470159263,14.977290351688893,T105N06+1GFR085,0.6,+1G (upright),Test Run 65
0.12373005732867841,14.978761298954518,T105N06+1GFR085,0.6,+1G (upright),Test Run 65
0.12373005732867841,14.980046088993518,T105N06+1GFR085,0.6,+1G (upright),Test Run 65
0.12409291418360231,14.981533820927144,T105N06+1GFR085,0.6,+1G (upright),Test Run 65
0.1241735657279302,14.983384712040394,T105N06+1GFR085,0.6,+1G (upright),Test Run 65
0.1246169990326322,14.986618049442768,T105N06+1GFR085,0.6,+1G (upright),Test Run 65
0.1246169990326322,14.989002998173268,T105N06+1GFR085,0.6,+1G (upright),Test Run 65
0.12465732480479406,14.991014106571644,T105N06+1GFR085,0.6,+1G (upright),Test Run 65
0.12469765057696008,14.990917976200643,T105N06+1GFR085,0.6,+1G (upright),Test Run 65
0.12469765057696008,14.993182380497519,T105N06+1GFR085,0.6,+1G (upright),Test Run 65
0.12502018165971798,14.995895393192768,T105N06+1GFR085,0.6,+1G (upright),Test Run 65
0.12522173542598997,14.997468574345143,T105N06+1GFR085,0.6,+1G (upright),Test Run 65
0.12522173542598997,15.000030525028768,T105N06+1GFR085,0.6,+1G (upright),Test Run 65
0.12542336428680376,15.001867683231893,T105N06+1GFR085,0.6,+1G (upright),Test Run 65
0.12550394073658586,15.004295356571642,T105N06+1GFR085,0.6,+1G (upright),Test Run 65
0.12582647181934373,15.006437690556018,T105N06+1GFR085,0.6,+1G (upright),Test Run 65
0.12582647181934373,15.006044013798268,T105N06+1GFR085,0.6,+1G (upright),Test Run 65
0.12594744913583364,15.010362251102894,T105N06+1GFR085,0.6,+1G (upright),Test Run 65
0.1261893286742675,15.009661872685019,T105N06+1GFR085,0.6,+1G (upright),Test Run 65
0.1261893286742675,15.012733466923269,T105N06+1GFR085,0.6,+1G (upright),Test Run 65
0.1265521855291914,15.014122016727892,T105N06+1GFR085,0.6,+1G (upright),Test Run 65
0.12659251130135327,15.017216499149768,T105N06+1GFR085,0.6,+1G (upright),Test Run 65
0.12659251130135327,15.019845588505268,T105N06+1GFR085,0.6,+1G (upright),Test Run 65
0.12687471661194916,15.020773322880268,T105N06+1GFR085,0.6,+1G (upright),Test Run 65
0.12699561883389326,15.023335273563893,T105N06+1GFR085,0.6,+1G (upright),Test Run 65
0.12723757346687306,15.025160224735767,T105N06+1GFR085,0.6,+1G (upright),Test Run 65
0.12723757346687306,15.026087959110768,T105N06+1GFR085,0.6,+1G (upright),Test Run 65
0.12743912723314504,15.027008064091268,T105N06+1GFR085,0.6,+1G (upright),Test Run 65
0.12760043032179683,15.031398017704518,T105N06+1GFR085,0.6,+1G (upright),Test Run 65
0.12760043032179683,15.031239326298268,T105N06+1GFR085,0.6,+1G (upright),Test Run 65
0.12796321208217093,15.034454353153768,T105N06+1GFR085,0.6,+1G (upright),Test Run 65
0.12828574316493283,15.035458381474019,T105N06+1GFR085,0.6,+1G (upright),Test Run 65
0.12828574316493283,15.036462409794392,T105N06+1GFR085,0.6,+1G (upright),Test Run 65
0.12836639470926073,15.039208991825642,T105N06+1GFR085,0.6,+1G (upright),Test Run 65
0.12872925156418047,15.040229804813894,T105N06+1GFR085,0.6,+1G (upright),Test Run 65
0.1286889257920186,15.042059333622518,T105N06+1GFR085,0.6,+1G (upright),Test Run 65
0.1286889257920186,15.042718513310017,T105N06+1GFR085,0.6,+1G (upright),Test Run 65
0.1288099031085085,15.046214301884143,T105N06+1GFR085,0.6,+1G (upright),Test Run 65
0.12905178264694236,15.046846015751393,T105N06+1GFR085,0.6,+1G (upright),Test Run 65
0.12905178264694236,15.046975715458393,T105N06+1GFR085,0.6,+1G (upright),Test Run 65
0.12925333641321035,15.049806220829518,T105N06+1GFR085,0.6,+1G (upright),Test Run 65
0.12961619326813426,15.050946052372518,T105N06+1GFR085,0.6,+1G (upright),Test Run 65
0.12977749635679003,15.052545173466267,T105N06+1GFR085,0.6,+1G (upright),Test Run 65
0.12977749635679003,15.054777534306018,T105N06+1GFR085,0.6,+1G (upright),Test Run 65
0.130140278117164,15.054885871708393,T105N06+1GFR085,0.6,+1G (upright),Test Run 65
0.13034190697798193,15.058541877567768,T105N06+1GFR085,0.6,+1G (upright),Test Run 65
0.13034190697798193,15.058235175907644,T105N06+1GFR085,0.6,+1G (upright),Test Run 65
0.13066443806073968,15.060884101688893,T105N06+1GFR085,0.6,+1G (upright),Test Run 65
0.1307853402826838,15.062049873173269,T105N06+1GFR085,0.6,+1G (upright),Test Run 65
0.1307853402826838,15.064379890263144,T105N06+1GFR085,0.6,+1G (upright),Test Run 65
0.13098696914350158,15.066229255497518,T105N06+1GFR085,0.6,+1G (upright),Test Run 65
0.13110787136544166,15.065628059208393,T105N06+1GFR085,0.6,+1G (upright),Test Run 65
0.13134982599842548,15.068663032352893,T105N06+1GFR085,0.6,+1G (upright),Test Run 65
0.13134982599842548,15.070654304325643,T105N06+1GFR085,0.6,+1G (upright),Test Run 65
0.13151105399252744,15.070240791142018,T105N06+1GFR085,0.6,+1G (upright),Test Run 65
0.13171260775879945,15.073471076786518,T105N06+1GFR085,0.6,+1G (upright),Test Run 65
0.13171260775879945,15.072920234501392,T105N06+1GFR085,0.6,+1G (upright),Test Run 65
0.13195456239177925,15.076136787235768,T105N06+1GFR085,0.6,+1G (upright),Test Run 65
0.13223676770237514,15.074595649540393,T105N06+1GFR085,0.6,+1G (upright),Test Run 65
0.13223676770237514,15.077482612431018,T105N06+1GFR085,0.6,+1G (upright),Test Run 65
0.13243832146864712,15.079589851200643,T105N06+1GFR085,0.6,+1G (upright),Test Run 65
0.13243832146864712,15.080456550419393,T105N06+1GFR085,0.6,+1G (upright),Test Run 65
0.1326398752349151,15.081924445927143,T105N06+1GFR085,0.6,+1G (upright),Test Run 65
0.1326398752349151,15.083174140751392,T105N06+1GFR085,0.6,+1G (upright),Test Run 65
0.1328011783235669,15.083422859013144,T105N06+1GFR085,0.6,+1G (upright),Test Run 65
0.13324461162826887,15.086341865360769,T105N06+1GFR085,0.6,+1G (upright),Test Run 65
0.13324461162826887,15.088365180790394,T105N06+1GFR085,0.6,+1G (upright),Test Run 65
0.1334865662612527,15.088482673466268,T105N06+1GFR085,0.6,+1G (upright),Test Run 65
0.13376877157184855,15.089927680790392,T105N06+1GFR085,0.6,+1G (upright),Test Run 65
0.13405097688244444,15.092808540165393,T105N06+1GFR085,0.6,+1G (upright),Test Run 65
0.13405097688244444,15.093359382450643,T105N06+1GFR085,0.6,+1G (upright),Test Run 65
0.13425253064871243,15.093847663700643,T105N06+1GFR085,0.6,+1G (upright),Test Run 65
0.1343735079652023,15.095877082645893,T105N06+1GFR085,0.6,+1G (upright),Test Run 65
0.1343735079652023,15.096347053349017,T105N06+1GFR085,0.6,+1G (upright),Test Run 65
0.1348975928142322,15.097607429325643,T105N06+1GFR085,0.6,+1G (upright),Test Run 65
0.13517979812482808,15.100027473270893,T105N06+1GFR085,0.6,+1G (upright),Test Run 65
0.13517979812482808,15.100758369267018,T105N06+1GFR085,0.6,+1G (upright),Test Run 65
0.13530077544131797,15.102587898075644,T105N06+1GFR085,0.6,+1G (upright),Test Run 65
0.13550232920758998,15.103800971806018,T105N06+1GFR085,0.6,+1G (upright),Test Run 65
0.13566363229624173,15.104238899052143,T105N06+1GFR085,0.6,+1G (upright),Test Run 65
0.13566363229624173,15.106204231083392,T105N06+1GFR085,0.6,+1G (upright),Test Run 65
0.13594583760683776,15.105725105106893,T105N06+1GFR085,0.6,+1G (upright),Test Run 65
0.13622804291743365,15.109306342899767,T105N06+1GFR085,0.6,+1G (upright),Test Run 65
0.13622804291743365,15.109352119267019,T105N06+1GFR085,0.6,+1G (upright),Test Run 65
0.13655057400019555,15.112071235477893,T105N06+1GFR085,0.6,+1G (upright),Test Run 65
0.13667147622213965,15.112150581181018,T105N06+1GFR085,0.6,+1G (upright),Test Run 65
0.13667147622213965,15.112635810673268,T105N06+1GFR085,0.6,+1G (upright),Test Run 65
0.1370343330770594,15.114810188114642,T105N06+1GFR085,0.6,+1G (upright),Test Run 65
0.13739718993198316,15.116168220341269,T105N06+1GFR085,0.6,+1G (upright),Test Run 65
0.1374778414763112,15.117533881962268,T105N06+1GFR085,0.6,+1G (upright),Test Run 65
0.1374778414763112,15.117944343388142,T105N06+1GFR085,0.6,+1G (upright),Test Run 65
0.13776004678690706,15.120626838505268,T105N06+1GFR085,0.6,+1G (upright),Test Run 65
0.13796160055317505,15.119963081181018,T105N06+1GFR085,0.6,+1G (upright),Test Run 65
0.13796160055317505,15.122315986454518,T105N06+1GFR085,0.6,+1G (upright),Test Run 65
0.13816322941399284,15.123654182255269,T105N06+1GFR085,0.6,+1G (upright),Test Run 65
0.13824380586377094,15.121607978642018,T105N06+1GFR085,0.6,+1G (upright),Test Run 65
0.13840510895242686,15.124070747196644,T105N06+1GFR085,0.6,+1G (upright),Test Run 65
0.13840510895242686,15.126425178349018,T105N06+1GFR085,0.6,+1G (upright),Test Run 65
0.1387276400351846,15.126560981571643,T105N06+1GFR085,0.6,+1G (upright),Test Run 65
0.1389291938014566,15.128982551395893,T105N06+1GFR085,0.6,+1G (upright),Test Run 65
0.1389291938014566,15.130661018192768,T105N06+1GFR085,0.6,+1G (upright),Test Run 65
0.13921139911205263,15.131643684208393,T105N06+1GFR085,0.6,+1G (upright),Test Run 65
0.13945335374503226,15.131802375614644,T105N06+1GFR085,0.6,+1G (upright),Test Run 65
0.13945335374503226,15.133325202763142,T105N06+1GFR085,0.6,+1G (upright),Test Run 65
0.13977588482779418,15.134584052860768,T105N06+1GFR085,0.6,+1G (upright),Test Run 65
0.1401386665881683,15.134895332157644,T105N06+1GFR085,0.6,+1G (upright),Test Run 65
0.14034029544898607,15.136866767704518,T105N06+1GFR085,0.6,+1G (upright),Test Run 65
0.14034029544898607,15.136734016239643,T105N06+1GFR085,0.6,+1G (upright),Test Run 65
0.14058217498741993,15.137554939091268,T105N06+1GFR085,0.6,+1G (upright),Test Run 65
0.1410256833866677,15.138690192997519,T105N06+1GFR085,0.6,+1G (upright),Test Run 65
0.1410256833866677,15.139520271122517,T105N06+1GFR085,0.6,+1G (upright),Test Run 65
0.1411869113807737,15.142399604618518,T105N06+1GFR085,0.6,+1G (upright),Test Run 65
0.1413078886972636,15.142439277470142,T105N06+1GFR085,0.6,+1G (upright),Test Run 65
0.1413078886972636,15.142529304325643,T105N06+1GFR085,0.6,+1G (upright),Test Run 65
0.14146911669136972,15.143118293583393,T105N06+1GFR085,0.6,+1G (upright),Test Run 65
0.1414287909192077,15.144770820438893,T105N06+1GFR085,0.6,+1G (upright),Test Run 65
0.1414287909192077,15.146098335087268,T105N06+1GFR085,0.6,+1G (upright),Test Run 65
0.14183197354629348,15.148820503056019,T105N06+1GFR085,0.6,+1G (upright),Test Run 65
0.14195295086278337,15.147604377567768,T105N06+1GFR085,0.6,+1G (upright),Test Run 65
0.14223515617337926,15.148628242313894,T105N06+1GFR085,0.6,+1G (upright),Test Run 65
0.14223515617337926,15.151145942509142,T105N06+1GFR085,0.6,+1G (upright),Test Run 65
0.14259801302830316,15.150259406864643,T105N06+1GFR085,0.6,+1G (upright),Test Run 65
0.14296079478867713,15.151571662724018,T105N06+1GFR085,0.6,+1G (upright),Test Run 65
0.14296079478867713,15.153488166630268,T105N06+1GFR085,0.6,+1G (upright),Test Run 65
0.14308177210517103,15.152690131962268,T105N06+1GFR085,0.6,+1G (upright),Test Run 65
0.14352528050441882,15.155247505009143,T105N06+1GFR085,0.6,+1G (upright),Test Run 65
0.14352528050441882,15.156120307743517,T105N06+1GFR085,0.6,+1G (upright),Test Run 65
0.1434849547322568,15.156816108524769,T105N06+1GFR085,0.6,+1G (upright),Test Run 65
0.1437671600428527,15.157455451786518,T105N06+1GFR085,0.6,+1G (upright),Test Run 65
0.1437671600428527,15.158876045048268,T105N06+1GFR085,0.6,+1G (upright),Test Run 65
0.1440090395812867,15.159860236942768,T105N06+1GFR085,0.6,+1G (upright),Test Run 65
0.14421059334755468,15.160945136845143,T105N06+1GFR085,0.6,+1G (upright),Test Run 65
0.14421059334755468,15.160231025517017,T105N06+1GFR085,0.6,+1G (upright),Test Run 65
0.14453312443031258,15.161483772099018,T105N06+1GFR085,0.6,+1G (upright),Test Run 65
0.14481532974091246,15.162550361454517,T105N06+1GFR085,0.6,+1G (upright),Test Run 65
0.14505728437389226,15.165180976688893,T105N06+1GFR085,0.6,+1G (upright),Test Run 65
0.14505728437389226,15.164253242313894,T105N06+1GFR085,0.6,+1G (upright),Test Run 65
0.14537981545665,15.165176399052143,T105N06+1GFR085,0.6,+1G (upright),Test Run 65
0.14554104345075614,15.166035468876393,T105N06+1GFR085,0.6,+1G (upright),Test Run 65
0.14554104345075614,15.166247566044394,T105N06+1GFR085,0.6,+1G (upright),Test Run 65
0.145823248761352,15.165319831669393,T105N06+1GFR085,0.6,+1G (upright),Test Run 65
0.14622643138843777,15.166590888798268,T105N06+1GFR085,0.6,+1G (upright),Test Run 65
0.14630708293276565,15.168077094852894,T105N06+1GFR085,0.6,+1G (upright),Test Run 65
0.14630708293276565,15.168908698856892,T105N06+1GFR085,0.6,+1G (upright),Test Run 65
0.14666986469314378,15.170178230106893,T105N06+1GFR085,0.6,+1G (upright),Test Run 65
0.14695214509828544,15.170124824345143,T105N06+1GFR085,0.6,+1G (upright),Test Run 65
0.14695214509828544,15.171751411259143,T105N06+1GFR085,0.6,+1G (upright),Test Run 65
0.14715369886455745,15.172660835087267,T105N06+1GFR085,0.6,+1G (upright),Test Run 65
0.14735525263082544,15.171900947392018,T105N06+1GFR085,0.6,+1G (upright),Test Run 65
0.14735525263082544,15.173809821903768,T105N06+1GFR085,0.6,+1G (upright),Test Run 65
0.1475165557194772,15.172485359013143,T105N06+1GFR085,0.6,+1G (upright),Test Run 65
0.1477584352579112,15.175149543583393,T105N06+1GFR085,0.6,+1G (upright),Test Run 65
0.1477584352579112,15.175662238895892,T105N06+1GFR085,0.6,+1G (upright),Test Run 65
0.14812129211283512,15.176078803837267,T105N06+1GFR085,0.6,+1G (upright),Test Run 65
0.14840349742343098,15.177178962528767,T105N06+1GFR085,0.6,+1G (upright),Test Run 65
0.1488470058226828,15.178820808231894,T105N06+1GFR085,0.6,+1G (upright),Test Run 65
0.1488470058226828,15.178817756474018,T105N06+1GFR085,0.6,+1G (upright),Test Run 65
0.14900823381678877,15.179643256962269,T105N06+1GFR085,0.6,+1G (upright),Test Run 65
0.14920978758305675,15.180632026493518,T105N06+1GFR085,0.6,+1G (upright),Test Run 65
0.14920978758305675,15.180812080204518,T105N06+1GFR085,0.6,+1G (upright),Test Run 65
0.14933076489954666,15.180545051395892,T105N06+1GFR085,0.6,+1G (upright),Test Run 65
0.14969362175447043,15.182371528446643,T105N06+1GFR085,0.6,+1G (upright),Test Run 65
0.14969362175447043,15.182046516239643,T105N06+1GFR085,0.6,+1G (upright),Test Run 65
0.14993550129290442,15.183274848759144,T105N06+1GFR085,0.6,+1G (upright),Test Run 65
0.1500968043815562,15.182589729130267,T105N06+1GFR085,0.6,+1G (upright),Test Run 65
0.1500968043815562,15.183769233524767,T105N06+1GFR085,0.6,+1G (upright),Test Run 65
0.15025803237566232,15.185731513798268,T105N06+1GFR085,0.6,+1G (upright),Test Run 65
0.15070154077491396,15.186318977177143,T105N06+1GFR085,0.6,+1G (upright),Test Run 65
0.15070154077491396,15.187571723759143,T105N06+1GFR085,0.6,+1G (upright),Test Run 65
0.15102407185767186,15.188291938602893,T105N06+1GFR085,0.6,+1G (upright),Test Run 65
0.15106432253528806,15.188620002567768,T105N06+1GFR085,0.6,+1G (upright),Test Run 65
0.15106432253528806,15.188331611454519,T105N06+1GFR085,0.6,+1G (upright),Test Run 65
0.15134660294043376,15.189460761845144,T105N06+1GFR085,0.6,+1G (upright),Test Run 65
0.15162880825102962,15.190652473270893,T105N06+1GFR085,0.6,+1G (upright),Test Run 65
0.15162880825102962,15.190216071903768,T105N06+1GFR085,0.6,+1G (upright),Test Run 65
0.1518706877894596,15.191258247196643,T105N06+1GFR085,0.6,+1G (upright),Test Run 65
0.15223354464438338,15.191044624149768,T105N06+1GFR085,0.6,+1G (upright),Test Run 65
0.15223354464438338,15.190653999149768,T105N06+1GFR085,0.6,+1G (upright),Test Run 65
0.1525157499549794,15.193209846317767,T105N06+1GFR085,0.6,+1G (upright),Test Run 65
0.15267697794908539,15.193206794560018,T105N06+1GFR085,0.6,+1G (upright),Test Run 65
0.15267697794908539,15.193234260380269,T105N06+1GFR085,0.6,+1G (upright),Test Run 65
0.15295918325968128,15.195259101688894,T105N06+1GFR085,0.6,+1G (upright),Test Run 65
0.15320113789266507,15.196969611942768,T105N06+1GFR085,0.6,+1G (upright),Test Run 65
0.15324138857028116,15.195059211552143,T105N06+1GFR085,0.6,+1G (upright),Test Run 65
0.15324138857028116,15.194393928349019,T105N06+1GFR085,0.6,+1G (upright),Test Run 65
0.15352366897542297,15.196195991337268,T105N06+1GFR085,0.6,+1G (upright),Test Run 65
0.15376554851385682,15.196388252079519,T105N06+1GFR085,0.6,+1G (upright),Test Run 65
0.15376554851385682,15.196662910282644,T105N06+1GFR085,0.6,+1G (upright),Test Run 65
0.15420898181855883,15.197399909794393,T105N06+1GFR085,0.6,+1G (upright),Test Run 65
0.15441061067937661,15.198347480595142,T105N06+1GFR085,0.6,+1G (upright),Test Run 65
0.15441061067937661,15.198655708134144,T105N06+1GFR085,0.6,+1G (upright),Test Run 65
0.15441061067937661,15.198826606571643,T105N06+1GFR085,0.6,+1G (upright),Test Run 65
0.15481371821191658,15.198843391239643,T105N06+1GFR085,0.6,+1G (upright),Test Run 65
0.15501534707273038,15.200378425419393,T105N06+1GFR085,0.6,+1G (upright),Test Run 65
0.15501534707273038,15.200386054813894,T105N06+1GFR085,0.6,+1G (upright),Test Run 65
0.15549910614959825,15.199069221317767,T105N06+1GFR085,0.6,+1G (upright),Test Run 65
0.15578131146019428,15.201371772587269,T105N06+1GFR085,0.6,+1G (upright),Test Run 65
0.15578131146019428,15.201200874149768,T105N06+1GFR085,0.6,+1G (upright),Test Run 65
0.15598294032101206,15.200427253544394,T105N06+1GFR085,0.6,+1G (upright),Test Run 65
0.15626514563160793,15.201724250614642,T105N06+1GFR085,0.6,+1G (upright),Test Run 65
0.15626514563160793,15.201493842899769,T105N06+1GFR085,0.6,+1G (upright),Test Run 65
0.15638604785355203,15.200865180790393,T105N06+1GFR085,0.6,+1G (upright),Test Run 65
0.15658767671436583,15.202604682743518,T105N06+1GFR085,0.6,+1G (upright),Test Run 65
0.15658767671436583,15.203556831181018,T105N06+1GFR085,0.6,+1G (upright),Test Run 65
0.1569505335692896,15.202955634892017,T105N06+1GFR085,0.6,+1G (upright),Test Run 65
0.15719241310772358,15.203906257450644,T105N06+1GFR085,0.6,+1G (upright),Test Run 65
0.15719241310772358,15.203666694462267,T105N06+1GFR085,0.6,+1G (upright),Test Run 65
0.15735364110182956,15.206233222782643,T105N06+1GFR085,0.6,+1G (upright),Test Run 65
0.15763584641242545,15.204571540653768,T105N06+1GFR085,0.6,+1G (upright),Test Run 65
0.15763584641242545,15.205458076298267,T105N06+1GFR085,0.6,+1G (upright),Test Run 65
0.15787780104540525,15.204740913212268,T105N06+1GFR085,0.6,+1G (upright),Test Run 65
0.15811968058383924,15.205595405399768,T105N06+1GFR085,0.6,+1G (upright),Test Run 65
0.15811968058383924,15.204969795048267,T105N06+1GFR085,0.6,+1G (upright),Test Run 65
0.15836156012227312,15.205813606083392,T105N06+1GFR085,0.6,+1G (upright),Test Run 65
0.15872441697719702,15.205296333134143,T105N06+1GFR085,0.6,+1G (upright),Test Run 65
0.15872441697719702,15.207048042118519,T105N06+1GFR085,0.6,+1G (upright),Test Run 65
0.158925970743465,15.207569892704518,T105N06+1GFR085,0.6,+1G (upright),Test Run 65
0.15916785028189886,15.209411628544393,T105N06+1GFR085,0.6,+1G (upright),Test Run 65
0.15916785028189886,15.207267768681017,T105N06+1GFR085,0.6,+1G (upright),Test Run 65
0.15936947914271682,15.207577522099019,T105N06+1GFR085,0.6,+1G (upright),Test Run 65
0.15957103290898464,15.210263068974019,T105N06+1GFR085,0.6,+1G (upright),Test Run 65
0.15985323821958067,15.211582954227893,T105N06+1GFR085,0.6,+1G (upright),Test Run 65
0.15985323821958067,15.211671455204518,T105N06+1GFR085,0.6,+1G (upright),Test Run 65
0.16013544353017656,15.211108405888144,T105N06+1GFR085,0.6,+1G (upright),Test Run 65
0.16041764884077242,15.212390144169394,T105N06+1GFR085,0.6,+1G (upright),Test Run 65
0.16041764884077242,15.209654243290393,T105N06+1GFR085,0.6,+1G (upright),Test Run 65
0.1608208314678582,15.211257942020893,T105N06+1GFR085,0.6,+1G (upright),Test Run 65
0.1609014830121861,15.210368354618518,T105N06+1GFR085,0.6,+1G (upright),Test Run 65
0.16126433986711,15.213694770634143,T105N06+1GFR085,0.6,+1G (upright),Test Run 65
0.16126433986711,15.212246711552144,T105N06+1GFR085,0.6,+1G (upright),Test Run 65
0.16142556786121598,15.212219245731893,T105N06+1GFR085,0.6,+1G (upright),Test Run 65
0.16158687094986787,15.212475593388143,T105N06+1GFR085,0.6,+1G (upright),Test Run 65
0.16158687094986787,15.213278205692768,T105N06+1GFR085,0.6,+1G (upright),Test Run 65
0.16194972780479164,15.213597114384143,T105N06+1GFR085,0.6,+1G (upright),Test Run 65
0.16211095579889775,15.212509162724018,T105N06+1GFR085,0.6,+1G (upright),Test Run 65
0.16211095579889775,15.213952644169392,T105N06+1GFR085,0.6,+1G (upright),Test Run 65
0.16251413842598353,15.213549812138144,T105N06+1GFR085,0.6,+1G (upright),Test Run 65
0.16279634373658342,15.215069587528768,T105N06+1GFR085,0.6,+1G (upright),Test Run 65
0.16279634373658342,15.214546211063894,T105N06+1GFR085,0.6,+1G (upright),Test Run 65
0.1630785490471793,15.214881904423269,T105N06+1GFR085,0.6,+1G (upright),Test Run 65
0.1633607543577752,15.214907844364642,T105N06+1GFR085,0.6,+1G (upright),Test Run 65
0.1633607543577752,15.214369209110767,T105N06+1GFR085,0.6,+1G (upright),Test Run 65
0.16348173167426508,15.214559943974018,T105N06+1GFR085,0.6,+1G (upright),Test Run 65
0.1636429596683712,15.215618903935018,T105N06+1GFR085,0.6,+1G (upright),Test Run 65
0.1636429596683712,15.216026313602892,T105N06+1GFR085,0.6,+1G (upright),Test Run 65
0.16388483920680508,15.217385871708393,T105N06+1GFR085,0.6,+1G (upright),Test Run 65
0.16416704451740094,15.215841682255268,T105N06+1GFR085,0.6,+1G (upright),Test Run 65
0.16416704451740094,15.217207343876392,T105N06+1GFR085,0.6,+1G (upright),Test Run 65
0.16440899915038074,15.214425666630268,T105N06+1GFR085,0.6,+1G (upright),Test Run 65
0.16481210668292073,15.214280708134144,T105N06+1GFR085,0.6,+1G (upright),Test Run 65
0.16481210668292073,15.215576179325643,T105N06+1GFR085,0.6,+1G (upright),Test Run 65
0.1651346377656786,15.215032966435018,T105N06+1GFR085,0.6,+1G (upright),Test Run 65
0.1653362666264964,15.215534980595143,T105N06+1GFR085,0.6,+1G (upright),Test Run 65
0.1653362666264964,15.214837653935017,T105N06+1GFR085,0.6,+1G (upright),Test Run 65
0.1656587977092543,15.214077766239644,T105N06+1GFR085,0.6,+1G (upright),Test Run 65
0.16618288255828417,15.215692146122517,T105N06+1GFR085,0.6,+1G (upright),Test Run 65
0.16630385987477406,15.216401679813893,T105N06+1GFR085,0.6,+1G (upright),Test Run 65
0.16630385987477406,15.216943366825642,T105N06+1GFR085,0.6,+1G (upright),Test Run 65
0.16634411055239015,15.216072089970144,T105N06+1GFR085,0.6,+1G (upright),Test Run 65
0.16650541364104607,15.215530402958393,T105N06+1GFR085,0.6,+1G (upright),Test Run 65
0.16650541364104607,15.217405708134143,T105N06+1GFR085,0.6,+1G (upright),Test Run 65
0.16658606518536995,15.216531379520893,T105N06+1GFR085,0.6,+1G (upright),Test Run 65
0.1669489220402937,15.216508491337269,T105N06+1GFR085,0.6,+1G (upright),Test Run 65
0.1669489220402937,15.217494209110768,T105N06+1GFR085,0.6,+1G (upright),Test Run 65
0.1673520295728337,15.218273933231893,T105N06+1GFR085,0.6,+1G (upright),Test Run 65
0.1675536584336515,15.217008979618518,T105N06+1GFR085,0.6,+1G (upright),Test Run 65
0.1675536584336515,15.217167671024768,T105N06+1GFR085,0.6,+1G (upright),Test Run 65
0.16767456065559158,15.217073066532643,T105N06+1GFR085,0.6,+1G (upright),Test Run 65
0.16803741751051549,15.216522224247518,T105N06+1GFR085,0.6,+1G (upright),Test Run 65
0.16803741751051549,15.215640266239642,T105N06+1GFR085,0.6,+1G (upright),Test Run 65
0.16815839482700526,15.217654426395892,T105N06+1GFR085,0.6,+1G (upright),Test Run 65
0.16864215390387327,15.217707832157643,T105N06+1GFR085,0.6,+1G (upright),Test Run 65
0.16864215390387327,15.217668159306019,T105N06+1GFR085,0.6,+1G (upright),Test Run 65
0.16888403344230712,15.218858344852894,T105N06+1GFR085,0.6,+1G (upright),Test Run 65
0.16912598807528692,15.215831001102893,T105N06+1GFR085,0.6,+1G (upright),Test Run 65
0.1696097471521508,15.216271980106892,T105N06+1GFR085,0.6,+1G (upright),Test Run 65
0.1696097471521508,15.217784126102893,T105N06+1GFR085,0.6,+1G (upright),Test Run 65
0.16969039869647884,15.217565925419393,T105N06+1GFR085,0.6,+1G (upright),Test Run 65
0.17005325555140258,15.216824348270894,T105N06+1GFR085,0.6,+1G (upright),Test Run 65
0.17005325555140258,15.216679389774768,T105N06+1GFR085,0.6,+1G (upright),Test Run 65
0.17021448354550858,15.218803413212267,T105N06+1GFR085,0.6,+1G (upright),Test Run 65
0.17045636308394257,15.216716010868518,T105N06+1GFR085,0.6,+1G (upright),Test Run 65
0.17045636308394257,15.218434150517018,T105N06+1GFR085,0.6,+1G (upright),Test Run 65
0.17065799194475637,15.218556220829518,T105N06+1GFR085,0.6,+1G (upright),Test Run 65
0.17085954571102835,15.217372138798268,T105N06+1GFR085,0.6,+1G (upright),Test Run 65
0.17085954571102835,15.217398078739643,T105N06+1GFR085,0.6,+1G (upright),Test Run 65
0.17114175102162424,15.216804511845144,T105N06+1GFR085,0.6,+1G (upright),Test Run 65
0.1714239563322201,15.216922004520892,T105N06+1GFR085,0.6,+1G (upright),Test Run 65
0.1714239563322201,15.217135627567767,T105N06+1GFR085,0.6,+1G (upright),Test Run 65
0.17170616164281613,15.218469245731892,T105N06+1GFR085,0.6,+1G (upright),Test Run 65
0.17182713895930601,15.215853889286517,T105N06+1GFR085,0.6,+1G (upright),Test Run 65
0.17182713895930601,15.216087348759142,T105N06+1GFR085,0.6,+1G (upright),Test Run 65
0.17247220112482567,15.217726142704517,T105N06+1GFR085,0.6,+1G (upright),Test Run 65
0.17275440643542153,15.217236335575643,T105N06+1GFR085,0.6,+1G (upright),Test Run 65
0.17303661174601756,15.217410285770892,T105N06+1GFR085,0.6,+1G (upright),Test Run 65
0.17303661174601756,15.215788276493518,T105N06+1GFR085,0.6,+1G (upright),Test Run 65
0.17343979437310736,15.217338569462267,T105N06+1GFR085,0.6,+1G (upright),Test Run 65
0.1735204459174312,15.215679939091268,T105N06+1GFR085,0.6,+1G (upright),Test Run 65
0.1735204459174312,15.216680915653768,T105N06+1GFR085,0.6,+1G (upright),Test Run 65
0.1738026512280271,15.216395576298268,T105N06+1GFR085,0.6,+1G (upright),Test Run 65
0.1742057587605671,15.216300971806017,T105N06+1GFR085,0.6,+1G (upright),Test Run 65
0.1742057587605671,15.215989692509144,T105N06+1GFR085,0.6,+1G (upright),Test Run 65
0.1744477133935469,15.214721687138143,T105N06+1GFR085,0.6,+1G (upright),Test Run 65
0.17460894138765287,15.215214546024768,T105N06+1GFR085,0.6,+1G (upright),Test Run 65
0.17460894138765287,15.213768012821642,T105N06+1GFR085,0.6,+1G (upright),Test Run 65
0.17501212401474278,15.214843757450643,T105N06+1GFR085,0.6,+1G (upright),Test Run 65
0.17541523154727862,15.214030463993518,T105N06+1GFR085,0.6,+1G (upright),Test Run 65
0.17541523154727862,15.213362129032642,T105N06+1GFR085,0.6,+1G (upright),Test Run 65
0.17561686040809654,15.215707404911518,T105N06+1GFR085,0.6,+1G (upright),Test Run 65
0.1759797172630203,15.211801154911518,T105N06+1GFR085,0.6,+1G (upright),Test Run 65
0.1759797172630203,15.213627631962268,T105N06+1GFR085,0.6,+1G (upright),Test Run 65
0.17614094525712629,15.214936836063893,T105N06+1GFR085,0.6,+1G (upright),Test Run 65
0.1763022483457782,15.212751777470142,T105N06+1GFR085,0.6,+1G (upright),Test Run 65
0.1763022483457782,15.213464362919392,T105N06+1GFR085,0.6,+1G (upright),Test Run 65
0.1766247794285401,15.211404426395893,T105N06+1GFR085,0.6,+1G (upright),Test Run 65
0.1767053558783182,15.212545783817768,T105N06+1GFR085,0.6,+1G (upright),Test Run 65
0.1767053558783182,15.212452705204518,T105N06+1GFR085,0.6,+1G (upright),Test Run 65
0.1770278869610801,15.212582404911519,T105N06+1GFR085,0.6,+1G (upright),Test Run 65
0.17751172113249375,15.211587531864643,T105N06+1GFR085,0.6,+1G (upright),Test Run 65
0.17783425221525165,15.212530525028768,T105N06+1GFR085,0.6,+1G (upright),Test Run 65
0.17783425221525165,15.211933906376393,T105N06+1GFR085,0.6,+1G (upright),Test Run 65
0.17799548020935763,15.212203986942768,T105N06+1GFR085,0.6,+1G (upright),Test Run 65
0.1783180112921155,15.211088569462268,T105N06+1GFR085,0.6,+1G (upright),Test Run 65
0.1783180112921155,15.211788947880269,T105N06+1GFR085,0.6,+1G (upright),Test Run 65
0.1787211939192053,15.210830695927143,T105N06+1GFR085,0.6,+1G (upright),Test Run 65
0.17916462722390727,15.212367255985768,T105N06+1GFR085,0.6,+1G (upright),Test Run 65
0.17916462722390727,15.211251838505268,T105N06+1GFR085,0.6,+1G (upright),Test Run 65
0.17924527876823518,15.210604865849017,T105N06+1GFR085,0.6,+1G (upright),Test Run 65
0.17964846139532095,15.212396247685017,T105N06+1GFR085,0.6,+1G (upright),Test Run 65
0.17976936361726106,15.211114509403767,T105N06+1GFR085,0.6,+1G (upright),Test Run 65
0.17976936361726106,15.209165962040393,T105N06+1GFR085,0.6,+1G (upright),Test Run 65
0.17993066670591681,15.209153755009144,T105N06+1GFR085,0.6,+1G (upright),Test Run 65
0.1802531977886747,15.210826118290393,T105N06+1GFR085,0.6,+1G (upright),Test Run 65
0.1802531977886747,15.210485847294393,T105N06+1GFR085,0.6,+1G (upright),Test Run 65
0.18049507732710873,15.209315498173268,T105N06+1GFR085,0.6,+1G (upright),Test Run 65
0.1808982599541945,15.211183173954518,T105N06+1GFR085,0.6,+1G (upright),Test Run 65
0.1808982599541945,15.208415229618518,T105N06+1GFR085,0.6,+1G (upright),Test Run 65
0.18138201903106238,15.209684760868518,T105N06+1GFR085,0.6,+1G (upright),Test Run 65
0.18138201903106238,15.209548957645893,T105N06+1GFR085,0.6,+1G (upright),Test Run 65
0.18138201903106238,15.208694465458393,T105N06+1GFR085,0.6,+1G (upright),Test Run 65
0.18182552743031016,15.207432563602893,T105N06+1GFR085,0.6,+1G (upright),Test Run 65
0.18210773274090603,15.208549506962267,T105N06+1GFR085,0.6,+1G (upright),Test Run 65
0.18210773274090603,15.208074958622518,T105N06+1GFR085,0.6,+1G (upright),Test Run 65
0.18210773274090603,15.208126838505269,T105N06+1GFR085,0.6,+1G (upright),Test Run 65
0.1828737722229157,15.206462104618518,T105N06+1GFR085,0.6,+1G (upright),Test Run 65
0.18307532598918771,15.205342109501393,T105N06+1GFR085,0.6,+1G (upright),Test Run 65
0.18307532598918771,15.205206306278768,T105N06+1GFR085,0.6,+1G (upright),Test Run 65
0.1832365539832937,15.203941352665392,T105N06+1GFR085,0.6,+1G (upright),Test Run 65
0.1834785086162735,15.205659492313893,T105N06+1GFR085,0.6,+1G (upright),Test Run 65
0.1834785086162735,15.204823310673268,T105N06+1GFR085,0.6,+1G (upright),Test Run 65
0.18368006238254148,15.205125434696644,T105N06+1GFR085,0.6,+1G (upright),Test Run 65
0.18432512454806113,15.204904182255268,T105N06+1GFR085,0.6,+1G (upright),Test Run 65
0.18432512454806113,15.204637153446644,T105N06+1GFR085,0.6,+1G (upright),Test Run 65
0.18448635254216725,15.204296882450643,T105N06+1GFR085,0.6,+1G (upright),Test Run 65
0.18468798140298504,15.204074104130267,T105N06+1GFR085,0.6,+1G (upright),Test Run 65
0.18468798140298504,15.204096992313893,T105N06+1GFR085,0.6,+1G (upright),Test Run 65
0.1850508382579088,15.202075202763144,T105N06+1GFR085,0.6,+1G (upright),Test Run 65
0.18533304356850466,15.202594001591269,T105N06+1GFR085,0.6,+1G (upright),Test Run 65
0.18553459733477265,15.202957160770893,T105N06+1GFR085,0.6,+1G (upright),Test Run 65
0.18553459733477265,15.204005439579518,T105N06+1GFR085,0.6,+1G (upright),Test Run 65
0.18609900795596857,15.202952583134143,T105N06+1GFR085,0.6,+1G (upright),Test Run 65
0.18638121326656443,15.201895149052143,T105N06+1GFR085,0.6,+1G (upright),Test Run 65
0.18638121326656443,15.200238044560018,T105N06+1GFR085,0.6,+1G (upright),Test Run 65
0.18638121326656443,15.200263984501394,T105N06+1GFR085,0.6,+1G (upright),Test Run 65
0.1868247216658122,15.199662788212269,T105N06+1GFR085,0.6,+1G (upright),Test Run 65
0.1868247216658122,15.199549873173268,T105N06+1GFR085,0.6,+1G (upright),Test Run 65
0.18718757852073598,15.199819953739643,T105N06+1GFR085,0.6,+1G (upright),Test Run 65
0.1873084807426801,15.198527534306018,T105N06+1GFR085,0.6,+1G (upright),Test Run 65
0.1873084807426801,15.197566230595143,T105N06+1GFR085,0.6,+1G (upright),Test Run 65
0.18787296645841778,15.197698982060018,T105N06+1GFR085,0.6,+1G (upright),Test Run 65
0.18783264068625577,15.198097236454519,T105N06+1GFR085,0.6,+1G (upright),Test Run 65
0.18783264068625577,15.195491035282643,T105N06+1GFR085,0.6,+1G (upright),Test Run 65
0.18811484599685166,15.196403510868517,T105N06+1GFR085,0.6,+1G (upright),Test Run 65
0.18855827930155364,15.197030647099018,T105N06+1GFR085,0.6,+1G (upright),Test Run 65
0.18871958239020942,15.196798713505268,T105N06+1GFR085,0.6,+1G (upright),Test Run 65
0.18871958239020942,15.196476753056018,T105N06+1GFR085,0.6,+1G (upright),Test Run 65
0.18940497032789122,15.193849189579518,T105N06+1GFR085,0.6,+1G (upright),Test Run 65
0.1896065240941592,15.193984992802143,T105N06+1GFR085,0.6,+1G (upright),Test Run 65
0.1896065240941592,15.194578559696643,T105N06+1GFR085,0.6,+1G (upright),Test Run 65
0.18992905517692096,15.193389900028768,T105N06+1GFR085,0.6,+1G (upright),Test Run 65
0.190211260487517,15.193717963993517,T105N06+1GFR085,0.6,+1G (upright),Test Run 65
0.190211260487517,15.192703254520893,T105N06+1GFR085,0.6,+1G (upright),Test Run 65
0.19033223780400688,15.193472297489643,T105N06+1GFR085,0.6,+1G (upright),Test Run 65
0.19065476888676863,15.192460639774769,T105N06+1GFR085,0.6,+1G (upright),Test Run 65
0.19065476888676863,15.192207343876394,T105N06+1GFR085,0.6,+1G (upright),Test Run 65
