Repository: schandel33/gitrep

# Nozzle Tensile Test Analysis

Stress-vs-strain analysis of tensile pulls across 4 nozzle sizes (0.6, 1.4,
2.2, 2.6 mm) x 2 print-gravity orientations (+1G upright / -1G inverted),
printed at 105 C with a 0.85 flow ratio.

## Data-quality issues found and how they're handled

1. **Load-cell zero offset.** 10 of 17 runs record small negative Load
   values for the first handful of samples (up to ~180, always <0.5% of the
   file) before the crosshead starts moving — load-cell noise around zero,
   not real load. The script computes the mean Load over all
   pre-motion samples (`Crosshead < crosshead_zero_threshold_mm`) and
   subtracts it from the whole run.
2.

File: nozzle_tensile_analysis/analysis_output/all_curves_tidy.csv (part 4 of 151)
Strain,Stress_MPa,condition,nozzle_mm,gravity,run
0.19085632265303662,15.190927131474018,T105N06+1GFR085,0.6,+1G (upright),Test Run 65
0.19093697419736466,15.189471442997519,T105N06+1GFR085,0.6,+1G (upright),Test Run 65
0.19129983105228843,15.189276130497518,T105N06+1GFR085,0.6,+1G (upright),Test Run 65
0.19129983105228843,15.189669807255267,T105N06+1GFR085,0.6,+1G (upright),Test Run 65
0.19146105904639454,15.191473396122518,T105N06+1GFR085,0.6,+1G (upright),Test Run 65
0.1919045674456422,15.188566596806018,T105N06+1GFR085,0.6,+1G (upright),Test Run 65
0.1919045674456422,15.188018806278768,T105N06+1GFR085,0.6,+1G (upright),Test Run 65
0.19226734920601615,15.188011176884142,T105N06+1GFR085,0.6,+1G (upright),Test Run 65
0.19246897806683408,15.188667304813894,T105N06+1GFR085,0.6,+1G (upright),Test Run 65
0.19246897806683408,15.186177070438893,T105N06+1GFR085,0.6,+1G (upright),Test Run 65
0.19283183492175784,15.187112434208393,T105N06+1GFR085,0.6,+1G (upright),Test Run 65
0.19303338868802583,15.187457282841269,T105N06+1GFR085,0.6,+1G (upright),Test Run 65
0.19303338868802583,15.186544807255268,T105N06+1GFR085,0.6,+1G (upright),Test Run 65
0.19307371446019184,15.186172492802143,T105N06+1GFR085,0.6,+1G (upright),Test Run 65
0.19359779930922175,15.184194953739643,T105N06+1GFR085,0.6,+1G (upright),Test Run 65
0.19359779930922175,15.183847053349018,T105N06+1GFR085,0.6,+1G (upright),Test Run 65
0.1938800046198176,15.184036262333393,T105N06+1GFR085,0.6,+1G (upright),Test Run 65
0.19404130770846936,15.182003791630269,T105N06+1GFR085,0.6,+1G (upright),Test Run 65
0.19404130770846936,15.182354743778768,T105N06+1GFR085,0.6,+1G (upright),Test Run 65
0.19456539255749927,15.179797370731894,T105N06+1GFR085,0.6,+1G (upright),Test Run 65
0.19496857518458505,15.180477912724019,T105N06+1GFR085,0.6,+1G (upright),Test Run 65
0.19496857518458505,15.180047614872517,T105N06+1GFR085,0.6,+1G (upright),Test Run 65
0.19529110626734694,15.179389961063894,T105N06+1GFR085,0.6,+1G (upright),Test Run 65
0.19549266003361493,15.178575141727894,T105N06+1GFR085,0.6,+1G (upright),Test Run 65
0.19569428889443272,15.179763801395893,T105N06+1GFR085,0.6,+1G (upright),Test Run 65
0.19569428889443272,15.177751167118519,T105N06+1GFR085,0.6,+1G (upright),Test Run 65
0.19569428889443272,15.178240974247519,T105N06+1GFR085,0.6,+1G (upright),Test Run 65
0.1962183737434626,15.177040107548269,T105N06+1GFR085,0.6,+1G (upright),Test Run 65
0.1962183737434626,15.177230842411518,T105N06+1GFR085,0.6,+1G (upright),Test Run 65
0.19650057905405846,15.176570136845143,T105N06+1GFR085,0.6,+1G (upright),Test Run 65
0.19694408745331027,15.176701362431018,T105N06+1GFR085,0.6,+1G (upright),Test Run 65
0.19694408745331027,15.174876411259143,T105N06+1GFR085,0.6,+1G (upright),Test Run 65
0.19742784653017412,15.174356086552143,T105N06+1GFR085,0.6,+1G (upright),Test Run 65
0.19750849807450202,15.174925239384143,T105N06+1GFR085,0.6,+1G (upright),Test Run 65
0.19750849807450202,15.172581489384143,T105N06+1GFR085,0.6,+1G (upright),Test Run 65
0.19779070338509805,15.173106391727893,T105N06+1GFR085,0.6,+1G (upright),Test Run 65
0.19787135492942592,15.173124702274768,T105N06+1GFR085,0.6,+1G (upright),Test Run 65
0.19815356024002181,15.171627815067769,T105N06+1GFR085,0.6,+1G (upright),Test Run 65
0.19815356024002181,15.169270332157643,T105N06+1GFR085,0.6,+1G (upright),Test Run 65
0.19883887308315365,15.172004707157644,T105N06+1GFR085,0.6,+1G (upright),Test Run 65
0.19879862240554158,15.169818122685019,T105N06+1GFR085,0.6,+1G (upright),Test Run 65
0.19879862240554158,15.169924934208392,T105N06+1GFR085,0.6,+1G (upright),Test Run 65
0.19928238148240546,15.170077522099017,T105N06+1GFR085,0.6,+1G (upright),Test Run 65
0.19944368457106137,15.170869453251393,T105N06+1GFR085,0.6,+1G (upright),Test Run 65
0.19968556410949123,15.169506843388143,T105N06+1GFR085,0.6,+1G (upright),Test Run 65
0.19968556410949123,15.169177253544394,T105N06+1GFR085,0.6,+1G (upright),Test Run 65
0.200290300502849,15.167092902958393,T105N06+1GFR085,0.6,+1G (upright),Test Run 65
0.20024997473068298,15.167593391239643,T105N06+1GFR085,0.6,+1G (upright),Test Run 65
0.20024997473068298,15.165946967899767,T105N06+1GFR085,0.6,+1G (upright),Test Run 65
0.2006128315856069,15.165330512821644,T105N06+1GFR085,0.6,+1G (upright),Test Run 65
0.20093536266836878,15.165652473270892,T105N06+1GFR085,0.6,+1G (upright),Test Run 65
0.20093536266836878,15.163536079227892,T105N06+1GFR085,0.6,+1G (upright),Test Run 65
0.20117724220679864,15.165476997196643,T105N06+1GFR085,0.6,+1G (upright),Test Run 65
0.20194320659426254,15.164530952274768,T105N06+1GFR085,0.6,+1G (upright),Test Run 65
0.20194320659426254,15.163508613407643,T105N06+1GFR085,0.6,+1G (upright),Test Run 65
0.20194320659426254,15.162078864872518,T105N06+1GFR085,0.6,+1G (upright),Test Run 65
0.20238671499351432,15.162809760868518,T105N06+1GFR085,0.6,+1G (upright),Test Run 65
0.2025076923100041,15.161558540165393,T105N06+1GFR085,0.6,+1G (upright),Test Run 65
0.2025076923100041,15.160783393681019,T105N06+1GFR085,0.6,+1G (upright),Test Run 65
0.20270924607627208,15.159941108524768,T105N06+1GFR085,0.6,+1G (upright),Test Run 65
0.20311242870335786,15.159640510380267,T105N06+1GFR085,0.6,+1G (upright),Test Run 65
0.20311242870335786,15.157516486942768,T105N06+1GFR085,0.6,+1G (upright),Test Run 65
0.20343495978611975,15.158660896122518,T105N06+1GFR085,0.6,+1G (upright),Test Run 65
0.20347528555828176,15.156999213993519,T105N06+1GFR085,0.6,+1G (upright),Test Run 65
0.20347528555828176,15.156771858036517,T105N06+1GFR085,0.6,+1G (upright),Test Run 65
0.20395904463514963,15.158595283329518,T105N06+1GFR085,0.6,+1G (upright),Test Run 65
0.2042815757179075,15.156285102665393,T105N06+1GFR085,0.6,+1G (upright),Test Run 65
0.2042815757179075,15.155134589970142,T105N06+1GFR085,0.6,+1G (upright),Test Run 65
0.20440255303439742,15.155049140751393,T105N06+1GFR085,0.6,+1G (upright),Test Run 65
0.20508786587753328,15.154937751591268,T105N06+1GFR085,0.6,+1G (upright),Test Run 65
0.20508786587753328,15.153863532841267,T105N06+1GFR085,0.6,+1G (upright),Test Run 65
0.2052088431940232,15.150498969852894,T105N06+1GFR085,0.6,+1G (upright),Test Run 65
0.20545072273245718,15.149658210575643,T105N06+1GFR085,0.6,+1G (upright),Test Run 65
0.20585390535954295,15.149882514774768,T105N06+1GFR085,0.6,+1G (upright),Test Run 65
0.20585390535954295,15.150827033817768,T105N06+1GFR085,0.6,+1G (upright),Test Run 65
0.20581357958738095,15.148840339481893,T105N06+1GFR085,0.6,+1G (upright),Test Run 65
0.20621676221446672,15.150195319950644,T105N06+1GFR085,0.6,+1G (upright),Test Run 65
0.20621676221446672,15.149043281376393,T105N06+1GFR085,0.6,+1G (upright),Test Run 65
0.20633766443641083,15.148623664677142,T105N06+1GFR085,0.6,+1G (upright),Test Run 65
0.2064989675250626,15.145825202763143,T105N06+1GFR085,0.6,+1G (upright),Test Run 65
0.2064989675250626,15.147483833134142,T105N06+1GFR085,0.6,+1G (upright),Test Run 65
0.20690215015214838,15.145343025028769,T105N06+1GFR085,0.6,+1G (upright),Test Run 65
0.20718435546274439,15.144677741825642,T105N06+1GFR085,0.6,+1G (upright),Test Run 65
0.20782941762826404,15.144688422977893,T105N06+1GFR085,0.6,+1G (upright),Test Run 65
0.20782941762826404,15.143327338993519,T105N06+1GFR085,0.6,+1G (upright),Test Run 65
0.20807129716669806,15.142422492802144,T105N06+1GFR085,0.6,+1G (upright),Test Run 65
0.20839382824945593,15.142231757938893,T105N06+1GFR085,0.6,+1G (upright),Test Run 65
0.20839382824945593,15.140893562138142,T105N06+1GFR085,0.6,+1G (upright),Test Run 65
0.2089179130984858,15.139619453251393,T105N06+1GFR085,0.6,+1G (upright),Test Run 65
0.2088775873263238,15.139196784794393,T105N06+1GFR085,0.6,+1G (upright),Test Run 65
0.20924044418124757,15.137617500126392,T105N06+1GFR085,0.6,+1G (upright),Test Run 65
0.20924044418124757,15.137228401005268,T105N06+1GFR085,0.6,+1G (upright),Test Run 65
0.20928076995340958,15.137173469364644,T105N06+1GFR085,0.6,+1G (upright),Test Run 65
0.20944199794751556,15.137977607548269,T105N06+1GFR085,0.6,+1G (upright),Test Run 65
0.20944199794751556,15.135903938114643,T105N06+1GFR085,0.6,+1G (upright),Test Run 65
0.21000648366325725,15.134635932743517,T105N06+1GFR085,0.6,+1G (upright),Test Run 65
0.21004680943541926,15.134577949345143,T105N06+1GFR085,0.6,+1G (upright),Test Run 65
0.21004680943541926,15.135041816532643,T105N06+1GFR085,0.6,+1G (upright),Test Run 65
0.21020803742952524,15.131547553837269,T105N06+1GFR085,0.6,+1G (upright),Test Run 65
0.21085309959504503,15.130189521610768,T105N06+1GFR085,0.6,+1G (upright),Test Run 65
0.21085309959504503,15.133078010380268,T105N06+1GFR085,0.6,+1G (upright),Test Run 65
0.2109337511393729,15.129116828739644,T105N06+1GFR085,0.6,+1G (upright),Test Run 65
0.21145783598840281,15.130130012333392,T105N06+1GFR085,0.6,+1G (upright),Test Run 65
0.21161913907705457,15.129682929813892,T105N06+1GFR085,0.6,+1G (upright),Test Run 65
0.21161913907705457,15.130130012333392,T105N06+1GFR085,0.6,+1G (upright),Test Run 65
0.21210289815392258,15.127026374638143,T105N06+1GFR085,0.6,+1G (upright),Test Run 65
0.21250608078100836,15.126333625614643,T105N06+1GFR085,0.6,+1G (upright),Test Run 65
0.21250608078100836,15.123864753544392,T105N06+1GFR085,0.6,+1G (upright),Test Run 65
0.21270763454727634,15.125158698856893,T105N06+1GFR085,0.6,+1G (upright),Test Run 65
0.21294951408571022,15.125373847782644,T105N06+1GFR085,0.6,+1G (upright),Test Run 65
0.21294951408571022,15.122367866337267,T105N06+1GFR085,0.6,+1G (upright),Test Run 65
0.213151142946528,15.122567756474018,T105N06+1GFR085,0.6,+1G (upright),Test Run 65
0.213433348257124,15.118934638798269,T105N06+1GFR085,0.6,+1G (upright),Test Run 65
0.2139171073339879,15.121008308231893,T105N06+1GFR085,0.6,+1G (upright),Test Run 65
0.2139171073339879,15.119631965458392,T105N06+1GFR085,0.6,+1G (upright),Test Run 65
0.21399775887831576,15.119000251591268,T105N06+1GFR085,0.6,+1G (upright),Test Run 65
0.21448151795517964,15.118261726200643,T105N06+1GFR085,0.6,+1G (upright),Test Run 65
0.21448151795517964,15.116816718876393,T105N06+1GFR085,0.6,+1G (upright),Test Run 65
0.21480404903794154,15.116357429325642,T105N06+1GFR085,0.6,+1G (upright),Test Run 65
0.2152072316650273,15.115229804813893,T105N06+1GFR085,0.6,+1G (upright),Test Run 65
0.2152072316650273,15.115213020145893,T105N06+1GFR085,0.6,+1G (upright),Test Run 65
0.2157313165140572,15.114308173954518,T105N06+1GFR085,0.6,+1G (upright),Test Run 65
0.21557008851995121,15.111755378544393,T105N06+1GFR085,0.6,+1G (upright),Test Run 65
0.21593294537487498,15.113726814091269,T105N06+1GFR085,0.6,+1G (upright),Test Run 65
0.21593294537487498,15.111396797001394,T105N06+1GFR085,0.6,+1G (upright),Test Run 65
0.21609417336898096,15.111004646122518,T105N06+1GFR085,0.6,+1G (upright),Test Run 65
0.21641670445173886,15.109066779911519,T105N06+1GFR085,0.6,+1G (upright),Test Run 65
0.21641670445173886,15.108422859013142,T105N06+1GFR085,0.6,+1G (upright),Test Run 65
0.21714241816158653,15.108105476200643,T105N06+1GFR085,0.6,+1G (upright),Test Run 65
0.21710209238942466,15.106692512333392,T105N06+1GFR085,0.6,+1G (upright),Test Run 65
0.21762617723845037,15.105029304325644,T105N06+1GFR085,0.6,+1G (upright),Test Run 65
0.21762617723845037,15.104676826298268,T105N06+1GFR085,0.6,+1G (upright),Test Run 65
0.21790838254905043,15.103657539188893,T105N06+1GFR085,0.6,+1G (upright),Test Run 65
0.21815033718203006,15.105000312626393,T105N06+1GFR085,0.6,+1G (upright),Test Run 65
0.21815033718203006,15.101399238407643,T105N06+1GFR085,0.6,+1G (upright),Test Run 65
0.21863409625889407,15.102445991337268,T105N06+1GFR085,0.6,+1G (upright),Test Run 65
0.21883565002516608,15.102198798954518,T105N06+1GFR085,0.6,+1G (upright),Test Run 65
0.21883565002516608,15.098724372685018,T105N06+1GFR085,0.6,+1G (upright),Test Run 65
0.21907760465814574,15.098971565067767,T105N06+1GFR085,0.6,+1G (upright),Test Run 65
0.21931948419657973,15.099217231571643,T105N06+1GFR085,0.6,+1G (upright),Test Run 65
0.21944038641851984,15.098629768192769,T105N06+1GFR085,0.6,+1G (upright),Test Run 65
0.21944038641851984,15.097280891239643,T105N06+1GFR085,0.6,+1G (upright),Test Run 65
0.22012577435620148,15.095983894169393,T105N06+1GFR085,0.6,+1G (upright),Test Run 65
0.22032740321701927,15.096025092899769,T105N06+1GFR085,0.6,+1G (upright),Test Run 65
0.22032740321701927,15.094934089481892,T105N06+1GFR085,0.6,+1G (upright),Test Run 65
0.22073051074955927,15.095260627567768,T105N06+1GFR085,0.6,+1G (upright),Test Run 65
0.22085148806604915,15.091882331669392,T105N06+1GFR085,0.6,+1G (upright),Test Run 65
0.22085148806604915,15.091578681767018,T105N06+1GFR085,0.6,+1G (upright),Test Run 65
0.22109336760448303,15.092073066532643,T105N06+1GFR085,0.6,+1G (upright),Test Run 65
0.2214158986872409,15.090068061649768,T105N06+1GFR085,0.6,+1G (upright),Test Run 65
0.22133524714291702,15.089440925419392,T105N06+1GFR085,0.6,+1G (upright),Test Run 65
0.22133524714291702,15.089022834599017,T105N06+1GFR085,0.6,+1G (upright),Test Run 65
0.22181908131433084,15.088133247196643,T105N06+1GFR085,0.6,+1G (upright),Test Run 65
0.22198030930843682,15.086369331181018,T105N06+1GFR085,0.6,+1G (upright),Test Run 65
0.22198030930843682,15.085504157841267,T105N06+1GFR085,0.6,+1G (upright),Test Run 65
0.2223431661633566,15.085221870243519,T105N06+1GFR085,0.6,+1G (upright),Test Run 65
0.2230285541010424,15.085453803837268,T105N06+1GFR085,0.6,+1G (upright),Test Run 65
0.22306887987320426,15.083377082645892,T105N06+1GFR085,0.6,+1G (upright),Test Run 65
0.22306887987320426,15.082316596806018,T105N06+1GFR085,0.6,+1G (upright),Test Run 65
0.22359296472223414,15.082855232060018,T105N06+1GFR085,0.6,+1G (upright),Test Run 65
0.22379459358305193,15.079887397587267,T105N06+1GFR085,0.6,+1G (upright),Test Run 65
0.22379459358305193,15.079078681767019,T105N06+1GFR085,0.6,+1G (upright),Test Run 65
0.22395582157715804,15.079458625614643,T105N06+1GFR085,0.6,+1G (upright),Test Run 65
0.22468153528700155,15.077943427860768,T105N06+1GFR085,0.6,+1G (upright),Test Run 65
0.22468153528700155,15.077165229618519,T105N06+1GFR085,0.6,+1G (upright),Test Run 65
0.2245605579705118,15.076168830692769,T105N06+1GFR085,0.6,+1G (upright),Test Run 65
0.2251652943638696,15.074284370243518,T105N06+1GFR085,0.6,+1G (upright),Test Run 65
0.22536684813013758,15.073756416142018,T105N06+1GFR085,0.6,+1G (upright),Test Run 65
0.22536684813013758,15.073368842899768,T105N06+1GFR085,0.6,+1G (upright),Test Run 65
0.22564912853528324,15.071264655888143,T105N06+1GFR085,0.6,+1G (upright),Test Run 65
0.22613288761214712,15.072279365360767,T105N06+1GFR085,0.6,+1G (upright),Test Run 65
0.22613288761214712,15.070846565067768,T105N06+1GFR085,0.6,+1G (upright),Test Run 65
0.22589100807371726,15.069615180790393,T105N06+1GFR085,0.6,+1G (upright),Test Run 65
0.2263747671505811,15.070339973270894,T105N06+1GFR085,0.6,+1G (upright),Test Run 65
0.2263747671505811,15.068559272587269,T105N06+1GFR085,0.6,+1G (upright),Test Run 65
0.226616646689015,15.067909248173269,T105N06+1GFR085,0.6,+1G (upright),Test Run 65
0.226616646689015,15.065655525028768,T105N06+1GFR085,0.6,+1G (upright),Test Run 65
0.22746333771535254,15.063949592411518,T105N06+1GFR085,0.6,+1G (upright),Test Run 65
0.22746333771535254,15.065490730106893,T105N06+1GFR085,0.6,+1G (upright),Test Run 65
0.22730203462669676,15.063931281864644,T105N06+1GFR085,0.6,+1G (upright),Test Run 65
0.22782619457027245,15.062966926395893,T105N06+1GFR085,0.6,+1G (upright),Test Run 65
0.22782619457027245,15.060336311161517,T105N06+1GFR085,0.6,+1G (upright),Test Run 65
0.2280680741087063,15.059739692509144,T105N06+1GFR085,0.6,+1G (upright),Test Run 65
0.2283906051914682,15.059809882938893,T105N06+1GFR085,0.6,+1G (upright),Test Run 65
0.22887436426833208,15.059260566532643,T105N06+1GFR085,0.6,+1G (upright),Test Run 65
0.22887436426833208,15.058187873661518,T105N06+1GFR085,0.6,+1G (upright),Test Run 65
0.2287131362742261,15.054025276005268,T105N06+1GFR085,0.6,+1G (upright),Test Run 65
0.22968072952250362,15.055625922977892,T105N06+1GFR085,0.6,+1G (upright),Test Run 65
0.22968072952250362,15.054199226200643,T105N06+1GFR085,0.6,+1G (upright),Test Run 65
0.22988228328877577,15.053115852177143,T105N06+1GFR085,0.6,+1G (upright),Test Run 65
0.23012416282720963,15.051913459599017,T105N06+1GFR085,0.6,+1G (upright),Test Run 65
0.23012416282720963,15.052284248173269,T105N06+1GFR085,0.6,+1G (upright),Test Run 65
0.2307692249927254,15.050500495731892,T105N06+1GFR085,0.6,+1G (upright),Test Run 65
0.2306483227707853,15.050215156376392,T105N06+1GFR085,0.6,+1G (upright),Test Run 65
0.23133363561392117,15.048072822392019,T105N06+1GFR085,0.6,+1G (upright),Test Run 65
0.23133363561392117,15.046134956181017,T105N06+1GFR085,0.6,+1G (upright),Test Run 65
0.23145461293041106,15.046762092411518,T105N06+1GFR085,0.6,+1G (upright),Test Run 65
0.23165616669667904,15.045961005985768,T105N06+1GFR085,0.6,+1G (upright),Test Run 65
0.23165616669667904,15.044377143681018,T105N06+1GFR085,0.6,+1G (upright),Test Run 65
0.23222065241242074,15.043859870731893,T105N06+1GFR085,0.6,+1G (upright),Test Run 65
0.23209967509593085,15.042602546513143,T105N06+1GFR085,0.6,+1G (upright),Test Run 65
0.23209967509593085,15.040240485966269,T105N06+1GFR085,0.6,+1G (upright),Test Run 65
0.2328656394833906,15.039512641727892,T105N06+1GFR085,0.6,+1G (upright),Test Run 65
0.23314791988853642,15.040182502567768,T105N06+1GFR085,0.6,+1G (upright),Test Run 65
0.23338979942697027,15.038107307255268,T105N06+1GFR085,0.6,+1G (upright),Test Run 65
0.23338979942697027,15.037370307743519,T105N06+1GFR085,0.6,+1G (upright),Test Run 65
0.23371233050972817,15.034210212528768,T105N06+1GFR085,0.6,+1G (upright),Test Run 65
0.23399453582032403,15.035374458134143,T105N06+1GFR085,0.6,+1G (upright),Test Run 65
0.23399453582032403,15.034292609989643,T105N06+1GFR085,0.6,+1G (upright),Test Run 65
0.23435739267524794,15.033502204716267,T105N06+1GFR085,0.6,+1G (upright),Test Run 65
0.23488147752427782,15.030558784306018,T105N06+1GFR085,0.6,+1G (upright),Test Run 65
0.23488147752427782,15.030276496708392,T105N06+1GFR085,0.6,+1G (upright),Test Run 65
0.23488147752427782,15.030122382938893,T105N06+1GFR085,0.6,+1G (upright),Test Run 65
0.2353652366011417,15.028596504032643,T105N06+1GFR085,0.6,+1G (upright),Test Run 65
0.2353652366011417,15.027726753056019,T105N06+1GFR085,0.6,+1G (upright),Test Run 65
0.23564751700628736,15.028265388310018,T105N06+1GFR085,0.6,+1G (upright),Test Run 65
0.23597004808904526,15.025476081669392,T105N06+1GFR085,0.6,+1G (upright),Test Run 65
0.23665536093218112,15.023426826298268,T105N06+1GFR085,0.6,+1G (upright),Test Run 65
0.23665536093218112,15.021664436161519,T105N06+1GFR085,0.6,+1G (upright),Test Run 65
0.23633282984942325,15.022985847294393,T105N06+1GFR085,0.6,+1G (upright),Test Run 65
0.23701821778710502,15.021090705692767,T105N06+1GFR085,0.6,+1G (upright),Test Run 65
0.23701821778710502,15.018814094364643,T105N06+1GFR085,0.6,+1G (upright),Test Run 65
0.2372198466479228,15.018682868778768,T105N06+1GFR085,0.6,+1G (upright),Test Run 65
0.2375423777306807,15.017623908817768,T105N06+1GFR085,0.6,+1G (upright),Test Run 65
0.23790515949105867,15.016087348759143,T105N06+1GFR085,0.6,+1G (upright),Test Run 65
0.23790515949105867,15.015838630497518,T105N06+1GFR085,0.6,+1G (upright),Test Run 65
0.23790515949105867,15.015446479618518,T105N06+1GFR085,0.6,+1G (upright),Test Run 65
0.23859054742874033,15.014971931278769,T105N06+1GFR085,0.6,+1G (upright),Test Run 65
0.23859054742874033,15.014828498661519,T105N06+1GFR085,0.6,+1G (upright),Test Run 65
0.23883242696717435,15.012626655399767,T105N06+1GFR085,0.6,+1G (upright),Test Run 65
0.23903405582799211,15.012147529423268,T105N06+1GFR085,0.6,+1G (upright),Test Run 65
0.23903405582799211,15.009568794071644,T105N06+1GFR085,0.6,+1G (upright),Test Run 65
0.239517814904856,15.011209113895893,T105N06+1GFR085,0.6,+1G (upright),Test Run 65
0.2395984664491839,15.007029731571643,T105N06+1GFR085,0.6,+1G (upright),Test Run 65
0.24020320284253766,15.007164008915392,T105N06+1GFR085,0.6,+1G (upright),Test Run 65
0.24020320284253766,15.008035285770893,T105N06+1GFR085,0.6,+1G (upright),Test Run 65
0.24044508238097165,15.005207832157643,T105N06+1GFR085,0.6,+1G (upright),Test Run 65
0.24052573392529955,15.002404792606892,T105N06+1GFR085,0.6,+1G (upright),Test Run 65
0.24052573392529955,15.002972419560018,T105N06+1GFR085,0.6,+1G (upright),Test Run 65
0.24104981877432943,15.002207954227893,T105N06+1GFR085,0.6,+1G (upright),Test Run 65
0.2410094930021634,15.000814826786518,T105N06+1GFR085,0.6,+1G (upright),Test Run 65
0.2410094930021634,14.998260505497518,T105N06+1GFR085,0.6,+1G (upright),Test Run 65
0.24185618402850098,14.996475227177143,T105N06+1GFR085,0.6,+1G (upright),Test Run 65
0.241896509800663,14.996327216923268,T105N06+1GFR085,0.6,+1G (upright),Test Run 65
0.24213838933909698,14.996426399052144,T105N06+1GFR085,0.6,+1G (upright),Test Run 65
0.24213838933909698,14.996449287235768,T105N06+1GFR085,0.6,+1G (upright),Test Run 65
0.24286402795439474,14.994583137333393,T105N06+1GFR085,0.6,+1G (upright),Test Run 65
0.24294467949872275,14.991983039677143,T105N06+1GFR085,0.6,+1G (upright),Test Run 65
0.24294467949872275,14.990864570438893,T105N06+1GFR085,0.6,+1G (upright),Test Run 65
0.2435897416642424,14.990040595829518,T105N06+1GFR085,0.6,+1G (upright),Test Run 65
0.24363006743640442,14.988351447880268,T105N06+1GFR085,0.6,+1G (upright),Test Run 65
0.24375104475289833,14.987379463017017,T105N06+1GFR085,0.6,+1G (upright),Test Run 65
0.24375104475289833,14.987042243778768,T105N06+1GFR085,0.6,+1G (upright),Test Run 65
0.2440332500634942,14.984350593388143,T105N06+1GFR085,0.6,+1G (upright),Test Run 65
0.2440332500634942,14.983827216923268,T105N06+1GFR085,0.6,+1G (upright),Test Run 65
0.24399292429132818,14.981842048466268,T105N06+1GFR085,0.6,+1G (upright),Test Run 65
0.24431545537409008,14.981787116825643,T105N06+1GFR085,0.6,+1G (upright),Test Run 65
0.24500084331177185,14.978884895145892,T105N06+1GFR085,0.6,+1G (upright),Test Run 65
0.24500084331177185,14.978651435673267,T105N06+1GFR085,0.6,+1G (upright),Test Run 65
0.24500084331177185,14.979669196903767,T105N06+1GFR085,0.6,+1G (upright),Test Run 65
0.2458877850157255,14.976274116337269,T105N06+1GFR085,0.6,+1G (upright),Test Run 65
0.2458877850157255,14.976365669071644,T105N06+1GFR085,0.6,+1G (upright),Test Run 65
0.2461699903263214,14.973597724735768,T105N06+1GFR085,0.6,+1G (upright),Test Run 65
0.2464118698647554,14.972787483036518,T105N06+1GFR085,0.6,+1G (upright),Test Run 65
0.24677472671967515,14.972155769169394,T105N06+1GFR085,0.6,+1G (upright),Test Run 65
0.24677472671967515,14.972752387821643,T105N06+1GFR085,0.6,+1G (upright),Test Run 65
0.24669407517535127,14.970047004520893,T105N06+1GFR085,0.6,+1G (upright),Test Run 65
0.24733913734087107,14.967483527958393,T105N06+1GFR085,0.6,+1G (upright),Test Run 65
0.24733913734087107,14.967350776493518,T105N06+1GFR085,0.6,+1G (upright),Test Run 65
0.2477019941957908,14.965188606083393,T105N06+1GFR085,0.6,+1G (upright),Test Run 65
0.24818575327265868,14.966015632450643,T105N06+1GFR085,0.6,+1G (upright),Test Run 65
0.24818575327265868,14.963113410770893,T105N06+1GFR085,0.6,+1G (upright),Test Run 65
0.2486695874440725,14.961834724247518,T105N06+1GFR085,0.6,+1G (upright),Test Run 65
0.24850828435541658,14.961376960575643,T105N06+1GFR085,0.6,+1G (upright),Test Run 65
0.24903244429899626,14.960673530399768,T105N06+1GFR085,0.6,+1G (upright),Test Run 65
0.24903244429899626,14.957409675419393,T105N06+1GFR085,0.6,+1G (upright),Test Run 65
0.24919367229310238,14.959590156376393,T105N06+1GFR085,0.6,+1G (upright),Test Run 65
0.24947587760369827,14.955125434696644,T105N06+1GFR085,0.6,+1G (upright),Test Run 65
0.24947587760369827,14.955996711552142,T105N06+1GFR085,0.6,+1G (upright),Test Run 65
0.25004028822489,14.955047614872518,T105N06+1GFR085,0.6,+1G (upright),Test Run 65
0.2502015913135419,14.951632697880267,T105N06+1GFR085,0.6,+1G (upright),Test Run 65
0.2502015913135419,14.950697334110767,T105N06+1GFR085,0.6,+1G (upright),Test Run 65
0.25100788147316766,14.950241096317768,T105N06+1GFR085,0.6,+1G (upright),Test Run 65
0.25116918456182347,14.949536140263143,T105N06+1GFR085,0.6,+1G (upright),Test Run 65
0.25149171564458134,14.945610053837267,T105N06+1GFR085,0.6,+1G (upright),Test Run 65
0.25149171564458134,14.946299751102893,T105N06+1GFR085,0.6,+1G (upright),Test Run 65
0.2519351489492833,14.945272834599018,T105N06+1GFR085,0.6,+1G (upright),Test Run 65
0.25185457249950527,14.943373115360767,T105N06+1GFR085,0.6,+1G (upright),Test Run 65
0.25185457249950527,14.943614204227893,T105N06+1GFR085,0.6,+1G (upright),Test Run 65
0.252378657348535,14.940722663700644,T105N06+1GFR085,0.6,+1G (upright),Test Run 65
0.2524996346650249,14.941236884892017,T105N06+1GFR085,0.6,+1G (upright),Test Run 65
0.2530237195140548,14.939593513310019,T105N06+1GFR085,0.6,+1G (upright),Test Run 65
0.2530237195140548,14.938720710575643,T105N06+1GFR085,0.6,+1G (upright),Test Run 65
0.25346722791330256,14.936207588017018,T105N06+1GFR085,0.6,+1G (upright),Test Run 65
0.2533865763689787,14.935267646610768,T105N06+1GFR085,0.6,+1G (upright),Test Run 65
0.2533865763689787,14.934849555790393,T105N06+1GFR085,0.6,+1G (upright),Test Run 65
0.25431384384509437,14.933470161259143,T105N06+1GFR085,0.6,+1G (upright),Test Run 65
0.2544347460670343,14.933830268681017,T105N06+1GFR085,0.6,+1G (upright),Test Run 65
0.2544347460670343,14.929095466435019,T105N06+1GFR085,0.6,+1G (upright),Test Run 65
0.25467670070001813,14.927906806767018,T105N06+1GFR085,0.6,+1G (upright),Test Run 65
0.25516045977688195,14.927487190067769,T105N06+1GFR085,0.6,+1G (upright),Test Run 65
0.25516045977688195,14.925634773075643,T105N06+1GFR085,0.6,+1G (upright),Test Run 65
0.25516045977688195,14.926028449833392,T105N06+1GFR085,0.6,+1G (upright),Test Run 65
0.25580552194240175,14.924037177860768,T105N06+1GFR085,0.6,+1G (upright),Test Run 65
0.25592649925889166,14.923059089481892,T105N06+1GFR085,0.6,+1G (upright),Test Run 65
0.25592649925889166,14.921813972294393,T105N06+1GFR085,0.6,+1G (upright),Test Run 65
0.2562490303416535,14.920890815556017,T105N06+1GFR085,0.6,+1G (upright),Test Run 65
0.2567731151906793,14.919850166142018,T105N06+1GFR085,0.6,+1G (upright),Test Run 65
0.2567731151906793,14.919218452274768,T105N06+1GFR085,0.6,+1G (upright),Test Run 65
0.2568537667350073,14.918086250126393,T105N06+1GFR085,0.6,+1G (upright),Test Run 65
0.25761973112247105,14.917430122196643,T105N06+1GFR085,0.6,+1G (upright),Test Run 65
0.25774070843896096,14.914451606571642,T105N06+1GFR085,0.6,+1G (upright),Test Run 65
0.25774070843896096,14.913536079227892,T105N06+1GFR085,0.6,+1G (upright),Test Run 65
0.25810356529388473,14.912962348759143,T105N06+1GFR085,0.6,+1G (upright),Test Run 65
0.2585469985985867,14.909005744755268,T105N06+1GFR085,0.6,+1G (upright),Test Run 65
0.2585469985985867,14.908305366337268,T105N06+1GFR085,0.6,+1G (upright),Test Run 65
0.25846642214880866,14.907797248661518,T105N06+1GFR085,0.6,+1G (upright),Test Run 65
0.2592323865362684,14.907199104130267,T105N06+1GFR085,0.6,+1G (upright),Test Run 65
0.2591920607641065,14.904562385380268,T105N06+1GFR085,0.6,+1G (upright),Test Run 65
0.2591920607641065,14.903343208134142,T105N06+1GFR085,0.6,+1G (upright),Test Run 65
0.25955491761903027,14.902383430302143,T105N06+1GFR085,0.6,+1G (upright),Test Run 65
0.26003875179043995,14.901417548954518,T105N06+1GFR085,0.6,+1G (upright),Test Run 65
0.26003875179043995,14.898484809696644,T105N06+1GFR085,0.6,+1G (upright),Test Run 65
0.26007900246805615,14.898408515751393,T105N06+1GFR085,0.6,+1G (upright),Test Run 65
0.2611271721661159,14.897518928349019,T105N06+1GFR085,0.6,+1G (upright),Test Run 65
0.2611271721661159,14.896551521122518,T105N06+1GFR085,0.6,+1G (upright),Test Run 65
0.2611271721661159,14.895866401493517,T105N06+1GFR085,0.6,+1G (upright),Test Run 65
0.26169173297640325,14.892501838505268,T105N06+1GFR085,0.6,+1G (upright),Test Run 65
0.2621350911865595,14.891606147587268,T105N06+1GFR085,0.6,+1G (upright),Test Run 65
0.2621350911865595,14.891094978153768,T105N06+1GFR085,0.6,+1G (upright),Test Run 65
0.26193353742028747,14.888558967411518,T105N06+1GFR085,0.6,+1G (upright),Test Run 65
0.26265925113013516,14.888102729618518,T105N06+1GFR085,0.6,+1G (upright),Test Run 65
0.26265925113013516,14.887277229130268,T105N06+1GFR085,0.6,+1G (upright),Test Run 65
0.26253834890819105,14.884011848270893,T105N06+1GFR085,0.6,+1G (upright),Test Run 65
0.2633849648399828,14.881880195438892,T105N06+1GFR085,0.6,+1G (upright),Test Run 65
0.2633849648399828,14.883476264774767,T105N06+1GFR085,0.6,+1G (upright),Test Run 65
0.2636267692838669,14.881900031864642,T105N06+1GFR085,0.6,+1G (upright),Test Run 65
0.2635865186062508,14.878993232548268,T105N06+1GFR085,0.6,+1G (upright),Test Run 65
0.2645541869490781,14.876731880009142,T105N06+1GFR085,0.6,+1G (upright),Test Run 65
0.2645541869490781,14.877059943974018,T105N06+1GFR085,0.6,+1G (upright),Test Run 65
0.2647153398486385,14.875028999149768,T105N06+1GFR085,0.6,+1G (upright),Test Run 65
0.2652797504698302,14.874711616337269,T105N06+1GFR085,0.6,+1G (upright),Test Run 65
0.2652797504698302,14.873382575810018,T105N06+1GFR085,0.6,+1G (upright),Test Run 65
0.26564260732475414,14.872413642704519,T105N06+1GFR085,0.6,+1G (upright),Test Run 65
0.2655619557804261,14.870225532352894,T105N06+1GFR085,0.6,+1G (upright),Test Run 65
0.2662474188126577,14.869403083622519,T105N06+1GFR085,0.6,+1G (upright),Test Run 65
0.2662474188126577,14.868727119267017,T105N06+1GFR085,0.6,+1G (upright),Test Run 65
0.2663683210345976,14.865586860477894,T105N06+1GFR085,0.6,+1G (upright),Test Run 65
0.26681182943384946,14.865405280888144,T105N06+1GFR085,0.6,+1G (upright),Test Run 65
0.26681182943384946,14.864062507450644,T105N06+1GFR085,0.6,+1G (upright),Test Run 65
0.2673359893774251,14.864637763798267,T105N06+1GFR085,0.6,+1G (upright),Test Run 65
0.26741649073265744,14.861610420048269,T105N06+1GFR085,0.6,+1G (upright),Test Run 65
0.26741649073265744,14.860780341923268,T105N06+1GFR085,0.6,+1G (upright),Test Run 65
0.2680615528981772,14.857543952763143,T105N06+1GFR085,0.6,+1G (upright),Test Run 65
0.2681422044425051,14.857547004520892,T105N06+1GFR085,0.6,+1G (upright),Test Run 65
0.2683437582087731,14.856489570438892,T105N06+1GFR085,0.6,+1G (upright),Test Run 65
0.2683437582087731,14.854031379520894,T105N06+1GFR085,0.6,+1G (upright),Test Run 65
0.26886791815234873,14.851760871708393,T105N06+1GFR085,0.6,+1G (upright),Test Run 65
0.26886791815234873,14.852713020145893,T105N06+1GFR085,0.6,+1G (upright),Test Run 65
0.26886791815234873,14.849530036747518,T105N06+1GFR085,0.6,+1G (upright),Test Run 65
0.2697951856284644,14.849220283329519,T105N06+1GFR085,0.6,+1G (upright),Test Run 65
0.2699564887171202,14.847793586552143,T105N06+1GFR085,0.6,+1G (upright),Test Run 65
0.2699564887171202,14.847511298954519,T105N06+1GFR085,0.6,+1G (upright),Test Run 65
0.2704402477939842,14.846713264286517,T105N06+1GFR085,0.6,+1G (upright),Test Run 65
0.27096440773756386,14.843298347294393,T105N06+1GFR085,0.6,+1G (upright),Test Run 65
0.2707628539712919,14.843235786259143,T105N06+1GFR085,0.6,+1G (upright),Test Run 65
0.2707628539712919,14.840504463017018,T105N06+1GFR085,0.6,+1G (upright),Test Run 65
0.2717303721250236,14.840383918583393,T105N06+1GFR085,0.6,+1G (upright),Test Run 65
0.27160946990308354,14.838134773075643,T105N06+1GFR085,0.6,+1G (upright),Test Run 65
0.27160946990308354,14.837066657841268,T105N06+1GFR085,0.6,+1G (upright),Test Run 65
0.2721334796575636,14.836462409794393,T105N06+1GFR085,0.6,+1G (upright),Test Run 65
0.27261738892352305,14.832966621220143,T105N06+1GFR085,0.6,+1G (upright),Test Run 65
0.2724560858348713,14.833193977177142,T105N06+1GFR085,0.6,+1G (upright),Test Run 65
0.2724560858348713,14.832893379032644,T105N06+1GFR085,0.6,+1G (upright),Test Run 65
0.27322205022233104,14.829086311161518,T105N06+1GFR085,0.6,+1G (upright),Test Run 65
0.27334295244427514,14.828269965946642,T105N06+1GFR085,0.6,+1G (upright),Test Run 65
0.27334295244427514,14.828669746220143,T105N06+1GFR085,0.6,+1G (upright),Test Run 65
0.27398801460979494,14.826271064579519,T105N06+1GFR085,0.6,+1G (upright),Test Run 65
0.2742299692427747,14.822061164677143,T105N06+1GFR085,0.6,+1G (upright),Test Run 65
0.2742299692427747,14.821026618778768,T105N06+1GFR085,0.6,+1G (upright),Test Run 65
0.2741493176984467,14.820072944462268,T105N06+1GFR085,0.6,+1G (upright),Test Run 65
0.2749959336302385,14.818299873173268,T105N06+1GFR085,0.6,+1G (upright),Test Run 65
0.2750363344969503,14.817445380985768,T105N06+1GFR085,0.6,+1G (upright),Test Run 65
0.2750363344969503,14.814149482548268,T105N06+1GFR085,0.6,+1G (upright),Test Run 65
0.27552009357381413,14.813177497685018,T105N06+1GFR085,0.6,+1G (upright),Test Run 65
0.2761247548726221,14.810330207645894,T105N06+1GFR085,0.6,+1G (upright),Test Run 65
0.2761247548726221,14.813304145634143,T105N06+1GFR085,0.6,+1G (upright),Test Run 65
0.27596360197306596,14.809834297001393,T105N06+1GFR085,0.6,+1G (upright),Test Run 65
0.2768908694491816,14.811006172001393,T105N06+1GFR085,0.6,+1G (upright),Test Run 65
0.2768908694491816,14.807975776493517,T105N06+1GFR085,0.6,+1G (upright),Test Run 65
0.2767698170381419,14.805770881474018,T105N06+1GFR085,0.6,+1G (upright),Test Run 65
0.27733437784842924,14.802874763310019,T105N06+1GFR085,0.6,+1G (upright),Test Run 65
0.2778987884696211,14.803314216435018,T105N06+1GFR085,0.6,+1G (upright),Test Run 65
0.2778987884696211,14.800941474735769,T105N06+1GFR085,0.6,+1G (upright),Test Run 65
0.2778181369252973,14.799082954227893,T105N06+1GFR085,0.6,+1G (upright),Test Run 65
0.2785034497684331,14.797331245243518,T105N06+1GFR085,0.6,+1G (upright),Test Run 65
0.2785034497684331,14.796696479618518,T105N06+1GFR085,0.6,+1G (upright),Test Run 65
0.2785438506351408,14.794410713017019,T105N06+1GFR085,0.6,+1G (upright),Test Run 65
0.278987208845297,14.793400581181018,T105N06+1GFR085,0.6,+1G (upright),Test Run 65
0.278987208845297,14.791185005009144,T105N06+1GFR085,0.6,+1G (upright),Test Run 65
0.2795517696555845,14.790493781864644,T105N06+1GFR085,0.6,+1G (upright),Test Run 65
0.27947111811125647,14.790766914188893,T105N06+1GFR085,0.6,+1G (upright),Test Run 65
0.28047903713170014,14.788209541142018,T105N06+1GFR085,0.6,+1G (upright),Test Run 65
0.28047903713170014,14.785563667118518,T105N06+1GFR085,0.6,+1G (upright),Test Run 65
0.28019668163200856,14.784651191532642,T105N06+1GFR085,0.6,+1G (upright),Test Run 65
0.2808417437975283,14.782791145145893,T105N06+1GFR085,0.6,+1G (upright),Test Run 65
0.2808417437975283,14.780590827763143,T105N06+1GFR085,0.6,+1G (upright),Test Run 65
0.2812450015191639,14.778520210087269,T105N06+1GFR085,0.6,+1G (upright),Test Run 65
0.281164349974836,14.778291328251393,T105N06+1GFR085,0.6,+1G (upright),Test Run 65
0.28189006368468367,14.776583869755267,T105N06+1GFR085,0.6,+1G (upright),Test Run 65
0.28189006368468367,14.774404914677143,T105N06+1GFR085,0.6,+1G (upright),Test Run 65
0.28172876059602775,14.772578437626393,T105N06+1GFR085,0.6,+1G (upright),Test Run 65
0.28217226899527953,14.772630317509144,T105N06+1GFR085,0.6,+1G (upright),Test Run 65
0.28217226899527953,14.771055610477893,T105N06+1GFR085,0.6,+1G (upright),Test Run 65
0.2827366796164713,14.769087226688892,T105N06+1GFR085,0.6,+1G (upright),Test Run 65
0.2830591356046834,14.767456062138143,T105N06+1GFR085,0.6,+1G (upright),Test Run 65
0.2830591356046834,14.764595039188894,T105N06+1GFR085,0.6,+1G (upright),Test Run 65
0.2839864030807991,14.764411933720144,T105N06+1GFR085,0.6,+1G (upright),Test Run 65
0.28402680394751084,14.760244758427143,T105N06+1GFR085,0.6,+1G (upright),Test Run 65
0.2845105630243747,14.759378059208393,T105N06+1GFR085,0.6,+1G (upright),Test Run 65
0.2845105630243747,14.758628852665392,T105N06+1GFR085,0.6,+1G (upright),Test Run 65
0.2851153745122783,14.756747443974017,T105N06+1GFR085,0.6,+1G (upright),Test Run 65
0.2850347229679544,14.755859382450643,T105N06+1GFR085,0.6,+1G (upright),Test Run 65
0.2850347229679544,14.752900703251393,T105N06+1GFR085,0.6,+1G (upright),Test Run 65
0.2857604366777981,14.752165229618518,T105N06+1GFR085,0.6,+1G (upright),Test Run 65
0.2856797851334742,14.751872260868518,T105N06+1GFR085,0.6,+1G (upright),Test Run 65
0.2856797851334742,14.750813300907643,T105N06+1GFR085,0.6,+1G (upright),Test Run 65
0.28620379488795417,14.747560127079518,T105N06+1GFR085,0.6,+1G (upright),Test Run 65
0.28664730328720595,14.745855720341268,T105N06+1GFR085,0.6,+1G (upright),Test Run 65
0.2867279548315298,14.743501289188893,T105N06+1GFR085,0.6,+1G (upright),Test Run 65
0.2867279548315298,14.742544563114643,T105N06+1GFR085,0.6,+1G (upright),Test Run 65
0.2874536685413775,14.740364082157644,T105N06+1GFR085,0.6,+1G (upright),Test Run 65
0.2874132676746657,14.739089973270893,T105N06+1GFR085,0.6,+1G (upright),Test Run 65
0.2874132676746657,14.738299567997519,T105N06+1GFR085,0.6,+1G (upright),Test Run 65
0.28785677607391746,14.734512336552143,T105N06+1GFR085,0.6,+1G (upright),Test Run 65
0.28858248978376116,14.732496650517017,T105N06+1GFR085,0.6,+1G (upright),Test Run 65
0.28850183823943726,14.733230598270893,T105N06+1GFR085,0.6,+1G (upright),Test Run 65
0.28850183823943726,14.730845649540393,T105N06+1GFR085,0.6,+1G (upright),Test Run 65
0.2892275519492809,14.728273017704518,T105N06+1GFR085,0.6,+1G (upright),Test Run 65
0.2891873012716647,14.727384956181018,T105N06+1GFR085,0.6,+1G (upright),Test Run 65
0.2891873012716647,14.726232917606893,T105N06+1GFR085,0.6,+1G (upright),Test Run 65
0.28959040880420467,14.725851447880268,T105N06+1GFR085,0.6,+1G (upright),Test Run 65
0.29023547096972435,14.721081550419393,T105N06+1GFR085,0.6,+1G (upright),Test Run 65
0.29023547096972435,14.719990547001393,T105N06+1GFR085,0.6,+1G (upright),Test Run 65
0.29015481942539656,14.719413764774767,T105N06+1GFR085,0.6,+1G (upright),Test Run 65
0.2908805331352441,14.716712959110769,T105N06+1GFR085,0.6,+1G (upright),Test Run 65
0.29096118467957216,14.716728217899767,T105N06+1GFR085,0.6,+1G (upright),Test Run 65
0.29096118467957216,14.712734992802144,T105N06+1GFR085,0.6,+1G (upright),Test Run 65
0.2912836406677841,14.712054450810019,T105N06+1GFR085,0.6,+1G (upright),Test Run 65
0.2917271490670319,14.710313422977894,T105N06+1GFR085,0.6,+1G (upright),Test Run 65
0.2917271490670319,14.709179694950643,T105N06+1GFR085,0.6,+1G (upright),Test Run 65
0.2918480512889761,14.708026130497519,T105N06+1GFR085,0.6,+1G (upright),Test Run 65
0.2928559703094197,14.705461128056019,T105N06+1GFR085,0.6,+1G (upright),Test Run 65
0.2928559703094197,14.705300910770893,T105N06+1GFR085,0.6,+1G (upright),Test Run 65
0.2928963711761315,14.704219062626393,T105N06+1GFR085,0.6,+1G (upright),Test Run 65
0.29325922803105126,14.701026923954519,T105N06+1GFR085,0.6,+1G (upright),Test Run 65
0.29374298710791896,14.700369270145893,T105N06+1GFR085,0.6,+1G (upright),Test Run 65
0.29374298710791896,14.698017890751393,T105N06+1GFR085,0.6,+1G (upright),Test Run 65
0.29390429019657105,14.695277412235768,T105N06+1GFR085,0.6,+1G (upright),Test Run 65
0.29446870081776677,14.692912299931018,T105N06+1GFR085,0.6,+1G (upright),Test Run 65
0.29446870081776677,14.691320808231893,T105N06+1GFR085,0.6,+1G (upright),Test Run 65
0.29438804927343876,14.689384467899767,T105N06+1GFR085,0.6,+1G (upright),Test Run 65
0.29479115680597473,14.689285285770893,T105N06+1GFR085,0.6,+1G (upright),Test Run 65
0.2954362189714945,14.687203986942768,T105N06+1GFR085,0.6,+1G (upright),Test Run 65
0.2954362189714945,14.686119087040392,T105N06+1GFR085,0.6,+1G (upright),Test Run 65
0.2953959682938823,14.683099372685017,T105N06+1GFR085,0.6,+1G (upright),Test Run 65
0.2964843886695543,14.680755622685018,T105N06+1GFR085,0.6,+1G (upright),Test Run 65
0.2964843886695543,14.678904731571643,T105N06+1GFR085,0.6,+1G (upright),Test Run 65
0.2964038873143219,14.677540595829518,T105N06+1GFR085,0.6,+1G (upright),Test Run 65
0.29684724552447805,14.675959785282643,T105N06+1GFR085,0.6,+1G (upright),Test Run 65
0.29684724552447805,14.674949653446642,T105N06+1GFR085,0.6,+1G (upright),Test Run 65
0.29729075392372983,14.671817024052142,T105N06+1GFR085,0.6,+1G (upright),Test Run 65
