Repository: schandel33/gitrep

# Nozzle Tensile Test Analysis

Stress-vs-strain analysis of tensile pulls across 4 nozzle sizes (0.6, 1.4,
2.2, 2.6 mm) x 2 print-gravity orientations (+1G upright / -1G inverted),
printed at 105 C with a 0.85 flow ratio.

## Data-quality issues found and how they're handled

1. **Load-cell zero offset.** 10 of 17 runs record small negative Load
   values for the first handful of samples (up to ~180, always <0.5% of the
   file) before the crosshead starts moving — load-cell noise around zero,
   not real load. The script computes the mean Load over all
   pre-motion samples (`Crosshead < crosshead_zero_threshold_mm`) and
   subtracts it from the whole run.
2.

File: nozzle_tensile_analysis/analysis_output/all_curves_tidy.csv (part 5 of 151)
Strain,Stress_MPa,condition,nozzle_mm,gravity,run
0.29733115479043765,14.671678169071644,T105N06+1GFR085,0.6,+1G (upright),Test Run 65
0.29813736985551764,14.670388801395893,T105N06+1GFR085,0.6,+1G (upright),Test Run 65
0.29813736985551764,14.666253669560017,T105N06+1GFR085,0.6,+1G (upright),Test Run 65
0.2982584222665532,14.666725166142019,T105N06+1GFR085,0.6,+1G (upright),Test Run 65
0.29882283288774925,14.664836128056018,T105N06+1GFR085,0.6,+1G (upright),Test Run 65
0.29882283288774925,14.662576301395893,T105N06+1GFR085,0.6,+1G (upright),Test Run 65
0.29922594042028494,14.662179572880268,T105N06+1GFR085,0.6,+1G (upright),Test Run 65
0.2994274941865569,14.659202583134142,T105N06+1GFR085,0.6,+1G (upright),Test Run 65
0.2994274941865569,14.657547004520893,T105N06+1GFR085,0.6,+1G (upright),Test Run 65
0.3002338594407287,14.653811652958392,T105N06+1GFR085,0.6,+1G (upright),Test Run 65
0.3001532078964007,14.654158027470142,T105N06+1GFR085,0.6,+1G (upright),Test Run 65
0.30039516252938453,14.652735908329518,T105N06+1GFR085,0.6,+1G (upright),Test Run 65
0.30039516252938453,14.649440009892018,T105N06+1GFR085,0.6,+1G (upright),Test Run 65
0.30095957315057625,14.648689277470144,T105N06+1GFR085,0.6,+1G (upright),Test Run 65
0.30108047537251625,14.645912177860769,T105N06+1GFR085,0.6,+1G (upright),Test Run 65
0.30108047537251625,14.643550117313893,T105N06+1GFR085,0.6,+1G (upright),Test Run 65
0.302128645070576,14.641818244755267,T105N06+1GFR085,0.6,+1G (upright),Test Run 65
0.302007742848632,14.640998847782644,T105N06+1GFR085,0.6,+1G (upright),Test Run 65
0.3025721534698278,14.638584907352893,T105N06+1GFR085,0.6,+1G (upright),Test Run 65
0.3025721534698278,14.636862190067768,T105N06+1GFR085,0.6,+1G (upright),Test Run 65
0.3030156618690756,14.635731513798268,T105N06+1GFR085,0.6,+1G (upright),Test Run 65
0.30293501032474757,14.634597785770893,T105N06+1GFR085,0.6,+1G (upright),Test Run 65
0.30293501032474757,14.632612617313892,T105N06+1GFR085,0.6,+1G (upright),Test Run 65
0.3037816262565393,14.630308540165393,T105N06+1GFR085,0.6,+1G (upright),Test Run 65
0.30390267866757514,14.628715522587267,T105N06+1GFR085,0.6,+1G (upright),Test Run 65
0.30390267866757514,14.625810249149769,T105N06+1GFR085,0.6,+1G (upright),Test Run 65
0.3046282421883271,14.625236518681017,T105N06+1GFR085,0.6,+1G (upright),Test Run 65
0.30491044749892315,14.623799140751393,T105N06+1GFR085,0.6,+1G (upright),Test Run 65
0.3050314999099627,14.622720344364643,T105N06+1GFR085,0.6,+1G (upright),Test Run 65
0.3050314999099627,14.618841560185018,T105N06+1GFR085,0.6,+1G (upright),Test Run 65
0.30599901806369445,14.618487556278769,T105N06+1GFR085,0.6,+1G (upright),Test Run 65
0.30587811584175045,14.616334541142018,T105N06+1GFR085,0.6,+1G (upright),Test Run 65
0.30587811584175045,14.614224250614644,T105N06+1GFR085,0.6,+1G (upright),Test Run 65
0.3067247317735382,14.613406379520892,T105N06+1GFR085,0.6,+1G (upright),Test Run 65
0.3069262855398102,14.610438545048268,T105N06+1GFR085,0.6,+1G (upright),Test Run 65
0.3069262855398102,14.607460029423269,T105N06+1GFR085,0.6,+1G (upright),Test Run 65
0.3068456339954822,14.607212837040393,T105N06+1GFR085,0.6,+1G (upright),Test Run 65
0.307772901471598,14.604695136845143,T105N06+1GFR085,0.6,+1G (upright),Test Run 65
0.30769224992726996,14.605178840458393,T105N06+1GFR085,0.6,+1G (upright),Test Run 65
0.30769224992726996,14.602253730595143,T105N06+1GFR085,0.6,+1G (upright),Test Run 65
0.3082164098708498,14.601206977665393,T105N06+1GFR085,0.6,+1G (upright),Test Run 65
0.30833731209278975,14.597454841435018,T105N06+1GFR085,0.6,+1G (upright),Test Run 65
0.30833731209278975,14.597764594852894,T105N06+1GFR085,0.6,+1G (upright),Test Run 65
0.30837771295950156,14.592965705692768,T105N06+1GFR085,0.6,+1G (upright),Test Run 65
0.3093049804356171,14.592671211063893,T105N06+1GFR085,0.6,+1G (upright),Test Run 65
0.3093452311132333,14.591824348270894,T105N06+1GFR085,0.6,+1G (upright),Test Run 65
0.3093452311132333,14.588931281864642,T105N06+1GFR085,0.6,+1G (upright),Test Run 65
0.3099902932787531,14.584786994755268,T105N06+1GFR085,0.6,+1G (upright),Test Run 65
0.31035315013367687,14.584753425419393,T105N06+1GFR085,0.6,+1G (upright),Test Run 65
0.31035315013367687,14.580993659794393,T105N06+1GFR085,0.6,+1G (upright),Test Run 65
0.3104338016780049,14.580444343388143,T105N06+1GFR085,0.6,+1G (upright),Test Run 65
0.31144172069844445,14.577162177860767,T105N06+1GFR085,0.6,+1G (upright),Test Run 65
0.31144172069844445,14.577247627079519,T105N06+1GFR085,0.6,+1G (upright),Test Run 65
0.3116030237871002,14.573078925907643,T105N06+1GFR085,0.6,+1G (upright),Test Run 65
0.3120867828639642,14.572967536747518,T105N06+1GFR085,0.6,+1G (upright),Test Run 65
0.31240923885217614,14.570101936161517,T105N06+1GFR085,0.6,+1G (upright),Test Run 65
0.31240923885217614,14.567877204716268,T105N06+1GFR085,0.6,+1G (upright),Test Run 65
0.3125302912632157,14.566082771122518,T105N06+1GFR085,0.6,+1G (upright),Test Run 65
0.3135382102836595,14.564530952274769,T105N06+1GFR085,0.6,+1G (upright),Test Run 65
0.3135382102836595,14.563336189091268,T105N06+1GFR085,0.6,+1G (upright),Test Run 65
0.3134575587393315,14.559922797977894,T105N06+1GFR085,0.6,+1G (upright),Test Run 65
0.3138606662718715,14.556797797977893,T105N06+1GFR085,0.6,+1G (upright),Test Run 65
0.3138606662718715,14.555097968876392,T105N06+1GFR085,0.6,+1G (upright),Test Run 65
0.3141026209048513,14.553523261845143,T105N06+1GFR085,0.6,+1G (upright),Test Run 65
0.3141428715824675,14.553421027958393,T105N06+1GFR085,0.6,+1G (upright),Test Run 65
0.31515079060290707,14.549249275028767,T105N06+1GFR085,0.6,+1G (upright),Test Run 65
0.31515079060290707,14.549519355595143,T105N06+1GFR085,0.6,+1G (upright),Test Run 65
0.315191041280523,14.546229560673268,T105N06+1GFR085,0.6,+1G (upright),Test Run 65
0.3158361034460428,14.546076972782643,T105N06+1GFR085,0.6,+1G (upright),Test Run 65
0.3158361034460428,14.542065437138143,T105N06+1GFR085,0.6,+1G (upright),Test Run 65
0.3163200127120064,14.540185554325642,T105N06+1GFR085,0.6,+1G (upright),Test Run 65
0.3162796118452946,14.539080817997519,T105N06+1GFR085,0.6,+1G (upright),Test Run 65
0.3172472801881219,14.536740119755269,T105N06+1GFR085,0.6,+1G (upright),Test Run 65
0.3172472801881219,14.534970100224019,T105N06+1GFR085,0.6,+1G (upright),Test Run 65
0.31692467401081437,14.534454353153768,T105N06+1GFR085,0.6,+1G (upright),Test Run 65
0.3179325930312579,14.529301460087268,T105N06+1GFR085,0.6,+1G (upright),Test Run 65
0.3179325930312579,14.529112251102893,T105N06+1GFR085,0.6,+1G (upright),Test Run 65
0.31829544988617764,14.527868659794393,T105N06+1GFR085,0.6,+1G (upright),Test Run 65
0.31845675297483345,14.525047309696642,T105N06+1GFR085,0.6,+1G (upright),Test Run 65
0.31845675297483345,14.524443061649768,T105N06+1GFR085,0.6,+1G (upright),Test Run 65
0.31934361958423746,14.521778877079518,T105N06+1GFR085,0.6,+1G (upright),Test Run 65
0.31910181514035324,14.520753486454518,T105N06+1GFR085,0.6,+1G (upright),Test Run 65
0.320029082616469,14.517379768192768,T105N06+1GFR085,0.6,+1G (upright),Test Run 65
0.320029082616469,14.514453132450644,T105N06+1GFR085,0.6,+1G (upright),Test Run 65
0.3205128416933328,14.512364204227893,T105N06+1GFR085,0.6,+1G (upright),Test Run 65
0.32043219014900903,14.512188728153768,T105N06+1GFR085,0.6,+1G (upright),Test Run 65
0.32043219014900903,14.511114509403768,T105N06+1GFR085,0.6,+1G (upright),Test Run 65
0.3212788060807968,14.508062751591268,T105N06+1GFR085,0.6,+1G (upright),Test Run 65
0.32091594922587274,14.506187446415392,T105N06+1GFR085,0.6,+1G (upright),Test Run 65
0.32091594922587274,14.503585822880268,T105N06+1GFR085,0.6,+1G (upright),Test Run 65
0.32164166293572055,14.500834663212268,T105N06+1GFR085,0.6,+1G (upright),Test Run 65
0.3218836175687003,14.496922309696643,T105N06+1GFR085,0.6,+1G (upright),Test Run 65
0.32208517133496833,14.496974189579518,T105N06+1GFR085,0.6,+1G (upright),Test Run 65
0.32208517133496833,14.494660957157643,T105N06+1GFR085,0.6,+1G (upright),Test Run 65
0.3230124388110839,14.492076118290393,T105N06+1GFR085,0.6,+1G (upright),Test Run 65
0.3226495819561641,14.491529853642017,T105N06+1GFR085,0.6,+1G (upright),Test Run 65
0.3226495819561641,14.488252265751393,T105N06+1GFR085,0.6,+1G (upright),Test Run 65
0.3235768494322796,14.486961372196642,T105N06+1GFR085,0.6,+1G (upright),Test Run 65
0.32414126005347166,14.484078986942768,T105N06+1GFR085,0.6,+1G (upright),Test Run 65
0.32414126005347166,14.481387336552142,T105N06+1GFR085,0.6,+1G (upright),Test Run 65
0.3243428138197397,14.480113227665393,T105N06+1GFR085,0.6,+1G (upright),Test Run 65
0.3254313843845109,14.477809150517018,T105N06+1GFR085,0.6,+1G (upright),Test Run 65
0.32506852752958715,14.476536567509143,T105N06+1GFR085,0.6,+1G (upright),Test Run 65
0.32506852752958715,14.473831184208393,T105N06+1GFR085,0.6,+1G (upright),Test Run 65
0.32571358969510694,14.470108039677143,T105N06+1GFR085,0.6,+1G (upright),Test Run 65
0.3261973487719707,14.469528205692768,T105N06+1GFR085,0.6,+1G (upright),Test Run 65
0.3261973487719707,14.467634589970142,T105N06+1GFR085,0.6,+1G (upright),Test Run 65
0.3262780003162987,14.464895637333393,T105N06+1GFR085,0.6,+1G (upright),Test Run 65
0.3272859193367423,14.462080390751392,T105N06+1GFR085,0.6,+1G (upright),Test Run 65
0.3269230624818185,14.460971076786517,T105N06+1GFR085,0.6,+1G (upright),Test Run 65
0.3269230624818185,14.459146125614643,T105N06+1GFR085,0.6,+1G (upright),Test Run 65
0.3278100792803181,14.455291755497518,T105N06+1GFR085,0.6,+1G (upright),Test Run 65
0.32825358767956986,14.454473884403768,T105N06+1GFR085,0.6,+1G (upright),Test Run 65
0.32825358767956986,14.450659187138143,T105N06+1GFR085,0.6,+1G (upright),Test Run 65
0.32821318681285805,14.448535163700644,T105N06+1GFR085,0.6,+1G (upright),Test Run 65
0.32926135651091354,14.446069343388142,T105N06+1GFR085,0.6,+1G (upright),Test Run 65
0.32926135651091354,14.445451362431019,T105N06+1GFR085,0.6,+1G (upright),Test Run 65
0.3290195520670296,14.443051154911519,T105N06+1GFR085,0.6,+1G (upright),Test Run 65
0.3297855164544934,14.440167243778768,T105N06+1GFR085,0.6,+1G (upright),Test Run 65
0.33006772176508936,14.436993415653768,T105N06+1GFR085,0.6,+1G (upright),Test Run 65
0.33006772176508936,14.435852058231893,T105N06+1GFR085,0.6,+1G (upright),Test Run 65
0.32998707022076135,14.433151252567768,T105N06+1GFR085,0.6,+1G (upright),Test Run 65
0.3309143376968769,14.431263740360768,T105N06+1GFR085,0.6,+1G (upright),Test Run 65
0.3309143376968769,14.429016120731893,T105N06+1GFR085,0.6,+1G (upright),Test Run 65
0.3307127839306089,14.425080879032643,T105N06+1GFR085,0.6,+1G (upright),Test Run 65
0.33155939986239663,14.424255378544393,T105N06+1GFR085,0.6,+1G (upright),Test Run 65
0.33155939986239663,14.422332771122518,T105N06+1GFR085,0.6,+1G (upright),Test Run 65
0.3319626575840322,14.420286567509143,T105N06+1GFR085,0.6,+1G (upright),Test Run 65
0.33204315893926467,14.416055305302143,T105N06+1GFR085,0.6,+1G (upright),Test Run 65
0.33309147882641604,14.415319831669393,T105N06+1GFR085,0.6,+1G (upright),Test Run 65
0.33309147882641604,14.412879951298269,T105N06+1GFR085,0.6,+1G (upright),Test Run 65
0.333010827282088,14.408583076298267,T105N06+1GFR085,0.6,+1G (upright),Test Run 65
0.3338171925362635,14.406712348759143,T105N06+1GFR085,0.6,+1G (upright),Test Run 65
0.3338171925362635,14.405058296024768,T105N06+1GFR085,0.6,+1G (upright),Test Run 65
0.33426055074641575,14.403504951298268,T105N06+1GFR085,0.6,+1G (upright),Test Run 65
0.33434120229074377,14.402610786259142,T105N06+1GFR085,0.6,+1G (upright),Test Run 65
0.33522821908924305,14.400167854130268,T105N06+1GFR085,0.6,+1G (upright),Test Run 65
0.33522821908924305,14.397225959599018,T105N06+1GFR085,0.6,+1G (upright),Test Run 65
0.3350669160005913,14.395869453251393,T105N06+1GFR085,0.6,+1G (upright),Test Run 65
0.33603458434341893,14.393698127567768,T105N06+1GFR085,0.6,+1G (upright),Test Run 65
0.33603458434341893,14.388754279911518,T105N06+1GFR085,0.6,+1G (upright),Test Run 65
0.3363167896540146,14.387205512821643,T105N06+1GFR085,0.6,+1G (upright),Test Run 65
0.3362361381096866,14.386570747196643,T105N06+1GFR085,0.6,+1G (upright),Test Run 65
0.3362361381096866,14.383947761356893,T105N06+1GFR085,0.6,+1G (upright),Test Run 65
0.33716340558580243,14.382151801884143,T105N06+1GFR085,0.6,+1G (upright),Test Run 65
0.33680054873087867,14.379533393681019,T105N06+1GFR085,0.6,+1G (upright),Test Run 65
0.33772781620699416,14.378323371708394,T105N06+1GFR085,0.6,+1G (upright),Test Run 65
0.33772781620699416,14.375120551884143,T105N06+1GFR085,0.6,+1G (upright),Test Run 65
0.3381309237395342,14.372921760380269,T105N06+1GFR085,0.6,+1G (upright),Test Run 65
0.3380906730619179,14.368934638798269,T105N06+1GFR085,0.6,+1G (upright),Test Run 65
0.3380906730619179,14.368029792606894,T105N06+1GFR085,0.6,+1G (upright),Test Run 65
0.3391388427599777,14.365245063602893,T105N06+1GFR085,0.6,+1G (upright),Test Run 65
0.3388968881269979,14.362879951298268,T105N06+1GFR085,0.6,+1G (upright),Test Run 65
0.3388968881269979,14.359181220829518,T105N06+1GFR085,0.6,+1G (upright),Test Run 65
0.3398243057922093,14.356469734013142,T105N06+1GFR085,0.6,+1G (upright),Test Run 65
0.3401870124580375,14.354205329716269,T105N06+1GFR085,0.6,+1G (upright),Test Run 65
0.34014676178042125,14.353735359013143,T105N06+1GFR085,0.6,+1G (upright),Test Run 65
0.34014676178042125,14.349606330692769,T105N06+1GFR085,0.6,+1G (upright),Test Run 65
0.3412353323451888,14.347818000614643,T105N06+1GFR085,0.6,+1G (upright),Test Run 65
0.34103377857892087,14.345188911259143,T105N06+1GFR085,0.6,+1G (upright),Test Run 65
0.34103377857892087,14.341337592899768,T105N06+1GFR085,0.6,+1G (upright),Test Run 65
0.3420819482769766,14.340992744267018,T105N06+1GFR085,0.6,+1G (upright),Test Run 65
0.3424850558095166,14.337315376102893,T105N06+1GFR085,0.6,+1G (upright),Test Run 65
0.34256570735384434,14.337118537724018,T105N06+1GFR085,0.6,+1G (upright),Test Run 65
0.34256570735384434,14.334567268192767,T105N06+1GFR085,0.6,+1G (upright),Test Run 65
0.3434123232856321,14.329162605106893,T105N06+1GFR085,0.6,+1G (upright),Test Run 65
0.3431301179750364,14.329211433231894,T105N06+1GFR085,0.6,+1G (upright),Test Run 65
0.3431301179750364,14.325192268192769,T105N06+1GFR085,0.6,+1G (upright),Test Run 65
0.34389608236250013,14.323106391727894,T105N06+1GFR085,0.6,+1G (upright),Test Run 65
0.3443799916284597,14.321200568974017,T105N06+1GFR085,0.6,+1G (upright),Test Run 65
0.3443799916284597,14.320233161747518,T105N06+1GFR085,0.6,+1G (upright),Test Run 65
0.3445411445280199,14.316036994755269,T105N06+1GFR085,0.6,+1G (upright),Test Run 65
0.3453475097821915,14.314401252567768,T105N06+1GFR085,0.6,+1G (upright),Test Run 65
0.34514595601592346,14.311483772099018,T105N06+1GFR085,0.6,+1G (upright),Test Run 65
0.34514595601592346,14.308049018681018,T105N06+1GFR085,0.6,+1G (upright),Test Run 65
0.346032972814423,14.305859382450643,T105N06+1GFR085,0.6,+1G (upright),Test Run 65
0.346556982568903,14.304872138798268,T105N06+1GFR085,0.6,+1G (upright),Test Run 65
0.346556982568903,14.301699836552142,T105N06+1GFR085,0.6,+1G (upright),Test Run 65
0.3467989372018828,14.301217658817768,T105N06+1GFR085,0.6,+1G (upright),Test Run 65
0.3477262046779983,14.296353156864644,T105N06+1GFR085,0.6,+1G (upright),Test Run 65
0.3477262046779983,14.293495185673269,T105N06+1GFR085,0.6,+1G (upright),Test Run 65
0.34740359850069075,14.290675361454518,T105N06+1GFR085,0.6,+1G (upright),Test Run 65
0.3483712668435181,14.288957221806019,T105N06+1GFR085,0.6,+1G (upright),Test Run 65
0.34877437437605807,14.286225898563893,T105N06+1GFR085,0.6,+1G (upright),Test Run 65
0.34877437437605807,14.282392890751392,T105N06+1GFR085,0.6,+1G (upright),Test Run 65
0.3489356774647139,14.281881721317768,T105N06+1GFR085,0.6,+1G (upright),Test Run 65
0.34978229339650163,14.279071052372519,T105N06+1GFR085,0.6,+1G (upright),Test Run 65
0.34978229339650163,14.275563056767018,T105N06+1GFR085,0.6,+1G (upright),Test Run 65
0.3495807396302296,14.273257453739642,T105N06+1GFR085,0.6,+1G (upright),Test Run 65
0.35050800710634944,14.272094734013143,T105N06+1GFR085,0.6,+1G (upright),Test Run 65
0.35103216704992496,14.267984016239643,T105N06+1GFR085,0.6,+1G (upright),Test Run 65
0.35103216704992496,14.266130073368519,T105N06+1GFR085,0.6,+1G (upright),Test Run 65
0.3511126684051574,14.263804633915393,T105N06+1GFR085,0.6,+1G (upright),Test Run 65
0.35187878298171277,14.260745246708392,T105N06+1GFR085,0.6,+1G (upright),Test Run 65
0.35187878298171277,14.260353095829519,T105N06+1GFR085,0.6,+1G (upright),Test Run 65
0.35159657767111674,14.254704292118518,T105N06+1GFR085,0.6,+1G (upright),Test Run 65
0.3525238451472325,14.253147895634143,T105N06+1GFR085,0.6,+1G (upright),Test Run 65
0.3525238451472325,14.251141364872518,T105N06+1GFR085,0.6,+1G (upright),Test Run 65
0.35296720335738846,14.247126777470143,T105N06+1GFR085,0.6,+1G (upright),Test Run 65
0.3530882557684243,14.246354682743519,T105N06+1GFR085,0.6,+1G (upright),Test Run 65
0.3540155232445398,14.243240363895893,T105N06+1GFR085,0.6,+1G (upright),Test Run 65
0.3540155232445398,14.240249641239643,T105N06+1GFR085,0.6,+1G (upright),Test Run 65
0.35369291706723227,14.237457282841268,T105N06+1GFR085,0.6,+1G (upright),Test Run 65
0.3544590316437916,14.234587104618518,T105N06+1GFR085,0.6,+1G (upright),Test Run 65
0.3544590316437916,14.230441291630267,T105N06+1GFR085,0.6,+1G (upright),Test Run 65
0.3550636929425996,14.228491218388143,T105N06+1GFR085,0.6,+1G (upright),Test Run 65
0.3551040938093114,14.225617988407643,T105N06+1GFR085,0.6,+1G (upright),Test Run 65
0.3551040938093114,14.222514350712268,T105N06+1GFR085,0.6,+1G (upright),Test Run 65
0.35595070974109916,14.220460517704518,T105N06+1GFR085,0.6,+1G (upright),Test Run 65
0.35566850443050313,14.217126472294392,T105N06+1GFR085,0.6,+1G (upright),Test Run 65
0.3567166741285629,14.215200813114643,T105N06+1GFR085,0.6,+1G (upright),Test Run 65
0.3567166741285629,14.211634834110768,T105N06+1GFR085,0.6,+1G (upright),Test Run 65
0.3571601825278107,14.208383186161518,T105N06+1GFR085,0.6,+1G (upright),Test Run 65
0.35724083407213875,14.206323249638142,T105N06+1GFR085,0.6,+1G (upright),Test Run 65
0.35724083407213875,14.205137641727893,T105N06+1GFR085,0.6,+1G (upright),Test Run 65
0.3580470491372147,14.201681526005268,T105N06+1GFR085,0.6,+1G (upright),Test Run 65
0.35772459314900246,14.197439582645893,T105N06+1GFR085,0.6,+1G (upright),Test Run 65
0.3585712090807942,14.194520576298268,T105N06+1GFR085,0.6,+1G (upright),Test Run 65
0.3585712090807942,14.194020088017018,T105N06+1GFR085,0.6,+1G (upright),Test Run 65
0.3589743166133302,14.189660651981892,T105N06+1GFR085,0.6,+1G (upright),Test Run 65
0.359417825012582,14.187554939091267,T105N06+1GFR085,0.6,+1G (upright),Test Run 65
0.359417825012582,14.182934577763143,T105N06+1GFR085,0.6,+1G (upright),Test Run 65
0.3604659947106418,14.180880744755267,T105N06+1GFR085,0.6,+1G (upright),Test Run 65
0.36022419026675356,14.177594001591268,T105N06+1GFR085,0.6,+1G (upright),Test Run 65
0.36022419026675356,14.173954780399768,T105N06+1GFR085,0.6,+1G (upright),Test Run 65
0.3610708061985453,14.169854743778767,T105N06+1GFR085,0.6,+1G (upright),Test Run 65
0.36135301150914134,14.168589790165393,T105N06+1GFR085,0.6,+1G (upright),Test Run 65
0.3616352168197371,14.165934760868518,T105N06+1GFR085,0.6,+1G (upright),Test Run 65
0.3616352168197371,14.162973029911518,T105N06+1GFR085,0.6,+1G (upright),Test Run 65
0.36244158207390864,14.160704047977893,T105N06+1GFR085,0.6,+1G (upright),Test Run 65
0.3622802789852569,14.157344062626393,T105N06+1GFR085,0.6,+1G (upright),Test Run 65
0.3622802789852569,14.153926093876393,T105N06+1GFR085,0.6,+1G (upright),Test Run 65
0.3630462433727166,14.153132636845143,T105N06+1GFR085,0.6,+1G (upright),Test Run 65
0.36336884955002446,14.148072822392018,T105N06+1GFR085,0.6,+1G (upright),Test Run 65
0.36336884955002446,14.145156867802143,T105N06+1GFR085,0.6,+1G (upright),Test Run 65
0.3637317064049482,14.142933662235768,T105N06+1GFR085,0.6,+1G (upright),Test Run 65
0.36453792147002817,14.139393623173268,T105N06+1GFR085,0.6,+1G (upright),Test Run 65
0.36437676857046797,14.136592109501393,T105N06+1GFR085,0.6,+1G (upright),Test Run 65
0.36437676857046797,14.133796699345144,T105N06+1GFR085,0.6,+1G (upright),Test Run 65
0.3652233845022598,14.131478889286518,T105N06+1GFR085,0.6,+1G (upright),Test Run 65
0.3655055898128555,14.128120429813894,T105N06+1GFR085,0.6,+1G (upright),Test Run 65
0.3655055898128555,14.124833686649769,T105N06+1GFR085,0.6,+1G (upright),Test Run 65
0.3659086973453915,14.121464546024768,T105N06+1GFR085,0.6,+1G (upright),Test Run 65
0.3670375185877793,14.118266303837268,T105N06+1GFR085,0.6,+1G (upright),Test Run 65
0.3670375185877793,14.116545112431018,T105N06+1GFR085,0.6,+1G (upright),Test Run 65
0.3666748119219511,14.112548835575643,T105N06+1GFR085,0.6,+1G (upright),Test Run 65
0.3676020793980666,14.110998542606893,T105N06+1GFR085,0.6,+1G (upright),Test Run 65
0.3678036331643346,14.108210761845143,T105N06+1GFR085,0.6,+1G (upright),Test Run 65
0.3678036331643346,14.104487617313893,T105N06+1GFR085,0.6,+1G (upright),Test Run 65
0.3684082944631426,14.099409492313892,T105N06+1GFR085,0.6,+1G (upright),Test Run 65
0.36913400817299014,14.095846565067768,T105N06+1GFR085,0.6,+1G (upright),Test Run 65
0.36913400817299014,14.094529731571644,T105N06+1GFR085,0.6,+1G (upright),Test Run 65
0.36917440903970195,14.092311103642018,T105N06+1GFR085,0.6,+1G (upright),Test Run 65
0.3697790703385099,14.089047248661519,T105N06+1GFR085,0.6,+1G (upright),Test Run 65
0.3700612756491059,14.085754401981893,T105N06+1GFR085,0.6,+1G (upright),Test Run 65
0.3700612756491059,14.082609565556018,T105N06+1GFR085,0.6,+1G (upright),Test Run 65
0.37034348095970165,14.077394111454518,T105N06+1GFR085,0.6,+1G (upright),Test Run 65
0.3711900968914894,14.078030402958394,T105N06+1GFR085,0.6,+1G (upright),Test Run 65
0.3711900968914894,14.073866279423267,T105N06+1GFR085,0.6,+1G (upright),Test Run 65
0.3711498462138775,14.070901496708393,T105N06+1GFR085,0.6,+1G (upright),Test Run 65
0.37179490837939727,14.067262275517018,T105N06+1GFR085,0.6,+1G (upright),Test Run 65
0.37179490837939727,14.063937385380267,T105N06+1GFR085,0.6,+1G (upright),Test Run 65
0.3720367128232812,14.060040290653768,T105N06+1GFR085,0.6,+1G (upright),Test Run 65
0.3726012736335688,14.058874519169393,T105N06+1GFR085,0.6,+1G (upright),Test Run 65
0.37348814024297255,14.054202277958392,T105N06+1GFR085,0.6,+1G (upright),Test Run 65
0.37348814024297255,14.050663764774768,T105N06+1GFR085,0.6,+1G (upright),Test Run 65
0.37336723802103255,14.048172004520893,T105N06+1GFR085,0.6,+1G (upright),Test Run 65
0.37413320240849235,14.046366889774768,T105N06+1GFR085,0.6,+1G (upright),Test Run 65
0.37413320240849235,14.041696174442768,T105N06+1GFR085,0.6,+1G (upright),Test Run 65
0.3740929517308761,14.039033515751393,T105N06+1GFR085,0.6,+1G (upright),Test Run 65
0.3744960592634161,14.035844428837269,T105N06+1GFR085,0.6,+1G (upright),Test Run 65
0.3744960592634161,14.031826789677144,T105N06+1GFR085,0.6,+1G (upright),Test Run 65
0.3752217729732639,14.028704841435019,T105N06+1GFR085,0.6,+1G (upright),Test Run 65
0.3751813721065521,14.025871284306017,T105N06+1GFR085,0.6,+1G (upright),Test Run 65
0.37622969199370343,14.021775825321644,T105N06+1GFR085,0.6,+1G (upright),Test Run 65
0.37622969199370343,14.020709235966269,T105N06+1GFR085,0.6,+1G (upright),Test Run 65
0.3765925488486272,14.017684943974018,T105N06+1GFR085,0.6,+1G (upright),Test Run 65
0.3768343532925114,14.012904365360768,T105N06+1GFR085,0.6,+1G (upright),Test Run 65
0.3768343532925114,14.010044868290393,T105N06+1GFR085,0.6,+1G (upright),Test Run 65
0.3776809692243032,14.006356818974018,T105N06+1GFR085,0.6,+1G (upright),Test Run 65
0.37772137009101503,14.002557380497517,T105N06+1GFR085,0.6,+1G (upright),Test Run 65
0.3786082367004187,13.998930366337268,T105N06+1GFR085,0.6,+1G (upright),Test Run 65
0.3786082367004187,13.995530708134144,T105N06+1GFR085,0.6,+1G (upright),Test Run 65
0.3788099406557823,13.994125373661518,T105N06+1GFR085,0.6,+1G (upright),Test Run 65
0.3790921459663783,13.989479072392019,T105N06+1GFR085,0.6,+1G (upright),Test Run 65
0.3790921459663783,13.987307746708392,T105N06+1GFR085,0.6,+1G (upright),Test Run 65
0.3799387618981701,13.983926399052143,T105N06+1GFR085,0.6,+1G (upright),Test Run 65
0.3798983610314583,13.979229743778768,T105N06+1GFR085,0.6,+1G (upright),Test Run 65
0.3798983610314583,13.975669868290392,T105N06+1GFR085,0.6,+1G (upright),Test Run 65
0.3808660293742856,13.975566108524768,T105N06+1GFR085,0.6,+1G (upright),Test Run 65
0.3809062800518978,13.970104987919393,T105N06+1GFR085,0.6,+1G (upright),Test Run 65
0.38122888622920537,13.966206367313893,T105N06+1GFR085,0.6,+1G (upright),Test Run 65
0.38122888622920537,13.963063056767018,T105N06+1GFR085,0.6,+1G (upright),Test Run 65
0.3821157528386134,13.959806831181018,T105N06+1GFR085,0.6,+1G (upright),Test Run 65
0.38203510129428536,13.956176765263143,T105N06+1GFR085,0.6,+1G (upright),Test Run 65
0.38203510129428536,13.952113349735768,T105N06+1GFR085,0.6,+1G (upright),Test Run 65
0.38300276963711294,13.950114448368518,T105N06+1GFR085,0.6,+1G (upright),Test Run 65
0.38304302031472887,13.944938667118517,T105N06+1GFR085,0.6,+1G (upright),Test Run 65
0.38304302031472887,13.942810066044393,T105N06+1GFR085,0.6,+1G (upright),Test Run 65
0.3833656264920367,13.938421638310018,T105N06+1GFR085,0.6,+1G (upright),Test Run 65
0.38437354551247627,13.935884101688893,T105N06+1GFR085,0.6,+1G (upright),Test Run 65
0.3842122424238245,13.931185920536517,T105N06+1GFR085,0.6,+1G (upright),Test Run 65
0.3842122424238245,13.927890022099017,T105N06+1GFR085,0.6,+1G (upright),Test Run 65
0.385341063666208,13.925747688114644,T105N06+1GFR085,0.6,+1G (upright),Test Run 65
0.38546196588815196,13.920091255009144,T105N06+1GFR085,0.6,+1G (upright),Test Run 65
0.38546196588815196,13.916694648563894,T105N06+1GFR085,0.6,+1G (upright),Test Run 65
0.38594587515411155,13.915209968388144,T105N06+1GFR085,0.6,+1G (upright),Test Run 65
0.38683274176351956,13.910678108036517,T105N06+1GFR085,0.6,+1G (upright),Test Run 65
0.38667158886395936,13.907635505497518,T105N06+1GFR085,0.6,+1G (upright),Test Run 65
0.38667158886395936,13.902874763310018,T105N06+1GFR085,0.6,+1G (upright),Test Run 65
0.38792131232828714,13.898623664677142,T105N06+1GFR085,0.6,+1G (upright),Test Run 65
0.3880019638726149,13.897706611454518,T105N06+1GFR085,0.6,+1G (upright),Test Run 65
0.3880019638726149,13.891242988407644,T105N06+1GFR085,0.6,+1G (upright),Test Run 65
0.38852612381619067,13.889482124149769,T105N06+1GFR085,0.6,+1G (upright),Test Run 65
0.38957429351425044,13.884553535282643,T105N06+1GFR085,0.6,+1G (upright),Test Run 65
0.38957429351425044,13.882565315067769,T105N06+1GFR085,0.6,+1G (upright),Test Run 65
0.3894129904255944,13.877856452763144,T105N06+1GFR085,0.6,+1G (upright),Test Run 65
0.39030000722409397,13.873487861454517,T105N06+1GFR085,0.6,+1G (upright),Test Run 65
0.39046116012365417,13.869189460575644,T105N06+1GFR085,0.6,+1G (upright),Test Run 65
0.39046116012365417,13.866009528935018,T105N06+1GFR085,0.6,+1G (upright),Test Run 65
0.39066286407901774,13.862925727665393,T105N06+1GFR085,0.6,+1G (upright),Test Run 65
0.39138842759976966,13.858889777958392,T105N06+1GFR085,0.6,+1G (upright),Test Run 65
0.39138842759976966,13.855664069950643,T105N06+1GFR085,0.6,+1G (upright),Test Run 65
0.39110622228917397,13.850585944950643,T105N06+1GFR085,0.6,+1G (upright),Test Run 65
0.3919529884100573,13.847462470829518,T105N06+1GFR085,0.6,+1G (upright),Test Run 65
0.3919529884100573,13.845722968876393,T105N06+1GFR085,0.6,+1G (upright),Test Run 65
0.39215454217632933,13.840962226688893,T105N06+1GFR085,0.6,+1G (upright),Test Run 65
0.39251739903124905,13.838122566044394,T105N06+1GFR085,0.6,+1G (upright),Test Run 65
0.39340426564065706,13.832395942509143,T105N06+1GFR085,0.6,+1G (upright),Test Run 65
0.39340426564065706,13.829710395634143,T105N06+1GFR085,0.6,+1G (upright),Test Run 65
0.39320271187438505,13.826530463993517,T105N06+1GFR085,0.6,+1G (upright),Test Run 65
0.39425088157244487,13.822041328251393,T105N06+1GFR085,0.6,+1G (upright),Test Run 65
0.39425088157244487,13.817710883915392,T105N06+1GFR085,0.6,+1G (upright),Test Run 65
0.3944121846610966,13.816616828739644,T105N06+1GFR085,0.6,+1G (upright),Test Run 65
0.39465413929408044,13.811383064091268,T105N06+1GFR085,0.6,+1G (upright),Test Run 65
0.3955410059034841,13.805841071903767,T105N06+1GFR085,0.6,+1G (upright),Test Run 65
0.3955410059034841,13.802194221317768,T105N06+1GFR085,0.6,+1G (upright),Test Run 65
0.3954603543591564,13.797584541142019,T105N06+1GFR085,0.6,+1G (upright),Test Run 65
0.39650867424631175,13.794886787235768,T105N06+1GFR085,0.6,+1G (upright),Test Run 65
0.39650867424631175,13.790690620243518,T105N06+1GFR085,0.6,+1G (upright),Test Run 65
0.39679087955690745,13.786163337528768,T105N06+1GFR085,0.6,+1G (upright),Test Run 65
0.39703268400079167,13.783871467411519,T105N06+1GFR085,0.6,+1G (upright),Test Run 65
0.39703268400079167,13.777909858524769,T105N06+1GFR085,0.6,+1G (upright),Test Run 65
0.3979197007992913,13.774424751102893,T105N06+1GFR085,0.6,+1G (upright),Test Run 65
0.397879450121675,13.772076423466268,T105N06+1GFR085,0.6,+1G (upright),Test Run 65
0.3989276198197348,13.765585334599018,T105N06+1GFR085,0.6,+1G (upright),Test Run 65
0.3989276198197348,13.764562995731893,T105N06+1GFR085,0.6,+1G (upright),Test Run 65
0.3991291735860028,13.759231574833393,T105N06+1GFR085,0.6,+1G (upright),Test Run 65
0.3994517797633103,13.754487617313893,T105N06+1GFR085,0.6,+1G (upright),Test Run 65
0.3994517797633103,13.750437934696643,T105N06+1GFR085,0.6,+1G (upright),Test Run 65
0.4002579948283903,13.747694404423267,T105N06+1GFR085,0.6,+1G (upright),Test Run 65
0.40017734328406257,13.742985542118518,T105N06+1GFR085,0.6,+1G (upright),Test Run 65
0.40017734328406257,13.738121040165392,T105N06+1GFR085,0.6,+1G (upright),Test Run 65
0.40114501162688987,13.734828193485768,T105N06+1GFR085,0.6,+1G (upright),Test Run 65
0.4013465653931579,13.732122810185018,T105N06+1GFR085,0.6,+1G (upright),Test Run 65
0.40170942224808165,13.726222236454518,T105N06+1GFR085,0.6,+1G (upright),Test Run 65
0.40170942224808165,13.722335822880268,T105N06+1GFR085,0.6,+1G (upright),Test Run 65
0.4025560381798694,13.716549690067769,T105N06+1GFR085,0.6,+1G (upright),Test Run 65
0.40243513595792946,13.712796027958394,T105N06+1GFR085,0.6,+1G (upright),Test Run 65
0.40243513595792946,13.710227973759142,T105N06+1GFR085,0.6,+1G (upright),Test Run 65
0.40328175188971693,13.705552680790394,T105N06+1GFR085,0.6,+1G (upright),Test Run 65
0.40356395720031296,13.699340827763143,T105N06+1GFR085,0.6,+1G (upright),Test Run 65
0.40396706473285293,13.696803291142018,T105N06+1GFR085,0.6,+1G (upright),Test Run 65
0.40396706473285293,13.693464668095142,T105N06+1GFR085,0.6,+1G (upright),Test Run 65
0.40465252776508454,13.690167243778768,T105N06+1GFR085,0.6,+1G (upright),Test Run 65
0.4047734299870245,13.685298164188893,T105N06+1GFR085,0.6,+1G (upright),Test Run 65
0.4047734299870245,13.679942329227893,T105N06+1GFR085,0.6,+1G (upright),Test Run 65
0.40574094814075623,13.676333625614642,T105N06+1GFR085,0.6,+1G (upright),Test Run 65
0.4059426520961198,13.670617683231892,T105N06+1GFR085,0.6,+1G (upright),Test Run 65
0.4059426520961198,13.667689521610768,T105N06+1GFR085,0.6,+1G (upright),Test Run 65
0.4062248574067199,13.663748176395893,T105N06+1GFR085,0.6,+1G (upright),Test Run 65
0.40695057111656363,13.658482368290393,T105N06+1GFR085,0.6,+1G (upright),Test Run 65
0.4070310724717958,13.654333503544393,T105N06+1GFR085,0.6,+1G (upright),Test Run 65
0.4070310724717958,13.648338325321642,T105N06+1GFR085,0.6,+1G (upright),Test Run 65
0.4079987408146231,13.644683845341268,T105N06+1GFR085,0.6,+1G (upright),Test Run 65
0.40828094612521915,13.640124519169394,T105N06+1GFR085,0.6,+1G (upright),Test Run 65
0.40828094612521915,13.636297614872518,T105N06+1GFR085,0.6,+1G (upright),Test Run 65
0.4086034021134311,13.630839546024768,T105N06+1GFR085,0.6,+1G (upright),Test Run 65
0.4093291158232789,13.627206428349018,T105N06+1GFR085,0.6,+1G (upright),Test Run 65
0.4093291158232789,13.622491462528767,T105N06+1GFR085,0.6,+1G (upright),Test Run 65
0.4095306695895469,13.617968757450644,T105N06+1GFR085,0.6,+1G (upright),Test Run 65
0.4105385886099905,13.614598090946643,T105N06+1GFR085,0.6,+1G (upright),Test Run 65
0.4106192401543182,13.610488899052143,T105N06+1GFR085,0.6,+1G (upright),Test Run 65
0.4106192401543182,13.605044563114642,T105N06+1GFR085,0.6,+1G (upright),Test Run 65
0.411143400097894,13.600849922001393,T105N06+1GFR085,0.6,+1G (upright),Test Run 65
0.4117884622634138,13.597052009403768,T105N06+1GFR085,0.6,+1G (upright),Test Run 65
0.4117884622634138,13.591569526493519,T105N06+1GFR085,0.6,+1G (upright),Test Run 65
0.41203026670729775,13.584643562138144,T105N06+1GFR085,0.6,+1G (upright),Test Run 65
0.4129575341834135,13.581993110477892,T105N06+1GFR085,0.6,+1G (upright),Test Run 65
0.4129575341834135,13.578898628056018,T105N06+1GFR085,0.6,+1G (upright),Test Run 65
0.41319948881639335,13.572567756474019,T105N06+1GFR085,0.6,+1G (upright),Test Run 65
0.41376389943758507,13.568750007450642,T105N06+1GFR085,0.6,+1G (upright),Test Run 65
0.41432831005878085,13.566429145634142,T105N06+1GFR085,0.6,+1G (upright),Test Run 65
0.41432831005878085,13.560099799931018,T105N06+1GFR085,0.6,+1G (upright),Test Run 65
0.41452986382504886,13.554611213505268,T105N06+1GFR085,0.6,+1G (upright),Test Run 65
0.4153766299459322,13.549168403446643,T105N06+1GFR085,0.6,+1G (upright),Test Run 65
0.4153766299459322,13.545640571415394,T105N06+1GFR085,0.6,+1G (upright),Test Run 65
0.41545713130116463,13.540429694950642,T105N06+1GFR085,0.6,+1G (upright),Test Run 65
0.4158603890228002,13.535418708622519,T105N06+1GFR085,0.6,+1G (upright),Test Run 65
0.416424799643992,13.530787666142018,T105N06+1GFR085,0.6,+1G (upright),Test Run 65
0.416424799643992,13.527580268681017,T105N06+1GFR085,0.6,+1G (upright),Test Run 65
0.41662635341025994,13.521977241337268,T105N06+1GFR085,0.6,+1G (upright),Test Run 65
0.41751337020876356,13.517283637821643,T105N06+1GFR085,0.6,+1G (upright),Test Run 65
0.41751337020876356,13.512217719852893,T105N06+1GFR085,0.6,+1G (upright),Test Run 65
0.4177551746526478,13.507978828251392,T105N06+1GFR085,0.6,+1G (upright),Test Run 65
0.4181584323742793,13.504522712528768,T105N06+1GFR085,0.6,+1G (upright),Test Run 65
0.4181584323742793,13.497280891239644,T105N06+1GFR085,0.6,+1G (upright),Test Run 65
0.418843745217415,13.494688422977893,T105N06+1GFR085,0.6,+1G (upright),Test Run 65
0.41904529898368703,13.488523872196643,T105N06+1GFR085,0.6,+1G (upright),Test Run 65
0.41977101269353084,13.483868415653768,T105N06+1GFR085,0.6,+1G (upright),Test Run 65
0.41977101269353084,13.479469306767019,T105N06+1GFR085,0.6,+1G (upright),Test Run 65
0.41993231578218665,13.472941596806018,T105N06+1GFR085,0.6,+1G (upright),Test Run 65
0.42037582418143443,13.467684943974017,T105N06+1GFR085,0.6,+1G (upright),Test Run 65
0.42037582418143443,13.461917121708392,T105N06+1GFR085,0.6,+1G (upright),Test Run 65
0.42094023480263015,13.459666450321643,T105N06+1GFR085,0.6,+1G (upright),Test Run 65
0.42110138770218636,13.454885871708393,T105N06+1GFR085,0.6,+1G (upright),Test Run 65
0.42110138770218636,13.449104316532644,T105N06+1GFR085,0.6,+1G (upright),Test Run 65
0.4219481538230697,13.444274909794393,T105N06+1GFR085,0.6,+1G (upright),Test Run 65
0.42223035913366574,13.439791877567767,T105N06+1GFR085,0.6,+1G (upright),Test Run 65
0.4228350204324777,13.434477241337268,T105N06+1GFR085,0.6,+1G (upright),Test Run 65
0.4228350204324777,13.429075630009143,T105N06+1GFR085,0.6,+1G (upright),Test Run 65
0.42339943105366945,13.425042732060017,T105N06+1GFR085,0.6,+1G (upright),Test Run 65
0.4236413856866493,13.420706184208393,T105N06+1GFR085,0.6,+1G (upright),Test Run 65
0.4236413856866493,13.416357429325643,T105N06+1GFR085,0.6,+1G (upright),Test Run 65
0.424407350074109,13.409089668095143,T105N06+1GFR085,0.6,+1G (upright),Test Run 65
0.4247702069290328,13.403689582645892,T105N06+1GFR085,0.6,+1G (upright),Test Run 65
0.42521371532828456,13.398980720341267,T105N06+1GFR085,0.6,+1G (upright),Test Run 65
0.42521371532828456,13.393243415653767,T105N06+1GFR085,0.6,+1G (upright),Test Run 65
0.42581837662709254,13.388456733524768,T105N06+1GFR085,0.6,+1G (upright),Test Run 65
0.4260200805824561,13.382386787235768,T105N06+1GFR085,0.6,+1G (upright),Test Run 65
0.4260200805824561,13.379412849247519,T105N06+1GFR085,0.6,+1G (upright),Test Run 65
0.4269069471918641,13.372129829227893,T105N06+1GFR085,0.6,+1G (upright),Test Run 65
0.4273100547244001,13.367207343876393,T105N06+1GFR085,0.6,+1G (upright),Test Run 65
0.4273100547244001,13.363745124638143,T105N06+1GFR085,0.6,+1G (upright),Test Run 65
0.42771331244603567,13.357463081181018,T105N06+1GFR085,0.6,+1G (upright),Test Run 65
0.42827772306722744,13.352209480106893,T105N06+1GFR085,0.6,+1G (upright),Test Run 65
0.4284792768334954,13.347924812138142,T105N06+1GFR085,0.6,+1G (upright),Test Run 65
0.4284792768334954,13.343301399052143,T105N06+1GFR085,0.6,+1G (upright),Test Run 65
0.42928564208767095,13.337272651493517,T105N06+1GFR085,0.6,+1G (upright),Test Run 65
0.429567847398267,13.331512458622518,T105N06+1GFR085,0.6,+1G (upright),Test Run 65
0.429567847398267,13.325765998661518,T105N06+1GFR085,0.6,+1G (upright),Test Run 65
0.4300113557975188,13.319766242802142,T105N06+1GFR085,0.6,+1G (upright),Test Run 65
0.43057576641871054,13.316734321415392,T105N06+1GFR085,0.6,+1G (upright),Test Run 65
0.43057576641871054,13.310511787235768,T105N06+1GFR085,0.6,+1G (upright),Test Run 65
0.43077732018497855,13.303129585087268,T105N06+1GFR085,0.6,+1G (upright),Test Run 65
0.4316239361167663,13.299099738895894,T105N06+1GFR085,0.6,+1G (upright),Test Run 65
0.432107695193634,13.294256599247518,T105N06+1GFR085,0.6,+1G (upright),Test Run 65
0.432107695193634,13.288745124638144,T105N06+1GFR085,0.6,+1G (upright),Test Run 65
0.4325512035928818,13.281974799931017,T105N06+1GFR085,0.6,+1G (upright),Test Run 65
0.4331560150807894,13.274717719852893,T105N06+1GFR085,0.6,+1G (upright),Test Run 65
0.4331560150807894,13.270225532352892,T105N06+1GFR085,0.6,+1G (upright),Test Run 65
0.4333575688470574,13.264138801395893,T105N06+1GFR085,0.6,+1G (upright),Test Run 65
0.4340428816901934,13.260041816532643,T105N06+1GFR085,0.6,+1G (upright),Test Run 65
0.4343654878675009,13.253787238895892,T105N06+1GFR085,0.6,+1G (upright),Test Run 65
0.4343654878675009,13.247973640263144,T105N06+1GFR085,0.6,+1G (upright),Test Run 65
0.43480884607765313,13.242222602665393,T105N06+1GFR085,0.6,+1G (upright),Test Run 65
0.4352927553436167,13.238835151493518,T105N06+1GFR085,0.6,+1G (upright),Test Run 65
0.4352927553436167,13.232785041630269,T105N06+1GFR085,0.6,+1G (upright),Test Run 65
0.43549430910988474,13.226593025028768,T105N06+1GFR085,0.6,+1G (upright),Test Run 65
0.4363409250416725,13.222537238895892,T105N06+1GFR085,0.6,+1G (upright),Test Run 65
0.4363409250416725,13.214518745243518,T105N06+1GFR085,0.6,+1G (upright),Test Run 65
0.4365424788079445,13.209259040653768,T105N06+1GFR085,0.6,+1G (upright),Test Run 65
0.43706663875152,13.201684577763142,T105N06+1GFR085,0.6,+1G (upright),Test Run 65
0.4377117009170398,13.198451240360768,T105N06+1GFR085,0.6,+1G (upright),Test Run 65
0.4377117009170398,13.191188056767018,T105N06+1GFR085,0.6,+1G (upright),Test Run 65
0.43795350536092403,13.185984809696643,T105N06+1GFR085,0.6,+1G (upright),Test Run 65
0.4387196199374834,13.179171760380267,T105N06+1GFR085,0.6,+1G (upright),Test Run 65
0.4387196199374834,13.174548347294394,T105N06+1GFR085,0.6,+1G (upright),Test Run 65
0.4388002714818114,13.167944343388143,T105N06+1GFR085,0.6,+1G (upright),Test Run 65
0.4394855843249431,13.163471992313893,T105N06+1GFR085,0.6,+1G (upright),Test Run 65
0.4394855843249431,13.156773383915393,T105N06+1GFR085,0.6,+1G (upright),Test Run 65
0.44004999494613917,13.149305732548267,T105N06+1GFR085,0.6,+1G (upright),Test Run 65
0.4401708971680791,13.144133003056018,T105N06+1GFR085,0.6,+1G (upright),Test Run 65
