Repository: schandel33/gitrep

# Nozzle Tensile Test Analysis

Stress-vs-strain analysis of tensile pulls across 4 nozzle sizes (0.6, 1.4,
2.2, 2.6 mm) x 2 print-gravity orientations (+1G upright / -1G inverted),
printed at 105 C with a 0.85 flow ratio.

## Data-quality issues found and how they're handled

1. **Load-cell zero offset.** 10 of 17 runs record small negative Load
   values for the first handful of samples (up to ~180, always <0.5% of the
   file) before the crosshead starts moving — load-cell noise around zero,
   not real load. The script computes the mean Load over all
   pre-motion samples (`Crosshead < crosshead_zero_threshold_mm`) and
   subtracts it from the whole run.
2.

File: nozzle_tensile_analysis/analysis_output/all_curves_tidy.csv (part 6 of 151)
Strain,Stress_MPa,condition,nozzle_mm,gravity,run
0.4410579139665787,13.137646491825643,T105N06+1GFR085,0.6,+1G (upright),Test Run 65
0.4410579139665787,13.131204231083393,T105N06+1GFR085,0.6,+1G (upright),Test Run 65
0.4412594677328507,13.124571235477893,T105N06+1GFR085,0.6,+1G (upright),Test Run 65
0.4419045298983702,13.119252021610768,T105N06+1GFR085,0.6,+1G (upright),Test Run 65
0.4419045298983702,13.112991340458393,T105N06+1GFR085,0.6,+1G (upright),Test Run 65
0.4424689405195622,13.109245307743517,T105N06+1GFR085,0.6,+1G (upright),Test Run 65
0.4426704942858302,13.101121528446644,T105N06+1GFR085,0.6,+1G (upright),Test Run 65
0.44347685954000576,13.094866950810019,T105N06+1GFR085,0.6,+1G (upright),Test Run 65
0.44347685954000576,13.089682014286518,T105N06+1GFR085,0.6,+1G (upright),Test Run 65
0.4436381626286575,13.083473213017019,T105N06+1GFR085,0.6,+1G (upright),Test Run 65
0.4443234754717935,13.077153022587268,T105N06+1GFR085,0.6,+1G (upright),Test Run 65
0.4443234754717935,13.072230537235768,T105N06+1GFR085,0.6,+1G (upright),Test Run 65
0.44496853763731303,13.066336067020893,T105N06+1GFR085,0.6,+1G (upright),Test Run 65
0.44517009140358105,13.059631355106893,T105N06+1GFR085,0.6,+1G (upright),Test Run 65
0.44517009140358105,13.054222114384142,T105N06+1GFR085,0.6,+1G (upright),Test Run 65
0.44589580511342886,13.046868903935017,T105N06+1GFR085,0.6,+1G (upright),Test Run 65
0.4460168575244644,13.039874275028769,T105N06+1GFR085,0.6,+1G (upright),Test Run 65
0.4465812681456604,13.033128364384144,T105N06+1GFR085,0.6,+1G (upright),Test Run 65
0.4465812681456604,13.027450568974018,T105N06+1GFR085,0.6,+1G (upright),Test Run 65
0.4471859294444684,13.021238715946643,T105N06+1GFR085,0.6,+1G (upright),Test Run 65
0.4473874832107364,13.014749152958393,T105N06+1GFR085,0.6,+1G (upright),Test Run 65
0.4473874832107364,13.009242255985768,T105N06+1GFR085,0.6,+1G (upright),Test Run 65
0.4479518938319281,13.001954658329518,T105N06+1GFR085,0.6,+1G (upright),Test Run 65
0.44867760754177566,12.997048957645893,T105N06+1GFR085,0.6,+1G (upright),Test Run 65
0.44867760754177566,12.988366706669392,T105N06+1GFR085,0.6,+1G (upright),Test Run 65
0.4489598128523717,12.983729560673268,T105N06+1GFR085,0.6,+1G (upright),Test Run 65
0.4496855265622192,12.977207954227893,T105N06+1GFR085,0.6,+1G (upright),Test Run 65
0.4496855265622192,12.970224006474018,T105N06+1GFR085,0.6,+1G (upright),Test Run 65
0.44988708032848723,12.962603767216269,T105N06+1GFR085,0.6,+1G (upright),Test Run 65
0.45049189181639077,12.955850227177143,T105N06+1GFR085,0.6,+1G (upright),Test Run 65
0.45117720465952676,12.950599677860769,T105N06+1GFR085,0.6,+1G (upright),Test Run 65
0.45117720465952676,12.944323737919394,T105N06+1GFR085,0.6,+1G (upright),Test Run 65
0.4513385077481786,12.936405952274768,T105N06+1GFR085,0.6,+1G (upright),Test Run 65
0.45230602590191027,12.929223640263142,T105N06+1GFR085,0.6,+1G (upright),Test Run 65
0.45230602590191027,12.924188239872517,T105N06+1GFR085,0.6,+1G (upright),Test Run 65
0.45246732899056635,12.918759162724019,T105N06+1GFR085,0.6,+1G (upright),Test Run 65
0.45311239115608615,12.910778816044393,T105N06+1GFR085,0.6,+1G (upright),Test Run 65
0.45311239115608615,12.903511054813894,T105N06+1GFR085,0.6,+1G (upright),Test Run 65
0.4537574533216056,12.896830756962268,T105N06+1GFR085,0.6,+1G (upright),Test Run 65
0.4541203101765297,12.890904243290393,T105N06+1GFR085,0.6,+1G (upright),Test Run 65
0.45488627456398945,12.883706672489643,T105N06+1GFR085,0.6,+1G (upright),Test Run 65
0.45488627456398945,12.876933296024768,T105N06+1GFR085,0.6,+1G (upright),Test Run 65
0.4551282291969692,12.871702583134143,T105N06+1GFR085,0.6,+1G (upright),Test Run 65
0.4557328904957772,12.863928230106893,T105N06+1GFR085,0.6,+1G (upright),Test Run 65
0.4557328904957772,12.857283027470142,T105N06+1GFR085,0.6,+1G (upright),Test Run 65
0.4563377019836848,12.848651130497519,T105N06+1GFR085,0.6,+1G (upright),Test Run 65
0.4566199072942805,12.841593940556018,T105N06+1GFR085,0.6,+1G (upright),Test Run 65
0.4573052201374125,12.835842902958394,T105N06+1GFR085,0.6,+1G (upright),Test Run 65
0.4573052201374125,12.828556831181018,T105N06+1GFR085,0.6,+1G (upright),Test Run 65
0.4575069240927801,12.821032722294394,T105N06+1GFR085,0.6,+1G (upright),Test Run 65
0.45827288848023984,12.815393073856892,T105N06+1GFR085,0.6,+1G (upright),Test Run 65
0.45827288848023984,12.807757575810019,T105N06+1GFR085,0.6,+1G (upright),Test Run 65
0.4587566475571078,12.800659187138143,T105N06+1GFR085,0.6,+1G (upright),Test Run 65
0.45907925373441566,12.793159492313894,T105N06+1GFR085,0.6,+1G (upright),Test Run 65
0.45907925373441566,12.787886054813892,T105N06+1GFR085,0.6,+1G (upright),Test Run 65
0.4597645665775514,12.781745918095144,T105N06+1GFR085,0.6,+1G (upright),Test Run 65
0.4600467718881474,12.773356635868518,T105N06+1GFR085,0.6,+1G (upright),Test Run 65
0.46065158337605094,12.764492805302144,T105N06+1GFR085,0.6,+1G (upright),Test Run 65
0.46065158337605094,12.759489448368518,T105N06+1GFR085,0.6,+1G (upright),Test Run 65
0.46125624467485893,12.750305183231893,T105N06+1GFR085,0.6,+1G (upright),Test Run 65
0.46145779844112694,12.745166023075644,T105N06+1GFR085,0.6,+1G (upright),Test Run 65
0.46145779844112694,12.737210090458394,T105N06+1GFR085,0.6,+1G (upright),Test Run 65
0.4621835121509745,12.729908759892018,T105N06+1GFR085,0.6,+1G (upright),Test Run 65
0.46254636900589824,12.721652992069767,T105N06+1GFR085,0.6,+1G (upright),Test Run 65
0.46254636900589824,12.716019447147893,T105N06+1GFR085,0.6,+1G (upright),Test Run 65
0.46315118049380205,12.709928901493518,T105N06+1GFR085,0.6,+1G (upright),Test Run 65
0.46375584179261004,12.702380378544394,T105N06+1GFR085,0.6,+1G (upright),Test Run 65
0.46419935019185754,12.695714576542393,T105N06+1GFR085,0.6,+1G (upright),Test Run 65
0.46419935019185754,12.686794288456394,T105N06+1GFR085,0.6,+1G (upright),Test Run 65
0.4647637608130536,12.680482490360768,T105N06+1GFR085,0.6,+1G (upright),Test Run 65
0.46508621680126555,12.673965461552143,T105N06+1GFR085,0.6,+1G (upright),Test Run 65
0.46508621680126555,12.666133888065769,T105N06+1GFR085,0.6,+1G (upright),Test Run 65
0.4658523313778209,12.658627326786519,T105N06+1GFR085,0.6,+1G (upright),Test Run 65
0.4662958397770727,12.652143104374392,T105N06+1GFR085,0.6,+1G (upright),Test Run 65
0.46665854644290083,12.645252235233768,T105N06+1GFR085,0.6,+1G (upright),Test Run 65
0.46665854644290083,12.636761482060018,T105N06+1GFR085,0.6,+1G (upright),Test Run 65
0.4672633579308044,12.628842933476019,T105N06+1GFR085,0.6,+1G (upright),Test Run 65
0.4677471170076684,12.622769172489644,T105N06+1GFR085,0.6,+1G (upright),Test Run 65
0.4677471170076684,12.613965614140017,T105N06+1GFR085,0.6,+1G (upright),Test Run 65
0.4683921791731882,12.606436164677143,T105N06+1GFR085,0.6,+1G (upright),Test Run 65
0.46895658979438,12.598558814823644,T105N06+1GFR085,0.6,+1G (upright),Test Run 65
0.46895658979438,12.591934211552143,T105N06+1GFR085,0.6,+1G (upright),Test Run 65
0.46927919597168777,12.585038001835393,T105N06+1GFR085,0.6,+1G (upright),Test Run 65
0.4699242581372073,12.576704414188892,T105N06+1GFR085,0.6,+1G (upright),Test Run 65
0.4702064634478033,12.570582588017018,T105N06+1GFR085,0.6,+1G (upright),Test Run 65
0.4702064634478033,12.563764961063892,T105N06+1GFR085,0.6,+1G (upright),Test Run 65
0.47097242783526705,12.554108436405643,T105N06+1GFR085,0.6,+1G (upright),Test Run 65
0.4714965877788429,12.548790748417392,T105N06+1GFR085,0.6,+1G (upright),Test Run 65
0.4714965877788429,12.540869911015019,T105N06+1GFR085,0.6,+1G (upright),Test Run 65
0.47185944463376667,12.533464057743519,T105N06+1GFR085,0.6,+1G (upright),Test Run 65
0.4726254090212264,12.525968940556018,T105N06+1GFR085,0.6,+1G (upright),Test Run 65
0.4726254090212264,12.517984779179143,T105N06+1GFR085,0.6,+1G (upright),Test Run 65
0.47294786500943836,12.510343177616644,T105N06+1GFR085,0.6,+1G (upright),Test Run 65
0.4735929271749581,12.501665504276769,T105N06+1GFR085,0.6,+1G (upright),Test Run 65
0.47415733779615415,12.494893653690768,T105N06+1GFR085,0.6,+1G (upright),Test Run 65
0.47415733779615415,12.488311012089268,T105N06+1GFR085,0.6,+1G (upright),Test Run 65
0.4745201946510739,12.479312141239642,T105N06+1GFR085,0.6,+1G (upright),Test Run 65
0.4752056576833055,12.470835883915393,T105N06+1GFR085,0.6,+1G (upright),Test Run 65
0.4752056576833055,12.462422187626393,T105N06+1GFR085,0.6,+1G (upright),Test Run 65
0.4755281136715175,12.455460365116593,T105N06+1GFR085,0.6,+1G (upright),Test Run 65
0.476132925159421,12.447690589725969,T105N06+1GFR085,0.6,+1G (upright),Test Run 65
0.476656934913905,12.439727790653706,T105N06+1GFR085,0.6,+1G (upright),Test Run 65
0.476656934913905,12.433115394413468,T105N06+1GFR085,0.6,+1G (upright),Test Run 65
0.476939140224501,12.426075752079493,T105N06+1GFR085,0.6,+1G (upright),Test Run 65
0.4775842023900208,12.41612473279238,T105N06+1GFR085,0.6,+1G (upright),Test Run 65
0.4775842023900208,12.410260017216206,T105N06+1GFR085,0.6,+1G (upright),Test Run 65
0.4778665578897124,12.402545936405655,T105N06+1GFR085,0.6,+1G (upright),Test Run 65
0.4785518707328481,12.394950874149805,T105N06+1GFR085,0.6,+1G (upright),Test Run 65
0.4785518707328481,12.386296851933006,T105N06+1GFR085,0.6,+1G (upright),Test Run 65
0.47903562980971215,12.379275520145892,T105N06+1GFR085,0.6,+1G (upright),Test Run 65
0.47931783512030784,12.37053223401308,T105N06+1GFR085,0.6,+1G (upright),Test Run 65
0.48012420037448345,12.363802345097067,T105N06+1GFR085,0.6,+1G (upright),Test Run 65
0.48012420037448345,12.355905921757218,T105N06+1GFR085,0.6,+1G (upright),Test Run 65
0.4804466563626957,12.347265632450581,T105N06+1GFR085,0.6,+1G (upright),Test Run 65
0.48121277093925097,12.341472633183006,T105N06+1GFR085,0.6,+1G (upright),Test Run 65
0.48121277093925097,12.33402024060488,T105N06+1GFR085,0.6,+1G (upright),Test Run 65
0.481696530016119,12.325788886845118,T105N06+1GFR085,0.6,+1G (upright),Test Run 65
0.4820593868710388,12.317482765018942,T105N06+1GFR085,0.6,+1G (upright),Test Run 65
0.4820593868710388,12.31003266125918,T105N06+1GFR085,0.6,+1G (upright),Test Run 65
0.48270444903655857,12.301864631474018,T105N06+1GFR085,0.6,+1G (upright),Test Run 65
0.4829060028028305,12.296685035526755,T105N06+1GFR085,0.6,+1G (upright),Test Run 65
0.48363171651267406,12.288307960331442,T105N06+1GFR085,0.6,+1G (upright),Test Run 65
0.48363171651267406,12.279675300419331,T105N06+1GFR085,0.6,+1G (upright),Test Run 65
0.4839541725008863,12.273561866581442,T105N06+1GFR085,0.6,+1G (upright),Test Run 65
0.48451858312208207,12.26379242688418,T105N06+1GFR085,0.6,+1G (upright),Test Run 65
0.48451858312208207,12.256833656132219,T105N06+1GFR085,0.6,+1G (upright),Test Run 65
0.48516364528759787,12.25004883557558,T105N06+1GFR085,0.6,+1G (upright),Test Run 65
0.48548625146490537,12.243117530643943,T105N06+1GFR085,0.6,+1G (upright),Test Run 65
0.48613131363042517,12.233883674442769,T105N06+1GFR085,0.6,+1G (upright),Test Run 65
0.48613131363042517,12.226271064579493,T105N06+1GFR085,0.6,+1G (upright),Test Run 65
0.48653442116296514,12.218209083378317,T105N06+1GFR085,0.6,+1G (upright),Test Run 65
0.487058581106541,12.21196137219668,T105N06+1GFR085,0.6,+1G (upright),Test Run 65
0.487058581106541,12.20439453870058,T105N06+1GFR085,0.6,+1G (upright),Test Run 65
0.4877438939496767,12.197823341190817,T105N06+1GFR085,0.6,+1G (upright),Test Run 65
0.48806650012698455,12.19012375622988,T105N06+1GFR085,0.6,+1G (upright),Test Run 65
0.48806650012698455,12.182679755985742,T105N06+1GFR085,0.6,+1G (upright),Test Run 65
0.48875181297012027,12.176186378300192,T105N06+1GFR085,0.6,+1G (upright),Test Run 65
0.48915492050266024,12.166738136112693,T105N06+1GFR085,0.6,+1G (upright),Test Run 65
0.48971948131294785,12.159172828495505,T105N06+1GFR085,0.6,+1G (upright),Test Run 65
0.48971948131294785,12.152854163944719,T105N06+1GFR085,0.6,+1G (upright),Test Run 65
0.4902434910674278,12.146817024052144,T105N06+1GFR085,0.6,+1G (upright),Test Run 65
0.4906869994666796,12.137260444462305,T105N06+1GFR085,0.6,+1G (upright),Test Run 65
0.4906869994666796,12.130522163212305,T105N06+1GFR085,0.6,+1G (upright),Test Run 65
0.4913320616321994,12.120772559940818,T105N06+1GFR085,0.6,+1G (upright),Test Run 65
0.49173516916473536,12.114474494755267,T105N06+1GFR085,0.6,+1G (upright),Test Run 65
0.49173516916473536,12.108268745243555,T105N06+1GFR085,0.6,+1G (upright),Test Run 65
0.4922190784306987,12.100760658085344,T105N06+1GFR085,0.6,+1G (upright),Test Run 65
0.49286414059621847,12.091808326542381,T105N06+1GFR085,0.6,+1G (upright),Test Run 65
0.49330749880637065,12.084694679081442,T105N06+1GFR085,0.6,+1G (upright),Test Run 65
0.49330749880637065,12.078163154423242,T105N06+1GFR085,0.6,+1G (upright),Test Run 65
0.4940332125162182,12.071493537724018,T105N06+1GFR085,0.6,+1G (upright),Test Run 65
0.4943154178268142,12.064888770878317,T105N06+1GFR085,0.6,+1G (upright),Test Run 65
0.4943154178268142,12.056186683475968,T105N06+1GFR085,0.6,+1G (upright),Test Run 65
0.49483957777039406,12.048335273563868,T105N06+1GFR085,0.6,+1G (upright),Test Run 65
0.4954846399359095,12.041336829960343,T105N06+1GFR085,0.6,+1G (upright),Test Run 65
0.4954846399359095,12.035437019169331,T105N06+1GFR085,0.6,+1G (upright),Test Run 65
0.49580709592412175,12.026816566288469,T105N06+1GFR085,0.6,+1G (upright),Test Run 65
0.4965328096339693,12.020098121464255,T105N06+1GFR085,0.6,+1G (upright),Test Run 65
0.49693591716650926,12.013628394901755,T105N06+1GFR085,0.6,+1G (upright),Test Run 65
0.49693591716650926,12.005009467899805,T105N06+1GFR085,0.6,+1G (upright),Test Run 65
0.49758097933202905,11.998246772587304,T105N06+1GFR085,0.6,+1G (upright),Test Run 65
0.49822604149754884,11.99084473401308,T105N06+1GFR085,0.6,+1G (upright),Test Run 65
0.49822604149754884,11.98430176526308,T105N06+1GFR085,0.6,+1G (upright),Test Run 65
0.4985888983524726,11.976332099735743,T105N06+1GFR085,0.6,+1G (upright),Test Run 65
0.4992339605179924,11.970985420048242,T105N06+1GFR085,0.6,+1G (upright),Test Run 65
0.49959681737291217,11.964986427128318,T105N06+1GFR085,0.6,+1G (upright),Test Run 65
0.49959681737291217,11.957212074100969,T105N06+1GFR085,0.6,+1G (upright),Test Run 65
0.5000805764497802,11.948478706181055,T105N06+1GFR085,0.6,+1G (upright),Test Run 65
0.5006451372600675,11.941542823612693,T105N06+1GFR085,0.6,+1G (upright),Test Run 65
0.5006451372600675,11.935250861942768,T105N06+1GFR085,0.6,+1G (upright),Test Run 65
0.5010482447926075,11.927621467411518,T105N06+1GFR085,0.6,+1G (upright),Test Run 65
0.5017739585024513,11.92165604382753,T105N06+1GFR085,0.6,+1G (upright),Test Run 65
0.5017739585024513,11.912895973026755,T105N06+1GFR085,0.6,+1G (upright),Test Run 65
0.5020561638130471,11.906239326298243,T105N06+1GFR085,0.6,+1G (upright),Test Run 65
0.5026205744342428,11.898944862186905,T105N06+1GFR085,0.6,+1G (upright),Test Run 65
0.5031849850554349,11.894010932743555,T105N06+1GFR085,0.6,+1G (upright),Test Run 65
0.5031849850554349,11.886226661503319,T105N06+1GFR085,0.6,+1G (upright),Test Run 65
0.5035880925879748,11.880606086552143,T105N06+1GFR085,0.6,+1G (upright),Test Run 65
0.5042735556202022,11.873382575809956,T105N06+1GFR085,0.6,+1G (upright),Test Run 65
0.5042735556202022,11.865760810673242,T105N06+1GFR085,0.6,+1G (upright),Test Run 65
0.5046766631527421,11.860054786503317,T105N06+1GFR085,0.6,+1G (upright),Test Run 65
0.5051604222296101,11.853927619755268,T105N06+1GFR085,0.6,+1G (upright),Test Run 65
0.5051604222296101,11.846202857792381,T105N06+1GFR085,0.6,+1G (upright),Test Run 65
0.5057652337175137,11.840829475224018,T105N06+1GFR085,0.6,+1G (upright),Test Run 65
0.5062087421167615,11.833596046268942,T105N06+1GFR085,0.6,+1G (upright),Test Run 65
0.5067731527379532,11.828483588993555,T105N06+1GFR085,0.6,+1G (upright),Test Run 65
0.5067731527379532,11.821757514774806,T105N06+1GFR085,0.6,+1G (upright),Test Run 65
0.507216661137205,11.81273194104433,T105N06+1GFR085,0.6,+1G (upright),Test Run 65
0.507821322436013,11.807512672245505,T105N06+1GFR085,0.6,+1G (upright),Test Run 65
0.507821322436013,11.802169044315818,T105N06+1GFR085,0.6,+1G (upright),Test Run 65
0.5084261339239166,11.795961768925192,T105N06+1GFR085,0.6,+1G (upright),Test Run 65
0.5089905445451083,11.790879066288468,T105N06+1GFR085,0.6,+1G (upright),Test Run 65
0.5095549551663043,11.781254585087305,T105N06+1GFR085,0.6,+1G (upright),Test Run 65
0.5095549551663043,11.77740402966738,T105N06+1GFR085,0.6,+1G (upright),Test Run 65
0.5099984635655519,11.769916541874405,T105N06+1GFR085,0.6,+1G (upright),Test Run 65
0.5104418217757081,11.76654129773378,T105N06+1GFR085,0.6,+1G (upright),Test Run 65
0.5104418217757081,11.75820160657168,T105N06+1GFR085,0.6,+1G (upright),Test Run 65
0.5108853301749559,11.750797279179093,T105N06+1GFR085,0.6,+1G (upright),Test Run 65
0.5113690892518239,11.746157844364642,T105N06+1GFR085,0.6,+1G (upright),Test Run 65
0.5113690892518239,11.738185127079493,T105N06+1GFR085,0.6,+1G (upright),Test Run 65
0.5118529985177832,11.733722694218155,T105N06+1GFR085,0.6,+1G (upright),Test Run 65
0.5122561060503231,11.728947456181055,T105N06+1GFR085,0.6,+1G (upright),Test Run 65
0.5128607673491311,11.72100754529238,T105N06+1GFR085,0.6,+1G (upright),Test Run 65
0.5128607673491311,11.714527900516993,T105N06+1GFR085,0.6,+1G (upright),Test Run 65
0.5134253281594188,11.710658271610743,T105N06+1GFR085,0.6,+1G (upright),Test Run 65
0.5137075334700145,11.70357666760683,T105N06+1GFR085,0.6,+1G (upright),Test Run 65
0.5137075334700145,11.700214393436905,T105N06+1GFR085,0.6,+1G (upright),Test Run 65
0.5142719440912062,11.692952735722068,T105N06+1GFR085,0.6,+1G (upright),Test Run 65
0.5147557031680743,11.68783036023378,T105N06+1GFR085,0.6,+1G (upright),Test Run 65
0.5147557031680743,11.681476600468155,T105N06+1GFR085,0.6,+1G (upright),Test Run 65
0.5152394622449383,11.675563819706444,T105N06+1GFR085,0.6,+1G (upright),Test Run 65
0.515723221321806,11.67021485120058,T105N06+1GFR085,0.6,+1G (upright),Test Run 65
0.5161667297210538,11.664588172733781,T105N06+1GFR085,0.6,+1G (upright),Test Run 65
0.5161667297210538,11.658329780399805,T105N06+1GFR085,0.6,+1G (upright),Test Run 65
0.5168117918865736,11.65440674573183,T105N06+1GFR085,0.6,+1G (upright),Test Run 65
0.5171746487414973,11.648248298466205,T105N06+1GFR085,0.6,+1G (upright),Test Run 65
0.5171746487414973,11.643840034306056,T105N06+1GFR085,0.6,+1G (upright),Test Run 65
0.5177794602294009,11.638545234501368,T105N06+1GFR085,0.6,+1G (upright),Test Run 65
0.5181825677619409,11.63272629529238,T105N06+1GFR085,0.6,+1G (upright),Test Run 65
0.5186260761611927,11.626572425663468,T105N06+1GFR085,0.6,+1G (upright),Test Run 65
0.5186260761611927,11.621855933964255,T105N06+1GFR085,0.6,+1G (upright),Test Run 65
0.5191500859156726,11.617778022587306,T105N06+1GFR085,0.6,+1G (upright),Test Run 65
0.5195935943149205,11.61186524182558,T105N06+1GFR085,0.6,+1G (upright),Test Run 65
0.5195935943149205,11.606405647099018,T105N06+1GFR085,0.6,+1G (upright),Test Run 65
0.5200773533917884,11.601429755985743,T105N06+1GFR085,0.6,+1G (upright),Test Run 65
0.5205208617910402,11.595664222538469,T105N06+1GFR085,0.6,+1G (upright),Test Run 65
0.5205208617910402,11.590180976688867,T105N06+1GFR085,0.6,+1G (upright),Test Run 65
0.5210450217346158,11.587773139774805,T105N06+1GFR085,0.6,+1G (upright),Test Run 65
0.5215691816781916,11.581571967899805,T105N06+1GFR085,0.6,+1G (upright),Test Run 65
0.5219722892107316,11.575785835087306,T105N06+1GFR085,0.6,+1G (upright),Test Run 65
0.5219722892107316,11.572556312382218,T105N06+1GFR085,0.6,+1G (upright),Test Run 65
0.522496449154307,11.567996986210343,T105N06+1GFR085,0.6,+1G (upright),Test Run 65
0.5229802082311751,11.561689002811907,T105N06+1GFR085,0.6,+1G (upright),Test Run 65
0.5229802082311751,11.55902176648378,T105N06+1GFR085,0.6,+1G (upright),Test Run 65
0.5233833157637111,11.553166206181055,T105N06+1GFR085,0.6,+1G (upright),Test Run 65
0.5239074757072907,11.548778541386131,T105N06+1GFR085,0.6,+1G (upright),Test Run 65
0.5239074757072907,11.543507392704493,T105N06+1GFR085,0.6,+1G (upright),Test Run 65
0.5243912347841546,11.538027198612692,T105N06+1GFR085,0.6,+1G (upright),Test Run 65
0.5248749938610223,11.535514838993555,T105N06+1GFR085,0.6,+1G (upright),Test Run 65
0.5253185022602701,11.530044563114643,T105N06+1GFR085,0.6,+1G (upright),Test Run 65
0.5253185022602701,11.52602539807558,T105N06+1GFR085,0.6,+1G (upright),Test Run 65
0.5258022613371381,11.522725684940818,T105N06+1GFR085,0.6,+1G (upright),Test Run 65
0.52636667195833,11.517757423222069,T105N06+1GFR085,0.6,+1G (upright),Test Run 65
0.52636667195833,11.51274338513613,T105N06+1GFR085,0.6,+1G (upright),Test Run 65
0.5268101803575778,11.510263831913468,T105N06+1GFR085,0.6,+1G (upright),Test Run 65
0.5273745909787735,11.505139930546282,T105N06+1GFR085,0.6,+1G (upright),Test Run 65
0.5273745909787735,11.499980933964256,T105N06+1GFR085,0.6,+1G (upright),Test Run 65
0.5279390015999652,11.495523078739643,T105N06+1GFR085,0.6,+1G (upright),Test Run 65
0.528463161543541,11.493088538944718,T105N06+1GFR085,0.6,+1G (upright),Test Run 65
0.528463161543541,11.48893967419863,T105N06+1GFR085,0.6,+1G (upright),Test Run 65
0.528866269076081,11.484034736454493,T105N06+1GFR085,0.6,+1G (upright),Test Run 65
0.5293097774753288,11.481172950565817,T105N06+1GFR085,0.6,+1G (upright),Test Run 65
0.5297532858745806,11.47646561414003,T105N06+1GFR085,0.6,+1G (upright),Test Run 65
0.5297532858745806,11.47180100232363,T105N06+1GFR085,0.6,+1G (upright),Test Run 65
0.5303579471733886,11.468209846317768,T105N06+1GFR085,0.6,+1G (upright),Test Run 65
0.5306805533506961,11.464733894169331,T105N06+1GFR085,0.6,+1G (upright),Test Run 65
0.5306805533506961,11.460173042118555,T105N06+1GFR085,0.6,+1G (upright),Test Run 65
0.5312449639718879,11.457317359745506,T105N06+1GFR085,0.6,+1G (upright),Test Run 65
0.5317287230487558,11.453755195438868,T105N06+1GFR085,0.6,+1G (upright),Test Run 65
0.5321319807703875,11.449149329960344,T105N06+1GFR085,0.6,+1G (upright),Test Run 65
0.5321319807703875,11.445288856327531,T105N06+1GFR085,0.6,+1G (upright),Test Run 65
0.5326559905248714,11.442600257694718,T105N06+1GFR085,0.6,+1G (upright),Test Run 65
0.5329785967021793,11.437879188358782,T105N06+1GFR085,0.6,+1G (upright),Test Run 65
0.5329785967021793,11.434086616337305,T105N06+1GFR085,0.6,+1G (upright),Test Run 65
0.5334221051014271,11.430644233524806,T105N06+1GFR085,0.6,+1G (upright),Test Run 65
0.5339058641782948,11.42648773938418,T105N06+1GFR085,0.6,+1G (upright),Test Run 65
0.5339058641782948,11.42414398938418,T105N06+1GFR085,0.6,+1G (upright),Test Run 65
0.5343089717108307,11.421890266239643,T105N06+1GFR085,0.6,+1G (upright),Test Run 65
0.5347524801100826,11.41706391125918,T105N06+1GFR085,0.6,+1G (upright),Test Run 65
0.5353168907312743,11.413173682987694,T105N06+1GFR085,0.6,+1G (upright),Test Run 65
0.5353168907312743,11.410427863895894,T105N06+1GFR085,0.6,+1G (upright),Test Run 65
0.5358813013524664,11.407412727177142,T105N06+1GFR085,0.6,+1G (upright),Test Run 65
0.5362039075297739,11.40450516492128,T105N06+1GFR085,0.6,+1G (upright),Test Run 65
0.5362039075297739,11.401422126591205,T105N06+1GFR085,0.6,+1G (upright),Test Run 65
0.5368085688285819,11.397273261845118,T105N06+1GFR085,0.6,+1G (upright),Test Run 65
0.5372520772278336,11.395549018681056,T105N06+1GFR085,0.6,+1G (upright),Test Run 65
0.5372520772278336,11.391857917606831,T105N06+1GFR085,0.6,+1G (upright),Test Run 65
0.5377358363047017,11.390689857304093,T105N06+1GFR085,0.6,+1G (upright),Test Run 65
0.5382195953815654,11.386508186161517,T105N06+1GFR085,0.6,+1G (upright),Test Run 65
0.5386631037808172,11.38242111951113,T105N06+1GFR085,0.6,+1G (upright),Test Run 65
0.5386631037808172,11.379697425663469,T105N06+1GFR085,0.6,+1G (upright),Test Run 65
0.5391468628576812,11.37945633679628,T105N06+1GFR085,0.6,+1G (upright),Test Run 65
0.5397919250232007,11.37492752820253,T105N06+1GFR085,0.6,+1G (upright),Test Run 65
0.5397919250232007,11.371221168339256,T105N06+1GFR085,0.6,+1G (upright),Test Run 65
0.5402354334224525,11.368830879032618,T105N06+1GFR085,0.6,+1G (upright),Test Run 65
0.5407595933660283,11.365273292362692,T105N06+1GFR085,0.6,+1G (upright),Test Run 65
0.5412836031205083,11.362458045780656,T105N06+1GFR085,0.6,+1G (upright),Test Run 65
0.5412836031205083,11.358288581669331,T105N06+1GFR085,0.6,+1G (upright),Test Run 65
0.5418077630640881,11.35756912976503,T105N06+1GFR085,0.6,+1G (upright),Test Run 65
0.5423319230076636,11.356166847050194,T105N06+1GFR085,0.6,+1G (upright),Test Run 65
0.5423319230076636,11.354097755253317,T105N06+1GFR085,0.6,+1G (upright),Test Run 65
0.5428559327621435,11.347912605106831,T105N06+1GFR085,0.6,+1G (upright),Test Run 65
0.5432187896170676,11.347382362186906,T105N06+1GFR085,0.6,+1G (upright),Test Run 65
0.5432187896170676,11.344586952030657,T105N06+1GFR085,0.6,+1G (upright),Test Run 65
0.5437026988830269,11.342716224491593,T105N06+1GFR085,0.6,+1G (upright),Test Run 65
0.544267109504223,11.339153297245506,T105N06+1GFR085,0.6,+1G (upright),Test Run 65
0.5447911192587029,11.336244972050192,T105N06+1GFR085,0.6,+1G (upright),Test Run 65
0.5447911192587029,11.335334785282617,T105N06+1GFR085,0.6,+1G (upright),Test Run 65
0.5451943769803385,11.33273850232363,T105N06+1GFR085,0.6,+1G (upright),Test Run 65
0.5455974845128745,11.330654151737694,T105N06+1GFR085,0.6,+1G (upright),Test Run 65
0.5455974845128745,11.328256233036518,T105N06+1GFR085,0.6,+1G (upright),Test Run 65
0.5460005920454144,11.324047096073631,T105N06+1GFR085,0.6,+1G (upright),Test Run 65
0.54640384976705,11.32287674695253,T105N06+1GFR085,0.6,+1G (upright),Test Run 65
0.54640384976705,11.320820625126368,T105N06+1GFR085,0.6,+1G (upright),Test Run 65
0.5469682603882418,11.319142921268943,T105N06+1GFR085,0.6,+1G (upright),Test Run 65
0.5474924203318176,11.315701301395894,T105N06+1GFR085,0.6,+1G (upright),Test Run 65
0.5474924203318176,11.314731605350968,T105N06+1GFR085,0.6,+1G (upright),Test Run 65
0.5480568309530133,11.312728889286518,T105N06+1GFR085,0.6,+1G (upright),Test Run 65
0.5486614922518213,11.310100562870506,T105N06+1GFR085,0.6,+1G (upright),Test Run 65
0.549105000651069,11.308724983036518,T105N06+1GFR085,0.6,+1G (upright),Test Run 65
0.549105000651069,11.30554123669863,T105N06+1GFR085,0.6,+1G (upright),Test Run 65
0.5495485090503209,11.303189094364644,T105N06+1GFR085,0.6,+1G (upright),Test Run 65
0.5501129196715127,11.302033241093156,T105N06+1GFR085,0.6,+1G (upright),Test Run 65
0.5501129196715127,11.298735816776755,T105N06+1GFR085,0.6,+1G (upright),Test Run 65
0.5505966787483767,11.297344978153706,T105N06+1GFR085,0.6,+1G (upright),Test Run 65
0.5510401871476285,11.296186836063868,T105N06+1GFR085,0.6,+1G (upright),Test Run 65
0.5510401871476285,11.293709571659567,T105N06+1GFR085,0.6,+1G (upright),Test Run 65
0.5514836955468799,11.292083747684956,T105N06+1GFR085,0.6,+1G (upright),Test Run 65
0.5519270537570321,11.28967133313418,T105N06+1GFR085,0.6,+1G (upright),Test Run 65
0.5519270537570321,11.287947089970118,T105N06+1GFR085,0.6,+1G (upright),Test Run 65
0.552451213700612,11.286128242313868,T105N06+1GFR085,0.6,+1G (upright),Test Run 65
0.5529753736441875,11.285341651737692,T105N06+1GFR085,0.6,+1G (upright),Test Run 65
0.5534591327210515,11.282756812870506,T105N06+1GFR085,0.6,+1G (upright),Test Run 65
0.5534591327210515,11.281999213993554,T105N06+1GFR085,0.6,+1G (upright),Test Run 65
0.5537815887092635,11.279898841679094,T105N06+1GFR085,0.6,+1G (upright),Test Run 65
0.554305748652843,11.277520759403705,T105N06+1GFR085,0.6,+1G (upright),Test Run 65
0.554305748652843,11.276089484989644,T105N06+1GFR085,0.6,+1G (upright),Test Run 65
0.5547492570520908,11.275366981327531,T105N06+1GFR085,0.6,+1G (upright),Test Run 65
0.5552330161289588,11.273178108036518,T105N06+1GFR085,0.6,+1G (upright),Test Run 65
0.5552330161289588,11.27361908704043,T105N06+1GFR085,0.6,+1G (upright),Test Run 65
0.5557974267501505,11.27028885632753,T105N06+1GFR085,0.6,+1G (upright),Test Run 65
0.5563618373713424,11.26980057507753,T105N06+1GFR085,0.6,+1G (upright),Test Run 65
0.5563618373713424,11.268928535282617,T105N06+1GFR085,0.6,+1G (upright),Test Run 65
0.5568457466373019,11.26585694104433,T105N06+1GFR085,0.6,+1G (upright),Test Run 65
0.55732950571417,11.264287574589256,T105N06+1GFR085,0.6,+1G (upright),Test Run 65
0.55732950571417,11.261997230350968,T105N06+1GFR085,0.6,+1G (upright),Test Run 65
0.5578132647910337,11.261456306278706,T105N06+1GFR085,0.6,+1G (upright),Test Run 65
0.5582567731902854,11.258843238651755,T105N06+1GFR085,0.6,+1G (upright),Test Run 65
0.5582567731902854,11.258822639286517,T105N06+1GFR085,0.6,+1G (upright),Test Run 65
0.5587405322671495,11.256753547489643,T105N06+1GFR085,0.6,+1G (upright),Test Run 65
0.5592242913440172,11.255683143436906,T105N06+1GFR085,0.6,+1G (upright),Test Run 65
0.5592242913440172,11.253667457401756,T105N06+1GFR085,0.6,+1G (upright),Test Run 65
0.5597080504208812,11.253124244511131,T105N06+1GFR085,0.6,+1G (upright),Test Run 65
0.5601919596868448,11.25274506360293,T105N06+1GFR085,0.6,+1G (upright),Test Run 65
0.5605144156750568,11.25214691907168,T105N06+1GFR085,0.6,+1G (upright),Test Run 65
0.5605144156750568,11.251681526005267,T105N06+1GFR085,0.6,+1G (upright),Test Run 65
0.5609981747519208,11.24985276013613,T105N06+1GFR085,0.6,+1G (upright),Test Run 65
0.5614416831511726,11.247628791630268,T105N06+1GFR085,0.6,+1G (upright),Test Run 65
0.5614416831511726,11.247104652225968,T105N06+1GFR085,0.6,+1G (upright),Test Run 65
0.5619254422280363,11.245717628300193,T105N06+1GFR085,0.6,+1G (upright),Test Run 65
0.5624496021716161,11.244161231815818,T105N06+1GFR085,0.6,+1G (upright),Test Run 65
0.5624496021716161,11.242067725956442,T105N06+1GFR085,0.6,+1G (upright),Test Run 65
0.5629737621151917,11.24118576794863,T105N06+1GFR085,0.6,+1G (upright),Test Run 65
0.5633366189701154,11.240810401737694,T105N06+1GFR085,0.6,+1G (upright),Test Run 65
0.5633366189701154,11.241204078495505,T105N06+1GFR085,0.6,+1G (upright),Test Run 65
0.5637799771802676,11.240242011845117,T105N06+1GFR085,0.6,+1G (upright),Test Run 65
0.5643445379905593,11.238819892704493,T105N06+1GFR085,0.6,+1G (upright),Test Run 65
0.5643445379905593,11.236383064091205,T105N06+1GFR085,0.6,+1G (upright),Test Run 65
0.5647878962007111,11.237991340458393,T105N06+1GFR085,0.6,+1G (upright),Test Run 65
0.5653120561442869,11.236177833378317,T105N06+1GFR085,0.6,+1G (upright),Test Run 65
0.5653120561442869,11.236045081913469,T105N06+1GFR085,0.6,+1G (upright),Test Run 65
0.5658764667654828,11.234429939091205,T105N06+1GFR085,0.6,+1G (upright),Test Run 65
0.5662393236204025,11.23346024304628,T105N06+1GFR085,0.6,+1G (upright),Test Run 65
0.5662393236204025,11.233273322880269,T105N06+1GFR085,0.6,+1G (upright),Test Run 65
0.5666424311529424,11.231161506474018,T105N06+1GFR085,0.6,+1G (upright),Test Run 65
0.5670052880078662,11.232350166141993,T105N06+1GFR085,0.6,+1G (upright),Test Run 65
0.567448796407118,11.231622321903705,T105N06+1GFR085,0.6,+1G (upright),Test Run 65
0.567448796407118,11.229829414188867,T105N06+1GFR085,0.6,+1G (upright),Test Run 65
0.5679729563506939,11.228398902714256,T105N06+1GFR085,0.6,+1G (upright),Test Run 65
0.5684164647499457,11.22811203747988,T105N06+1GFR085,0.6,+1G (upright),Test Run 65
0.5684164647499457,11.227772529423243,T105N06+1GFR085,0.6,+1G (upright),Test Run 65
0.5688195722824814,11.226457221806054,T105N06+1GFR085,0.6,+1G (upright),Test Run 65
0.5693839829036734,11.225357063114643,T105N06+1GFR085,0.6,+1G (upright),Test Run 65
0.5693839829036734,11.22568207532168,T105N06+1GFR085,0.6,+1G (upright),Test Run 65
0.5698274913029252,11.224105079472068,T105N06+1GFR085,0.6,+1G (upright),Test Run 65
0.570270999702177,11.223606117069718,T105N06+1GFR085,0.6,+1G (upright),Test Run 65
0.570270999702177,11.22350922375918,T105N06+1GFR085,0.6,+1G (upright),Test Run 65
0.5706741072347127,11.223414619266993,T105N06+1GFR085,0.6,+1G (upright),Test Run 65
0.5710772147672526,11.221019752323631,T105N06+1GFR085,0.6,+1G (upright),Test Run 65
0.5710772147672526,11.220533759891993,T105N06+1GFR085,0.6,+1G (upright),Test Run 65
0.5715611240332122,11.218776710331444,T105N06+1GFR085,0.6,+1G (upright),Test Run 65
0.5720448831100803,11.21940918713808,T105N06+1GFR085,0.6,+1G (upright),Test Run 65
0.5720448831100803,11.220550544559956,T105N06+1GFR085,0.6,+1G (upright),Test Run 65
0.5725688928645603,11.21960449963808,T105N06+1GFR085,0.6,+1G (upright),Test Run 65
0.5730528021305238,11.21784516125918,T105N06+1GFR085,0.6,+1G (upright),Test Run 65
0.5734156589854476,11.217240913212304,T105N06+1GFR085,0.6,+1G (upright),Test Run 65
0.5734156589854476,11.21832123547793,T105N06+1GFR085,0.6,+1G (upright),Test Run 65
0.5738187665179836,11.218927772343156,T105N06+1GFR085,0.6,+1G (upright),Test Run 65
0.5743429264615634,11.216864021122456,T105N06+1GFR085,0.6,+1G (upright),Test Run 65
0.5743429264615634,11.216167457401756,T105N06+1GFR085,0.6,+1G (upright),Test Run 65
0.5745847309054473,11.215963752567768,T105N06+1GFR085,0.6,+1G (upright),Test Run 65
0.5752297930709671,11.216559608280656,T105N06+1GFR085,0.6,+1G (upright),Test Run 65
0.5752297930709671,11.214888770878318,T105N06+1GFR085,0.6,+1G (upright),Test Run 65
0.575632900603503,11.213547523319718,T105N06+1GFR085,0.6,+1G (upright),Test Run 65
0.5760764090027548,11.21359787732363,T105N06+1GFR085,0.6,+1G (upright),Test Run 65
0.5760764090027548,11.214594276249406,T105N06+1GFR085,0.6,+1G (upright),Test Run 65
0.5766812204906584,11.214730079472067,T105N06+1GFR085,0.6,+1G (upright),Test Run 65
0.5772052302451384,11.213777168095117,T105N06+1GFR085,0.6,+1G (upright),Test Run 65
0.5772052302451384,11.215357978641993,T105N06+1GFR085,0.6,+1G (upright),Test Run 65
0.5775278364224462,11.212561042606831,T105N06+1GFR085,0.6,+1G (upright),Test Run 65
0.5780519963660258,11.212870033085343,T105N06+1GFR085,0.6,+1G (upright),Test Run 65
0.5780519963660258,11.211443336308005,T105N06+1GFR085,0.6,+1G (upright),Test Run 65
0.5784551038985617,11.21177979260683,T105N06+1GFR085,0.6,+1G (upright),Test Run 65
0.5788986122978135,11.211794288456442,T105N06+1GFR085,0.6,+1G (upright),Test Run 65
0.5788986122978135,11.210089118778706,T105N06+1GFR085,0.6,+1G (upright),Test Run 65
0.5793421206970653,11.209056861698631,T105N06+1GFR085,0.6,+1G (upright),Test Run 65
0.5799065313182571,11.210720832645894,T105N06+1GFR085,0.6,+1G (upright),Test Run 65
0.5799065313182571,11.210379798710344,T105N06+1GFR085,0.6,+1G (upright),Test Run 65
0.5805515934837768,11.210295875370505,T105N06+1GFR085,0.6,+1G (upright),Test Run 65
0.5809547010163129,11.210868079960344,T105N06+1GFR085,0.6,+1G (upright),Test Run 65
0.5809547010163129,11.212006385624406,T105N06+1GFR085,0.6,+1G (upright),Test Run 65
0.5814384600931808,11.211988838016993,T105N06+1GFR085,0.6,+1G (upright),Test Run 65
0.5819626200367564,11.209570319950581,T105N06+1GFR085,0.6,+1G (upright),Test Run 65
0.5819626200367564,11.209807594120505,T105N06+1GFR085,0.6,+1G (upright),Test Run 65
0.5822448253473523,11.208568580448631,T105N06+1GFR085,0.6,+1G (upright),Test Run 65
0.5827689852909319,11.209199531376367,T105N06+1GFR085,0.6,+1G (upright),Test Run 65
0.5830914412791441,11.209660346806055,T105N06+1GFR085,0.6,+1G (upright),Test Run 65
0.5830914412791441,11.209407813847069,T105N06+1GFR085,0.6,+1G (upright),Test Run 65
0.5836156012227197,11.207993324100968,T105N06+1GFR085,0.6,+1G (upright),Test Run 65
0.5839380572109316,11.20797119885683,T105N06+1GFR085,0.6,+1G (upright),Test Run 65
0.5839380572109316,11.209195716679094,T105N06+1GFR085,0.6,+1G (upright),Test Run 65
0.5843413149325675,11.208573158085343,T105N06+1GFR085,0.6,+1G (upright),Test Run 65
0.5848250740094312,11.210403449833393,T105N06+1GFR085,0.6,+1G (upright),Test Run 65
0.5851879308643549,11.207453162968156,T105N06+1GFR085,0.6,+1G (upright),Test Run 65
0.5851879308643549,11.208096320927144,T105N06+1GFR085,0.6,+1G (upright),Test Run 65
0.5858329930298748,11.207981117069718,T105N06+1GFR085,0.6,+1G (upright),Test Run 65
0.586357002784355,11.207682044804093,T105N06+1GFR085,0.6,+1G (upright),Test Run 65
0.586357002784355,11.20864105969668,T105N06+1GFR085,0.6,+1G (upright),Test Run 65
0.5865989574173345,11.207708747684956,T105N06+1GFR085,0.6,+1G (upright),Test Run 65
0.5871633680385305,11.20693360120058,T105N06+1GFR085,0.6,+1G (upright),Test Run 65
0.5871633680385305,11.207151038944719,T105N06+1GFR085,0.6,+1G (upright),Test Run 65
0.5876875279821061,11.20794754773378,T105N06+1GFR085,0.6,+1G (upright),Test Run 65
0.5880099839703183,11.207633216679094,T105N06+1GFR085,0.6,+1G (upright),Test Run 65
0.5880099839703183,11.208013923466206,T105N06+1GFR085,0.6,+1G (upright),Test Run 65
0.5885341439138939,11.207577522099019,T105N06+1GFR085,0.6,+1G (upright),Test Run 65
0.5889372514464338,11.208324439823631,T105N06+1GFR085,0.6,+1G (upright),Test Run 65
0.5894614113900096,11.209147651493556,T105N06+1GFR085,0.6,+1G (upright),Test Run 65
0.5894614113900096,11.20806809216738,T105N06+1GFR085,0.6,+1G (upright),Test Run 65
0.5898645189225494,11.208583076298243,T105N06+1GFR085,0.6,+1G (upright),Test Run 65
0.5901467242331454,11.208558662235742,T105N06+1GFR085,0.6,+1G (upright),Test Run 65
0.5901467242331454,11.208229072391992,T105N06+1GFR085,0.6,+1G (upright),Test Run 65
0.5906708841767212,11.206821449100968,T105N06+1GFR085,0.6,+1G (upright),Test Run 65
0.5911546432535889,11.210329444706442,T105N06+1GFR085,0.6,+1G (upright),Test Run 65
0.5911546432535889,11.209832771122455,T105N06+1GFR085,0.6,+1G (upright),Test Run 65
0.5915577507861289,11.209816749393942,T105N06+1GFR085,0.6,+1G (upright),Test Run 65
0.5920819107297047,11.210556800663468,T105N06+1GFR085,0.6,+1G (upright),Test Run 65
0.5920819107297047,11.210481269657617,T105N06+1GFR085,0.6,+1G (upright),Test Run 65
0.5926060706732803,11.210209663212305,T105N06+1GFR085,0.6,+1G (upright),Test Run 65
0.5928076244395523,11.20909424573183,T105N06+1GFR085,0.6,+1G (upright),Test Run 65
0.5928076244395523,11.210095222294331,T105N06+1GFR085,0.6,+1G (upright),Test Run 65
0.593372035060744,11.210611732304093,T105N06+1GFR085,0.6,+1G (upright),Test Run 65
0.5938155434599918,11.21055832654238,T105N06+1GFR085,0.6,+1G (upright),Test Run 65
0.5938155434599918,11.211134345829493,T105N06+1GFR085,0.6,+1G (upright),Test Run 65
0.5942186509925318,11.210987861454493,T105N06+1GFR085,0.6,+1G (upright),Test Run 65
0.5947024100693998,11.21127854138613,T105N06+1GFR085,0.6,+1G (upright),Test Run 65
0.5947024100693998,11.21193695813418,T105N06+1GFR085,0.6,+1G (upright),Test Run 65
0.5953474722349196,11.21171952039003,T105N06+1GFR085,0.6,+1G (upright),Test Run 65
0.5955491761902831,11.211858375370506,T105N06+1GFR085,0.6,+1G (upright),Test Run 65
0.5962344890334189,11.212957771122456,T105N06+1GFR085,0.6,+1G (upright),Test Run 65
0.5962344890334189,11.213843543827531,T105N06+1GFR085,0.6,+1G (upright),Test Run 65
0.5965166943440149,11.213790901005268,T105N06+1GFR085,0.6,+1G (upright),Test Run 65
0.5970004534208789,11.21405106335878,T105N06+1GFR085,0.6,+1G (upright),Test Run 65
0.5970004534208789,11.213774879276755,T105N06+1GFR085,0.6,+1G (upright),Test Run 65
0.5973633102758027,11.213938148319718,T105N06+1GFR085,0.6,+1G (upright),Test Run 65
0.5976455155863984,11.214809425175194,T105N06+1GFR085,0.6,+1G (upright),Test Run 65
0.5976455155863984,11.21434403210878,T105N06+1GFR085,0.6,+1G (upright),Test Run 65
0.5982905777519182,11.21701584607363,T105N06+1GFR085,0.6,+1G (upright),Test Run 65
0.5985727830625143,11.215581519901756,T105N06+1GFR085,0.6,+1G (upright),Test Run 65
0.599217845228034,11.215374763309956,T105N06+1GFR085,0.6,+1G (upright),Test Run 65
0.599217845228034,11.21531906872988,T105N06+1GFR085,0.6,+1G (upright),Test Run 65
0.5995404514053415,11.216896827518942,T105N06+1GFR085,0.6,+1G (upright),Test Run 65
0.5999839598045933,11.216486366093156,T105N06+1GFR085,0.6,+1G (upright),Test Run 65
0.5999839598045933,11.217898567020892,T105N06+1GFR085,0.6,+1G (upright),Test Run 65
0.6005483704257851,11.21669922620058,T105N06+1GFR085,0.6,+1G (upright),Test Run 65
0.6009112272807091,11.217830665409569,T105N06+1GFR085,0.6,+1G (upright),Test Run 65
0.6009112272807091,11.216289527714256,T105N06+1GFR085,0.6,+1G (upright),Test Run 65
