Repository: schandel33/gitrep

# Nozzle Tensile Test Analysis

Stress-vs-strain analysis of tensile pulls across 4 nozzle sizes (0.6, 1.4,
2.2, 2.6 mm) x 2 print-gravity orientations (+1G upright / -1G inverted),
printed at 105 C with a 0.85 flow ratio.

## Data-quality issues found and how they're handled

1. **Load-cell zero offset.** 10 of 17 runs record small negative Load
   values for the first handful of samples (up to ~180, always <0.5% of the
   file) before the crosshead starts moving — load-cell noise around zero,
   not real load. The script computes the mean Load over all
   pre-motion samples (`Crosshead < crosshead_zero_threshold_mm`) and
   subtracts it from the whole run.
2.

File: nozzle_tensile_analysis/analysis_output/all_curves_tidy.csv (part 9 of 151)
Strain,Stress_MPa,condition,nozzle_mm,gravity,run
0.8931623861022211,11.44472733289003,T105N06+1GFR085,0.6,+1G (upright),Test Run 65
0.8931623861022211,11.44277344495058,T105N06+1GFR085,0.6,+1G (upright),Test Run 65
0.8932832883241651,11.442964179813867,T105N06+1GFR085,0.6,+1G (upright),Test Run 65
0.8938478491344525,11.444638068974019,T105N06+1GFR085,0.6,+1G (upright),Test Run 65
0.8938478491344525,11.443289192020893,T105N06+1GFR085,0.6,+1G (upright),Test Run 65
0.8943316082113204,11.442304237186907,T105N06+1GFR085,0.6,+1G (upright),Test Run 65
0.8945734126552046,11.444268043339255,T105N06+1GFR085,0.6,+1G (upright),Test Run 65
0.8945734126552046,11.442914588749407,T105N06+1GFR085,0.6,+1G (upright),Test Run 65
0.895258875687436,11.444535072147843,T105N06+1GFR085,0.6,+1G (upright),Test Run 65
0.8957426347642999,11.444844825565818,T105N06+1GFR085,0.6,+1G (upright),Test Run 65
0.8957426347642999,11.44403153210878,T105N06+1GFR085,0.6,+1G (upright),Test Run 65
0.896024840074896,11.442508704960343,T105N06+1GFR085,0.6,+1G (upright),Test Run 65
0.8965892506960877,11.443576820194718,T105N06+1GFR085,0.6,+1G (upright),Test Run 65
0.8968312053290716,11.444735725224017,T105N06+1GFR085,0.6,+1G (upright),Test Run 65
0.8968312053290716,11.443920905888081,T105N06+1GFR085,0.6,+1G (upright),Test Run 65
0.8973552150835515,11.443656165897844,T105N06+1GFR085,0.6,+1G (upright),Test Run 65
0.8980002772490713,11.443808753788469,T105N06+1GFR085,0.6,+1G (upright),Test Run 65
0.8980002772490713,11.442802436649805,T105N06+1GFR085,0.6,+1G (upright),Test Run 65
0.898363134103995,11.442829139530655,T105N06+1GFR085,0.6,+1G (upright),Test Run 65
0.8988470433699547,11.44387131482363,T105N06+1GFR085,0.6,+1G (upright),Test Run 65
0.8988470433699547,11.443145759403706,T105N06+1GFR085,0.6,+1G (upright),Test Run 65
0.8990081962695148,11.443781287968156,T105N06+1GFR085,0.6,+1G (upright),Test Run 65
0.8996532584350346,11.444300849735743,T105N06+1GFR085,0.6,+1G (upright),Test Run 65
0.9001774183786101,11.444148261845118,T105N06+1GFR085,0.6,+1G (upright),Test Run 65
0.9001774183786101,11.444838722050193,T105N06+1GFR085,0.6,+1G (upright),Test Run 65
0.9004998743668224,11.444230659306054,T105N06+1GFR085,0.6,+1G (upright),Test Run 65
0.9011046858547259,11.442282111942768,T105N06+1GFR085,0.6,+1G (upright),Test Run 65
0.9011046858547259,11.444911964237694,T105N06+1GFR085,0.6,+1G (upright),Test Run 65
0.9013466404877057,11.444180305302144,T105N06+1GFR085,0.6,+1G (upright),Test Run 65
0.9019513017865137,11.443141944706444,T105N06+1GFR085,0.6,+1G (upright),Test Run 65
0.9019513017865137,11.443643195927143,T105N06+1GFR085,0.6,+1G (upright),Test Run 65
0.9026366146296494,11.444866187870506,T105N06+1GFR085,0.6,+1G (upright),Test Run 65
0.9028383185850131,11.444098670780656,T105N06+1GFR085,0.6,+1G (upright),Test Run 65
0.9034027292062091,11.443657691776755,T105N06+1GFR085,0.6,+1G (upright),Test Run 65
0.9034027292062091,11.443247230350968,T105N06+1GFR085,0.6,+1G (upright),Test Run 65
0.9034833807505328,11.443682105839255,T105N06+1GFR085,0.6,+1G (upright),Test Run 65
0.9041686935936688,11.44250565320253,T105N06+1GFR085,0.6,+1G (upright),Test Run 65
0.9041686935936688,11.444170387089255,T105N06+1GFR085,0.6,+1G (upright),Test Run 65
0.9045315504485926,11.443830879032618,T105N06+1GFR085,0.6,+1G (upright),Test Run 65
0.9049346579811326,11.44305344372988,T105N06+1GFR085,0.6,+1G (upright),Test Run 65
0.9053781663803804,11.443396003544331,T105N06+1GFR085,0.6,+1G (upright),Test Run 65
0.9053781663803804,11.442850501835343,T105N06+1GFR085,0.6,+1G (upright),Test Run 65
0.9056201210133642,11.44253006726503,T105N06+1GFR085,0.6,+1G (upright),Test Run 65
0.906063479223516,11.443058784306055,T105N06+1GFR085,0.6,+1G (upright),Test Run 65
0.906063479223516,11.442105872929094,T105N06+1GFR085,0.6,+1G (upright),Test Run 65
0.9067891929333639,11.443409736454493,T105N06+1GFR085,0.6,+1G (upright),Test Run 65
0.9071117991106714,11.441141517460343,T105N06+1GFR085,0.6,+1G (upright),Test Run 65
0.9071117991106714,11.44470291882753,T105N06+1GFR085,0.6,+1G (upright),Test Run 65
0.9076762097318635,11.442941291630268,T105N06+1GFR085,0.6,+1G (upright),Test Run 65
0.9077971119538074,11.44224854260683,T105N06+1GFR085,0.6,+1G (upright),Test Run 65
0.908522825663651,11.443146522343156,T105N06+1GFR085,0.6,+1G (upright),Test Run 65
0.908522825663651,11.44401932507753,T105N06+1GFR085,0.6,+1G (upright),Test Run 65
0.908885682518575,11.44328461438418,T105N06+1GFR085,0.6,+1G (upright),Test Run 65
0.909208138506787,11.441033942997455,T105N06+1GFR085,0.6,+1G (upright),Test Run 65
0.909208138506787,11.441584785282618,T105N06+1GFR085,0.6,+1G (upright),Test Run 65
0.9098532006723068,11.443312080204493,T105N06+1GFR085,0.6,+1G (upright),Test Run 65
0.9099338522166348,11.442861182987693,T105N06+1GFR085,0.6,+1G (upright),Test Run 65
0.9099338522166348,11.443825538456442,T105N06+1GFR085,0.6,+1G (upright),Test Run 65
0.9104982628378265,11.442025001347067,T105N06+1GFR085,0.6,+1G (upright),Test Run 65
0.9111837258700581,11.441871650516992,T105N06+1GFR085,0.6,+1G (upright),Test Run 65
0.9113852796363258,11.441513068974018,T105N06+1GFR085,0.6,+1G (upright),Test Run 65
0.9113852796363258,11.442157752811905,T105N06+1GFR085,0.6,+1G (upright),Test Run 65
0.9119496902575178,11.440776832401756,T105N06+1GFR085,0.6,+1G (upright),Test Run 65
0.9120705924794619,11.441571815311907,T105N06+1GFR085,0.6,+1G (upright),Test Run 65
0.9120705924794619,11.443221290409568,T105N06+1GFR085,0.6,+1G (upright),Test Run 65
0.9125545017454214,11.44112473279238,T105N06+1GFR085,0.6,+1G (upright),Test Run 65
0.9130785114999054,11.441718299686906,T105N06+1GFR085,0.6,+1G (upright),Test Run 65
0.9133607168105013,11.44279709607363,T105N06+1GFR085,0.6,+1G (upright),Test Run 65
0.9133607168105013,11.441702277958393,T105N06+1GFR085,0.6,+1G (upright),Test Run 65
0.9142073327422892,11.442002113163468,T105N06+1GFR085,0.6,+1G (upright),Test Run 65
0.9144090366976527,11.441199500858781,T105N06+1GFR085,0.6,+1G (upright),Test Run 65
0.9144090366976527,11.441472633183006,T105N06+1GFR085,0.6,+1G (upright),Test Run 65
0.9148927957745204,11.441401679813868,T105N06+1GFR085,0.6,+1G (upright),Test Run 65
0.9155378579400403,11.441273505985743,T105N06+1GFR085,0.6,+1G (upright),Test Run 65
0.9155378579400403,11.441123206913469,T105N06+1GFR085,0.6,+1G (upright),Test Run 65
0.9156185094843683,11.440901954472068,T105N06+1GFR085,0.6,+1G (upright),Test Run 65
0.9160618676945202,11.440615089237692,T105N06+1GFR085,0.6,+1G (upright),Test Run 65
0.916384473871828,11.441526038944719,T105N06+1GFR085,0.6,+1G (upright),Test Run 65
0.916384473871828,11.443738563358782,T105N06+1GFR085,0.6,+1G (upright),Test Run 65
0.916868232948696,11.44158783704043,T105N06+1GFR085,0.6,+1G (upright),Test Run 65
0.9173923928922716,11.44026947766543,T105N06+1GFR085,0.6,+1G (upright),Test Run 65
0.9173923928922716,11.442246253788468,T105N06+1GFR085,0.6,+1G (upright),Test Run 65
0.9177552497471954,11.441017158329492,T105N06+1GFR085,0.6,+1G (upright),Test Run 65
0.9182792595016755,11.441524513065819,T105N06+1GFR085,0.6,+1G (upright),Test Run 65
0.9182792595016755,11.440669257938868,T105N06+1GFR085,0.6,+1G (upright),Test Run 65
0.9185212141346554,11.44096756726503,T105N06+1GFR085,0.6,+1G (upright),Test Run 65
0.9190049732115231,11.443038947880268,T105N06+1GFR085,0.6,+1G (upright),Test Run 65
0.9198113384656946,11.441048438847067,T105N06+1GFR085,0.6,+1G (upright),Test Run 65
0.9198113384656946,11.441285713016992,T105N06+1GFR085,0.6,+1G (upright),Test Run 65
0.9199322406876389,11.442520149052143,T105N06+1GFR085,0.6,+1G (upright),Test Run 65
0.9205773028531584,11.440803535282617,T105N06+1GFR085,0.6,+1G (upright),Test Run 65
0.9205773028531584,11.440954597294331,T105N06+1GFR085,0.6,+1G (upright),Test Run 65
0.9208595081637544,11.441137702763081,T105N06+1GFR085,0.6,+1G (upright),Test Run 65
0.9213030165630022,11.439090736210343,T105N06+1GFR085,0.6,+1G (upright),Test Run 65
0.921948078728522,11.43979416638613,T105N06+1GFR085,0.6,+1G (upright),Test Run 65
0.921948078728522,11.440641792118555,T105N06+1GFR085,0.6,+1G (upright),Test Run 65
0.922068980950466,11.439262397587305,T105N06+1GFR085,0.6,+1G (upright),Test Run 65
0.9229559977489655,11.438356025516992,T105N06+1GFR085,0.6,+1G (upright),Test Run 65
0.9229559977489655,11.440056617558005,T105N06+1GFR085,0.6,+1G (upright),Test Run 65
0.9229559977489655,11.439418037235743,T105N06+1GFR085,0.6,+1G (upright),Test Run 65
0.9233995061482173,11.439810951054094,T105N06+1GFR085,0.6,+1G (upright),Test Run 65
0.9233995061482173,11.440487678349019,T105N06+1GFR085,0.6,+1G (upright),Test Run 65
0.9241654705356771,11.43997650891543,T105N06+1GFR085,0.6,+1G (upright),Test Run 65
0.9243670243019491,11.43991547375918,T105N06+1GFR085,0.6,+1G (upright),Test Run 65
0.9248507833788128,11.439505012333393,T105N06+1GFR085,0.6,+1G (upright),Test Run 65
0.9248507833788128,11.438022620975968,T105N06+1GFR085,0.6,+1G (upright),Test Run 65
0.9252540411004486,11.438714607059955,T105N06+1GFR085,0.6,+1G (upright),Test Run 65
0.9256168979553724,11.436006934940817,T105N06+1GFR085,0.6,+1G (upright),Test Run 65
0.9256168979553724,11.436736305058005,T105N06+1GFR085,0.6,+1G (upright),Test Run 65
0.9263828623428322,11.436160285770892,T105N06+1GFR085,0.6,+1G (upright),Test Run 65
0.926544165431488,11.436499793827531,T105N06+1GFR085,0.6,+1G (upright),Test Run 65
0.9272698791413317,11.434951789677143,T105N06+1GFR085,0.6,+1G (upright),Test Run 65
0.9272698791413317,11.435307319462305,T105N06+1GFR085,0.6,+1G (upright),Test Run 65
0.9273907813632757,11.434902961552144,T105N06+1GFR085,0.6,+1G (upright),Test Run 65
0.9278745404401397,11.434732826054093,T105N06+1GFR085,0.6,+1G (upright),Test Run 65
0.9278745404401397,11.43364258557558,T105N06+1GFR085,0.6,+1G (upright),Test Run 65
0.9287211563719315,11.433016212284567,T105N06+1GFR085,0.6,+1G (upright),Test Run 65
0.9288018079162552,11.431233222782618,T105N06+1GFR085,0.6,+1G (upright),Test Run 65
0.9288018079162552,11.431496436893942,T105N06+1GFR085,0.6,+1G (upright),Test Run 65
0.9294468700817751,11.430082710087305,T105N06+1GFR085,0.6,+1G (upright),Test Run 65
0.929849977614315,11.42903977185488,T105N06+1GFR085,0.6,+1G (upright),Test Run 65
0.9301725837916228,11.42863617688418,T105N06+1GFR085,0.6,+1G (upright),Test Run 65
0.9301725837916228,11.427603156864643,T105N06+1GFR085,0.6,+1G (upright),Test Run 65
0.9309385481790866,11.428644569218156,T105N06+1GFR085,0.6,+1G (upright),Test Run 65
0.9310594504010266,11.428227241337305,T105N06+1GFR085,0.6,+1G (upright),Test Run 65
0.9310594504010266,11.426895149052143,T105N06+1GFR085,0.6,+1G (upright),Test Run 65
0.9318658156552021,11.426519782841206,T105N06+1GFR085,0.6,+1G (upright),Test Run 65
0.9319464671995261,11.425994880497456,T105N06+1GFR085,0.6,+1G (upright),Test Run 65
0.9319464671995261,11.425492866337304,T105N06+1GFR085,0.6,+1G (upright),Test Run 65
0.9325108778207218,11.426456458866593,T105N06+1GFR085,0.6,+1G (upright),Test Run 65
0.9332365915305657,11.425660713016992,T105N06+1GFR085,0.6,+1G (upright),Test Run 65
0.9331963408529494,11.425160224735743,T105N06+1GFR085,0.6,+1G (upright),Test Run 65
0.9331963408529494,11.423199470341206,T105N06+1GFR085,0.6,+1G (upright),Test Run 65
0.9338816536960852,11.422278602421281,T105N06+1GFR085,0.6,+1G (upright),Test Run 65
0.9341638590066812,11.421870429813868,T105N06+1GFR085,0.6,+1G (upright),Test Run 65
0.9341638590066812,11.422686012089255,T105N06+1GFR085,0.6,+1G (upright),Test Run 65
0.9345669665392212,11.421759040653706,T105N06+1GFR085,0.6,+1G (upright),Test Run 65
0.935212028704741,11.422380073368554,T105N06+1GFR085,0.6,+1G (upright),Test Run 65
0.935212028704741,11.422210700809956,T105N06+1GFR085,0.6,+1G (upright),Test Run 65
0.9354539833377208,11.420033271610743,T105N06+1GFR085,0.6,+1G (upright),Test Run 65
0.9362199477251846,11.419342048466206,T105N06+1GFR085,0.6,+1G (upright),Test Run 65
0.9362199477251846,11.419572456181054,T105N06+1GFR085,0.6,+1G (upright),Test Run 65
0.9362199477251846,11.41931000500918,T105N06+1GFR085,0.6,+1G (upright),Test Run 65
0.9368650098907043,11.416178901493556,T105N06+1GFR085,0.6,+1G (upright),Test Run 65
0.9375504729229359,11.419845588505268,T105N06+1GFR085,0.6,+1G (upright),Test Run 65
0.9375504729229359,11.418654640018943,T105N06+1GFR085,0.6,+1G (upright),Test Run 65
0.9377116258224921,11.418096931278706,T105N06+1GFR085,0.6,+1G (upright),Test Run 65
0.9384373395323397,11.416135413944719,T105N06+1GFR085,0.6,+1G (upright),Test Run 65
0.9386792941653194,11.417914588749406,T105N06+1GFR085,0.6,+1G (upright),Test Run 65
0.9386792941653194,11.416500099003319,T105N06+1GFR085,0.6,+1G (upright),Test Run 65
0.9393646070084554,11.415288551151756,T105N06+1GFR085,0.6,+1G (upright),Test Run 65
0.9396468123190511,11.414949043095117,T105N06+1GFR085,0.6,+1G (upright),Test Run 65
0.9396468123190511,11.413539893925194,T105N06+1GFR085,0.6,+1G (upright),Test Run 65
0.9398887669520309,11.412570197880267,T105N06+1GFR085,0.6,+1G (upright),Test Run 65
0.9406951322062025,11.41137543469668,T105N06+1GFR085,0.6,+1G (upright),Test Run 65
0.9406951322062025,11.410866554081442,T105N06+1GFR085,0.6,+1G (upright),Test Run 65
0.9406951322062025,11.410932166874407,T105N06+1GFR085,0.6,+1G (upright),Test Run 65
0.9414610965936663,11.410750587284568,T105N06+1GFR085,0.6,+1G (upright),Test Run 65
0.9419851063481465,11.410134132206442,T105N06+1GFR085,0.6,+1G (upright),Test Run 65
0.9419851063481465,11.410807807743556,T105N06+1GFR085,0.6,+1G (upright),Test Run 65
0.9420255072148583,11.40667725354433,T105N06+1GFR085,0.6,+1G (upright),Test Run 65
0.942710820057994,11.407482917606831,T105N06+1GFR085,0.6,+1G (upright),Test Run 65
0.942710820057994,11.406878669559955,T105N06+1GFR085,0.6,+1G (upright),Test Run 65
0.9428318724690339,11.405917365849017,T105N06+1GFR085,0.6,+1G (upright),Test Run 65
0.9436380875341098,11.40566406995058,T105N06+1GFR085,0.6,+1G (upright),Test Run 65
0.9439606937114173,11.406568153202532,T105N06+1GFR085,0.6,+1G (upright),Test Run 65
0.9439606937114173,11.404998023808005,T105N06+1GFR085,0.6,+1G (upright),Test Run 65
0.9442024981553016,11.405165870487693,T105N06+1GFR085,0.6,+1G (upright),Test Run 65
0.944968612731861,11.402965553104881,T105N06+1GFR085,0.6,+1G (upright),Test Run 65
0.944968612731861,11.403693397343156,T105N06+1GFR085,0.6,+1G (upright),Test Run 65
0.945049264276189,11.402414710819718,T105N06+1GFR085,0.6,+1G (upright),Test Run 65
0.9458152286636486,11.402959449589256,T105N06+1GFR085,0.6,+1G (upright),Test Run 65
0.9458152286636486,11.400038154423243,T105N06+1GFR085,0.6,+1G (upright),Test Run 65
0.9463393886072244,11.40153656750918,T105N06+1GFR085,0.6,+1G (upright),Test Run 65
0.9463796392848405,11.400296027958394,T105N06+1GFR085,0.6,+1G (upright),Test Run 65
0.9471053529946882,11.400203712284569,T105N06+1GFR085,0.6,+1G (upright),Test Run 65
0.9471053529946882,11.399851234257218,T105N06+1GFR085,0.6,+1G (upright),Test Run 65
0.947186004539016,11.400114448368555,T105N06+1GFR085,0.6,+1G (upright),Test Run 65
0.947992219604092,11.399985511600969,T105N06+1GFR085,0.6,+1G (upright),Test Run 65
0.947992219604092,11.39854584485293,T105N06+1GFR085,0.6,+1G (upright),Test Run 65
0.948355076459016,11.39709549695253,T105N06+1GFR085,0.6,+1G (upright),Test Run 65
0.9484761288700555,11.396391303837305,T105N06+1GFR085,0.6,+1G (upright),Test Run 65
0.9484761288700555,11.39614334851503,T105N06+1GFR085,0.6,+1G (upright),Test Run 65
0.9492016923908035,11.39537277966738,T105N06+1GFR085,0.6,+1G (upright),Test Run 65
0.9493227448018433,11.394902046024805,T105N06+1GFR085,0.6,+1G (upright),Test Run 65
0.9499678069673632,11.395248420536518,T105N06+1GFR085,0.6,+1G (upright),Test Run 65
0.9499678069673632,11.396462257206442,T105N06+1GFR085,0.6,+1G (upright),Test Run 65
0.9505322175885549,11.39569016247988,T105N06+1GFR085,0.6,+1G (upright),Test Run 65
0.9505322175885549,11.393373878300192,T105N06+1GFR085,0.6,+1G (upright),Test Run 65
0.9505322175885549,11.39608231335878,T105N06+1GFR085,0.6,+1G (upright),Test Run 65
0.9514594850646704,11.395702369511131,T105N06+1GFR085,0.6,+1G (upright),Test Run 65
0.9515401366089984,11.395570380985742,T105N06+1GFR085,0.6,+1G (upright),Test Run 65
0.9515401366089984,11.395927436649805,T105N06+1GFR085,0.6,+1G (upright),Test Run 65
0.9522658503188463,11.395741279423243,T105N06+1GFR085,0.6,+1G (upright),Test Run 65
0.952548055629442,11.39450608044863,T105N06+1GFR085,0.6,+1G (upright),Test Run 65
0.952830260940038,11.395298011600968,T105N06+1GFR085,0.6,+1G (upright),Test Run 65
0.952830260940038,11.39418946057558,T105N06+1GFR085,0.6,+1G (upright),Test Run 65
0.9534753231055577,11.394631202518942,T105N06+1GFR085,0.6,+1G (upright),Test Run 65
0.9536768768718258,11.394110877811906,T105N06+1GFR085,0.6,+1G (upright),Test Run 65
0.9536768768718258,11.393355567753318,T105N06+1GFR085,0.6,+1G (upright),Test Run 65
0.9544428412592895,11.394172675907617,T105N06+1GFR085,0.6,+1G (upright),Test Run 65
0.9548459487918255,11.394332130253318,T105N06+1GFR085,0.6,+1G (upright),Test Run 65
0.9548459487918255,11.394541175663468,T105N06+1GFR085,0.6,+1G (upright),Test Run 65
0.9548459487918255,11.394074256718156,T105N06+1GFR085,0.6,+1G (upright),Test Run 65
0.9556120633683848,11.395146949589256,T105N06+1GFR085,0.6,+1G (upright),Test Run 65
0.9558136171346528,11.39377365857363,T105N06+1GFR085,0.6,+1G (upright),Test Run 65
0.9558136171346528,11.394765479862693,T105N06+1GFR085,0.6,+1G (upright),Test Run 65
0.9564182784334608,11.39219971448183,T105N06+1GFR085,0.6,+1G (upright),Test Run 65
0.9567811352883846,11.39300614148378,T105N06+1GFR085,0.6,+1G (upright),Test Run 65
0.9567811352883846,11.393305213749406,T105N06+1GFR085,0.6,+1G (upright),Test Run 65
0.9570230899213643,11.394909675419331,T105N06+1GFR085,0.6,+1G (upright),Test Run 65
0.9579503573974801,11.395674140751368,T105N06+1GFR085,0.6,+1G (upright),Test Run 65
0.9583132142524039,11.395023353397843,T105N06+1GFR085,0.6,+1G (upright),Test Run 65
0.9583132142524039,11.394741828739644,T105N06+1GFR085,0.6,+1G (upright),Test Run 65
0.9591598301841957,11.394574744999407,T105N06+1GFR085,0.6,+1G (upright),Test Run 65
0.9596033385834435,11.394115455448631,T105N06+1GFR085,0.6,+1G (upright),Test Run 65
0.9596033385834435,11.394812782108781,T105N06+1GFR085,0.6,+1G (upright),Test Run 65
0.9596839901277712,11.394818122684956,T105N06+1GFR085,0.6,+1G (upright),Test Run 65
0.9604095536485234,11.392643745243555,T105N06+1GFR085,0.6,+1G (upright),Test Run 65
0.9605708567371752,11.39327317029238,T105N06+1GFR085,0.6,+1G (upright),Test Run 65
0.9605708567371752,11.395472724735743,T105N06+1GFR085,0.6,+1G (upright),Test Run 65
0.9611756682250788,11.392459876835343,T105N06+1GFR085,0.6,+1G (upright),Test Run 65
0.9616191766243306,11.392964942753318,T105N06+1GFR085,0.6,+1G (upright),Test Run 65
0.9616191766243306,11.394116981327532,T105N06+1GFR085,0.6,+1G (upright),Test Run 65
0.9618207303905986,11.394607551395893,T105N06+1GFR085,0.6,+1G (upright),Test Run 65
0.9623851410117903,11.395093543827532,T105N06+1GFR085,0.6,+1G (upright),Test Run 65
0.9623851410117903,11.394332130253318,T105N06+1GFR085,0.6,+1G (upright),Test Run 65
0.9625060432337342,11.393421943485743,T105N06+1GFR085,0.6,+1G (upright),Test Run 65
0.963352659165522,11.392752845585344,T105N06+1GFR085,0.6,+1G (upright),Test Run 65
0.9637155160204458,11.394477088749406,T105N06+1GFR085,0.6,+1G (upright),Test Run 65
0.9637155160204458,11.39264984875918,T105N06+1GFR085,0.6,+1G (upright),Test Run 65
0.9637961675647738,11.394318397343156,T105N06+1GFR085,0.6,+1G (upright),Test Run 65
0.9645621319522336,11.393193824589256,T105N06+1GFR085,0.6,+1G (upright),Test Run 65
0.9645621319522336,11.392676551640031,T105N06+1GFR085,0.6,+1G (upright),Test Run 65
0.9647638359076012,11.392134864628318,T105N06+1GFR085,0.6,+1G (upright),Test Run 65
0.9654491487507332,11.39341965466738,T105N06+1GFR085,0.6,+1G (upright),Test Run 65
0.9654491487507332,11.393641670048243,T105N06+1GFR085,0.6,+1G (upright),Test Run 65
0.9657313540613333,11.39335785657168,T105N06+1GFR085,0.6,+1G (upright),Test Run 65
0.9660538100495452,11.393391425907618,T105N06+1GFR085,0.6,+1G (upright),Test Run 65
0.9668601753037167,11.394667060673243,T105N06+1GFR085,0.6,+1G (upright),Test Run 65
0.9668601753037167,11.393686683475968,T105N06+1GFR085,0.6,+1G (upright),Test Run 65
0.9667795237593887,11.391969306766992,T105N06+1GFR085,0.6,+1G (upright),Test Run 65
0.9677067912355045,11.393124397099019,T105N06+1GFR085,0.6,+1G (upright),Test Run 65
0.9677067912355045,11.39333496838808,T105N06+1GFR085,0.6,+1G (upright),Test Run 65
0.9680696480904283,11.39384842664003,T105N06+1GFR085,0.6,+1G (upright),Test Run 65
0.968190700501468,11.39126053601503,T105N06+1GFR085,0.6,+1G (upright),Test Run 65
0.9689566648889278,11.393978889286519,T105N06+1GFR085,0.6,+1G (upright),Test Run 65
0.9689566648889278,11.394588477909569,T105N06+1GFR085,0.6,+1G (upright),Test Run 65
0.9691179679775836,11.394730384647843,T105N06+1GFR085,0.6,+1G (upright),Test Run 65
0.9697226292763916,11.394863899052144,T105N06+1GFR085,0.6,+1G (upright),Test Run 65
0.9697226292763916,11.39494629651308,T105N06+1GFR085,0.6,+1G (upright),Test Run 65
0.9701661376756394,11.395083625614642,T105N06+1GFR085,0.6,+1G (upright),Test Run 65
0.9703676914419114,11.394596870243555,T105N06+1GFR085,0.6,+1G (upright),Test Run 65
0.9703676914419114,11.394698341190818,T105N06+1GFR085,0.6,+1G (upright),Test Run 65
0.9711336558293711,11.394854743778705,T105N06+1GFR085,0.6,+1G (upright),Test Run 65
0.9711740566960829,11.395125587284568,T105N06+1GFR085,0.6,+1G (upright),Test Run 65
0.9721415748498147,11.393022163212304,T105N06+1GFR085,0.6,+1G (upright),Test Run 65
0.9721415748498147,11.394660957157617,T105N06+1GFR085,0.6,+1G (upright),Test Run 65
0.9723431286160826,11.392705543339256,T105N06+1GFR085,0.6,+1G (upright),Test Run 65
0.9725448325714502,11.395346839725969,T105N06+1GFR085,0.6,+1G (upright),Test Run 65
0.9725448325714502,11.395327766239642,T105N06+1GFR085,0.6,+1G (upright),Test Run 65
0.9733107969589102,11.395145423710343,T105N06+1GFR085,0.6,+1G (upright),Test Run 65
0.973391448503238,11.395294196903706,T105N06+1GFR085,0.6,+1G (upright),Test Run 65
0.973391448503238,11.395846565067767,T105N06+1GFR085,0.6,+1G (upright),Test Run 65
0.9740365106687577,11.396079261600969,T105N06+1GFR085,0.6,+1G (upright),Test Run 65
0.9745605204232377,11.395586402714255,T105N06+1GFR085,0.6,+1G (upright),Test Run 65
0.9746009212899496,11.39596024304628,T105N06+1GFR085,0.6,+1G (upright),Test Run 65
0.9746009212899496,11.396549995243555,T105N06+1GFR085,0.6,+1G (upright),Test Run 65
0.9753668856774133,11.395093543827532,T105N06+1GFR085,0.6,+1G (upright),Test Run 65
0.9755281887660653,11.39730149060488,T105N06+1GFR085,0.6,+1G (upright),Test Run 65
0.9755281887660653,11.394100196659569,T105N06+1GFR085,0.6,+1G (upright),Test Run 65
0.9762941531535291,11.39544525891543,T105N06+1GFR085,0.6,+1G (upright),Test Run 65
0.9766972606860691,11.394173438847067,T105N06+1GFR085,0.6,+1G (upright),Test Run 65
0.9768989646414327,11.396589668095118,T105N06+1GFR085,0.6,+1G (upright),Test Run 65
0.9768989646414327,11.395375068485743,T105N06+1GFR085,0.6,+1G (upright),Test Run 65
0.9776649290288923,11.397531135380268,T105N06+1GFR085,0.6,+1G (upright),Test Run 65
0.9778262321175485,11.396038062870506,T105N06+1GFR085,0.6,+1G (upright),Test Run 65
0.9778262321175485,11.394768531620505,T105N06+1GFR085,0.6,+1G (upright),Test Run 65
0.9785115449606842,11.397164924442768,T105N06+1GFR085,0.6,+1G (upright),Test Run 65
0.9789550533599319,11.397174079716205,T105N06+1GFR085,0.6,+1G (upright),Test Run 65
0.9789550533599319,11.395389564335343,T105N06+1GFR085,0.6,+1G (upright),Test Run 65
0.979156607126204,11.397512824833393,T105N06+1GFR085,0.6,+1G (upright),Test Run 65
0.9797210177473957,11.396676643192768,T105N06+1GFR085,0.6,+1G (upright),Test Run 65
0.9798419199693357,11.396248634159567,T105N06+1GFR085,0.6,+1G (upright),Test Run 65
0.9798419199693357,11.394276435673243,T105N06+1GFR085,0.6,+1G (upright),Test Run 65
0.9805273830015673,11.39601898938418,T105N06+1GFR085,0.6,+1G (upright),Test Run 65
0.9807691874454555,11.393767555058005,T105N06+1GFR085,0.6,+1G (upright),Test Run 65
0.9807691874454555,11.397953803837305,T105N06+1GFR085,0.6,+1G (upright),Test Run 65
0.9809708914008191,11.395431526005268,T105N06+1GFR085,0.6,+1G (upright),Test Run 65
0.9818981588769349,11.39614258557558,T105N06+1GFR085,0.6,+1G (upright),Test Run 65
0.9818981588769349,11.395343787968155,T105N06+1GFR085,0.6,+1G (upright),Test Run 65
0.9818981588769349,11.39555512219668,T105N06+1GFR085,0.6,+1G (upright),Test Run 65
0.9824221686314148,11.39498291760683,T105N06+1GFR085,0.6,+1G (upright),Test Run 65
0.9824221686314148,11.394730384647843,T105N06+1GFR085,0.6,+1G (upright),Test Run 65
0.9830269801193183,11.397320564091206,T105N06+1GFR085,0.6,+1G (upright),Test Run 65
0.9832285338855904,11.39543381482363,T105N06+1GFR085,0.6,+1G (upright),Test Run 65
0.9839138467287224,11.395389564335343,T105N06+1GFR085,0.6,+1G (upright),Test Run 65
0.9839138467287224,11.396442420780655,T105N06+1GFR085,0.6,+1G (upright),Test Run 65
0.9843171044503579,11.395527656376368,T105N06+1GFR085,0.6,+1G (upright),Test Run 65
0.9844782573499181,11.395609290897843,T105N06+1GFR085,0.6,+1G (upright),Test Run 65
0.9844782573499181,11.397650153934956,T105N06+1GFR085,0.6,+1G (upright),Test Run 65
0.9853250234708015,11.396804054081443,T105N06+1GFR085,0.6,+1G (upright),Test Run 65
0.9854055248260336,11.395352943241594,T105N06+1GFR085,0.6,+1G (upright),Test Run 65
0.9854055248260336,11.397219093143942,T105N06+1GFR085,0.6,+1G (upright),Test Run 65
0.9862118900802052,11.396213538944718,T105N06+1GFR085,0.6,+1G (upright),Test Run 65
0.9866553984794569,11.396774299442768,T105N06+1GFR085,0.6,+1G (upright),Test Run 65
0.9867763007013972,11.397480018436905,T105N06+1GFR085,0.6,+1G (upright),Test Run 65
0.9867763007013972,11.397177894413469,T105N06+1GFR085,0.6,+1G (upright),Test Run 65
0.987340711322593,11.39626465588808,T105N06+1GFR085,0.6,+1G (upright),Test Run 65
0.9874617637336285,11.397139747440818,T105N06+1GFR085,0.6,+1G (upright),Test Run 65
0.9874617637336285,11.396583564579492,T105N06+1GFR085,0.6,+1G (upright),Test Run 65
0.9881470765767646,11.396540077030656,T105N06+1GFR085,0.6,+1G (upright),Test Run 65
0.9885501841093045,11.396625526249405,T105N06+1GFR085,0.6,+1G (upright),Test Run 65
0.9887518880646681,11.39727707654238,T105N06+1GFR085,0.6,+1G (upright),Test Run 65
0.9887518880646681,11.397898109257218,T105N06+1GFR085,0.6,+1G (upright),Test Run 65
0.9895985039964559,11.397100837528706,T105N06+1GFR085,0.6,+1G (upright),Test Run 65
0.9895178524521319,11.39720307141543,T105N06+1GFR085,0.6,+1G (upright),Test Run 65
0.9895178524521319,11.397908027470118,T105N06+1GFR085,0.6,+1G (upright),Test Run 65
0.9904853706058596,11.39833832532168,T105N06+1GFR085,0.6,+1G (upright),Test Run 65
0.9908482274607836,11.395578773319718,T105N06+1GFR085,0.6,+1G (upright),Test Run 65
0.9908482274607836,11.398638160526755,T105N06+1GFR085,0.6,+1G (upright),Test Run 65
0.9910497812270557,11.396462257206442,T105N06+1GFR085,0.6,+1G (upright),Test Run 65
0.9916948433925752,11.395056159794331,T105N06+1GFR085,0.6,+1G (upright),Test Run 65
0.991815895803611,11.396717841923243,T105N06+1GFR085,0.6,+1G (upright),Test Run 65
0.991815895803611,11.39604569226503,T105N06+1GFR085,0.6,+1G (upright),Test Run 65
0.9923803064248027,11.395546729862692,T105N06+1GFR085,0.6,+1G (upright),Test Run 65
0.9928238148240545,11.395680244266993,T105N06+1GFR085,0.6,+1G (upright),Test Run 65
0.9928238148240545,11.397369392216206,T105N06+1GFR085,0.6,+1G (upright),Test Run 65
0.9931060201346505,11.397291572391993,T105N06+1GFR085,0.6,+1G (upright),Test Run 65
0.9938315836554025,11.39628983289003,T105N06+1GFR085,0.6,+1G (upright),Test Run 65
0.9938315836554025,11.396932227909568,T105N06+1GFR085,0.6,+1G (upright),Test Run 65
0.9939122351997305,11.396273811161517,T105N06+1GFR085,0.6,+1G (upright),Test Run 65
0.994718600453902,11.39706879407168,T105N06+1GFR085,0.6,+1G (upright),Test Run 65
0.9947992519982298,11.39733887463808,T105N06+1GFR085,0.6,+1G (upright),Test Run 65
0.9947992519982298,11.395419318974017,T105N06+1GFR085,0.6,+1G (upright),Test Run 65
0.9952023595307657,11.397732551395894,T105N06+1GFR085,0.6,+1G (upright),Test Run 65
0.9959684741073254,11.39621506482363,T105N06+1GFR085,0.6,+1G (upright),Test Run 65
0.9959684741073254,11.395954902470118,T105N06+1GFR085,0.6,+1G (upright),Test Run 65
0.9960893763292694,11.397383125126368,T105N06+1GFR085,0.6,+1G (upright),Test Run 65
0.9966537869504611,11.395761878788468,T105N06+1GFR085,0.6,+1G (upright),Test Run 65
0.9966940376280774,11.398556526005269,T105N06+1GFR085,0.6,+1G (upright),Test Run 65
0.9966940376280774,11.396358497440819,T105N06+1GFR085,0.6,+1G (upright),Test Run 65
0.9973390997935971,11.395971687138081,T105N06+1GFR085,0.6,+1G (upright),Test Run 65
0.9981052143701524,11.39725189954043,T105N06+1GFR085,0.6,+1G (upright),Test Run 65
0.9981052143701524,11.39709549695253,T105N06+1GFR085,0.6,+1G (upright),Test Run 65
0.9981858659144804,11.398918159306055,T105N06+1GFR085,0.6,+1G (upright),Test Run 65
0.9991533840682122,11.39699784070253,T105N06+1GFR085,0.6,+1G (upright),Test Run 65
0.9991533840682122,11.398117072880268,T105N06+1GFR085,0.6,+1G (upright),Test Run 65
0.9992340356125402,11.39662934094668,T105N06+1GFR085,0.6,+1G (upright),Test Run 65
0.999677544011788,11.397748573124407,T105N06+1GFR085,0.6,+1G (upright),Test Run 65
1.0005241599435755,11.400660713016993,T105N06+1GFR085,0.6,+1G (upright),Test Run 65
1.0005241599435755,11.398286445438867,T105N06+1GFR085,0.6,+1G (upright),Test Run 65
1.0006048114879036,11.397490699589255,T105N06+1GFR085,0.6,+1G (upright),Test Run 65
1.0012498736534234,11.398612220585344,T105N06+1GFR085,0.6,+1G (upright),Test Run 65
1.0012498736534234,11.397238929569719,T105N06+1GFR085,0.6,+1G (upright),Test Run 65
1.0018545349522314,11.39931565076113,T105N06+1GFR085,0.6,+1G (upright),Test Run 65
1.002015838040887,11.397477729618554,T105N06+1GFR085,0.6,+1G (upright),Test Run 65
1.002015838040887,11.39775315076113,T105N06+1GFR085,0.6,+1G (upright),Test Run 65
1.0027011508840191,11.398910529911518,T105N06+1GFR085,0.6,+1G (upright),Test Run 65
1.0029027046502912,11.398647315800194,T105N06+1GFR085,0.6,+1G (upright),Test Run 65
1.0037494707711745,11.399544532597067,T105N06+1GFR085,0.6,+1G (upright),Test Run 65
1.0037494707711745,11.39909592419863,T105N06+1GFR085,0.6,+1G (upright),Test Run 65
1.0038299721264066,11.397389228641993,T105N06+1GFR085,0.6,+1G (upright),Test Run 65
1.0043138813923662,11.398320777714256,T105N06+1GFR085,0.6,+1G (upright),Test Run 65
1.0043138813923662,11.398040015995505,T105N06+1GFR085,0.6,+1G (upright),Test Run 65
1.0050395951022137,11.39721680432558,T105N06+1GFR085,0.6,+1G (upright),Test Run 65
1.00520074800177,11.397622688114643,T105N06+1GFR085,0.6,+1G (upright),Test Run 65
1.005765158622966,11.398715217411517,T105N06+1GFR085,0.6,+1G (upright),Test Run 65
1.005765158622966,11.398725135624407,T105N06+1GFR085,0.6,+1G (upright),Test Run 65
1.0058055594896778,11.398901374638081,T105N06+1GFR085,0.6,+1G (upright),Test Run 65
1.0063699701108695,11.397617347538468,T105N06+1GFR085,0.6,+1G (upright),Test Run 65
1.0063699701108695,11.397500617802143,T105N06+1GFR085,0.6,+1G (upright),Test Run 65
1.0069343807320612,11.398566444218156,T105N06+1GFR085,0.6,+1G (upright),Test Run 65
1.0072165860426574,11.397800453007218,T105N06+1GFR085,0.6,+1G (upright),Test Run 65
1.0072165860426574,11.397101600468156,T105N06+1GFR085,0.6,+1G (upright),Test Run 65
1.007579442897581,11.397660072147843,T105N06+1GFR085,0.6,+1G (upright),Test Run 65
1.0083051566074286,11.399398048222068,T105N06+1GFR085,0.6,+1G (upright),Test Run 65
1.0083051566074286,11.397513587772844,T105N06+1GFR085,0.6,+1G (upright),Test Run 65
1.008184104196389,11.398562629520892,T105N06+1GFR085,0.6,+1G (upright),Test Run 65
1.008829166361909,11.398353584110742,T105N06+1GFR085,0.6,+1G (upright),Test Run 65
1.008829166361909,11.39834061414003,T105N06+1GFR085,0.6,+1G (upright),Test Run 65
1.0093937271721962,11.39855805188418,T105N06+1GFR085,0.6,+1G (upright),Test Run 65
1.009595280938464,11.397953803837305,T105N06+1GFR085,0.6,+1G (upright),Test Run 65
1.009595280938464,11.398478706181056,T105N06+1GFR085,0.6,+1G (upright),Test Run 65
1.0099983884710042,11.398220832645894,T105N06+1GFR085,0.6,+1G (upright),Test Run 65
1.010764352858468,11.398214729130268,T105N06+1GFR085,0.6,+1G (upright),Test Run 65
1.010764352858468,11.398017890751367,T105N06+1GFR085,0.6,+1G (upright),Test Run 65
1.0108047537251796,11.399688728153706,T105N06+1GFR085,0.6,+1G (upright),Test Run 65
1.0114094150239876,11.397504432499407,T105N06+1GFR085,0.6,+1G (upright),Test Run 65
1.0114094150239876,11.397351844608782,T105N06+1GFR085,0.6,+1G (upright),Test Run 65
1.0120544771895075,11.398408515751367,T105N06+1GFR085,0.6,+1G (upright),Test Run 65
1.0122560309557755,11.39627609997988,T105N06+1GFR085,0.6,+1G (upright),Test Run 65
1.0130221455323307,11.39677658826113,T105N06+1GFR085,0.6,+1G (upright),Test Run 65
1.0130221455323307,11.397360999882219,T105N06+1GFR085,0.6,+1G (upright),Test Run 65
1.013062396209947,11.39739990979433,T105N06+1GFR085,0.6,+1G (upright),Test Run 65
1.0134252530648709,11.396546943485742,T105N06+1GFR085,0.6,+1G (upright),Test Run 65
1.0134252530648709,11.397787483036518,T105N06+1GFR085,0.6,+1G (upright),Test Run 65
1.0141912174523344,11.397450263798243,T105N06+1GFR085,0.6,+1G (upright),Test Run 65
1.0143122698633704,11.397457130253319,T105N06+1GFR085,0.6,+1G (upright),Test Run 65
1.0151184849284502,11.397163398563867,T105N06+1GFR085,0.6,+1G (upright),Test Run 65
1.0151184849284502,11.396403510868556,T105N06+1GFR085,0.6,+1G (upright),Test Run 65
1.0154410911057579,11.39653397351503,T105N06+1GFR085,0.6,+1G (upright),Test Run 65
1.015682895549642,11.397525031864642,T105N06+1GFR085,0.6,+1G (upright),Test Run 65
1.015682895549642,11.39660721570253,T105N06+1GFR085,0.6,+1G (upright),Test Run 65
1.0162474563599297,11.396294410526755,T105N06+1GFR085,0.6,+1G (upright),Test Run 65
1.0163279577151618,11.396232612431055,T105N06+1GFR085,0.6,+1G (upright),Test Run 65
1.0163279577151618,11.396774299442768,T105N06+1GFR085,0.6,+1G (upright),Test Run 65
1.0171747238360451,11.398809821903706,T105N06+1GFR085,0.6,+1G (upright),Test Run 65
1.0175778313685853,11.396765144169331,T105N06+1GFR085,0.6,+1G (upright),Test Run 65
1.0176180820462015,11.39593354016543,T105N06+1GFR085,0.6,+1G (upright),Test Run 65
1.0176180820462015,11.399319465458394,T105N06+1GFR085,0.6,+1G (upright),Test Run 65
1.018424447300373,11.398844917118556,T105N06+1GFR085,0.6,+1G (upright),Test Run 65
1.018424447300373,11.397188575565817,T105N06+1GFR085,0.6,+1G (upright),Test Run 65
1.018424447300373,11.398374183475969,T105N06+1GFR085,0.6,+1G (upright),Test Run 65
1.0189888579215647,11.396984870731831,T105N06+1GFR085,0.6,+1G (upright),Test Run 65
1.0196339200870845,11.397951515018942,T105N06+1GFR085,0.6,+1G (upright),Test Run 65
1.0196339200870845,11.398674018681055,T105N06+1GFR085,0.6,+1G (upright),Test Run 65
1.0197548223090285,11.398386390507218,T105N06+1GFR085,0.6,+1G (upright),Test Run 65
1.020359633796932,11.398572547733782,T105N06+1GFR085,0.6,+1G (upright),Test Run 65
1.020359633796932,11.398734290897844,T105N06+1GFR085,0.6,+1G (upright),Test Run 65
1.0211659990511035,11.398847968876368,T105N06+1GFR085,0.6,+1G (upright),Test Run 65
1.0212062497287198,11.397706611454492,T105N06+1GFR085,0.6,+1G (upright),Test Run 65
1.0212062497287198,11.397446449100968,T105N06+1GFR085,0.6,+1G (upright),Test Run 65
1.0219722141161836,11.39645844250918,T105N06+1GFR085,0.6,+1G (upright),Test Run 65
1.0223350709711077,11.395967109501367,T105N06+1GFR085,0.6,+1G (upright),Test Run 65
1.0224963740597595,11.397222907841206,T105N06+1GFR085,0.6,+1G (upright),Test Run 65
1.0224963740597595,11.397209174931055,T105N06+1GFR085,0.6,+1G (upright),Test Run 65
1.0231816869028951,11.39651947766543,T105N06+1GFR085,0.6,+1G (upright),Test Run 65
1.0233429899915512,11.395465858280655,T105N06+1GFR085,0.6,+1G (upright),Test Run 65
1.0233429899915512,11.396052558720118,T105N06+1GFR085,0.6,+1G (upright),Test Run 65
1.0241896059233389,11.395651252567768,T105N06+1GFR085,0.6,+1G (upright),Test Run 65
1.0245928636449746,11.395375068485743,T105N06+1GFR085,0.6,+1G (upright),Test Run 65
1.0245928636449746,11.396027381718156,T105N06+1GFR085,0.6,+1G (upright),Test Run 65
1.0246331143225864,11.394831092655656,T105N06+1GFR085,0.6,+1G (upright),Test Run 65
1.0253588280324342,11.395614631474018,T105N06+1GFR085,0.6,+1G (upright),Test Run 65
1.0255603817987022,11.395907600224017,T105N06+1GFR085,0.6,+1G (upright),Test Run 65
1.0255603817987022,11.396318824589255,T105N06+1GFR085,0.6,+1G (upright),Test Run 65
0.0,-0.01670869548212398,T105N06+1GFR085,0.6,+1G (upright),Test Run 66
0.0,0.010586439479481036,T105N06+1GFR085,0.6,+1G (upright),Test Run 66
0.0002022468387990913,0.030897184122692406,T105N06+1GFR085,0.6,+1G (upright),Test Run 66
0.0002022468387990913,0.05077144693244591,T105N06+1GFR085,0.6,+1G (upright),Test Run 66
0.0002022468387990913,0.08523006628860127,T105N06+1GFR085,0.6,+1G (upright),Test Run 66
0.0006472803074878211,0.12061493586410128,T105N06+1GFR085,0.6,+1G (upright),Test Run 66
0.0005663514308579895,0.15750073384154878,T105N06+1GFR085,0.6,+1G (upright),Test Run 66
0.0008899915846039122,0.19436913918365128,T105N06+1GFR085,0.6,+1G (upright),Test Run 66
0.0008899915846039122,0.2292115111242638,T105N06+1GFR085,0.6,+1G (upright),Test Run 66
0.0012540961766586425,0.26247114132751126,T105N06+1GFR085,0.6,+1G (upright),Test Run 66
0.0013754894916054737,0.29774242829192754,T105N06+1GFR085,0.6,+1G (upright),Test Run 66
0.0013754894916054737,0.33544932793487253,T105N06+1GFR085,0.6,+1G (upright),Test Run 66
0.0014968074537747335,0.3712605137716638,T105N06+1GFR085,0.6,+1G (upright),Test Run 66
0.0017395940836603477,0.409961237419735,T105N06+1GFR085,0.6,+1G (upright),Test Run 66
0.0017395940836603477,0.444272579659115,T105N06+1GFR085,0.6,+1G (upright),Test Run 66
0.002103623322949579,0.4846414227377288,T105N06+1GFR085,0.6,+1G (upright),Test Run 66
0.0021845521995794105,0.5226016659628263,T105N06+1GFR085,0.6,+1G (upright),Test Run 66
0.0023059455145222176,0.5597005982290613,T105N06+1GFR085,0.6,+1G (upright),Test Run 66
0.0023059455145222176,0.5989589829336512,T105N06+1GFR085,0.6,+1G (upright),Test Run 66
0.002589121229951141,0.6374969143759125,T105N06+1GFR085,0.6,+1G (upright),Test Run 66
0.002791368068750232,0.6742477078329437,T105N06+1GFR085,0.6,+1G (upright),Test Run 66
0.002791368068750232,0.7156247753988613,T105N06+1GFR085,0.6,+1G (upright),Test Run 66
0.0028722969453800636,0.7539458889852875,T105N06+1GFR085,0.6,+1G (upright),Test Run 66
0.0029936902603228707,0.7942056317221038,T105N06+1GFR085,0.6,+1G (upright),Test Run 66
0.0029936902603228707,0.8341437954794275,T105N06+1GFR085,0.6,+1G (upright),Test Run 66
0.0032364015374389617,0.8709673542868013,T105N06+1GFR085,0.6,+1G (upright),Test Run 66
0.003438648376238053,0.9066981930624349,T105N06+1GFR085,0.6,+1G (upright),Test Run 66
0.0036408952150371442,0.9413743634115562,T105N06+1GFR085,0.6,+1G (upright),Test Run 66
0.0036408952150371442,0.9784841198812838,T105N06+1GFR085,0.6,+1G (upright),Test Run 66
0.004004999807095899,1.0152920384298674,T105N06+1GFR085,0.6,+1G (upright),Test Run 66
0.004207321998668538,1.0550862927328464,T105N06+1GFR085,0.6,+1G (upright),Test Run 66
0.004207321998668538,1.1041549343954438,T105N06+1GFR085,0.6,+1G (upright),Test Run 66
0.004409568837467629,1.1462057728659025,T105N06+1GFR085,0.6,+1G (upright),Test Run 66
0.004894991391699811,1.1825734753500339,T105N06+1GFR085,0.6,+1G (upright),Test Run 66
0.004894991391699811,1.175828899849545,T105N06+1GFR085,0.6,+1G (upright),Test Run 66
0.004894991391699811,1.1854619641195652,T105N06+1GFR085,0.6,+1G (upright),Test Run 66
0.004975920268329642,1.1938136715780598,T105N06+1GFR085,0.6,+1G (upright),Test Run 66
0.005137778021585281,1.188743366707455,T105N06+1GFR085,0.6,+1G (upright),Test Run 66
0.005137778021585281,1.1927979130636561,T105N06+1GFR085,0.6,+1G (upright),Test Run 66
