Repository: schandel33/gitrep

# Nozzle Tensile Test Analysis

Stress-vs-strain analysis of tensile pulls across 4 nozzle sizes (0.6, 1.4,
2.2, 2.6 mm) x 2 print-gravity orientations (+1G upright / -1G inverted),
printed at 105 C with a 0.85 flow ratio.

## Data-quality issues found and how they're handled

1. **Load-cell zero offset.** 10 of 17 runs record small negative Load
   values for the first handful of samples (up to ~180, always <0.5% of the
   file) before the crosshead starts moving — load-cell noise around zero,
   not real load. The script computes the mean Load over all
   pre-motion samples (`Crosshead < crosshead_zero_threshold_mm`) and
   subtracts it from the whole run.
2.

File: nozzle_tensile_analysis/analysis_output/all_curves_tidy.csv (part 10 of 151)
Strain,Stress_MPa,condition,nozzle_mm,gravity,run
0.005137778021585281,1.1942938465963713,T105N06+1GFR085,0.6,+1G (upright),Test Run 66
0.005218631545441566,1.1978816647421224,T105N06+1GFR085,0.6,+1G (upright),Test Run 66
0.005218631545441566,1.2001723904501314,T105N06+1GFR085,0.6,+1G (upright),Test Run 66
0.005259095983758565,1.2004437107931487,T105N06+1GFR085,0.6,+1G (upright),Test Run 66
0.005218631545441566,1.2135822911154137,T105N06+1GFR085,0.6,+1G (upright),Test Run 66
0.00505684914495545,1.2231076855551113,T105N06+1GFR085,0.6,+1G (upright),Test Run 66
0.00505684914495545,1.2278651852499363,T105N06+1GFR085,0.6,+1G (upright),Test Run 66
0.0050973135832724495,1.2326034207235739,T105N06+1GFR085,0.6,+1G (upright),Test Run 66
0.004975920268329642,1.2393145222555488,T105N06+1GFR085,0.6,+1G (upright),Test Run 66
0.004975920268329642,1.2435619015585238,T105N06+1GFR085,0.6,+1G (upright),Test Run 66
0.004894991391699811,1.2538991589437862,T105N06+1GFR085,0.6,+1G (upright),Test Run 66
0.00505684914495545,1.2631308216940238,T105N06+1GFR085,0.6,+1G (upright),Test Run 66
0.00505684914495545,1.2694280285726862,T105N06+1GFR085,0.6,+1G (upright),Test Run 66
0.005137778021585281,1.2822038311849986,T105N06+1GFR085,0.6,+1G (upright),Test Run 66
0.005259095983758565,1.3019872326742488,T105N06+1GFR085,0.6,+1G (upright),Test Run 66
0.005420953737014348,1.3286314625631737,T105N06+1GFR085,0.6,+1G (upright),Test Run 66
0.005420953737014348,1.3613978047262487,T105N06+1GFR085,0.6,+1G (upright),Test Run 66
0.005542271699187488,1.398750366676936,T105N06+1GFR085,0.6,+1G (upright),Test Run 66
0.005906376291246387,1.4373751301657112,T105N06+1GFR085,0.6,+1G (upright),Test Run 66
0.005906376291246387,1.4744027752767863,T105N06+1GFR085,0.6,+1G (upright),Test Run 66
0.006108698482819025,1.5142729420553613,T105N06+1GFR085,0.6,+1G (upright),Test Run 66
0.006351409759931092,1.5517963070761112,T105N06+1GFR085,0.6,+1G (upright),Test Run 66
0.006351409759931092,1.5919240612875363,T105N06+1GFR085,0.6,+1G (upright),Test Run 66
0.006675049913676871,1.6302405972372362,T105N06+1GFR085,0.6,+1G (upright),Test Run 66
0.00659412103704704,1.6706132550131236,T105N06+1GFR085,0.6,+1G (upright),Test Run 66
0.006796367875846131,1.7098424572836237,T105N06+1GFR085,0.6,+1G (upright),Test Run 66
0.006796367875846131,1.7488687176595987,T105N06+1GFR085,0.6,+1G (upright),Test Run 66
0.006755978790302822,1.7904363293539363,T105N06+1GFR085,0.6,+1G (upright),Test Run 66
0.007322330221164692,1.8271636624227863,T105N06+1GFR085,0.6,+1G (upright),Test Run 66
0.007322330221164692,1.8671390194784485,T105N06+1GFR085,0.6,+1G (upright),Test Run 66
0.007443648183333952,1.9082036633383113,T105N06+1GFR085,0.6,+1G (upright),Test Run 66
0.0076055059365936145,1.9455482144247362,T105N06+1GFR085,0.6,+1G (upright),Test Run 66
0.007767288337079874,1.9855435986410488,T105N06+1GFR085,0.6,+1G (upright),Test Run 66
0.007767288337079874,2.022274364937436,T105N06+1GFR085,0.6,+1G (upright),Test Run 66
0.007888681652022682,2.0621808667074615,T105N06+1GFR085,0.6,+1G (upright),Test Run 66
0.008131392929138628,2.0997916836630237,T105N06+1GFR085,0.6,+1G (upright),Test Run 66
0.008131392929138628,2.1412841458212237,T105N06+1GFR085,0.6,+1G (upright),Test Run 66
0.008171857367451605,2.1787980694662488,T105N06+1GFR085,0.6,+1G (upright),Test Run 66
0.008212321805764436,2.217982258309024,T105N06+1GFR085,0.6,+1G (upright),Test Run 66
0.008212321805764436,2.2572330136190737,T105N06+1GFR085,0.6,+1G (upright),Test Run 66
0.008455033082880528,2.2979753155599987,T105N06+1GFR085,0.6,+1G (upright),Test Run 66
0.008657279921679618,2.3364383358846985,T105N06+1GFR085,0.6,+1G (upright),Test Run 66
0.008819137674939281,2.3741269726644862,T105N06+1GFR085,0.6,+1G (upright),Test Run 66
0.008819137674939281,2.414084019173274,T105N06+1GFR085,0.6,+1G (upright),Test Run 66
0.008900066551569257,2.4527801175009114,T105N06+1GFR085,0.6,+1G (upright),Test Run 66
0.009223706705311155,2.488010944832461,T105N06+1GFR085,0.6,+1G (upright),Test Run 66
0.009223706705311155,2.5268046994100866,T105N06+1GFR085,0.6,+1G (upright),Test Run 66
0.009264171143623988,2.565454830635674,T105N06+1GFR085,0.6,+1G (upright),Test Run 66
0.009506882420740078,2.603499187935486,T105N06+1GFR085,0.6,+1G (upright),Test Run 66
0.009506882420740078,2.641438450325624,T105N06+1GFR085,0.6,+1G (upright),Test Run 66
0.009587735944596363,2.680577053536074,T105N06+1GFR085,0.6,+1G (upright),Test Run 66
0.009547346859056935,2.7164819378744487,T105N06+1GFR085,0.6,+1G (upright),Test Run 66
0.009830522574486002,2.7534268994222986,T105N06+1GFR085,0.6,+1G (upright),Test Run 66
0.009830522574486002,2.7916053433309864,T105N06+1GFR085,0.6,+1G (upright),Test Run 66
0.009992304974972117,2.828499950874936,T105N06+1GFR085,0.6,+1G (upright),Test Run 66
0.010194627166544755,2.8644900936971984,T105N06+1GFR085,0.6,+1G (upright),Test Run 66
0.010194627166544755,2.9040990490804988,T105N06+1GFR085,0.6,+1G (upright),Test Run 66
0.010437338443656822,2.9404050488363613,T105N06+1GFR085,0.6,+1G (upright),Test Run 66
0.010760978597402744,2.9751159329305987,T105N06+1GFR085,0.6,+1G (upright),Test Run 66
0.01084183212125903,3.014691700447686,T105N06+1GFR085,0.6,+1G (upright),Test Run 66
0.01084183212125903,3.0494273800741487,T105N06+1GFR085,0.6,+1G (upright),Test Run 66
0.01088229655957186,3.0861879010092115,T105N06+1GFR085,0.6,+1G (upright),Test Run 66
0.010963225436201837,3.121942867745049,T105N06+1GFR085,0.6,+1G (upright),Test Run 66
0.010963225436201837,3.157267155159599,T105N06+1GFR085,0.6,+1G (upright),Test Run 66
0.011044154312831667,3.1944364209066736,T105N06+1GFR085,0.6,+1G (upright),Test Run 66
0.01132733002826059,3.229702534187924,T105N06+1GFR085,0.6,+1G (upright),Test Run 66
0.01132733002826059,3.267035450447687,T105N06+1GFR085,0.6,+1G (upright),Test Run 66
0.011408258904890422,3.301563038338312,T105N06+1GFR085,0.6,+1G (upright),Test Run 66
0.011529576867059682,3.335762943733824,T105N06+1GFR085,0.6,+1G (upright),Test Run 66
0.011812752582488605,3.372490086067812,T105N06+1GFR085,0.6,+1G (upright),Test Run 66
0.011812752582488605,3.408083500374449,T105N06+1GFR085,0.6,+1G (upright),Test Run 66
0.011974610335748412,3.443202366341249,T105N06+1GFR085,0.6,+1G (upright),Test Run 66
0.012015074774061245,3.477976383675224,T105N06+1GFR085,0.6,+1G (upright),Test Run 66
0.012015074774061245,3.513779606331474,T105N06+1GFR085,0.6,+1G (upright),Test Run 66
0.012095928297917528,3.5483949322592117,T105N06+1GFR085,0.6,+1G (upright),Test Run 66
0.012176857174547502,3.5820932049642864,T105N06+1GFR085,0.6,+1G (upright),Test Run 66
0.012176857174547502,3.618489613045349,T105N06+1GFR085,0.6,+1G (upright),Test Run 66
0.012540961766606257,3.6530397076498367,T105N06+1GFR085,0.6,+1G (upright),Test Run 66
0.01282413748203518,3.687740864266049,T105N06+1GFR085,0.6,+1G (upright),Test Run 66
0.013026459673607963,3.723251881111749,T105N06+1GFR085,0.6,+1G (upright),Test Run 66
0.013026459673607963,3.757808079231874,T105N06+1GFR085,0.6,+1G (upright),Test Run 66
0.012985995235294987,3.791315235603937,T105N06+1GFR085,0.6,+1G (upright),Test Run 66
0.01322870651240691,3.826412739266049,T105N06+1GFR085,0.6,+1G (upright),Test Run 66
0.01322870651240691,3.859892811287536,T105N06+1GFR085,0.6,+1G (upright),Test Run 66
0.013471417789523002,3.894301762093199,T105N06+1GFR085,0.6,+1G (upright),Test Run 66
0.013552346666152834,3.9284497876058992,T105N06+1GFR085,0.6,+1G (upright),Test Run 66
0.013795057943268924,3.9613862652670244,T105N06+1GFR085,0.6,+1G (upright),Test Run 66
0.013795057943268924,3.995776905525812,T105N06+1GFR085,0.6,+1G (upright),Test Run 66
0.013997304782068015,4.029050602425224,T105N06+1GFR085,0.6,+1G (upright),Test Run 66
0.014078233658697847,4.064700855721124,T105N06+1GFR085,0.6,+1G (upright),Test Run 66
0.014078233658697847,4.098133244026786,T105N06+1GFR085,0.6,+1G (upright),Test Run 66
0.014280555850270486,4.1309774060140985,T105N06+1GFR085,0.6,+1G (upright),Test Run 66
0.014240091411953629,4.166064228523862,T105N06+1GFR085,0.6,+1G (upright),Test Run 66
0.014240091411953629,4.1991220135580365,T105N06+1GFR085,0.6,+1G (upright),Test Run 66
0.014401873812439746,4.233650745857849,T105N06+1GFR085,0.6,+1G (upright),Test Run 66
0.014644585089555837,4.266745914925224,T105N06+1GFR085,0.6,+1G (upright),Test Run 66
0.01492776080498476,4.300654758919374,T105N06+1GFR085,0.6,+1G (upright),Test Run 66
0.01492776080498476,4.332892384041437,T105N06+1GFR085,0.6,+1G (upright),Test Run 66
0.015211011873187229,4.367757954109799,T105N06+1GFR085,0.6,+1G (upright),Test Run 66
0.015251400958726659,4.401461567391049,T105N06+1GFR085,0.6,+1G (upright),Test Run 66
0.015251400958726659,4.435119404305111,T105N06+1GFR085,0.6,+1G (upright),Test Run 66
0.015494187588616154,4.467931522835387,T105N06+1GFR085,0.6,+1G (upright),Test Run 66
0.015696434427415244,4.5008493084799115,T105N06+1GFR085,0.6,+1G (upright),Test Run 66
0.015696434427415244,4.534474720467224,T105N06+1GFR085,0.6,+1G (upright),Test Run 66
0.01581782774235805,4.5674363751303115,T105N06+1GFR085,0.6,+1G (upright),Test Run 66
0.016020074581157142,4.602310719002374,T105N06+1GFR085,0.6,+1G (upright),Test Run 66
0.016262785858273232,4.634959949959411,T105N06+1GFR085,0.6,+1G (upright),Test Run 66
0.016262785858273232,4.668253864754337,T105N06+1GFR085,0.6,+1G (upright),Test Run 66
0.016465108049845873,4.699553074349062,T105N06+1GFR085,0.6,+1G (upright),Test Run 66
0.016465108049845873,4.733557285774837,T105N06+1GFR085,0.6,+1G (upright),Test Run 66
0.016465108049845873,4.767634739388124,T105N06+1GFR085,0.6,+1G (upright),Test Run 66
0.01662689045033199,4.797640385140074,T105N06+1GFR085,0.6,+1G (upright),Test Run 66
0.01686960172744808,4.831244053352962,T105N06+1GFR085,0.6,+1G (upright),Test Run 66
0.01703145948070372,4.862638630379337,T105N06+1GFR085,0.6,+1G (upright),Test Run 66
0.01703145948070372,4.896047749031674,T105N06+1GFR085,0.6,+1G (upright),Test Run 66
0.01711231300456417,4.929889072884212,T105N06+1GFR085,0.6,+1G (upright),Test Run 66
0.01735509963444964,4.961820377815849,T105N06+1GFR085,0.6,+1G (upright),Test Run 66
0.01735509963444964,4.992263950813899,T105N06+1GFR085,0.6,+1G (upright),Test Run 66
0.017395564072762618,5.023890842903749,T105N06+1GFR085,0.6,+1G (upright),Test Run 66
0.0175168820349359,5.059163059700625,T105N06+1GFR085,0.6,+1G (upright),Test Run 66
0.0175168820349359,5.089747395027774,T105N06+1GFR085,0.6,+1G (upright),Test Run 66
0.01771920422650854,5.120303883064874,T105N06+1GFR085,0.6,+1G (upright),Test Run 66
0.01792145106530763,5.152117695320737,T105N06+1GFR085,0.6,+1G (upright),Test Run 66
0.017961915503620463,5.1855733532797235,T105N06+1GFR085,0.6,+1G (upright),Test Run 66
0.017961915503620463,5.2180101055990615,T105N06+1GFR085,0.6,+1G (upright),Test Run 66
0.017880986626994656,5.249224628914487,T105N06+1GFR085,0.6,+1G (upright),Test Run 66
0.018164162342423577,5.278906025398862,T105N06+1GFR085,0.6,+1G (upright),Test Run 66
0.018164162342423577,5.311688007820736,T105N06+1GFR085,0.6,+1G (upright),Test Run 66
0.018164162342423577,5.342881550301212,T105N06+1GFR085,0.6,+1G (upright),Test Run 66
0.018568731372795307,5.375332798470149,T105N06+1GFR085,0.6,+1G (upright),Test Run 66
0.018568731372795307,5.406323017586361,T105N06+1GFR085,0.6,+1G (upright),Test Run 66
0.018730513773281568,5.4377263684164365,T105N06+1GFR085,0.6,+1G (upright),Test Run 66
0.018851907088224373,5.469017948616637,T105N06+1GFR085,0.6,+1G (upright),Test Run 66
0.018973300403167182,5.499369587410587,T105N06+1GFR085,0.6,+1G (upright),Test Run 66
0.018973300403167182,5.530563511360774,T105N06+1GFR085,0.6,+1G (upright),Test Run 66
0.019054153927023466,5.562099995125424,T105N06+1GFR085,0.6,+1G (upright),Test Run 66
0.019135082803653298,5.593594135750424,T105N06+1GFR085,0.6,+1G (upright),Test Run 66
0.019135082803653298,5.6235833783041365,T105N06+1GFR085,0.6,+1G (upright),Test Run 66
0.01949918739571205,5.6542611737142865,T105N06+1GFR085,0.6,+1G (upright),Test Run 66
0.019782363111141118,5.685632099617612,T105N06+1GFR085,0.6,+1G (upright),Test Run 66
0.019782363111141118,5.716756977547299,T105N06+1GFR085,0.6,+1G (upright),Test Run 66
0.019984609949940065,5.746891178597099,T105N06+1GFR085,0.6,+1G (upright),Test Run 66
0.020106003264882873,5.77724129151215,T105N06+1GFR085,0.6,+1G (upright),Test Run 66
0.02030825010368599,5.806312336434024,T105N06+1GFR085,0.6,+1G (upright),Test Run 66
0.02030825010368599,5.836165394295349,T105N06+1GFR085,0.6,+1G (upright),Test Run 66
0.020348714541998963,5.867904819954524,T105N06+1GFR085,0.6,+1G (upright),Test Run 66
0.020470107856941772,5.898759235848087,T105N06+1GFR085,0.6,+1G (upright),Test Run 66
0.020470107856941772,5.928514637459411,T105N06+1GFR085,0.6,+1G (upright),Test Run 66
0.02055096138080208,5.959136356819761,T105N06+1GFR085,0.6,+1G (upright),Test Run 66
0.02051057229525877,5.988543476570737,T105N06+1GFR085,0.6,+1G (upright),Test Run 66
0.02091506597285681,6.017820515144962,T105N06+1GFR085,0.6,+1G (upright),Test Run 66
0.02091506597285681,6.048090137947687,T105N06+1GFR085,0.6,+1G (upright),Test Run 66
0.021157852602746448,6.077467503059999,T105N06+1GFR085,0.6,+1G (upright),Test Run 66
0.021076923726116616,6.107901157845149,T105N06+1GFR085,0.6,+1G (upright),Test Run 66
0.021076923726116616,6.137496723641049,T105N06+1GFR085,0.6,+1G (upright),Test Run 66
0.021481492756488346,6.165783466805111,T105N06+1GFR085,0.6,+1G (upright),Test Run 66
0.02123870612660273,6.196998753059999,T105N06+1GFR085,0.6,+1G (upright),Test Run 66
0.02123870612660273,6.227249683846124,T105N06+1GFR085,0.6,+1G (upright),Test Run 66
0.021521881842031656,6.255005802620536,T105N06+1GFR085,0.6,+1G (upright),Test Run 66
0.021966915310720384,6.2836228985678115,T105N06+1GFR085,0.6,+1G (upright),Test Run 66
0.021885986434090555,6.31505295227875,T105N06+1GFR085,0.6,+1G (upright),Test Run 66
0.021885986434090555,6.343568195809024,T105N06+1GFR085,0.6,+1G (upright),Test Run 66
0.022169162149519476,6.374744190682062,T105N06+1GFR085,0.6,+1G (upright),Test Run 66
0.02200737974903336,6.402673878182061,T105N06+1GFR085,0.6,+1G (upright),Test Run 66
0.02200737974903336,6.431163563240661,T105N06+1GFR085,0.6,+1G (upright),Test Run 66
0.022290555464462285,6.462640919197686,T105N06+1GFR085,0.6,+1G (upright),Test Run 66
0.02241194877940509,6.489151539314873,T105N06+1GFR085,0.6,+1G (upright),Test Run 66
0.02241194877940509,6.517312397469174,T105N06+1GFR085,0.6,+1G (upright),Test Run 66
0.022331019902775258,6.548192371834411,T105N06+1GFR085,0.6,+1G (upright),Test Run 66
0.02285690689532013,6.576257862557061,T105N06+1GFR085,0.6,+1G (upright),Test Run 66
0.02285690689532013,6.605969013680111,T105N06+1GFR085,0.6,+1G (upright),Test Run 66
0.02285690689532013,6.633276905525811,T105N06+1GFR085,0.6,+1G (upright),Test Run 66
0.023018764648579937,6.663531269539486,T105N06+1GFR085,0.6,+1G (upright),Test Run 66
0.023180547049066053,6.691913380135186,T105N06+1GFR085,0.6,+1G (upright),Test Run 66
0.023180547049066053,6.718562092293398,T105N06+1GFR085,0.6,+1G (upright),Test Run 66
0.02322101148737903,6.747709431160585,T105N06+1GFR085,0.6,+1G (upright),Test Run 66
0.023423258326178118,6.7750379223715225,T105N06+1GFR085,0.6,+1G (upright),Test Run 66
0.02350418720280795,6.804501881111749,T105N06+1GFR085,0.6,+1G (upright),Test Run 66
0.02350418720280795,6.831439747322686,T105N06+1GFR085,0.6,+1G (upright),Test Run 66
0.023585116079437925,6.860450520027773,T105N06+1GFR085,0.6,+1G (upright),Test Run 66
0.02386829179486685,6.886922230232848,T105N06+1GFR085,0.6,+1G (upright),Test Run 66
0.02386829179486685,6.915781940926211,T105N06+1GFR085,0.6,+1G (upright),Test Run 66
0.02386829179486685,6.9445020336996475,T105N06+1GFR085,0.6,+1G (upright),Test Run 66
0.02407053863366594,6.968685688484799,T105N06+1GFR085,0.6,+1G (upright),Test Run 66
0.02407053863366594,6.9986913342367485,T105N06+1GFR085,0.6,+1G (upright),Test Run 66
0.024111003071982797,7.0244878430258115,T105N06+1GFR085,0.6,+1G (upright),Test Run 66
0.02415146751029577,7.052954639900811,T105N06+1GFR085,0.6,+1G (upright),Test Run 66
0.0245560365406675,7.080390705574648,T105N06+1GFR085,0.6,+1G (upright),Test Run 66
0.0245560365406675,7.108124317635186,T105N06+1GFR085,0.6,+1G (upright),Test Run 66
0.024717818941153616,7.1337278027426105,T105N06+1GFR085,0.6,+1G (upright),Test Run 66
0.0249201411327264,7.15936104248871,T105N06+1GFR085,0.6,+1G (upright),Test Run 66
0.0249201411327264,7.18943916748871,T105N06+1GFR085,0.6,+1G (upright),Test Run 66
0.02504145909489954,7.21379219483246,T105N06+1GFR085,0.6,+1G (upright),Test Run 66
0.02524378128647218,7.240625538338311,T105N06+1GFR085,0.6,+1G (upright),Test Run 66
0.02524378128647218,7.266712727059023,T105N06+1GFR085,0.6,+1G (upright),Test Run 66
0.025526957001901246,7.291738667000423,T105N06+1GFR085,0.6,+1G (upright),Test Run 66
0.025405563686958437,7.318929066170348,T105N06+1GFR085,0.6,+1G (upright),Test Run 66
0.025890986241186454,7.346759571541436,T105N06+1GFR085,0.6,+1G (upright),Test Run 66
0.025890986241186454,7.371649708260186,T105N06+1GFR085,0.6,+1G (upright),Test Run 66
0.025971915117816283,7.398144306648861,T105N06+1GFR085,0.6,+1G (upright),Test Run 66
0.02609330843275909,7.425240101326598,T105N06+1GFR085,0.6,+1G (upright),Test Run 66
0.02609330843275909,7.448048939217223,T105N06+1GFR085,0.6,+1G (upright),Test Run 66
0.026538266548674274,7.47355858277191,T105N06+1GFR085,0.6,+1G (upright),Test Run 66
0.026538266548674274,7.498902668465273,T105N06+1GFR085,0.6,+1G (upright),Test Run 66
0.026578730986987105,7.521890797127374,T105N06+1GFR085,0.6,+1G (upright),Test Run 66
0.026578730986987105,7.547076954353936,T105N06+1GFR085,0.6,+1G (upright),Test Run 66
0.026700124301929914,7.57480293701996,T105N06+1GFR085,0.6,+1G (upright),Test Run 66
0.02686190670241603,7.598635639656673,T105N06+1GFR085,0.6,+1G (upright),Test Run 66
0.02686190670241603,7.620898975838311,T105N06+1GFR085,0.6,+1G (upright),Test Run 66
0.027104693332305668,7.6452329296957355,T105N06+1GFR085,0.6,+1G (upright),Test Run 66
0.027145082417849117,7.670067371834411,T105N06+1GFR085,0.6,+1G (upright),Test Run 66
0.027145082417849117,7.693432392586361,T105N06+1GFR085,0.6,+1G (upright),Test Run 66
0.02738786904773459,7.718718494881285,T105N06+1GFR085,0.6,+1G (upright),Test Run 66
0.027428333486047566,7.740797962654723,T105N06+1GFR085,0.6,+1G (upright),Test Run 66
0.02750918700990385,7.763038410652773,T105N06+1GFR085,0.6,+1G (upright),Test Run 66
0.02750918700990385,7.787676014412535,T105N06+1GFR085,0.6,+1G (upright),Test Run 66
0.027751973639793488,7.809485401619561,T105N06+1GFR085,0.6,+1G (upright),Test Run 66
0.027671044763163656,7.832392658699648,T105N06+1GFR085,0.6,+1G (upright),Test Run 66
0.027671044763163656,7.854581226814874,T105N06+1GFR085,0.6,+1G (upright),Test Run 66
0.02803514935522241,7.876290668953549,T105N06+1GFR085,0.6,+1G (upright),Test Run 66
0.028075538440765862,7.900546040047298,T105N06+1GFR085,0.6,+1G (upright),Test Run 66
0.028075538440765862,7.922853626717223,T105N06+1GFR085,0.6,+1G (upright),Test Run 66
0.02835878950896431,7.945248951424249,T105N06+1GFR085,0.6,+1G (upright),Test Run 66
0.028763283186566516,7.967238392342223,T105N06+1GFR085,0.6,+1G (upright),Test Run 66
0.02864196522439323,7.987935413826598,T105N06+1GFR085,0.6,+1G (upright),Test Run 66
0.02864196522439323,8.011879505623472,T105N06+1GFR085,0.6,+1G (upright),Test Run 66
0.028763283186566516,8.034023823250424,T105N06+1GFR085,0.6,+1G (upright),Test Run 66
0.02864196522439323,8.05374657105316,T105N06+1GFR085,0.6,+1G (upright),Test Run 66
0.02864196522439323,8.077198566902773,T105N06+1GFR085,0.6,+1G (upright),Test Run 66
0.02872281874825354,8.09793449829925,T105N06+1GFR085,0.6,+1G (upright),Test Run 66
0.028965605378139154,8.117973865975035,T105N06+1GFR085,0.6,+1G (upright),Test Run 66
0.028925140939822156,8.139639057625423,T105N06+1GFR085,0.6,+1G (upright),Test Run 66
0.028925140939822156,8.15883766602386,T105N06+1GFR085,0.6,+1G (upright),Test Run 66
0.029370099055741363,8.18160225342621,T105N06+1GFR085,0.6,+1G (upright),Test Run 66
0.029451027932367167,8.204057087410586,T105N06+1GFR085,0.6,+1G (upright),Test Run 66
0.029451027932367167,8.224237598885185,T105N06+1GFR085,0.6,+1G (upright),Test Run 66
0.029451027932367167,8.245617451180111,T105N06+1GFR085,0.6,+1G (upright),Test Run 66
0.0298960614010559,8.265128101814874,T105N06+1GFR085,0.6,+1G (upright),Test Run 66
0.0298960614010559,8.285506214607848,T105N06+1GFR085,0.6,+1G (upright),Test Run 66
0.029855596962738897,8.304768909920348,T105N06+1GFR085,0.6,+1G (upright),Test Run 66
0.030179237116484823,8.326495899666437,T105N06+1GFR085,0.6,+1G (upright),Test Run 66
0.030057843801542014,8.34899879883636,T105N06+1GFR085,0.6,+1G (upright),Test Run 66
0.030057843801542014,8.368222584236749,T105N06+1GFR085,0.6,+1G (upright),Test Run 66
0.029976914924912182,8.389925159920349,T105N06+1GFR085,0.6,+1G (upright),Test Run 66
0.030421948393600913,8.410310902107849,T105N06+1GFR085,0.6,+1G (upright),Test Run 66
0.030421948393600913,8.431076588142998,T105N06+1GFR085,0.6,+1G (upright),Test Run 66
0.030179237116484823,8.453336872566835,T105N06+1GFR085,0.6,+1G (upright),Test Run 66
0.030381483955283912,8.472022022713311,T105N06+1GFR085,0.6,+1G (upright),Test Run 66
0.030381483955283912,8.494196094978935,T105N06+1GFR085,0.6,+1G (upright),Test Run 66
0.030462412831913744,8.515000690926211,T105N06+1GFR085,0.6,+1G (upright),Test Run 66
0.030664659670712836,8.534246601570736,T105N06+1GFR085,0.6,+1G (upright),Test Run 66
0.030947835386141903,8.555722584236749,T105N06+1GFR085,0.6,+1G (upright),Test Run 66
0.030947835386141903,8.576366199959411,T105N06+1GFR085,0.6,+1G (upright),Test Run 66
0.030826517423972643,8.594915546883236,T105N06+1GFR085,0.6,+1G (upright),Test Run 66
0.03115015757771454,8.617174305428161,T105N06+1GFR085,0.6,+1G (upright),Test Run 66
0.03115015757771454,8.635812153328548,T105N06+1GFR085,0.6,+1G (upright),Test Run 66
0.031190622016031396,8.657097401131285,T105N06+1GFR085,0.6,+1G (upright),Test Run 66
0.03139286885483049,8.678287281502374,T105N06+1GFR085,0.6,+1G (upright),Test Run 66
0.03139286885483049,8.696822132576598,T105N06+1GFR085,0.6,+1G (upright),Test Run 66
0.031797437885202215,8.717418446053161,T105N06+1GFR085,0.6,+1G (upright),Test Run 66
0.031676044570259555,8.739211048592223,T105N06+1GFR085,0.6,+1G (upright),Test Run 66
0.031676044570259555,8.758879627693785,T105N06+1GFR085,0.6,+1G (upright),Test Run 66
0.03183782697074567,8.778652729500424,T105N06+1GFR085,0.6,+1G (upright),Test Run 66
0.032201931562804424,8.797981800545347,T105N06+1GFR085,0.6,+1G (upright),Test Run 66
0.0322423960011174,8.81971260498871,T105N06+1GFR085,0.6,+1G (upright),Test Run 66
0.0322423960011174,8.837190021980899,T105N06+1GFR085,0.6,+1G (upright),Test Run 66
0.03260650059317616,8.860151447762147,T105N06+1GFR085,0.6,+1G (upright),Test Run 66
0.032525571716546325,8.878021778572686,T105N06+1GFR085,0.6,+1G (upright),Test Run 66
0.032525571716546325,8.897651447762147,T105N06+1GFR085,0.6,+1G (upright),Test Run 66
0.032849211870292244,8.920387043465272,T105N06+1GFR085,0.6,+1G (upright),Test Run 66
0.032849211870292244,8.938985981453548,T105N06+1GFR085,0.6,+1G (upright),Test Run 66
0.03280874743197942,8.961087574471124,T105N06+1GFR085,0.6,+1G (upright),Test Run 66
0.03280874743197942,8.979366077889098,T105N06+1GFR085,0.6,+1G (upright),Test Run 66
0.03309192314740834,9.000231708992612,T105N06+1GFR085,0.6,+1G (upright),Test Run 66
0.03321331646235114,9.020487751473086,T105N06+1GFR085,0.6,+1G (upright),Test Run 66
0.03321331646235114,9.0420873303305,T105N06+1GFR085,0.6,+1G (upright),Test Run 66
0.033456027739463066,9.061483540047298,T105N06+1GFR085,0.6,+1G (upright),Test Run 66
0.03369881436935271,9.082114185799249,T105N06+1GFR085,0.6,+1G (upright),Test Run 66
0.03369881436935271,9.10169502686371,T105N06+1GFR085,0.6,+1G (upright),Test Run 66
0.033658349931035704,9.118867268074649,T105N06+1GFR085,0.6,+1G (upright),Test Run 66
0.033860596769838824,9.141145863045349,T105N06+1GFR085,0.6,+1G (upright),Test Run 66
0.0339010612081518,9.159827961434022,T105N06+1GFR085,0.6,+1G (upright),Test Run 66
0.0339010612081518,9.180471577156673,T105N06+1GFR085,0.6,+1G (upright),Test Run 66
0.03398199008478163,9.199909748543398,T105N06+1GFR085,0.6,+1G (upright),Test Run 66
0.03446741263900964,9.221633686531673,T105N06+1GFR085,0.6,+1G (upright),Test Run 66
0.03446741263900964,9.239620747078549,T105N06+1GFR085,0.6,+1G (upright),Test Run 66
0.034346019324066834,9.259407581795347,T105N06+1GFR085,0.6,+1G (upright),Test Run 66
0.03466965947781276,9.280183186043399,T105N06+1GFR085,0.6,+1G (upright),Test Run 66
0.03466965947781276,9.298268665779723,T105N06+1GFR085,0.6,+1G (upright),Test Run 66
0.03471012391612573,9.31876121949066,T105N06+1GFR085,0.6,+1G (upright),Test Run 66
0.03491244610769837,9.336534656990661,T105N06+1GFR085,0.6,+1G (upright),Test Run 66
0.03511469294649747,9.356905903328549,T105N06+1GFR085,0.6,+1G (upright),Test Run 66
0.03511469294649747,9.375652851570736,T105N06+1GFR085,0.6,+1G (upright),Test Run 66
0.035033764069867634,9.395705189217223,T105N06+1GFR085,0.6,+1G (upright),Test Run 66
0.03539786866192639,9.41748100708831,T105N06+1GFR085,0.6,+1G (upright),Test Run 66
0.03539786866192639,9.433883442391048,T105N06+1GFR085,0.6,+1G (upright),Test Run 66
0.0351956218231273,9.454713978279724,T105N06+1GFR085,0.6,+1G (upright),Test Run 66
0.03535740422361355,9.473109211434023,T105N06+1GFR085,0.6,+1G (upright),Test Run 66
0.03555972641518619,9.492342152107849,T105N06+1GFR085,0.6,+1G (upright),Test Run 66
0.03555972641518619,9.512182392586361,T105N06+1GFR085,0.6,+1G (upright),Test Run 66
0.0356001155007295,9.531445850838312,T105N06+1GFR085,0.6,+1G (upright),Test Run 66
0.03588336656892809,9.549291767586361,T105N06+1GFR085,0.6,+1G (upright),Test Run 66
0.03588336656892809,9.568674244392998,T105N06+1GFR085,0.6,+1G (upright),Test Run 66
0.0359642200927884,9.588796009529723,T105N06+1GFR085,0.6,+1G (upright),Test Run 66
0.03616654228435701,9.607249989021911,T105N06+1GFR085,0.6,+1G (upright),Test Run 66
0.03616654228435701,9.62579170655121,T105N06+1GFR085,0.6,+1G (upright),Test Run 66
0.03649018243810294,9.646463551033623,T105N06+1GFR085,0.6,+1G (upright),Test Run 66
0.03636878912316013,9.664870228279723,T105N06+1GFR085,0.6,+1G (upright),Test Run 66
0.03677335815353186,9.685858692635186,T105N06+1GFR085,0.6,+1G (upright),Test Run 66
0.03677335815353186,9.702815021980898,T105N06+1GFR085,0.6,+1G (upright),Test Run 66
0.03677335815353186,9.720472492684022,T105N06+1GFR085,0.6,+1G (upright),Test Run 66
0.03701606943064795,9.741179432381285,T105N06+1GFR085,0.6,+1G (upright),Test Run 66
0.03701606943064795,9.760208668221123,T105N06+1GFR085,0.6,+1G (upright),Test Run 66
0.03738017402270671,9.778898396004335,T105N06+1GFR085,0.6,+1G (upright),Test Run 66
0.037299245146076875,9.797590412605897,T105N06+1GFR085,0.6,+1G (upright),Test Run 66
0.037299245146076875,9.81800362061371,T105N06+1GFR085,0.6,+1G (upright),Test Run 66
0.03770381417644861,9.836983265389097,T105N06+1GFR085,0.6,+1G (upright),Test Run 66
0.03778474305307843,9.853097309578548,T105N06+1GFR085,0.6,+1G (upright),Test Run 66
0.03778474305307843,9.87319389771331,T105N06+1GFR085,0.6,+1G (upright),Test Run 66
0.03778474305307843,9.891920246590272,T105N06+1GFR085,0.6,+1G (upright),Test Run 66
0.03806791876850736,9.911119617928161,T105N06+1GFR085,0.6,+1G (upright),Test Run 66
0.03794652545356455,9.928957142342224,T105N06+1GFR085,0.6,+1G (upright),Test Run 66
0.03794652545356455,9.948747028816836,T105N06+1GFR085,0.6,+1G (upright),Test Run 66
0.03831063004562345,9.967207874764098,T105N06+1GFR085,0.6,+1G (upright),Test Run 66
0.038512876884422544,9.986531605232848,T105N06+1GFR085,0.6,+1G (upright),Test Run 66
0.03863427019936535,10.005116047371523,T105N06+1GFR085,0.6,+1G (upright),Test Run 66
0.03863427019936535,10.023187794197685,T105N06+1GFR085,0.6,+1G (upright),Test Run 66
0.03875558816153849,10.041306843269961,T105N06+1GFR085,0.6,+1G (upright),Test Run 66
0.03871519907599518,10.0618627209555,T105N06+1GFR085,0.6,+1G (upright),Test Run 66
0.03871519907599518,10.079655231941835,T105N06+1GFR085,0.6,+1G (upright),Test Run 66
0.0389983747914241,10.098128284920348,T105N06+1GFR085,0.6,+1G (upright),Test Run 66
0.03891744591479427,10.119184650887147,T105N06+1GFR085,0.6,+1G (upright),Test Run 66
0.03891744591479427,10.13522774170746,T105N06+1GFR085,0.6,+1G (upright),Test Run 66
0.039079228315280386,10.156374897469174,T105N06+1GFR085,0.6,+1G (upright),Test Run 66
0.0392006216302232,10.175471271980898,T105N06+1GFR085,0.6,+1G (upright),Test Run 66
0.039322014945166,10.193714680184023,T105N06+1GFR085,0.6,+1G (upright),Test Run 66
0.039322014945166,10.21215797852386,T105N06+1GFR085,0.6,+1G (upright),Test Run 66
0.039766973061081186,10.231751789559024,T105N06+1GFR085,0.6,+1G (upright),Test Run 66
0.039888366376028016,10.251151813973085,T105N06+1GFR085,0.6,+1G (upright),Test Run 66
0.039888366376028016,10.269974293221123,T105N06+1GFR085,0.6,+1G (upright),Test Run 66
0.04005014877651413,10.291000141609798,T105N06+1GFR085,0.6,+1G (upright),Test Run 66
0.04013107765313994,10.30643059204925,T105N06+1GFR085,0.6,+1G (upright),Test Run 66
0.04013107765313994,10.326558460701598,T105N06+1GFR085,0.6,+1G (upright),Test Run 66
0.04017154209145694,10.344533314217223,T105N06+1GFR085,0.6,+1G (upright),Test Run 66
0.04057611112182867,10.36361061524261,T105N06+1GFR085,0.6,+1G (upright),Test Run 66
0.040737893522314786,10.382380451668398,T105N06+1GFR085,0.6,+1G (upright),Test Run 66
0.040737893522314786,10.399770130623473,T105N06+1GFR085,0.6,+1G (upright),Test Run 66
0.04085928683725759,10.416976704109798,T105N06+1GFR085,0.6,+1G (upright),Test Run 66
0.04106153367605668,10.435963215340273,T105N06+1GFR085,0.6,+1G (upright),Test Run 66
0.04106153367605668,10.45495430420746,T105N06+1GFR085,0.6,+1G (upright),Test Run 66
0.041101998114373685,10.472588886726985,T105N06+1GFR085,0.6,+1G (upright),Test Run 66
0.041466102706428414,10.490830769051211,T105N06+1GFR085,0.6,+1G (upright),Test Run 66
0.04150656714474541,10.50870109986175,T105N06+1GFR085,0.6,+1G (upright),Test Run 66
0.04150656714474541,10.525185169685972,T105N06+1GFR085,0.6,+1G (upright),Test Run 66
0.041466102706428414,10.542032398689873,T105N06+1GFR085,0.6,+1G (upright),Test Run 66
0.041466102706428414,10.56058174561371,T105N06+1GFR085,0.6,+1G (upright),Test Run 66
0.041466102706428414,10.576186909187923,T105N06+1GFR085,0.6,+1G (upright),Test Run 66
0.041385173829802606,10.593719257820736,T105N06+1GFR085,0.6,+1G (upright),Test Run 66
0.04174927842186136,10.610217823494562,T105N06+1GFR085,0.6,+1G (upright),Test Run 66
0.04174927842186136,10.627101673592223,T105N06+1GFR085,0.6,+1G (upright),Test Run 66
0.042032454137290426,10.641831745613711,T105N06+1GFR085,0.6,+1G (upright),Test Run 66
0.04215384745223323,10.657703175057062,T105N06+1GFR085,0.6,+1G (upright),Test Run 66
0.04235609429103218,10.67426582764496,T105N06+1GFR085,0.6,+1G (upright),Test Run 66
0.04235609429103218,10.692062916267998,T105N06+1GFR085,0.6,+1G (upright),Test Run 66
0.04239655872934918,10.707307209480899,T105N06+1GFR085,0.6,+1G (upright),Test Run 66
0.04300337459852,10.72290016602386,T105N06+1GFR085,0.6,+1G (upright),Test Run 66
0.04300337459852,10.738983692635186,T105N06+1GFR085,0.6,+1G (upright),Test Run 66
0.04300337459852,10.756301655281673,T105N06+1GFR085,0.6,+1G (upright),Test Run 66
0.04292244572189017,10.770398487557062,T105N06+1GFR085,0.6,+1G (upright),Test Run 66
0.04292244572189017,10.786273731697687,T105N06+1GFR085,0.6,+1G (upright),Test Run 66
0.04312469256069328,10.802235187996523,T105N06+1GFR085,0.6,+1G (upright),Test Run 66
0.043043839036832975,10.81789375733246,T105N06+1GFR085,0.6,+1G (upright),Test Run 66
0.043448332714435184,10.833993305672298,T105N06+1GFR085,0.6,+1G (upright),Test Run 66
0.043448332714435184,10.84938942383636,T105N06+1GFR085,0.6,+1G (upright),Test Run 66
0.04361019046769485,10.864065327156673,T105N06+1GFR085,0.6,+1G (upright),Test Run 66
0.04377197286818111,10.881692280281673,T105N06+1GFR085,0.6,+1G (upright),Test Run 66
0.04377197286818111,10.897551502693785,T105N06+1GFR085,0.6,+1G (upright),Test Run 66
0.04397429505975375,10.912887348641048,T105N06+1GFR085,0.6,+1G (upright),Test Run 66
0.044095613021922865,10.930901875008235,T105N06+1GFR085,0.6,+1G (upright),Test Run 66
0.04429793521349564,10.944890369881286,T105N06+1GFR085,0.6,+1G (upright),Test Run 66
0.04429793521349564,10.961847462166435,T105N06+1GFR085,0.6,+1G (upright),Test Run 66
0.04425747077518267,10.97681709717621,T105N06+1GFR085,0.6,+1G (upright),Test Run 66
0.0446215753672374,10.991525043953548,T105N06+1GFR085,0.6,+1G (upright),Test Run 66
0.0446215753672374,11.007564320076598,T105N06+1GFR085,0.6,+1G (upright),Test Run 66
0.04486428664435349,11.02264229248871,T105N06+1GFR085,0.6,+1G (upright),Test Run 66
0.044742893329410685,11.037582935799248,T105N06+1GFR085,0.6,+1G (upright),Test Run 66
0.044742893329410685,11.053207172859798,T105N06+1GFR085,0.6,+1G (upright),Test Run 66
0.04494521552098332,11.06933494995941,T105N06+1GFR085,0.6,+1G (upright),Test Run 66
0.045066533483156604,11.084540333260186,T105N06+1GFR085,0.6,+1G (upright),Test Run 66
0.045390173636898505,11.09948784302581,T105N06+1GFR085,0.6,+1G (upright),Test Run 66
0.045390173636898505,11.115710224617612,T105N06+1GFR085,0.6,+1G (upright),Test Run 66
0.04559249582847114,11.131049885262147,T105N06+1GFR085,0.6,+1G (upright),Test Run 66
0.045552031390154145,11.14477592896331,T105N06+1GFR085,0.6,+1G (upright),Test Run 66
0.045552031390154145,11.161935963142998,T105N06+1GFR085,0.6,+1G (upright),Test Run 66
0.045875671543900064,11.174432148445735,T105N06+1GFR085,0.6,+1G (upright),Test Run 66
0.045916135982213044,11.190787281502374,T105N06+1GFR085,0.6,+1G (upright),Test Run 66
0.045916135982213044,11.205615009773862,T105N06+1GFR085,0.6,+1G (upright),Test Run 66
0.04611838282101616,11.222392811287536,T105N06+1GFR085,0.6,+1G (upright),Test Run 66
0.04636109409812808,11.237501301277772,T105N06+1GFR085,0.6,+1G (upright),Test Run 66
0.046320629659815246,11.251999439705498,T105N06+1GFR085,0.6,+1G (upright),Test Run 66
0.046320629659815246,11.265060200203548,T105N06+1GFR085,0.6,+1G (upright),Test Run 66
0.04664426981356117,11.281385578621522,T105N06+1GFR085,0.6,+1G (upright),Test Run 66
0.046886981090673095,11.295521320809023,T105N06+1GFR085,0.6,+1G (upright),Test Run 66
0.046886981090673095,11.310617603767998,T105N06+1GFR085,0.6,+1G (upright),Test Run 66
0.04692744552899009,11.322672047127373,T105N06+1GFR085,0.6,+1G (upright),Test Run 66
0.04708930328224573,11.34047829102386,T105N06+1GFR085,0.6,+1G (upright),Test Run 66
0.04708930328224573,11.354906239021911,T105N06+1GFR085,0.6,+1G (upright),Test Run 66
0.04708930328224573,11.368089832771911,T105N06+1GFR085,0.6,+1G (upright),Test Run 66
0.04749387231261746,11.38186088990081,T105N06+1GFR085,0.6,+1G (upright),Test Run 66
0.04741294343599166,11.396616138924248,T105N06+1GFR085,0.6,+1G (upright),Test Run 66
0.04741294343599166,11.411759724129336,T105N06+1GFR085,0.6,+1G (upright),Test Run 66
0.04765565471310372,11.425336231697687,T105N06+1GFR085,0.6,+1G (upright),Test Run 66
0.04785790155190684,11.442332996834411,T105N06+1GFR085,0.6,+1G (upright),Test Run 66
0.04785790155190684,11.45467430542816,T105N06+1GFR085,0.6,+1G (upright),Test Run 66
0.047777048028046526,11.468962635506285,T105N06+1GFR085,0.6,+1G (upright),Test Run 66
0.048181541705648735,11.484512104500423,T105N06+1GFR085,0.6,+1G (upright),Test Run 66
0.04826247058227857,11.499802174080498,T105N06+1GFR085,0.6,+1G (upright),Test Run 66
0.04826247058227857,11.512293781746523,T105N06+1GFR085,0.6,+1G (upright),Test Run 66
0.04858611073602047,11.526545490730898,T105N06+1GFR085,0.6,+1G (upright),Test Run 66
0.04870750405096313,11.54031883667816,T105N06+1GFR085,0.6,+1G (upright),Test Run 66
0.04870750405096313,11.553009571541436,T105N06+1GFR085,0.6,+1G (upright),Test Run 66
0.04862657517433732,11.569488300789486,T105N06+1GFR085,0.6,+1G (upright),Test Run 66
0.04923339104350814,11.582269062508235,T105N06+1GFR085,0.6,+1G (upright),Test Run 66
0.04923339104350814,11.59490868042816,T105N06+1GFR085,0.6,+1G (upright),Test Run 66
0.04911199772856534,11.610287250984799,T105N06+1GFR085,0.6,+1G (upright),Test Run 66
0.04951656675893721,11.625565113533623,T105N06+1GFR085,0.6,+1G (upright),Test Run 66
0.04988067135099596,11.638869251717223,T105N06+1GFR085,0.6,+1G (upright),Test Run 66
0.04988067135099596,11.653040852059023,T105N06+1GFR085,0.6,+1G (upright),Test Run 66
0.050123382628112056,11.666805805672299,T105N06+1GFR085,0.6,+1G (upright),Test Run 66
0.050325629466911145,11.680556263435973,T105N06+1GFR085,0.6,+1G (upright),Test Run 66
0.050325629466911145,11.693674244392998,T105N06+1GFR085,0.6,+1G (upright),Test Run 66
0.05004245375148208,11.710235371101986,T105N06+1GFR085,0.6,+1G (upright),Test Run 66
0.050366093905228004,11.720989765633236,T105N06+1GFR085,0.6,+1G (upright),Test Run 66
0.050366093905228004,11.73476540039886,T105N06+1GFR085,0.6,+1G (upright),Test Run 66
0.05052795165848378,11.749832691658623,T105N06+1GFR085,0.6,+1G (upright),Test Run 66
0.05056841609680064,11.763717426766048,T105N06+1GFR085,0.6,+1G (upright),Test Run 66
0.05109430308934163,11.775517048348085,T105N06+1GFR085,0.6,+1G (upright),Test Run 66
0.05109430308934163,11.789357532967223,T105N06+1GFR085,0.6,+1G (upright),Test Run 66
0.05109430308934163,11.802267994392999,T105N06+1GFR085,0.6,+1G (upright),Test Run 66
0.05109430308934163,11.816693653572687,T105N06+1GFR085,0.6,+1G (upright),Test Run 66
0.05109430308934163,11.832630695809023,T105N06+1GFR085,0.6,+1G (upright),Test Run 66
0.051579725643573666,11.842738117684023,T105N06+1GFR085,0.6,+1G (upright),Test Run 66
0.051296549928144745,11.855888905037535,T105N06+1GFR085,0.6,+1G (upright),Test Run 66
0.05174158339682945,11.87020088623871,T105N06+1GFR085,0.6,+1G (upright),Test Run 66
0.05174158339682945,11.883595814217223,T105N06+1GFR085,0.6,+1G (upright),Test Run 66
0.051822512273459284,11.89748360108246,T105N06+1GFR085,0.6,+1G (upright),Test Run 66
0.05222700595106149,11.910921253670349,T105N06+1GFR085,0.6,+1G (upright),Test Run 66
0.05222700595106149,11.923512806404723,T105N06+1GFR085,0.6,+1G (upright),Test Run 66
0.05251025701925994,11.936833729256286,T105N06+1GFR085,0.6,+1G (upright),Test Run 66
0.05238886370431727,11.948952259529722,T105N06+1GFR085,0.6,+1G (upright),Test Run 66
0.05238886370431727,11.962074055184022,T105N06+1GFR085,0.6,+1G (upright),Test Run 66
0.05263157498143322,11.974986805428161,T105N06+1GFR085,0.6,+1G (upright),Test Run 66
0.05263157498143322,11.987139667976987,T105N06+1GFR085,0.6,+1G (upright),Test Run 66
0.05271250385806305,12.000367512215274,T105N06+1GFR085,0.6,+1G (upright),Test Run 66
0.05271250385806305,12.015141834725036,T105N06+1GFR085,0.6,+1G (upright),Test Run 66
0.05283382182023231,12.027237476814873,T105N06+1GFR085,0.6,+1G (upright),Test Run 66
0.05287428625854931,12.041149677742611,T105N06+1GFR085,0.6,+1G (upright),Test Run 66
0.05287428625854931,12.051620258797298,T105N06+1GFR085,0.6,+1G (upright),Test Run 66
0.05319792641229121,12.063675465096123,T105N06+1GFR085,0.6,+1G (upright),Test Run 66
0.05327885528892104,12.077325214851985,T105N06+1GFR085,0.6,+1G (upright),Test Run 66
0.05327885528892104,12.087780537117611,T105N06+1GFR085,0.6,+1G (upright),Test Run 66
0.05335978416555087,12.102692188728936,T105N06+1GFR085,0.6,+1G (upright),Test Run 66
0.05368342431929277,12.113544239510187,T105N06+1GFR085,0.6,+1G (upright),Test Run 66
0.053764353195922605,12.127413715828549,T105N06+1GFR085,0.6,+1G (upright),Test Run 66
0.053764353195922605,12.139477314461361,T105N06+1GFR085,0.6,+1G (upright),Test Run 66
0.054128382435207956,12.152412952889097,T105N06+1GFR085,0.6,+1G (upright),Test Run 66
0.054128382435207956,12.165047230232847,T105N06+1GFR085,0.6,+1G (upright),Test Run 66
0.054128382435207956,12.176971973885186,T105N06+1GFR085,0.6,+1G (upright),Test Run 66
0.05437116906509343,12.189789356697686,T105N06+1GFR085,0.6,+1G (upright),Test Run 66
0.05449248702726671,12.200883259285586,T105N06+1GFR085,0.6,+1G (upright),Test Run 66
0.05437116906509343,12.213324512947686,T105N06+1GFR085,0.6,+1G (upright),Test Run 66
