Repository: schandel33/gitrep

# Nozzle Tensile Test Analysis

Stress-vs-strain analysis of tensile pulls across 4 nozzle sizes (0.6, 1.4,
2.2, 2.6 mm) x 2 print-gravity orientations (+1G upright / -1G inverted),
printed at 105 C with a 0.85 flow ratio.

## Data-quality issues found and how they're handled

1. **Load-cell zero offset.** 10 of 17 runs record small negative Load
   values for the first handful of samples (up to ~180, always <0.5% of the
   file) before the crosshead starts moving — load-cell noise around zero,
   not real load. The script computes the mean Load over all
   pre-motion samples (`Crosshead < crosshead_zero_threshold_mm`) and
   subtracts it from the whole run.
2.

File: nozzle_tensile_analysis/analysis_output/all_curves_tidy.csv (part 11 of 151)
Strain,Stress_MPa,condition,nozzle_mm,gravity,run
0.05437116906509343,12.226129688728935,T105N06+1GFR085,0.6,+1G (upright),Test Run 66
0.05497798493426827,12.237652363289486,T105N06+1GFR085,0.6,+1G (upright),Test Run 66
0.055099302896441556,12.250259937752373,T105N06+1GFR085,0.6,+1G (upright),Test Run 66
0.055099302896441556,12.263579334725035,T105N06+1GFR085,0.6,+1G (upright),Test Run 66
0.05550387192681328,12.273300709236748,T105N06+1GFR085,0.6,+1G (upright),Test Run 66
0.05546340748849643,12.286093677986749,T105N06+1GFR085,0.6,+1G (upright),Test Run 66
0.05546340748849643,12.298000874031674,T105N06+1GFR085,0.6,+1G (upright),Test Run 66
0.05534201417355362,12.312248005379335,T105N06+1GFR085,0.6,+1G (upright),Test Run 66
0.055665654327299544,12.323914875496524,T105N06+1GFR085,0.6,+1G (upright),Test Run 66
0.05578704764224221,12.335724415291436,T105N06+1GFR085,0.6,+1G (upright),Test Run 66
0.05578704764224221,12.347629322518,T105N06+1GFR085,0.6,+1G (upright),Test Run 66
0.05582751208055518,12.35827461670746,T105N06+1GFR085,0.6,+1G (upright),Test Run 66
0.0563533990731002,12.371090473641049,T105N06+1GFR085,0.6,+1G (upright),Test Run 66
0.0563533990731002,12.381718983162536,T105N06+1GFR085,0.6,+1G (upright),Test Run 66
0.056596110350216146,12.392854847420349,T105N06+1GFR085,0.6,+1G (upright),Test Run 66
0.05651525682635986,12.403622211922299,T105N06+1GFR085,0.6,+1G (upright),Test Run 66
0.05651525682635986,12.41583153199066,T105N06+1GFR085,0.6,+1G (upright),Test Run 66
0.056596110350216146,12.42749077271331,T105N06+1GFR085,0.6,+1G (upright),Test Run 66
0.05667703922684612,12.440363850105898,T105N06+1GFR085,0.6,+1G (upright),Test Run 66
0.057122072695530685,12.45135475586761,T105N06+1GFR085,0.6,+1G (upright),Test Run 66
0.057122072695530685,12.462061848152773,T105N06+1GFR085,0.6,+1G (upright),Test Run 66
0.05700067938058802,12.473488392342222,T105N06+1GFR085,0.6,+1G (upright),Test Run 66
0.05748617728758958,12.487300648201611,T105N06+1GFR085,0.6,+1G (upright),Test Run 66
0.05748617728758958,12.497326435555111,T105N06+1GFR085,0.6,+1G (upright),Test Run 66
0.0573243195343338,12.50823952149261,T105N06+1GFR085,0.6,+1G (upright),Test Run 66
0.05772888856470567,12.519726337898861,T105N06+1GFR085,0.6,+1G (upright),Test Run 66
0.05793113540350462,12.530498280037486,T105N06+1GFR085,0.6,+1G (upright),Test Run 66
0.05793113540350462,12.54195534180511,T105N06+1GFR085,0.6,+1G (upright),Test Run 66
0.05797159984181759,12.554474415291486,T105N06+1GFR085,0.6,+1G (upright),Test Run 66
0.05825477555725054,12.562935413826612,T105N06+1GFR085,0.6,+1G (upright),Test Run 66
0.05825477555725054,12.57649666260586,T105N06+1GFR085,0.6,+1G (upright),Test Run 66
0.058133457595077404,12.58854195069186,T105N06+1GFR085,0.6,+1G (upright),Test Run 66
0.058416633310506325,12.599133076180111,T105N06+1GFR085,0.6,+1G (upright),Test Run 66
0.058416633310506325,12.61041313599461,T105N06+1GFR085,0.6,+1G (upright),Test Run 66
0.058902055864734335,12.622417988289486,T105N06+1GFR085,0.6,+1G (upright),Test Run 66
0.058699809025935246,12.632594074715236,T105N06+1GFR085,0.6,+1G (upright),Test Run 66
0.05914476714185043,12.642875446785611,T105N06+1GFR085,0.6,+1G (upright),Test Run 66
0.05914476714185043,12.65358482788911,T105N06+1GFR085,0.6,+1G (upright),Test Run 66
0.059063913617994145,12.665025104988736,T105N06+1GFR085,0.6,+1G (upright),Test Run 66
0.05922569601848026,12.67530876587736,T105N06+1GFR085,0.6,+1G (upright),Test Run 66
0.05922569601848026,12.685780872810986,T105N06+1GFR085,0.6,+1G (upright),Test Run 66
0.059347089333423066,12.69909721802586,T105N06+1GFR085,0.6,+1G (upright),Test Run 66
0.05942794285727935,12.70645653199061,T105N06+1GFR085,0.6,+1G (upright),Test Run 66
0.05942794285727935,12.719826282967237,T105N06+1GFR085,0.6,+1G (upright),Test Run 66
0.05983251188765511,12.729607929695735,T105N06+1GFR085,0.6,+1G (upright),Test Run 66
0.05999436964091075,12.73882576416836,T105N06+1GFR085,0.6,+1G (upright),Test Run 66
0.060156152041397,12.752230610359861,T105N06+1GFR085,0.6,+1G (upright),Test Run 66
0.060156152041397,12.761446918953611,T105N06+1GFR085,0.6,+1G (upright),Test Run 66
0.06039886331851295,12.77049080323086,T105N06+1GFR085,0.6,+1G (upright),Test Run 66
0.06052025663345576,12.78168159912936,T105N06+1GFR085,0.6,+1G (upright),Test Run 66
0.06052025663345576,12.793310322273861,T105N06+1GFR085,0.6,+1G (upright),Test Run 66
0.06072250347225485,12.803567280281737,T105N06+1GFR085,0.6,+1G (upright),Test Run 66
0.060843896787197656,12.813329853523863,T105N06+1GFR085,0.6,+1G (upright),Test Run 66
0.06108660806431375,12.824485554207488,T105N06+1GFR085,0.6,+1G (upright),Test Run 66
0.06108660806431375,12.834986652840238,T105N06+1GFR085,0.6,+1G (upright),Test Run 66
0.0614507126563725,12.843604816902737,T105N06+1GFR085,0.6,+1G (upright),Test Run 66
0.06128893025588639,12.854578937996488,T105N06+1GFR085,0.6,+1G (upright),Test Run 66
0.06128893025588639,12.865397419441862,T105N06+1GFR085,0.6,+1G (upright),Test Run 66
0.06165295949517159,12.874458088387112,T105N06+1GFR085,0.6,+1G (upright),Test Run 66
0.0618148172484314,12.885348286141113,T105N06+1GFR085,0.6,+1G (upright),Test Run 66
0.0618148172484314,12.896053852547363,T105N06+1GFR085,0.6,+1G (upright),Test Run 66
0.06193613521060052,12.905648579109862,T105N06+1GFR085,0.6,+1G (upright),Test Run 66
0.062340704240976416,12.916235126961363,T105N06+1GFR085,0.6,+1G (upright),Test Run 66
0.062340704240976416,12.925152363289488,T105N06+1GFR085,0.6,+1G (upright),Test Run 66
0.062340704240976416,12.936710896004362,T105N06+1GFR085,0.6,+1G (upright),Test Run 66
0.06266434439471817,12.945263447273863,T105N06+1GFR085,0.6,+1G (upright),Test Run 66
0.06250256199423206,12.957700886238737,T105N06+1GFR085,0.6,+1G (upright),Test Run 66
0.06250256199423206,12.965897907723113,T105N06+1GFR085,0.6,+1G (upright),Test Run 66
0.06290705567183426,12.976429523933987,T105N06+1GFR085,0.6,+1G (upright),Test Run 66
0.06298798454846007,12.985413898933988,T105N06+1GFR085,0.6,+1G (upright),Test Run 66
0.06298798454846007,12.995319904793362,T105N06+1GFR085,0.6,+1G (upright),Test Run 66
0.06319023138726318,13.004658283699612,T105N06+1GFR085,0.6,+1G (upright),Test Run 66
0.06339255357883582,13.014077534187987,T105N06+1GFR085,0.6,+1G (upright),Test Run 66
0.06347348245546178,13.024085773933987,T105N06+1GFR085,0.6,+1G (upright),Test Run 66
0.06347348245546178,13.034188618172362,T105N06+1GFR085,0.6,+1G (upright),Test Run 66
0.06367572929426489,13.042706074226988,T105N06+1GFR085,0.6,+1G (upright),Test Run 66
0.06395890500969381,13.053613056648862,T105N06+1GFR085,0.6,+1G (upright),Test Run 66
0.06395890500969381,13.064401020516112,T105N06+1GFR085,0.6,+1G (upright),Test Run 66
0.063837511694751,13.071983112801238,T105N06+1GFR085,0.6,+1G (upright),Test Run 66
0.06424208072512273,13.082761921394987,T105N06+1GFR085,0.6,+1G (upright),Test Run 66
0.06424208072512273,13.092234577644987,T105N06+1GFR085,0.6,+1G (upright),Test Run 66
0.06424208072512273,13.101328815926237,T105N06+1GFR085,0.6,+1G (upright),Test Run 66
0.06472757863212429,13.110996784676237,T105N06+1GFR085,0.6,+1G (upright),Test Run 66
0.06480843215598057,13.119952167976987,T105N06+1GFR085,0.6,+1G (upright),Test Run 66
0.06480843215598057,13.129868854988738,T105N06+1GFR085,0.6,+1G (upright),Test Run 66
0.06484889659429759,13.140826191414487,T105N06+1GFR085,0.6,+1G (upright),Test Run 66
0.06509160787140965,13.148103107918363,T105N06+1GFR085,0.6,+1G (upright),Test Run 66
0.06509160787140965,13.158332600105862,T105N06+1GFR085,0.6,+1G (upright),Test Run 66
0.06513207230972651,13.168189777840237,T105N06+1GFR085,0.6,+1G (upright),Test Run 66
0.06529393006298229,13.174323811043362,T105N06+1GFR085,0.6,+1G (upright),Test Run 66
0.06553664134009823,13.183778156746488,T105N06+1GFR085,0.6,+1G (upright),Test Run 66
0.06553664134009823,13.192390217293362,T105N06+1GFR085,0.6,+1G (upright),Test Run 66
0.06573888817889732,13.200610126961362,T105N06+1GFR085,0.6,+1G (upright),Test Run 66
0.06622438608589903,13.210766376961363,T105N06+1GFR085,0.6,+1G (upright),Test Run 66
0.06622438608589903,13.220057453621488,T105N06+1GFR085,0.6,+1G (upright),Test Run 66
0.06602206389432624,13.228266682137113,T105N06+1GFR085,0.6,+1G (upright),Test Run 66
0.06626485052421588,13.237484516609863,T105N06+1GFR085,0.6,+1G (upright),Test Run 66
0.06626485052421588,13.247753681648863,T105N06+1GFR085,0.6,+1G (upright),Test Run 66
0.06650756180132796,13.255129780281738,T105N06+1GFR085,0.6,+1G (upright),Test Run 66
0.06670980864013107,13.263322224129363,T105N06+1GFR085,0.6,+1G (upright),Test Run 66
0.0671143776705028,13.273539509285612,T105N06+1GFR085,0.6,+1G (upright),Test Run 66
0.0671143776705028,13.282063068855862,T105N06+1GFR085,0.6,+1G (upright),Test Run 66
0.06695251991724299,13.290772785652738,T105N06+1GFR085,0.6,+1G (upright),Test Run 66
0.0673570889476189,13.299748005379362,T105N06+1GFR085,0.6,+1G (upright),Test Run 66
0.0673570889476189,13.308047260750488,T105N06+1GFR085,0.6,+1G (upright),Test Run 66
0.0674784822625617,13.317616047371487,T105N06+1GFR085,0.6,+1G (upright),Test Run 66
0.06751894670087452,13.324409260262112,T105N06+1GFR085,0.6,+1G (upright),Test Run 66
0.06751894670087452,13.333491291512113,T105N06+1GFR085,0.6,+1G (upright),Test Run 66
0.06780212241630346,13.343075336922363,T105N06+1GFR085,0.6,+1G (upright),Test Run 66
0.06784258685462045,13.352981342781737,T105N06+1GFR085,0.6,+1G (upright),Test Run 66
0.06820661609390566,13.361376728523862,T105N06+1GFR085,0.6,+1G (upright),Test Run 66
0.06820661609390566,13.368424763191863,T105N06+1GFR085,0.6,+1G (upright),Test Run 66
0.0684089382854783,13.375265278328612,T105N06+1GFR085,0.6,+1G (upright),Test Run 66
0.06844940272379127,13.387234272469238,T105N06+1GFR085,0.6,+1G (upright),Test Run 66
0.06844940272379127,13.396165241707488,T105N06+1GFR085,0.6,+1G (upright),Test Run 66
0.06897528971633629,13.404522480476988,T105N06+1GFR085,0.6,+1G (upright),Test Run 66
0.06889436083970646,13.412710346687987,T105N06+1GFR085,0.6,+1G (upright),Test Run 66
0.06921800099345224,13.420710529793363,T105N06+1GFR085,0.6,+1G (upright),Test Run 66
0.06921800099345224,13.428828205574613,T105N06+1GFR085,0.6,+1G (upright),Test Run 66
0.06917753655513538,13.437656940926237,T105N06+1GFR085,0.6,+1G (upright),Test Run 66
0.06917753655513538,13.444344868172362,T105N06+1GFR085,0.6,+1G (upright),Test Run 66
0.06917753655513538,13.455532612312988,T105N06+1GFR085,0.6,+1G (upright),Test Run 66
0.0696225700238241,13.462576069344237,T105N06+1GFR085,0.6,+1G (upright),Test Run 66
0.0696225700238241,13.470745625008238,T105N06+1GFR085,0.6,+1G (upright),Test Run 66
0.0696225700238241,13.479673542488737,T105N06+1GFR085,0.6,+1G (upright),Test Run 66
0.06998667461588286,13.487455524910612,T105N06+1GFR085,0.6,+1G (upright),Test Run 66
0.07002713905419583,13.496006550301237,T105N06+1GFR085,0.6,+1G (upright),Test Run 66
0.06986528130094005,13.504403461922362,T105N06+1GFR085,0.6,+1G (upright),Test Run 66
0.06986528130094005,13.512414326180112,T105N06+1GFR085,0.6,+1G (upright),Test Run 66
0.07031031476962477,13.521427692879362,T105N06+1GFR085,0.6,+1G (upright),Test Run 66
0.07018892145468195,13.528974689949612,T105N06+1GFR085,0.6,+1G (upright),Test Run 66
0.07018892145468195,13.538953937996487,T105N06+1GFR085,0.6,+1G (upright),Test Run 66
0.07063395492337068,13.548187031258237,T105N06+1GFR085,0.6,+1G (upright),Test Run 66
0.07087666620048261,13.553941120613738,T105N06+1GFR085,0.6,+1G (upright),Test Run 66
0.07087666620048261,13.563723530281738,T105N06+1GFR085,0.6,+1G (upright),Test Run 66
0.0711193774775987,13.570289387215237,T105N06+1GFR085,0.6,+1G (upright),Test Run 66
0.07156441094628743,13.578808369148863,T105N06+1GFR085,0.6,+1G (upright),Test Run 66
0.07148348206965745,13.585249104012112,T105N06+1GFR085,0.6,+1G (upright),Test Run 66
0.07148348206965745,13.594308247078612,T105N06+1GFR085,0.6,+1G (upright),Test Run 66
0.07176665778508652,13.602103962410613,T105N06+1GFR085,0.6,+1G (upright),Test Run 66
0.07188805110002919,13.611280598152737,T105N06+1GFR085,0.6,+1G (upright),Test Run 66
0.07188805110002919,13.617809833992613,T105N06+1GFR085,0.6,+1G (upright),Test Run 66
0.07196890462388547,13.623815693367613,T105N06+1GFR085,0.6,+1G (upright),Test Run 66
0.07249486696920417,13.631843342293362,T105N06+1GFR085,0.6,+1G (upright),Test Run 66
0.0724139380925742,13.640017475594238,T105N06+1GFR085,0.6,+1G (upright),Test Run 66
0.0724139380925742,13.648147358406737,T105N06+1GFR085,0.6,+1G (upright),Test Run 66
0.07261618493137328,13.654971088875488,T105N06+1GFR085,0.6,+1G (upright),Test Run 66
0.0728993606468022,13.664846577156737,T105N06+1GFR085,0.6,+1G (upright),Test Run 66
0.0728993606468022,13.670161213387113,T105N06+1GFR085,0.6,+1G (upright),Test Run 66
0.0728993606468022,13.678530659187988,T105N06+1GFR085,0.6,+1G (upright),Test Run 66
0.07326346523886111,13.687852253426238,T105N06+1GFR085,0.6,+1G (upright),Test Run 66
0.07326346523886111,13.693861164558987,T105N06+1GFR085,0.6,+1G (upright),Test Run 66
0.07318261171500483,13.702490009773863,T105N06+1GFR085,0.6,+1G (upright),Test Run 66
0.07362756983091986,13.710398640144987,T105N06+1GFR085,0.6,+1G (upright),Test Run 66
0.07378942758417967,13.717616047371488,T105N06+1GFR085,0.6,+1G (upright),Test Run 66
0.07378942758417967,13.722977985848113,T105N06+1GFR085,0.6,+1G (upright),Test Run 66
0.07395120998466578,13.731844868172363,T105N06+1GFR085,0.6,+1G (upright),Test Run 66
0.0743962434533505,13.737775959480862,T105N06+1GFR085,0.6,+1G (upright),Test Run 66
0.0743962434533505,13.744543232430113,T105N06+1GFR085,0.6,+1G (upright),Test Run 66
0.07403213886129173,13.755468525398863,T105N06+1GFR085,0.6,+1G (upright),Test Run 66
0.07447709697720678,13.760690083016112,T105N06+1GFR085,0.6,+1G (upright),Test Run 66
0.07447709697720678,13.768850483406737,T105N06+1GFR085,0.6,+1G (upright),Test Run 66
0.07471988360709642,13.775353779305112,T105N06+1GFR085,0.6,+1G (upright),Test Run 66
0.07463895473046658,13.782633747566862,T105N06+1GFR085,0.6,+1G (upright),Test Run 66
0.07516484172301145,13.790096821297363,T105N06+1GFR085,0.6,+1G (upright),Test Run 66
0.07516484172301145,13.796571125496488,T105N06+1GFR085,0.6,+1G (upright),Test Run 66
0.0749221304458955,13.804525532234862,T105N06+1GFR085,0.6,+1G (upright),Test Run 66
0.07536716391458423,13.811140217293362,T105N06+1GFR085,0.6,+1G (upright),Test Run 66
0.07536716391458423,13.819622578133238,T105N06+1GFR085,0.6,+1G (upright),Test Run 66
0.07552894631507034,13.825498737801237,T105N06+1GFR085,0.6,+1G (upright),Test Run 66
0.07569080406832598,13.832005085457487,T105N06+1GFR085,0.6,+1G (upright),Test Run 66
0.07613576218424117,13.839004292000487,T105N06+1GFR085,0.6,+1G (upright),Test Run 66
0.07613576218424117,13.845194782723112,T105N06+1GFR085,0.6,+1G (upright),Test Run 66
0.07605483330761134,13.852750935066862,T105N06+1GFR085,0.6,+1G (upright),Test Run 66
0.07637847346135726,13.858958210457487,T105N06+1GFR085,0.6,+1G (upright),Test Run 66
0.07637847346135726,13.865705646980862,T105N06+1GFR085,0.6,+1G (upright),Test Run 66
0.07666164917678618,13.873553242195737,T105N06+1GFR085,0.6,+1G (upright),Test Run 66
0.07678304249172899,13.880726398933987,T105N06+1GFR085,0.6,+1G (upright),Test Run 66
0.07678304249172899,13.887174763191862,T105N06+1GFR085,0.6,+1G (upright),Test Run 66
0.07734939392258684,13.894738544930112,T105N06+1GFR085,0.6,+1G (upright),Test Run 66
0.07694490024498865,13.899578632820738,T105N06+1GFR085,0.6,+1G (upright),Test Run 66
0.07718761152210073,13.905689777840237,T105N06+1GFR085,0.6,+1G (upright),Test Run 66
0.07718761152210073,13.913424458016113,T105N06+1GFR085,0.6,+1G (upright),Test Run 66
0.07759210519970293,13.920515217293362,T105N06+1GFR085,0.6,+1G (upright),Test Run 66
0.07755171611415948,13.927519001473112,T105N06+1GFR085,0.6,+1G (upright),Test Run 66
0.07755171611415948,13.935061420906738,T105N06+1GFR085,0.6,+1G (upright),Test Run 66
0.07795620979176168,13.941564716805113,T105N06+1GFR085,0.6,+1G (upright),Test Run 66
0.07791574535344468,13.950622333992612,T105N06+1GFR085,0.6,+1G (upright),Test Run 66
0.07791574535344468,13.956884541023863,T105N06+1GFR085,0.6,+1G (upright),Test Run 66
0.07836077882213341,13.963519062508237,T105N06+1GFR085,0.6,+1G (upright),Test Run 66
0.07852263657539323,13.968777241219238,T105N06+1GFR085,0.6,+1G (upright),Test Run 66
0.07868441897587934,13.974793781746488,T105N06+1GFR085,0.6,+1G (upright),Test Run 66
0.07868441897587934,13.980688251961363,T105N06+1GFR085,0.6,+1G (upright),Test Run 66
0.07912945244456404,13.987867512215237,T105N06+1GFR085,0.6,+1G (upright),Test Run 66
0.07880581229082215,13.994593586433988,T105N06+1GFR085,0.6,+1G (upright),Test Run 66
0.07880581229082215,14.000678791512112,T105N06+1GFR085,0.6,+1G (upright),Test Run 66
0.07937216372168013,14.005723347176238,T105N06+1GFR085,0.6,+1G (upright),Test Run 66
0.07929123484505016,14.013113178719237,T105N06+1GFR085,0.6,+1G (upright),Test Run 66
0.07908898800625107,14.017567219246487,T105N06+1GFR085,0.6,+1G (upright),Test Run 66
0.07908898800625107,14.024978413094237,T105N06+1GFR085,0.6,+1G (upright),Test Run 66
0.07957441056047908,14.031985249031738,T105N06+1GFR085,0.6,+1G (upright),Test Run 66
0.07969580387542188,14.039420856941863,T105N06+1GFR085,0.6,+1G (upright),Test Run 66
0.07969580387542188,14.045631184090237,T105N06+1GFR085,0.6,+1G (upright),Test Run 66
0.0801002975530241,14.052546467293363,T105N06+1GFR085,0.6,+1G (upright),Test Run 66
0.080423937706766,14.060348286141112,T105N06+1GFR085,0.6,+1G (upright),Test Run 66
0.080423937706766,14.064961018074612,T105N06+1GFR085,0.6,+1G (upright),Test Run 66
0.08050486658339583,14.069985737312987,T105N06+1GFR085,0.6,+1G (upright),Test Run 66
0.08086897117545472,14.077010883797362,T105N06+1GFR085,0.6,+1G (upright),Test Run 66
0.08082850673714174,14.082436909187987,T105N06+1GFR085,0.6,+1G (upright),Test Run 66
0.08082850673714174,14.086686481941863,T105N06+1GFR085,0.6,+1G (upright),Test Run 66
0.08127354020582646,14.093945087898863,T105N06+1GFR085,0.6,+1G (upright),Test Run 66
0.08123307576751347,14.100347675789488,T105N06+1GFR085,0.6,+1G (upright),Test Run 66
0.08123307576751347,14.107018818367612,T105N06+1GFR085,0.6,+1G (upright),Test Run 66
0.08123307576751347,14.113403095711362,T105N06+1GFR085,0.6,+1G (upright),Test Run 66
0.08167803388342866,14.118696369637112,T105N06+1GFR085,0.6,+1G (upright),Test Run 66
0.08167803388342866,14.121983112801237,T105N06+1GFR085,0.6,+1G (upright),Test Run 66
0.08179942719837147,14.129528583992613,T105N06+1GFR085,0.6,+1G (upright),Test Run 66
0.08212306735211738,14.135243000496487,T105N06+1GFR085,0.6,+1G (upright),Test Run 66
0.08248717194417211,14.143267597664487,T105N06+1GFR085,0.6,+1G (upright),Test Run 66
0.08248717194417211,14.147425617683988,T105N06+1GFR085,0.6,+1G (upright),Test Run 66
0.0824062430675463,14.154211201180113,T105N06+1GFR085,0.6,+1G (upright),Test Run 66
0.08297259449840416,14.159583820808987,T105N06+1GFR085,0.6,+1G (upright),Test Run 66
0.08297259449840416,14.165284504402738,T105N06+1GFR085,0.6,+1G (upright),Test Run 66
0.08313445225165994,14.170438923348112,T105N06+1GFR085,0.6,+1G (upright),Test Run 66
0.08325577021383308,14.176511921394987,T105N06+1GFR085,0.6,+1G (upright),Test Run 66
0.08353902128203569,14.181171955574612,T105N06+1GFR085,0.6,+1G (upright),Test Run 66
0.08353902128203569,14.188129963387112,T105N06+1GFR085,0.6,+1G (upright),Test Run 66
0.08361987480589197,14.194148029793363,T105N06+1GFR085,0.6,+1G (upright),Test Run 66
0.0839030505213209,14.197570576180112,T105N06+1GFR085,0.6,+1G (upright),Test Run 66
0.0839030505213209,14.204226459969238,T105N06+1GFR085,0.6,+1G (upright),Test Run 66
0.08382219699746461,14.208607258308987,T105N06+1GFR085,0.6,+1G (upright),Test Run 66
0.08382219699746461,14.213935627449612,T105N06+1GFR085,0.6,+1G (upright),Test Run 66
0.08382219699746461,14.221474995125487,T105N06+1GFR085,0.6,+1G (upright),Test Run 66
0.08394351495963388,14.227671589363737,T105N06+1GFR085,0.6,+1G (upright),Test Run 66
0.08410537271289355,14.232623066414487,T105N06+1GFR085,0.6,+1G (upright),Test Run 66
0.08467172414375153,14.236016621101987,T105N06+1GFR085,0.6,+1G (upright),Test Run 66
0.08467172414375153,14.242623676766112,T105N06+1GFR085,0.6,+1G (upright),Test Run 66
0.08459079526712156,14.247045673836363,T105N06+1GFR085,0.6,+1G (upright),Test Run 66
0.08495489985918045,14.252993549812988,T105N06+1GFR085,0.6,+1G (upright),Test Run 66
0.08495489985918045,14.258166279305112,T105N06+1GFR085,0.6,+1G (upright),Test Run 66
0.08515714669797954,14.263821186531738,T105N06+1GFR085,0.6,+1G (upright),Test Run 66
0.08515714669797954,14.267704548348112,T105N06+1GFR085,0.6,+1G (upright),Test Run 66
0.08515714669797954,14.276934589851987,T105N06+1GFR085,0.6,+1G (upright),Test Run 66
0.08568310904329811,14.280567707527737,T105N06+1GFR085,0.6,+1G (upright),Test Run 66
0.08548078685172547,14.285024799812987,T105N06+1GFR085,0.6,+1G (upright),Test Run 66
0.08572357348161108,14.290051044930113,T105N06+1GFR085,0.6,+1G (upright),Test Run 66
0.08572357348161108,14.297205891121488,T105N06+1GFR085,0.6,+1G (upright),Test Run 66
0.08616853159752612,14.301835407723113,T105N06+1GFR085,0.6,+1G (upright),Test Run 66
0.08624946047415595,14.306199421394988,T105N06+1GFR085,0.6,+1G (upright),Test Run 66
0.08624946047415595,14.311054768074612,T105N06+1GFR085,0.6,+1G (upright),Test Run 66
0.08677534746670097,14.316644062508237,T105N06+1GFR085,0.6,+1G (upright),Test Run 66
0.08681581190501395,14.320043720711363,T105N06+1GFR085,0.6,+1G (upright),Test Run 66
0.08681581190501395,14.325973286141112,T105N06+1GFR085,0.6,+1G (upright),Test Run 66
0.0870585231821299,14.331356586922363,T105N06+1GFR085,0.6,+1G (upright),Test Run 66
0.08726084537370267,14.335664143074613,T105N06+1GFR085,0.6,+1G (upright),Test Run 66
0.08726084537370267,14.342655720223112,T105N06+1GFR085,0.6,+1G (upright),Test Run 66
0.08726084537370267,14.346249165047363,T105N06+1GFR085,0.6,+1G (upright),Test Run 66
0.08762487461298787,14.352833332527737,T105N06+1GFR085,0.6,+1G (upright),Test Run 66
0.0877058034896177,14.358334125984863,T105N06+1GFR085,0.6,+1G (upright),Test Run 66
0.0877058034896177,14.362075581062987,T105N06+1GFR085,0.6,+1G (upright),Test Run 66
0.08798897920504663,14.367106403816862,T105N06+1GFR085,0.6,+1G (upright),Test Run 66
0.08831261935878854,14.371183552254362,T105N06+1GFR085,0.6,+1G (upright),Test Run 66
0.08839354823541837,14.376766743172363,T105N06+1GFR085,0.6,+1G (upright),Test Run 66
0.08839354823541837,14.382490314949612,T105N06+1GFR085,0.6,+1G (upright),Test Run 66
0.08875765282747726,14.387388386238737,T105N06+1GFR085,0.6,+1G (upright),Test Run 66
0.08879811726579023,14.392130817879362,T105N06+1GFR085,0.6,+1G (upright),Test Run 66
0.08879811726579023,14.398028339851987,T105N06+1GFR085,0.6,+1G (upright),Test Run 66
0.08912175741953601,14.400349201668362,T105N06+1GFR085,0.6,+1G (upright),Test Run 66
0.08924307538170527,14.406867756355862,T105N06+1GFR085,0.6,+1G (upright),Test Run 66
0.08924307538170527,14.411778034676237,T105N06+1GFR085,0.6,+1G (upright),Test Run 66
0.08940493313496509,14.416065754402737,T105N06+1GFR085,0.6,+1G (upright),Test Run 66
0.0899308201275101,14.422044147957488,T105N06+1GFR085,0.6,+1G (upright),Test Run 66
0.08980942681256729,14.426456989754362,T105N06+1GFR085,0.6,+1G (upright),Test Run 66
0.08980942681256729,14.429670490730862,T105N06+1GFR085,0.6,+1G (upright),Test Run 66
0.09009267788076573,14.434284748543362,T105N06+1GFR085,0.6,+1G (upright),Test Run 66
0.0900117490041359,14.440484394539487,T105N06+1GFR085,0.6,+1G (upright),Test Run 66
0.0900117490041359,14.445095600594238,T105N06+1GFR085,0.6,+1G (upright),Test Run 66
0.09017353140462202,14.450796284187987,T105N06+1GFR085,0.6,+1G (upright),Test Run 66
0.09057810043499777,14.452584614266112,T105N06+1GFR085,0.6,+1G (upright),Test Run 66
0.09057810043499777,14.459924091805112,T105N06+1GFR085,0.6,+1G (upright),Test Run 66
0.09053763599668077,14.463180317391112,T105N06+1GFR085,0.6,+1G (upright),Test Run 66
0.09094220502705667,14.469767536629362,T105N06+1GFR085,0.6,+1G (upright),Test Run 66
0.0912253807424856,14.473727192391113,T105N06+1GFR085,0.6,+1G (upright),Test Run 66
0.0912253807424856,14.480148090828612,T105N06+1GFR085,0.6,+1G (upright),Test Run 66
0.09142762758128468,14.482871784676238,T105N06+1GFR085,0.6,+1G (upright),Test Run 66
0.09179173217334344,14.489397968758237,T105N06+1GFR085,0.6,+1G (upright),Test Run 66
0.09179173217334344,14.492379536141112,T105N06+1GFR085,0.6,+1G (upright),Test Run 66
0.0917108032967136,14.495071186531737,T105N06+1GFR085,0.6,+1G (upright),Test Run 66
0.09179173217334344,14.501708759773862,T105N06+1GFR085,0.6,+1G (upright),Test Run 66
0.09199405436491623,14.506573261726988,T105N06+1GFR085,0.6,+1G (upright),Test Run 66
0.09199405436491623,14.510267414558987,T105N06+1GFR085,0.6,+1G (upright),Test Run 66
0.09223676564202815,14.516377033699612,T105N06+1GFR085,0.6,+1G (upright),Test Run 66
0.09247947691914424,14.520927204598113,T105N06+1GFR085,0.6,+1G (upright),Test Run 66
0.09247947691914424,14.523588337410612,T105N06+1GFR085,0.6,+1G (upright),Test Run 66
0.09276265263457316,14.529263081062988,T105N06+1GFR085,0.6,+1G (upright),Test Run 66
0.09280311707289016,14.533749165047363,T105N06+1GFR085,0.6,+1G (upright),Test Run 66
0.09280311707289016,14.536034931648862,T105N06+1GFR085,0.6,+1G (upright),Test Run 66
0.09316722166494489,14.541103901375488,T105N06+1GFR085,0.6,+1G (upright),Test Run 66
0.09340993294206099,14.545200886238737,T105N06+1GFR085,0.6,+1G (upright),Test Run 66
0.0936121797808641,14.550079121101987,T105N06+1GFR085,0.6,+1G (upright),Test Run 66
0.0936121797808641,14.553765644539487,T105N06+1GFR085,0.6,+1G (upright),Test Run 66
0.09353132625700364,14.557829060066862,T105N06+1GFR085,0.6,+1G (upright),Test Run 66
0.09401674881123583,14.562858356941863,T105N06+1GFR085,0.6,+1G (upright),Test Run 66
0.09401674881123583,14.567439045418363,T105N06+1GFR085,0.6,+1G (upright),Test Run 66
0.09405721324954866,14.571314777840238,T105N06+1GFR085,0.6,+1G (upright),Test Run 66
0.09438085340329458,14.575822224129363,T105N06+1GFR085,0.6,+1G (upright),Test Run 66
0.09438085340329458,14.581930317391112,T105N06+1GFR085,0.6,+1G (upright),Test Run 66
0.0946640291187235,14.584138264168363,T105N06+1GFR085,0.6,+1G (upright),Test Run 66
0.09486627595752259,14.589776386726987,T105N06+1GFR085,0.6,+1G (upright),Test Run 66
0.09474495799534946,14.592793049324612,T105N06+1GFR085,0.6,+1G (upright),Test Run 66
0.09474495799534946,14.596870197762112,T105N06+1GFR085,0.6,+1G (upright),Test Run 66
0.0952303805495815,14.599659504402737,T105N06+1GFR085,0.6,+1G (upright),Test Run 66
0.09527084498789433,14.605106892098112,T105N06+1GFR085,0.6,+1G (upright),Test Run 66
0.09527084498789433,14.608772053230862,T105N06+1GFR085,0.6,+1G (upright),Test Run 66
0.09555402070332339,14.613369526375488,T105N06+1GFR085,0.6,+1G (upright),Test Run 66
0.09547309182669744,14.616821064461362,T105N06+1GFR085,0.6,+1G (upright),Test Run 66
0.09555402070332339,14.621131672371487,T105N06+1GFR085,0.6,+1G (upright),Test Run 66
0.09555402070332339,14.625111164558987,T105N06+1GFR085,0.6,+1G (upright),Test Run 66
0.09583719641875231,14.629701008308988,T105N06+1GFR085,0.6,+1G (upright),Test Run 66
0.09607990769586826,14.633659138191863,T105N06+1GFR085,0.6,+1G (upright),Test Run 66
0.09607990769586826,14.638491596687988,T105N06+1GFR085,0.6,+1G (upright),Test Run 66
0.09648447672624,14.642359699715238,T105N06+1GFR085,0.6,+1G (upright),Test Run 66
0.09648447672624,14.645840229500488,T105N06+1GFR085,0.6,+1G (upright),Test Run 66
0.09648447672624,14.649322285164487,T105N06+1GFR085,0.6,+1G (upright),Test Run 66
0.097050828157102,14.653017963875488,T105N06+1GFR085,0.6,+1G (upright),Test Run 66
0.09725315034867062,14.657250751961362,T105N06+1GFR085,0.6,+1G (upright),Test Run 66
0.09733400387253092,14.658840717781738,T105N06+1GFR085,0.6,+1G (upright),Test Run 66
0.09733400387253092,14.664436115730862,T105N06+1GFR085,0.6,+1G (upright),Test Run 66
0.09781950177953264,14.668700947273862,T105N06+1GFR085,0.6,+1G (upright),Test Run 66
0.09761725494072952,14.673048176277737,T105N06+1GFR085,0.6,+1G (upright),Test Run 66
0.09761725494072952,14.678460468758237,T105N06+1GFR085,0.6,+1G (upright),Test Run 66
0.09802174861833172,14.681280292976988,T105N06+1GFR085,0.6,+1G (upright),Test Run 66
0.09810267749496156,14.684617390144988,T105N06+1GFR085,0.6,+1G (upright),Test Run 66
0.09810267749496156,14.688914265144987,T105N06+1GFR085,0.6,+1G (upright),Test Run 66
0.09846678208702031,14.693000568855862,T105N06+1GFR085,0.6,+1G (upright),Test Run 66
0.09858810004918957,14.694614948738737,T105N06+1GFR085,0.6,+1G (upright),Test Run 66
0.0986690289258194,14.698493732918362,T105N06+1GFR085,0.6,+1G (upright),Test Run 66
0.0986690289258194,14.704845966805113,T105N06+1GFR085,0.6,+1G (upright),Test Run 66
0.09895220464124832,14.706586994637112,T105N06+1GFR085,0.6,+1G (upright),Test Run 66
0.0990331335178783,14.710537495125488,T105N06+1GFR085,0.6,+1G (upright),Test Run 66
0.0990331335178783,14.713990559090238,T105N06+1GFR085,0.6,+1G (upright),Test Run 66
0.09915452683282111,14.718087543953612,T105N06+1GFR085,0.6,+1G (upright),Test Run 66
0.09951863142487986,14.721261372078612,T105N06+1GFR085,0.6,+1G (upright),Test Run 66
0.09939723810993706,14.723992695320737,T105N06+1GFR085,0.6,+1G (upright),Test Run 66
0.09939723810993706,14.729163898933987,T105N06+1GFR085,0.6,+1G (upright),Test Run 66
0.09980180714030878,14.733566059578612,T105N06+1GFR085,0.6,+1G (upright),Test Run 66
0.09988266066416507,14.735433735359862,T105N06+1GFR085,0.6,+1G (upright),Test Run 66
0.09988266066416507,14.740124287117613,T105N06+1GFR085,0.6,+1G (upright),Test Run 66
0.09992312510247804,14.741787495125488,T105N06+1GFR085,0.6,+1G (upright),Test Run 66
0.10020630081791099,14.747273029793362,T105N06+1GFR085,0.6,+1G (upright),Test Run 66
0.10020630081791099,14.748307575691863,T105N06+1GFR085,0.6,+1G (upright),Test Run 66
0.10016583637959414,14.753878559578613,T105N06+1GFR085,0.6,+1G (upright),Test Run 66
0.1007727276015385,14.758100666512112,T105N06+1GFR085,0.6,+1G (upright),Test Run 66
0.10097497444034162,14.760125507820737,T105N06+1GFR085,0.6,+1G (upright),Test Run 66
0.10097497444034162,14.763839497078612,T105N06+1GFR085,0.6,+1G (upright),Test Run 66
0.10121768571745354,14.767230000008237,T105N06+1GFR085,0.6,+1G (upright),Test Run 66
0.10141993255625666,14.771003498543362,T105N06+1GFR085,0.6,+1G (upright),Test Run 66
0.10141993255625666,14.774308552254363,T105N06+1GFR085,0.6,+1G (upright),Test Run 66
0.10158179030951243,14.777850117195737,T105N06+1GFR085,0.6,+1G (upright),Test Run 66
0.10198635933988418,14.780105366219237,T105N06+1GFR085,0.6,+1G (upright),Test Run 66
0.10198635933988418,14.784362568367612,T105N06+1GFR085,0.6,+1G (upright),Test Run 66
0.10222907061700026,14.789469685066862,T105N06+1GFR085,0.6,+1G (upright),Test Run 66
0.10222907061700026,14.791523518074612,T105N06+1GFR085,0.6,+1G (upright),Test Run 66
0.10222907061700026,14.794889606941862,T105N06+1GFR085,0.6,+1G (upright),Test Run 66
0.10251224633242918,14.798466267098112,T105N06+1GFR085,0.6,+1G (upright),Test Run 66
0.10259317520905901,14.799828876961362,T105N06+1GFR085,0.6,+1G (upright),Test Run 66
0.10255271077074618,14.802975239266113,T105N06+1GFR085,0.6,+1G (upright),Test Run 66
0.10255271077074618,14.807253803719238,T105N06+1GFR085,0.6,+1G (upright),Test Run 66
0.10315952663991686,14.810143818367612,T105N06+1GFR085,0.6,+1G (upright),Test Run 66
0.10336177347871596,14.813718952644987,T105N06+1GFR085,0.6,+1G (upright),Test Run 66
0.10336177347871596,14.817237629402737,T105N06+1GFR085,0.6,+1G (upright),Test Run 66
0.10356409567028874,14.818984760750487,T105N06+1GFR085,0.6,+1G (upright),Test Run 66
0.10364494919414904,14.822804035652737,T105N06+1GFR085,0.6,+1G (upright),Test Run 66
0.10364494919414904,14.826212849129362,T105N06+1GFR085,0.6,+1G (upright),Test Run 66
0.10396858934789094,14.829177631844237,T105N06+1GFR085,0.6,+1G (upright),Test Run 66
0.10445408725489251,14.833219685066862,T105N06+1GFR085,0.6,+1G (upright),Test Run 66
0.10441362281657952,14.833157124031738,T105N06+1GFR085,0.6,+1G (upright),Test Run 66
0.10441362281657952,14.838398518074612,T105N06+1GFR085,0.6,+1G (upright),Test Run 66
0.10473726297032143,14.840156330574612,T105N06+1GFR085,0.6,+1G (upright),Test Run 66
0.10489904537080755,14.845264973152737,T105N06+1GFR085,0.6,+1G (upright),Test Run 66
0.10489904537080755,14.848739399422362,T105N06+1GFR085,0.6,+1G (upright),Test Run 66
0.10506090312406735,14.850411762703612,T105N06+1GFR085,0.6,+1G (upright),Test Run 66
0.10510136756238032,14.855343403328613,T105N06+1GFR085,0.6,+1G (upright),Test Run 66
0.10510136756238032,14.858906330574612,T105N06+1GFR085,0.6,+1G (upright),Test Run 66
0.10522268552455347,14.859557880867612,T105N06+1GFR085,0.6,+1G (upright),Test Run 66
0.10534407883949627,14.862942280281738,T105N06+1GFR085,0.6,+1G (upright),Test Run 66
0.10570818343155518,14.867611469734863,T105N06+1GFR085,0.6,+1G (upright),Test Run 66
0.10570818343155518,14.870876850594238,T105N06+1GFR085,0.6,+1G (upright),Test Run 66
0.10570818343155518,14.873113789070738,T105N06+1GFR085,0.6,+1G (upright),Test Run 66
0.1059913591469841,14.876608051766112,T105N06+1GFR085,0.6,+1G (upright),Test Run 66
0.1059913591469841,14.879260029305112,T105N06+1GFR085,0.6,+1G (upright),Test Run 66
0.10611267710915336,14.880828632820737,T105N06+1GFR085,0.6,+1G (upright),Test Run 66
0.10635546373903883,14.883982624519987,T105N06+1GFR085,0.6,+1G (upright),Test Run 66
0.10635546373903883,14.888229145516112,T105N06+1GFR085,0.6,+1G (upright),Test Run 66
0.10675995741664103,14.889077534187987,T105N06+1GFR085,0.6,+1G (upright),Test Run 66
0.10692181516990083,14.892036213387112,T105N06+1GFR085,0.6,+1G (upright),Test Run 66
0.10692181516990083,14.894695820320738,T105N06+1GFR085,0.6,+1G (upright),Test Run 66
0.10704320848484365,14.899204792488737,T105N06+1GFR085,0.6,+1G (upright),Test Run 66
0.10740723772412886,14.902341999519987,T105N06+1GFR085,0.6,+1G (upright),Test Run 66
0.10740723772412886,14.905497517098112,T105N06+1GFR085,0.6,+1G (upright),Test Run 66
0.10773087787787478,14.906706013191862,T105N06+1GFR085,0.6,+1G (upright),Test Run 66
0.10797366450776039,14.910334553230863,T105N06+1GFR085,0.6,+1G (upright),Test Run 66
0.10797366450776039,14.913654865730862,T105N06+1GFR085,0.6,+1G (upright),Test Run 66
0.10789273563113042,14.916848530281737,T105N06+1GFR085,0.6,+1G (upright),Test Run 66
0.10817591134655948,14.919573750008237,T105N06+1GFR085,0.6,+1G (upright),Test Run 66
0.10817591134655948,14.922196735848113,T105N06+1GFR085,0.6,+1G (upright),Test Run 66
0.10821637578487633,14.926011433113738,T105N06+1GFR085,0.6,+1G (upright),Test Run 66
0.10858048037693122,14.928223957527738,T105N06+1GFR085,0.6,+1G (upright),Test Run 66
0.10858048037693122,14.930170979012113,T105N06+1GFR085,0.6,+1G (upright),Test Run 66
0.10870179833910434,14.934666218269987,T105N06+1GFR085,0.6,+1G (upright),Test Run 66
0.10906590293116325,14.936054768074612,T105N06+1GFR085,0.6,+1G (upright),Test Run 66
0.10918729624610606,14.939005817879362,T105N06+1GFR085,0.6,+1G (upright),Test Run 66
0.10918729624610606,14.944277729500488,T105N06+1GFR085,0.6,+1G (upright),Test Run 66
0.10906590293116325,14.944749226082488,T105N06+1GFR085,0.6,+1G (upright),Test Run 66
0.10955140083816481,14.947982563484862,T105N06+1GFR085,0.6,+1G (upright),Test Run 66
0.10955140083816481,14.949575581062987,T105N06+1GFR085,0.6,+1G (upright),Test Run 66
0.10951093639984795,14.953925861824612,T105N06+1GFR085,0.6,+1G (upright),Test Run 66
0.10959178992370826,14.955697407234862,T105N06+1GFR085,0.6,+1G (upright),Test Run 66
0.10987496563913719,14.958266987312987,T105N06+1GFR085,0.6,+1G (upright),Test Run 66
0.10987496563913719,14.959211506355862,T105N06+1GFR085,0.6,+1G (upright),Test Run 66
0.10987496563913719,14.962923969734863,T105N06+1GFR085,0.6,+1G (upright),Test Run 66
0.11019860579287909,14.963606037605862,T105N06+1GFR085,0.6,+1G (upright),Test Run 66
0.11019860579287909,14.967930378426237,T105N06+1GFR085,0.6,+1G (upright),Test Run 66
0.11036046354613875,14.971291889656737,T105N06+1GFR085,0.6,+1G (upright),Test Run 66
0.11044139242276456,14.973516621101988,T105N06+1GFR085,0.6,+1G (upright),Test Run 66
0.11044139242276456,14.975665058601987,T105N06+1GFR085,0.6,+1G (upright),Test Run 66
0.11096727941530957,14.978457417000488,T105N06+1GFR085,0.6,+1G (upright),Test Run 66
0.11100774385362656,14.982699360359863,T105N06+1GFR085,0.6,+1G (upright),Test Run 66
0.1114123128839983,14.983628620613738,T105N06+1GFR085,0.6,+1G (upright),Test Run 66
0.1114123128839983,14.987496723641112,T105N06+1GFR085,0.6,+1G (upright),Test Run 66
0.11153363084616756,14.989722980965237,T105N06+1GFR085,0.6,+1G (upright),Test Run 66
0.11149316640785459,14.990629353035612,T105N06+1GFR085,0.6,+1G (upright),Test Run 66
0.11149316640785459,14.993554462898862,T105N06+1GFR085,0.6,+1G (upright),Test Run 66
0.1118168065616005,14.996015705574612,T105N06+1GFR085,0.6,+1G (upright),Test Run 66
0.11209998227702943,14.998985065926238,T105N06+1GFR085,0.6,+1G (upright),Test Run 66
0.11209998227702943,15.000224079598112,T105N06+1GFR085,0.6,+1G (upright),Test Run 66
0.1122618400302852,15.004090656746488,T105N06+1GFR085,0.6,+1G (upright),Test Run 66
0.11282819146114306,15.006326069344237,T105N06+1GFR085,0.6,+1G (upright),Test Run 66
0.11282819146114306,15.007441486824613,T105N06+1GFR085,0.6,+1G (upright),Test Run 66
0.11294958477608587,15.010816730965237,T105N06+1GFR085,0.6,+1G (upright),Test Run 66
0.11299004921440287,15.014016499031737,T105N06+1GFR085,0.6,+1G (upright),Test Run 66
0.11299004921440287,15.015188374031737,T105N06+1GFR085,0.6,+1G (upright),Test Run 66
0.11307090273825915,15.018343891609863,T105N06+1GFR085,0.6,+1G (upright),Test Run 66
0.1133136140153751,15.019021381844237,T105N06+1GFR085,0.6,+1G (upright),Test Run 66
0.1133136140153751,15.022759785164487,T105N06+1GFR085,0.6,+1G (upright),Test Run 66
0.11327322492983179,15.024189533699612,T105N06+1GFR085,0.6,+1G (upright),Test Run 66
0.1137991119223768,15.025854267586363,T105N06+1GFR085,0.6,+1G (upright),Test Run 66
0.1137991119223768,15.028727497566862,T105N06+1GFR085,0.6,+1G (upright),Test Run 66
0.1138800407990026,15.031620563973112,T105N06+1GFR085,0.6,+1G (upright),Test Run 66
0.1138800407990026,15.032414021004362,T105N06+1GFR085,0.6,+1G (upright),Test Run 66
0.1138800407990026,15.034721149910613,T105N06+1GFR085,0.6,+1G (upright),Test Run 66
0.11408228763780573,15.038624348152737,T105N06+1GFR085,0.6,+1G (upright),Test Run 66
0.11436546335323465,15.039008869637112,T105N06+1GFR085,0.6,+1G (upright),Test Run 66
0.11444639222986448,15.041561665047363,T105N06+1GFR085,0.6,+1G (upright),Test Run 66
0.11444639222986448,15.044918598641113,T105N06+1GFR085,0.6,+1G (upright),Test Run 66
0.11481049682192337,15.046487202156737,T105N06+1GFR085,0.6,+1G (upright),Test Run 66
0.11472956794529354,15.049763264168362,T105N06+1GFR085,0.6,+1G (upright),Test Run 66
0.11472956794529354,15.049236835945738,T105N06+1GFR085,0.6,+1G (upright),Test Run 66
0.1150936725373523,15.052529682625487,T105N06+1GFR085,0.6,+1G (upright),Test Run 66
0.11533638381446437,15.056803669441862,T105N06+1GFR085,0.6,+1G (upright),Test Run 66
0.11533638381446437,15.056724323738738,T105N06+1GFR085,0.6,+1G (upright),Test Run 66
0.11529591937615138,15.059402241219237,T105N06+1GFR085,0.6,+1G (upright),Test Run 66
0.11570048840652312,15.061454548348113,T105N06+1GFR085,0.6,+1G (upright),Test Run 66
0.11570048840652312,15.065191425789488,T105N06+1GFR085,0.6,+1G (upright),Test Run 66
0.11570048840652312,15.067024006355862,T105N06+1GFR085,0.6,+1G (upright),Test Run 66
0.11602412856026904,15.068113483894987,T105N06+1GFR085,0.6,+1G (upright),Test Run 66
0.11650955111449705,15.070649494637113,T105N06+1GFR085,0.6,+1G (upright),Test Run 66
0.11650955111449705,15.073138203133237,T105N06+1GFR085,0.6,+1G (upright),Test Run 66
0.11671187330606969,15.075329365242613,T105N06+1GFR085,0.6,+1G (upright),Test Run 66
0.11687365570655596,15.078271259773862,T105N06+1GFR085,0.6,+1G (upright),Test Run 66
0.11687365570655596,15.079380573738737,T105N06+1GFR085,0.6,+1G (upright),Test Run 66
