Repository: schandel33/gitrep

# Nozzle Tensile Test Analysis

Stress-vs-strain analysis of tensile pulls across 4 nozzle sizes (0.6, 1.4,
2.2, 2.6 mm) x 2 print-gravity orientations (+1G upright / -1G inverted),
printed at 105 C with a 0.85 flow ratio.

## Data-quality issues found and how they're handled

1. **Load-cell zero offset.** 10 of 17 runs record small negative Load
   values for the first handful of samples (up to ~180, always <0.5% of the
   file) before the crosshead starts moving — load-cell noise around zero,
   not real load. The script computes the mean Load over all
   pre-motion samples (`Crosshead < crosshead_zero_threshold_mm`) and
   subtracts it from the whole run.
2.

File: nozzle_tensile_analysis/analysis_output/all_curves_tidy.csv (part 12 of 151)
Strain,Stress_MPa,condition,nozzle_mm,gravity,run
0.11675233774438268,15.080019917000488,T105N06+1GFR085,0.6,+1G (upright),Test Run 66
0.1174400071374138,15.084426655281737,T105N06+1GFR085,0.6,+1G (upright),Test Run 66
0.1174400071374138,15.085410847176238,T105N06+1GFR085,0.6,+1G (upright),Test Run 66
0.11756140045235661,15.085792316902737,T105N06+1GFR085,0.6,+1G (upright),Test Run 66
0.1176018648906736,15.089555134285613,T105N06+1GFR085,0.6,+1G (upright),Test Run 66
0.11788504060610253,15.091793598641113,T105N06+1GFR085,0.6,+1G (upright),Test Run 66
0.11788504060610253,15.093348469246488,T105N06+1GFR085,0.6,+1G (upright),Test Run 66
0.11828960963647427,15.095110859383237,T105N06+1GFR085,0.6,+1G (upright),Test Run 66
0.11800643392104533,15.097991718758237,T105N06+1GFR085,0.6,+1G (upright),Test Run 66
0.11800643392104533,15.097916950691863,T105N06+1GFR085,0.6,+1G (upright),Test Run 66
0.11853232091359035,15.102537312019987,T105N06+1GFR085,0.6,+1G (upright),Test Run 66
0.11869410331407647,15.103651203621487,T105N06+1GFR085,0.6,+1G (upright),Test Run 66
0.11869410331407647,15.104092182625488,T105N06+1GFR085,0.6,+1G (upright),Test Run 66
0.11857278535190319,15.107240070808988,T105N06+1GFR085,0.6,+1G (upright),Test Run 66
0.11897727902950539,15.107880939949613,T105N06+1GFR085,0.6,+1G (upright),Test Run 66
0.11897727902950539,15.110618366707488,T105N06+1GFR085,0.6,+1G (upright),Test Run 66
0.11926053009770399,15.113750996101988,T105N06+1GFR085,0.6,+1G (upright),Test Run 66
0.11950324137481992,15.112756123055112,T105N06+1GFR085,0.6,+1G (upright),Test Run 66
0.11950324137481992,15.114637531746487,T105N06+1GFR085,0.6,+1G (upright),Test Run 66
0.11974595265193602,15.117890705574613,T105N06+1GFR085,0.6,+1G (upright),Test Run 66
0.12011005724399478,15.120596088875487,T105N06+1GFR085,0.6,+1G (upright),Test Run 66
0.12011005724399478,15.120997395027738,T105N06+1GFR085,0.6,+1G (upright),Test Run 66
0.12006959280567792,15.121853413094238,T105N06+1GFR085,0.6,+1G (upright),Test Run 66
0.12027183964448103,15.124564899910613,T105N06+1GFR085,0.6,+1G (upright),Test Run 66
0.12027183964448103,15.126131977547363,T105N06+1GFR085,0.6,+1G (upright),Test Run 66
0.12071687311316559,15.129214252937988,T105N06+1GFR085,0.6,+1G (upright),Test Run 66
0.12079780198979558,15.130573811043362,T105N06+1GFR085,0.6,+1G (upright),Test Run 66
0.12079780198979558,15.133141865242612,T105N06+1GFR085,0.6,+1G (upright),Test Run 66
0.12083819107533889,15.132812275398862,T105N06+1GFR085,0.6,+1G (upright),Test Run 66
0.1210809777052245,15.134267963875487,T105N06+1GFR085,0.6,+1G (upright),Test Run 66
0.12124276010571061,15.137159504402737,T105N06+1GFR085,0.6,+1G (upright),Test Run 66
0.12124276010571061,15.138306965340238,T105N06+1GFR085,0.6,+1G (upright),Test Run 66
0.12189004041319842,15.139861835945737,T105N06+1GFR085,0.6,+1G (upright),Test Run 66
0.12176872245102514,15.141073383797362,T105N06+1GFR085,0.6,+1G (upright),Test Run 66
0.12176872245102514,15.144111408699612,T105N06+1GFR085,0.6,+1G (upright),Test Run 66
0.12209228725199753,15.145937885750488,T105N06+1GFR085,0.6,+1G (upright),Test Run 66
0.12229460944357017,15.147219624031738,T105N06+1GFR085,0.6,+1G (upright),Test Run 66
0.12229460944357017,15.148902668465237,T105N06+1GFR085,0.6,+1G (upright),Test Run 66
0.12233507388188716,15.150277485359862,T105N06+1GFR085,0.6,+1G (upright),Test Run 66
0.12265871403562892,15.152436604012113,T105N06+1GFR085,0.6,+1G (upright),Test Run 66
0.12282049643611517,15.154682697762112,T105N06+1GFR085,0.6,+1G (upright),Test Run 66
0.12282049643611517,15.155660786141112,T105N06+1GFR085,0.6,+1G (upright),Test Run 66
0.12314413658986109,15.158414997566862,T105N06+1GFR085,0.6,+1G (upright),Test Run 66
0.12342731230529001,15.159530415047362,T105N06+1GFR085,0.6,+1G (upright),Test Run 66
0.12342731230529001,15.159922565926237,T105N06+1GFR085,0.6,+1G (upright),Test Run 66
0.12338684786697302,15.162026752937987,T105N06+1GFR085,0.6,+1G (upright),Test Run 66
0.12358917005854565,15.163689960945737,T105N06+1GFR085,0.6,+1G (upright),Test Run 66
0.12358917005854565,15.165810932625487,T105N06+1GFR085,0.6,+1G (upright),Test Run 66
0.12415552148940365,15.166943134773863,T105N06+1GFR085,0.6,+1G (upright),Test Run 66
0.12431730388988976,15.167117084969238,T105N06+1GFR085,0.6,+1G (upright),Test Run 66
0.12431730388988976,15.170951618660613,T105N06+1GFR085,0.6,+1G (upright),Test Run 66
0.12447916164314957,15.171641315926237,T105N06+1GFR085,0.6,+1G (upright),Test Run 66
0.12484326623520832,15.173501362312987,T105N06+1GFR085,0.6,+1G (upright),Test Run 66
0.12484326623520832,15.174784626473112,T105N06+1GFR085,0.6,+1G (upright),Test Run 66
0.1249241197590646,15.176757587898862,T105N06+1GFR085,0.6,+1G (upright),Test Run 66
0.1252477599128065,15.178951801766113,T105N06+1GFR085,0.6,+1G (upright),Test Run 66
0.1252477599128065,15.178321613777737,T105N06+1GFR085,0.6,+1G (upright),Test Run 66
0.12569279338149525,15.180302204598112,T105N06+1GFR085,0.6,+1G (upright),Test Run 66
0.12557140006655243,15.181275715340238,T105N06+1GFR085,0.6,+1G (upright),Test Run 66
0.12557140006655243,15.182937397469237,T105N06+1GFR085,0.6,+1G (upright),Test Run 66
0.12577372225812508,15.185310139168362,T105N06+1GFR085,0.6,+1G (upright),Test Run 66
0.12609736241186698,15.187794270027737,T105N06+1GFR085,0.6,+1G (upright),Test Run 66
0.12609736241186698,15.186356892098113,T105N06+1GFR085,0.6,+1G (upright),Test Run 66
0.12597596909692416,15.189333881844238,T105N06+1GFR085,0.6,+1G (upright),Test Run 66
0.12617821593572326,15.191203083504362,T105N06+1GFR085,0.6,+1G (upright),Test Run 66
0.12617821593572326,15.191404499519987,T105N06+1GFR085,0.6,+1G (upright),Test Run 66
0.12646146700392571,15.194968952644988,T105N06+1GFR085,0.6,+1G (upright),Test Run 66
0.12682549624321107,15.195025410164487,T105N06+1GFR085,0.6,+1G (upright),Test Run 66
0.12682549624321107,15.197112812508237,T105N06+1GFR085,0.6,+1G (upright),Test Run 66
0.127149136396957,15.195138325203612,T105N06+1GFR085,0.6,+1G (upright),Test Run 66
0.1276750987422714,15.198814167488738,T105N06+1GFR085,0.6,+1G (upright),Test Run 66
0.12763463430395855,15.199957050789488,T105N06+1GFR085,0.6,+1G (upright),Test Run 66
0.12763463430395855,15.200352253426237,T105N06+1GFR085,0.6,+1G (upright),Test Run 66
0.12783688114275765,15.202346577156737,T105N06+1GFR085,0.6,+1G (upright),Test Run 66
0.12812005685818656,15.204145588387112,T105N06+1GFR085,0.6,+1G (upright),Test Run 66
0.12812005685818656,15.204635395516112,T105N06+1GFR085,0.6,+1G (upright),Test Run 66
0.12836276813530267,15.208230366219237,T105N06+1GFR085,0.6,+1G (upright),Test Run 66
0.1287673371656744,15.208868183601988,T105N06+1GFR085,0.6,+1G (upright),Test Run 66
0.1287673371656744,15.210793842781737,T105N06+1GFR085,0.6,+1G (upright),Test Run 66
0.12880780160398722,15.210561909187987,T105N06+1GFR085,0.6,+1G (upright),Test Run 66
0.12901004844279035,15.211601032723113,T105N06+1GFR085,0.6,+1G (upright),Test Run 66
0.12901004844279035,15.214373554695737,T105N06+1GFR085,0.6,+1G (upright),Test Run 66
0.12937415303484923,15.215525593269987,T105N06+1GFR085,0.6,+1G (upright),Test Run 66
0.12945508191147503,15.216616596687988,T105N06+1GFR085,0.6,+1G (upright),Test Run 66
0.12965732875027816,15.216853107918363,T105N06+1GFR085,0.6,+1G (upright),Test Run 66
0.12965732875027816,15.218778767098112,T105N06+1GFR085,0.6,+1G (upright),Test Run 66
0.12969779318859115,15.220149006355863,T105N06+1GFR085,0.6,+1G (upright),Test Run 66
0.1298596509418508,15.220283283699612,T105N06+1GFR085,0.6,+1G (upright),Test Run 66
0.1298596509418508,15.223597492683988,T105N06+1GFR085,0.6,+1G (upright),Test Run 66
0.130264144619449,15.223223652351987,T105N06+1GFR085,0.6,+1G (upright),Test Run 66
0.13054739568765159,15.225919880379362,T105N06+1GFR085,0.6,+1G (upright),Test Run 66
0.13054739568765159,15.224209370125488,T105N06+1GFR085,0.6,+1G (upright),Test Run 66
0.13099235380356664,15.227032246101988,T105N06+1GFR085,0.6,+1G (upright),Test Run 66
0.13123506508068272,15.228068317879362,T105N06+1GFR085,0.6,+1G (upright),Test Run 66
0.13111374711850945,15.228568806160613,T105N06+1GFR085,0.6,+1G (upright),Test Run 66
0.13111374711850945,15.230555500496488,T105N06+1GFR085,0.6,+1G (upright),Test Run 66
0.13139692283393836,15.231419147957487,T105N06+1GFR085,0.6,+1G (upright),Test Run 66
0.1316800985493673,15.231800617683987,T105N06+1GFR085,0.6,+1G (upright),Test Run 66
0.1316800985493673,15.232554401863737,T105N06+1GFR085,0.6,+1G (upright),Test Run 66
0.13200373870311322,15.233154072273862,T105N06+1GFR085,0.6,+1G (upright),Test Run 66
0.13228691441854212,15.233743061531737,T105N06+1GFR085,0.6,+1G (upright),Test Run 66
0.13228691441854212,15.235349812019987,T105N06+1GFR085,0.6,+1G (upright),Test Run 66
0.1323273788568551,15.238754047859862,T105N06+1GFR085,0.6,+1G (upright),Test Run 66
0.13236784329517212,15.238537373055113,T105N06+1GFR085,0.6,+1G (upright),Test Run 66
0.13236784329517212,15.239135517586362,T105N06+1GFR085,0.6,+1G (upright),Test Run 66
0.13281280141108714,15.241311420906737,T105N06+1GFR085,0.6,+1G (upright),Test Run 66
0.13261055457228405,15.241891254891112,T105N06+1GFR085,0.6,+1G (upright),Test Run 66
0.13261055457228405,15.244318928230863,T105N06+1GFR085,0.6,+1G (upright),Test Run 66
0.13293419472602996,15.244959797371488,T105N06+1GFR085,0.6,+1G (upright),Test Run 66
0.13337915284194513,15.245309223641112,T105N06+1GFR085,0.6,+1G (upright),Test Run 66
0.13337915284194513,15.247170795906737,T105N06+1GFR085,0.6,+1G (upright),Test Run 66
0.13354101059520077,15.248110737312988,T105N06+1GFR085,0.6,+1G (upright),Test Run 66
0.13378372187231688,15.247562946785612,T105N06+1GFR085,0.6,+1G (upright),Test Run 66
0.13378372187231688,15.248760761726988,T105N06+1GFR085,0.6,+1G (upright),Test Run 66
0.1342287553410056,15.249368061531737,T105N06+1GFR085,0.6,+1G (upright),Test Run 66
0.13402643314943283,15.250857319344238,T105N06+1GFR085,0.6,+1G (upright),Test Run 66
0.13402643314943283,15.251836933601988,T105N06+1GFR085,0.6,+1G (upright),Test Run 66
0.13426921977931844,15.253483356941862,T105N06+1GFR085,0.6,+1G (upright),Test Run 66
0.13483557121017642,15.254688801277737,T105N06+1GFR085,0.6,+1G (upright),Test Run 66
0.13483557121017642,15.255097736824613,T105N06+1GFR085,0.6,+1G (upright),Test Run 66
0.13524014024055217,15.255840839851988,T105N06+1GFR085,0.6,+1G (upright),Test Run 66
0.13528052932609147,15.257464375008237,T105N06+1GFR085,0.6,+1G (upright),Test Run 66
0.13528052932609147,15.257862629402737,T105N06+1GFR085,0.6,+1G (upright),Test Run 66
0.13576602723309317,15.259150471199613,T105N06+1GFR085,0.6,+1G (upright),Test Run 66
0.1356041694798374,15.261111225594238,T105N06+1GFR085,0.6,+1G (upright),Test Run 66
0.1356041694798374,15.260873188484862,T105N06+1GFR085,0.6,+1G (upright),Test Run 66
0.13592780963357928,15.262029804695738,T105N06+1GFR085,0.6,+1G (upright),Test Run 66
0.1362514497873252,15.263612141121488,T105N06+1GFR085,0.6,+1G (upright),Test Run 66
0.1362514497873252,15.265366901863738,T105N06+1GFR085,0.6,+1G (upright),Test Run 66
0.13633237866395503,15.266052021492612,T105N06+1GFR085,0.6,+1G (upright),Test Run 66
0.1364942364172108,15.266076435555112,T105N06+1GFR085,0.6,+1G (upright),Test Run 66
0.13710105228638567,15.268809284676237,T105N06+1GFR085,0.6,+1G (upright),Test Run 66
0.13710105228638567,15.268250812996488,T105N06+1GFR085,0.6,+1G (upright),Test Run 66
0.13710105228638567,15.269625629891113,T105N06+1GFR085,0.6,+1G (upright),Test Run 66
0.13738422800181457,15.270097126473113,T105N06+1GFR085,0.6,+1G (upright),Test Run 66
0.13738422800181457,15.270443500984863,T105N06+1GFR085,0.6,+1G (upright),Test Run 66
0.13738422800181457,15.271269001473112,T105N06+1GFR085,0.6,+1G (upright),Test Run 66
0.13730329912518474,15.272271503914487,T105N06+1GFR085,0.6,+1G (upright),Test Run 66
0.13730329912518474,15.273541035164488,T105N06+1GFR085,0.6,+1G (upright),Test Run 66
0.1379910438709854,15.273783649910612,T105N06+1GFR085,0.6,+1G (upright),Test Run 66
0.13815282627147152,15.275607075203613,T105N06+1GFR085,0.6,+1G (upright),Test Run 66
0.13815282627147152,15.274551167000487,T105N06+1GFR085,0.6,+1G (upright),Test Run 66
0.13847646642521744,15.277873005379362,T105N06+1GFR085,0.6,+1G (upright),Test Run 66
0.13875964214064637,15.278159870613738,T105N06+1GFR085,0.6,+1G (upright),Test Run 66
0.13888103545558916,15.279990925301238,T105N06+1GFR085,0.6,+1G (upright),Test Run 66
0.13888103545558916,15.280183186043363,T105N06+1GFR085,0.6,+1G (upright),Test Run 66
0.1392856044859609,15.278306354988738,T105N06+1GFR085,0.6,+1G (upright),Test Run 66
0.1392856044859609,15.279203571785612,T105N06+1GFR085,0.6,+1G (upright),Test Run 66
0.1392856044859609,15.280180134285612,T105N06+1GFR085,0.6,+1G (upright),Test Run 66
0.13932599357150435,15.280401386726988,T105N06+1GFR085,0.6,+1G (upright),Test Run 66
0.1397710270401931,15.283022846687988,T105N06+1GFR085,0.6,+1G (upright),Test Run 66
0.13969009816356312,15.284275593269987,T105N06+1GFR085,0.6,+1G (upright),Test Run 66
0.13969009816356312,15.285568012703612,T105N06+1GFR085,0.6,+1G (upright),Test Run 66
0.14009466719393485,15.285337604988737,T105N06+1GFR085,0.6,+1G (upright),Test Run 66
0.14041830734768077,15.287679829109862,T105N06+1GFR085,0.6,+1G (upright),Test Run 66
0.14041830734768077,15.285777058113737,T105N06+1GFR085,0.6,+1G (upright),Test Run 66
0.14045877178599372,15.286729206551238,T105N06+1GFR085,0.6,+1G (upright),Test Run 66
0.14114651653179439,15.287910236824612,T105N06+1GFR085,0.6,+1G (upright),Test Run 66
0.14114651653179439,15.289101948250487,T105N06+1GFR085,0.6,+1G (upright),Test Run 66
0.14126783449396768,15.288305439461363,T105N06+1GFR085,0.6,+1G (upright),Test Run 66
0.14138922780891047,15.289913715828613,T105N06+1GFR085,0.6,+1G (upright),Test Run 66
0.14138922780891047,15.288970722664487,T105N06+1GFR085,0.6,+1G (upright),Test Run 66
0.14187465036313848,15.290748371590237,T105N06+1GFR085,0.6,+1G (upright),Test Run 66
0.14175333240096924,15.290640034187987,T105N06+1GFR085,0.6,+1G (upright),Test Run 66
0.14207697255471113,15.292271198738737,T105N06+1GFR085,0.6,+1G (upright),Test Run 66
0.14207697255471113,15.293441547859862,T105N06+1GFR085,0.6,+1G (upright),Test Run 66
0.14244107714677004,15.294062580574613,T105N06+1GFR085,0.6,+1G (upright),Test Run 66
0.14244107714677004,15.294221271980863,T105N06+1GFR085,0.6,+1G (upright),Test Run 66
0.14244107714677004,15.294404377449613,T105N06+1GFR085,0.6,+1G (upright),Test Run 66
0.14300742857762788,15.296438374031737,T105N06+1GFR085,0.6,+1G (upright),Test Run 66
0.143169210978114,15.295863117683988,T105N06+1GFR085,0.6,+1G (upright),Test Run 66
0.143169210978114,15.298460163582487,T105N06+1GFR085,0.6,+1G (upright),Test Run 66
0.1433310687313738,15.298031391609863,T105N06+1GFR085,0.6,+1G (upright),Test Run 66
0.1435333155701729,15.297234882820737,T105N06+1GFR085,0.6,+1G (upright),Test Run 66
0.1435333155701729,15.299503864754362,T105N06+1GFR085,0.6,+1G (upright),Test Run 66
0.1439783490388616,15.299011005867612,T105N06+1GFR085,0.6,+1G (upright),Test Run 66
0.1439783490388616,15.298437275398863,T105N06+1GFR085,0.6,+1G (upright),Test Run 66
0.1439783490388616,15.300117268074612,T105N06+1GFR085,0.6,+1G (upright),Test Run 66
0.14470648287020557,15.299680866707487,T105N06+1GFR085,0.6,+1G (upright),Test Run 66
0.1445042360314065,15.300739826668362,T105N06+1GFR085,0.6,+1G (upright),Test Run 66
0.14486834062346138,15.302628864754363,T105N06+1GFR085,0.6,+1G (upright),Test Run 66
0.14486834062346138,15.303062214363738,T105N06+1GFR085,0.6,+1G (upright),Test Run 66
0.1450301230239475,15.302470173348112,T105N06+1GFR085,0.6,+1G (upright),Test Run 66
0.14511105190057733,15.304903950203613,T105N06+1GFR085,0.6,+1G (upright),Test Run 66
0.14511105190057733,15.305111469734863,T105N06+1GFR085,0.6,+1G (upright),Test Run 66
0.14551562093094905,15.302990498055113,T105N06+1GFR085,0.6,+1G (upright),Test Run 66
0.14563693889312232,15.304011311043363,T105N06+1GFR085,0.6,+1G (upright),Test Run 66
0.14563693889312232,15.305288471687987,T105N06+1GFR085,0.6,+1G (upright),Test Run 66
0.14600104348518123,15.308390583504362,T105N06+1GFR085,0.6,+1G (upright),Test Run 66
0.14624375476229315,15.307822956551238,T105N06+1GFR085,0.6,+1G (upright),Test Run 66
0.14640561251555295,15.307139362801237,T105N06+1GFR085,0.6,+1G (upright),Test Run 66
0.14640561251555295,15.308361591805113,T105N06+1GFR085,0.6,+1G (upright),Test Run 66
0.1466887882309819,15.309698261726988,T105N06+1GFR085,0.6,+1G (upright),Test Run 66
0.14672925266929485,15.309159626473113,T105N06+1GFR085,0.6,+1G (upright),Test Run 66
0.14672925266929485,15.310078205574612,T105N06+1GFR085,0.6,+1G (upright),Test Run 66
0.1470933572613536,15.310946430672363,T105N06+1GFR085,0.6,+1G (upright),Test Run 66
0.1471338216996706,15.310328449715238,T105N06+1GFR085,0.6,+1G (upright),Test Run 66
0.1471338216996706,15.311706318367612,T105N06+1GFR085,0.6,+1G (upright),Test Run 66
0.14737653297678252,15.311730732430112,T105N06+1GFR085,0.6,+1G (upright),Test Run 66
0.14794288440764455,15.312605061043362,T105N06+1GFR085,0.6,+1G (upright),Test Run 66
0.14794288440764455,15.312432636726987,T105N06+1GFR085,0.6,+1G (upright),Test Run 66
0.14802381328427036,15.312682880867612,T105N06+1GFR085,0.6,+1G (upright),Test Run 66
0.14810466680813067,15.314761127937988,T105N06+1GFR085,0.6,+1G (upright),Test Run 66
0.14859016471513237,15.313113178719238,T105N06+1GFR085,0.6,+1G (upright),Test Run 66
0.14859016471513237,15.313654865730863,T105N06+1GFR085,0.6,+1G (upright),Test Run 66
0.1486306291534452,15.315604938973113,T105N06+1GFR085,0.6,+1G (upright),Test Run 66
0.14903519818381694,15.315298237312987,T105N06+1GFR085,0.6,+1G (upright),Test Run 66
0.14903519818381694,15.315995563973113,T105N06+1GFR085,0.6,+1G (upright),Test Run 66
0.14927790946093303,15.317698444832487,T105N06+1GFR085,0.6,+1G (upright),Test Run 66
0.14943969186141914,15.316737141121488,T105N06+1GFR085,0.6,+1G (upright),Test Run 66
0.14943969186141914,15.317194904793363,T105N06+1GFR085,0.6,+1G (upright),Test Run 66
0.15000604329227712,15.319282307137112,T105N06+1GFR085,0.6,+1G (upright),Test Run 66
0.15032968344601888,15.319297565926238,T105N06+1GFR085,0.6,+1G (upright),Test Run 66
0.1502488299221626,15.318914570320738,T105N06+1GFR085,0.6,+1G (upright),Test Run 66
0.1502488299221626,15.319579853523862,T105N06+1GFR085,0.6,+1G (upright),Test Run 66
0.15085564579133745,15.318522419441862,T105N06+1GFR085,0.6,+1G (upright),Test Run 66
0.15069378803807779,15.319498981941862,T105N06+1GFR085,0.6,+1G (upright),Test Run 66
0.15069378803807779,15.320898212898863,T105N06+1GFR085,0.6,+1G (upright),Test Run 66
0.15138153278388244,15.319659199226987,T105N06+1GFR085,0.6,+1G (upright),Test Run 66
0.15146246166050825,15.319572224129363,T105N06+1GFR085,0.6,+1G (upright),Test Run 66
0.15146246166050825,15.322160114754363,T105N06+1GFR085,0.6,+1G (upright),Test Run 66
0.15174563737593733,15.321619953621488,T105N06+1GFR085,0.6,+1G (upright),Test Run 66
0.15202881309137029,15.321729816902737,T105N06+1GFR085,0.6,+1G (upright),Test Run 66
0.15202881309137029,15.322631611336362,T105N06+1GFR085,0.6,+1G (upright),Test Run 66
0.152433382121742,15.323594440926238,T105N06+1GFR085,0.6,+1G (upright),Test Run 66
0.152433382121742,15.322579731453612,T105N06+1GFR085,0.6,+1G (upright),Test Run 66
0.152433382121742,15.321752705086363,T105N06+1GFR085,0.6,+1G (upright),Test Run 66
0.1528783402376572,15.322623981941863,T105N06+1GFR085,0.6,+1G (upright),Test Run 66
0.15279748671380092,15.323864521492613,T105N06+1GFR085,0.6,+1G (upright),Test Run 66
0.15279748671380092,15.323660053719237,T105N06+1GFR085,0.6,+1G (upright),Test Run 66
0.15324244482971594,15.324159016121488,T105N06+1GFR085,0.6,+1G (upright),Test Run 66
0.15368747829840065,15.324056782234862,T105N06+1GFR085,0.6,+1G (upright),Test Run 66
0.15376833182226096,15.322123493660612,T105N06+1GFR085,0.6,+1G (upright),Test Run 66
0.15376833182226096,15.325842060555113,T105N06+1GFR085,0.6,+1G (upright),Test Run 66
0.15413243641431568,15.326276936043362,T105N06+1GFR085,0.6,+1G (upright),Test Run 66
0.1546179343213174,15.323115314949613,T105N06+1GFR085,0.6,+1G (upright),Test Run 66
0.1546179343213174,15.326765217293362,T105N06+1GFR085,0.6,+1G (upright),Test Run 66
0.15457746988300441,15.324969257820737,T105N06+1GFR085,0.6,+1G (upright),Test Run 66
0.1549011100367463,15.327369465340237,T105N06+1GFR085,0.6,+1G (upright),Test Run 66
0.1549011100367463,15.325237812508238,T105N06+1GFR085,0.6,+1G (upright),Test Run 66
0.15518428575217927,15.326437153328612,T105N06+1GFR085,0.6,+1G (upright),Test Run 66
0.15538653259097834,15.325233234871487,T105N06+1GFR085,0.6,+1G (upright),Test Run 66
0.15587203049798007,15.325788654793362,T105N06+1GFR085,0.6,+1G (upright),Test Run 66
0.15587203049798007,15.326463093269988,T105N06+1GFR085,0.6,+1G (upright),Test Run 66
0.15583156605966306,15.327651752937987,T105N06+1GFR085,0.6,+1G (upright),Test Run 66
0.1563169886138951,15.326359333504362,T105N06+1GFR085,0.6,+1G (upright),Test Run 66
0.1563169886138951,15.326353229988737,T105N06+1GFR085,0.6,+1G (upright),Test Run 66
0.1565597752437807,15.329127277840238,T105N06+1GFR085,0.6,+1G (upright),Test Run 66
0.15680248652089665,15.328263630379363,T105N06+1GFR085,0.6,+1G (upright),Test Run 66
0.15680248652089665,15.328506245125487,T105N06+1GFR085,0.6,+1G (upright),Test Run 66
0.15724744463681184,15.327697529305112,T105N06+1GFR085,0.6,+1G (upright),Test Run 66
0.15736883795175466,15.327683796394988,T105N06+1GFR085,0.6,+1G (upright),Test Run 66
0.15736883795175466,15.329560627449613,T105N06+1GFR085,0.6,+1G (upright),Test Run 66
0.15753062035224077,15.328936542976987,T105N06+1GFR085,0.6,+1G (upright),Test Run 66
0.15781387142044337,15.329902424324612,T105N06+1GFR085,0.6,+1G (upright),Test Run 66
0.15769247810550058,15.327868427742612,T105N06+1GFR085,0.6,+1G (upright),Test Run 66
0.15769247810550058,15.329730000008237,T105N06+1GFR085,0.6,+1G (upright),Test Run 66
0.1584206872896142,15.330477680672363,T105N06+1GFR085,0.6,+1G (upright),Test Run 66
0.1588251809672164,15.330572285164488,T105N06+1GFR085,0.6,+1G (upright),Test Run 66
0.1588251809672164,15.332423176277738,T105N06+1GFR085,0.6,+1G (upright),Test Run 66
0.15894657428215908,15.331159748543362,T105N06+1GFR085,0.6,+1G (upright),Test Run 66
0.15935114331253095,15.332375874031737,T105N06+1GFR085,0.6,+1G (upright),Test Run 66
0.15935114331253095,15.332746662605862,T105N06+1GFR085,0.6,+1G (upright),Test Run 66
0.15935114331253095,15.332244648445737,T105N06+1GFR085,0.6,+1G (upright),Test Run 66
0.1598770303050758,15.333016743172362,T105N06+1GFR085,0.6,+1G (upright),Test Run 66
0.1598770303050758,15.332700886238737,T105N06+1GFR085,0.6,+1G (upright),Test Run 66
0.1599174947433888,15.333154072273862,T105N06+1GFR085,0.6,+1G (upright),Test Run 66
0.1599579591817058,15.332603229988738,T105N06+1GFR085,0.6,+1G (upright),Test Run 66
0.1599579591817058,15.332406391609862,T105N06+1GFR085,0.6,+1G (upright),Test Run 66
0.16060523948919347,15.332322468269988,T105N06+1GFR085,0.6,+1G (upright),Test Run 66
0.16088841520462252,15.333210529793362,T105N06+1GFR085,0.6,+1G (upright),Test Run 66
0.16105019760510864,15.333697285164487,T105N06+1GFR085,0.6,+1G (upright),Test Run 66
0.16105019760510864,15.332934345711362,T105N06+1GFR085,0.6,+1G (upright),Test Run 66
0.1614143021971674,15.336149372566862,T105N06+1GFR085,0.6,+1G (upright),Test Run 66
0.16153569551211022,15.336221088875487,T105N06+1GFR085,0.6,+1G (upright),Test Run 66
0.16153569551211022,15.334838642586362,T105N06+1GFR085,0.6,+1G (upright),Test Run 66
0.16194018918971242,15.332755817879363,T105N06+1GFR085,0.6,+1G (upright),Test Run 66
0.16226382934345432,15.334271015633238,T105N06+1GFR085,0.6,+1G (upright),Test Run 66
0.16226382934345432,15.331774677742612,T105N06+1GFR085,0.6,+1G (upright),Test Run 66
0.16226382934345432,15.334368671883237,T105N06+1GFR085,0.6,+1G (upright),Test Run 66
0.16278979168876886,15.334202351082487,T105N06+1GFR085,0.6,+1G (upright),Test Run 66
0.16295157408925498,15.333437885750488,T105N06+1GFR085,0.6,+1G (upright),Test Run 66
0.16295157408925498,15.333732380379363,T105N06+1GFR085,0.6,+1G (upright),Test Run 66
0.16299203852757196,15.333643879402738,T105N06+1GFR085,0.6,+1G (upright),Test Run 66
0.16363931883505978,15.334118427742613,T105N06+1GFR085,0.6,+1G (upright),Test Run 66
0.16363931883505978,15.331670917976988,T105N06+1GFR085,0.6,+1G (upright),Test Run 66
0.16363931883505978,15.333814777840237,T105N06+1GFR085,0.6,+1G (upright),Test Run 66
0.1642461347042306,15.335584797371487,T105N06+1GFR085,0.6,+1G (upright),Test Run 66
0.1642461347042306,15.334252705086362,T105N06+1GFR085,0.6,+1G (upright),Test Run 66
0.16465070373460233,15.333633198250487,T105N06+1GFR085,0.6,+1G (upright),Test Run 66
0.16452931041965954,15.332609333504362,T105N06+1GFR085,0.6,+1G (upright),Test Run 66
0.16489341501171828,15.333195271004362,T105N06+1GFR085,0.6,+1G (upright),Test Run 66
0.16489341501171828,15.332778706062987,T105N06+1GFR085,0.6,+1G (upright),Test Run 66
0.1652575196037772,15.334312214363738,T105N06+1GFR085,0.6,+1G (upright),Test Run 66
0.1654597664425763,15.333576740730862,T105N06+1GFR085,0.6,+1G (upright),Test Run 66
0.1654597664425763,15.333857502449613,T105N06+1GFR085,0.6,+1G (upright),Test Run 66
0.16586433547295204,15.334757771004362,T105N06+1GFR085,0.6,+1G (upright),Test Run 66
0.16602611787343816,15.331586994637112,T105N06+1GFR085,0.6,+1G (upright),Test Run 66
0.16602611787343816,15.333660664070738,T105N06+1GFR085,0.6,+1G (upright),Test Run 66
0.16659246930429614,15.335630573738737,T105N06+1GFR085,0.6,+1G (upright),Test Run 66
0.16651161578043583,15.334515156258238,T105N06+1GFR085,0.6,+1G (upright),Test Run 66
0.1669565738963549,15.334663166512112,T105N06+1GFR085,0.6,+1G (upright),Test Run 66
0.1669565738963549,15.333993305672362,T105N06+1GFR085,0.6,+1G (upright),Test Run 66
0.1672802140500968,15.332739033211363,T105N06+1GFR085,0.6,+1G (upright),Test Run 66
0.1671588960879235,15.334805073250488,T105N06+1GFR085,0.6,+1G (upright),Test Run 66
0.1671588960879235,15.331950153816862,T105N06+1GFR085,0.6,+1G (upright),Test Run 66
0.16764431864215568,15.333117451180112,T105N06+1GFR085,0.6,+1G (upright),Test Run 66
0.16808935211084025,15.333120502937987,T105N06+1GFR085,0.6,+1G (upright),Test Run 66
0.16808935211084025,15.335342182625487,T105N06+1GFR085,0.6,+1G (upright),Test Run 66
0.16812981654915726,15.333192219246488,T105N06+1GFR085,0.6,+1G (upright),Test Run 66
0.16849384578844245,15.333321918953612,T105N06+1GFR085,0.6,+1G (upright),Test Run 66
0.16849384578844245,15.331776203621487,T105N06+1GFR085,0.6,+1G (upright),Test Run 66
0.16853431022675947,15.332948078621488,T105N06+1GFR085,0.6,+1G (upright),Test Run 66
0.16861523910338527,15.331904377449613,T105N06+1GFR085,0.6,+1G (upright),Test Run 66
0.1691006616576173,15.332180561531738,T105N06+1GFR085,0.6,+1G (upright),Test Run 66
0.1691006616576173,15.332253803719237,T105N06+1GFR085,0.6,+1G (upright),Test Run 66
0.16918159053424325,15.331757893074613,T105N06+1GFR085,0.6,+1G (upright),Test Run 66
0.16950523068798903,15.331239094246488,T105N06+1GFR085,0.6,+1G (upright),Test Run 66
0.16950523068798903,15.331799091805113,T105N06+1GFR085,0.6,+1G (upright),Test Run 66
0.1696670884412448,15.331236042488737,T105N06+1GFR085,0.6,+1G (upright),Test Run 66
0.1699097997183609,15.330430378426238,T105N06+1GFR085,0.6,+1G (upright),Test Run 66
0.1699097997183609,15.332522358406738,T105N06+1GFR085,0.6,+1G (upright),Test Run 66
0.17031436874873263,15.331219257820738,T105N06+1GFR085,0.6,+1G (upright),Test Run 66
0.17035475783427595,15.331602253426237,T105N06+1GFR085,0.6,+1G (upright),Test Run 66
0.17071886242633486,15.330979694832488,T105N06+1GFR085,0.6,+1G (upright),Test Run 66
0.17071886242633486,15.330372395027737,T105N06+1GFR085,0.6,+1G (upright),Test Run 66
0.17088072017959452,15.331326069344238,T105N06+1GFR085,0.6,+1G (upright),Test Run 66
0.17124482477164937,15.330676044930112,T105N06+1GFR085,0.6,+1G (upright),Test Run 66
0.17124482477164937,15.332037128914488,T105N06+1GFR085,0.6,+1G (upright),Test Run 66
0.17185164064082423,15.329375996101987,T105N06+1GFR085,0.6,+1G (upright),Test Run 66
0.17164931844925158,15.329055561531737,T105N06+1GFR085,0.6,+1G (upright),Test Run 66
0.17217528079456598,15.329699482430112,T105N06+1GFR085,0.6,+1G (upright),Test Run 66
0.17217528079456598,15.329960407723112,T105N06+1GFR085,0.6,+1G (upright),Test Run 66
0.17225613431842643,15.330277790535613,T105N06+1GFR085,0.6,+1G (upright),Test Run 66
0.17257977447216818,15.330308308113738,T105N06+1GFR085,0.6,+1G (upright),Test Run 66
0.17257977447216818,15.330325092781738,T105N06+1GFR085,0.6,+1G (upright),Test Run 66
0.17306527237916988,15.329487385262112,T105N06+1GFR085,0.6,+1G (upright),Test Run 66
0.1729438790642271,15.329249348152738,T105N06+1GFR085,0.6,+1G (upright),Test Run 66
0.1729438790642271,15.328893818367613,T105N06+1GFR085,0.6,+1G (upright),Test Run 66
0.17346984140954164,15.329473652351988,T105N06+1GFR085,0.6,+1G (upright),Test Run 66
0.17346984140954164,15.328193439949612,T105N06+1GFR085,0.6,+1G (upright),Test Run 66
0.17371255268665772,15.328133930672362,T105N06+1GFR085,0.6,+1G (upright),Test Run 66
0.17371255268665772,15.327427448738737,T105N06+1GFR085,0.6,+1G (upright),Test Run 66
0.17444068651800168,15.326804890144988,T105N06+1GFR085,0.6,+1G (upright),Test Run 66
0.17440029743245836,15.326373066414487,T105N06+1GFR085,0.6,+1G (upright),Test Run 66
0.17440029743245836,15.325584187019988,T105N06+1GFR085,0.6,+1G (upright),Test Run 66
0.17496664886332022,15.327590717781737,T105N06+1GFR085,0.6,+1G (upright),Test Run 66
0.1750475777399462,15.325317158211362,T105N06+1GFR085,0.6,+1G (upright),Test Run 66
0.1750475777399462,15.326096882332488,T105N06+1GFR085,0.6,+1G (upright),Test Run 66
0.17553300029417823,15.326498188484862,T105N06+1GFR085,0.6,+1G (upright),Test Run 66
0.1757352471329773,15.323582233894987,T105N06+1GFR085,0.6,+1G (upright),Test Run 66
0.1757352471329773,15.324455036629363,T105N06+1GFR085,0.6,+1G (upright),Test Run 66
0.17585664044792013,15.324709858406738,T105N06+1GFR085,0.6,+1G (upright),Test Run 66
0.17601842284840624,15.324302448738738,T105N06+1GFR085,0.6,+1G (upright),Test Run 66
0.1765039207554078,15.324346699226988,T105N06+1GFR085,0.6,+1G (upright),Test Run 66
0.1765039207554078,15.324412312019987,T105N06+1GFR085,0.6,+1G (upright),Test Run 66
0.17658484963203777,15.322132648933987,T105N06+1GFR085,0.6,+1G (upright),Test Run 66
0.1771512010628956,15.324267353523862,T105N06+1GFR085,0.6,+1G (upright),Test Run 66
0.1771512010628956,15.323478474129363,T105N06+1GFR085,0.6,+1G (upright),Test Run 66
0.1771512010628956,15.322608723152737,T105N06+1GFR085,0.6,+1G (upright),Test Run 66
0.1771512010628956,15.322329487312988,T105N06+1GFR085,0.6,+1G (upright),Test Run 66
0.1771512010628956,15.320586933601987,T105N06+1GFR085,0.6,+1G (upright),Test Run 66
0.17771755249375346,15.320031513680112,T105N06+1GFR085,0.6,+1G (upright),Test Run 66
0.17783894580869627,15.320464863289487,T105N06+1GFR085,0.6,+1G (upright),Test Run 66
0.1782839039246155,15.320191730965238,T105N06+1GFR085,0.6,+1G (upright),Test Run 66
0.1782839039246155,15.321055378426237,T105N06+1GFR085,0.6,+1G (upright),Test Run 66
0.1784862261161841,15.319927753914488,T105N06+1GFR085,0.6,+1G (upright),Test Run 66
0.17897164867041612,15.319494404305113,T105N06+1GFR085,0.6,+1G (upright),Test Run 66
0.17897164867041612,15.319701923836362,T105N06+1GFR085,0.6,+1G (upright),Test Run 66
0.17929528882415804,15.318771137703612,T105N06+1GFR085,0.6,+1G (upright),Test Run 66
0.17905257754704612,15.317497028816863,T105N06+1GFR085,0.6,+1G (upright),Test Run 66
0.17961892897790396,15.317979206551238,T105N06+1GFR085,0.6,+1G (upright),Test Run 66
0.17961892897790396,15.317495502937987,T105N06+1GFR085,0.6,+1G (upright),Test Run 66
0.17965939341621692,15.316782917488737,T105N06+1GFR085,0.6,+1G (upright),Test Run 66
0.1800234980082757,15.317335285652737,T105N06+1GFR085,0.6,+1G (upright),Test Run 66
0.1800234980082757,15.317440571297363,T105N06+1GFR085,0.6,+1G (upright),Test Run 66
0.18058984943913353,15.317472614754362,T105N06+1GFR085,0.6,+1G (upright),Test Run 66
0.18046845612419088,15.316929401863737,T105N06+1GFR085,0.6,+1G (upright),Test Run 66
0.18046845612419088,15.316413654793362,T105N06+1GFR085,0.6,+1G (upright),Test Run 66
0.18111573643167855,15.316521992195737,T105N06+1GFR085,0.6,+1G (upright),Test Run 66
0.1810752719933657,15.315897907723112,T105N06+1GFR085,0.6,+1G (upright),Test Run 66
0.18139891214710746,15.313873066414487,T105N06+1GFR085,0.6,+1G (upright),Test Run 66
0.18139891214710746,15.313726582039488,T105N06+1GFR085,0.6,+1G (upright),Test Run 66
0.181924874492422,15.314634479988737,T105N06+1GFR085,0.6,+1G (upright),Test Run 66
0.18180348117747935,15.314027180183988,T105N06+1GFR085,0.6,+1G (upright),Test Run 66
0.18180348117747935,15.313122333992613,T105N06+1GFR085,0.6,+1G (upright),Test Run 66
0.18245076148496703,15.315270771492612,T105N06+1GFR085,0.6,+1G (upright),Test Run 66
0.1825720794471403,15.311979450691862,T105N06+1GFR085,0.6,+1G (upright),Test Run 66
0.1825720794471403,15.312988056648862,T105N06+1GFR085,0.6,+1G (upright),Test Run 66
0.18297664847751202,15.311520161141113,T105N06+1GFR085,0.6,+1G (upright),Test Run 66
0.18334075306957093,15.312026752937987,T105N06+1GFR085,0.6,+1G (upright),Test Run 66
0.18325982419294096,15.312199177254362,T105N06+1GFR085,0.6,+1G (upright),Test Run 66
0.18325982419294096,15.311503376473112,T105N06+1GFR085,0.6,+1G (upright),Test Run 66
0.18390710450042877,15.311443867195738,T105N06+1GFR085,0.6,+1G (upright),Test Run 66
0.1838666400621158,15.310423054207487,T105N06+1GFR085,0.6,+1G (upright),Test Run 66
0.1838666400621158,15.309145893562988,T105N06+1GFR085,0.6,+1G (upright),Test Run 66
0.1840284978153716,15.308241047371487,T105N06+1GFR085,0.6,+1G (upright),Test Run 66
0.18475670699948923,15.309106220711362,T105N06+1GFR085,0.6,+1G (upright),Test Run 66
0.18475670699948923,15.309760822762112,T105N06+1GFR085,0.6,+1G (upright),Test Run 66
0.18475670699948923,15.308483662117613,T105N06+1GFR085,0.6,+1G (upright),Test Run 66
0.18516120067709144,15.307853474129363,T105N06+1GFR085,0.6,+1G (upright),Test Run 66
0.18560623414577615,15.307783283699612,T105N06+1GFR085,0.6,+1G (upright),Test Run 66
0.18560623414577615,15.307838215340237,T105N06+1GFR085,0.6,+1G (upright),Test Run 66
0.18560623414577615,15.305380024422362,T105N06+1GFR085,0.6,+1G (upright),Test Run 66
0.18601080317614788,15.305596699226987,T105N06+1GFR085,0.6,+1G (upright),Test Run 66
0.18601080317614788,15.306019367683987,T105N06+1GFR085,0.6,+1G (upright),Test Run 66
0.18613212113832103,15.305671467293362,T105N06+1GFR085,0.6,+1G (upright),Test Run 66
0.18637483241543712,15.305462421883238,T105N06+1GFR085,0.6,+1G (upright),Test Run 66
0.18637483241543712,15.305228962410613,T105N06+1GFR085,0.6,+1G (upright),Test Run 66
0.18673893700749586,15.304017414558988,T105N06+1GFR085,0.6,+1G (upright),Test Run 66
0.18686033032243868,15.302808918465237,T105N06+1GFR085,0.6,+1G (upright),Test Run 66
0.1873862173149837,15.304730000008238,T105N06+1GFR085,0.6,+1G (upright),Test Run 66
0.1873862173149837,15.301650776375487,T105N06+1GFR085,0.6,+1G (upright),Test Run 66
0.1873457528766667,15.300301899422362,T105N06+1GFR085,0.6,+1G (upright),Test Run 66
0.1875076106299265,15.300050129402738,T105N06+1GFR085,0.6,+1G (upright),Test Run 66
0.1875076106299265,15.298734821785612,T105N06+1GFR085,0.6,+1G (upright),Test Run 66
0.18779078634535543,15.301528706062987,T105N06+1GFR085,0.6,+1G (upright),Test Run 66
0.18795256874584168,15.299920429695737,T105N06+1GFR085,0.6,+1G (upright),Test Run 66
0.18795256874584168,15.299772419441862,T105N06+1GFR085,0.6,+1G (upright),Test Run 66
0.18876170680658513,15.298489155281738,T105N06+1GFR085,0.6,+1G (upright),Test Run 66
0.18888302476875843,15.297065510262112,T105N06+1GFR085,0.6,+1G (upright),Test Run 66
0.18908534696033105,15.297446979988738,T105N06+1GFR085,0.6,+1G (upright),Test Run 66
0.18908534696033105,15.298992695320738,T105N06+1GFR085,0.6,+1G (upright),Test Run 66
0.18957076951455906,15.297436298836363,T105N06+1GFR085,0.6,+1G (upright),Test Run 66
0.1894494515523858,15.296069111336362,T105N06+1GFR085,0.6,+1G (upright),Test Run 66
0.1894494515523858,15.294512714851987,T105N06+1GFR085,0.6,+1G (upright),Test Run 66
0.19005626742156065,15.297381367195737,T105N06+1GFR085,0.6,+1G (upright),Test Run 66
0.1902180498220469,15.295060505379363,T105N06+1GFR085,0.6,+1G (upright),Test Run 66
0.1905012255374758,15.295232929695738,T105N06+1GFR085,0.6,+1G (upright),Test Run 66
0.1905012255374758,15.293029560555112,T105N06+1GFR085,0.6,+1G (upright),Test Run 66
0.19086533012953458,15.291746296394987,T105N06+1GFR085,0.6,+1G (upright),Test Run 66
0.19082486569122173,15.291755451668362,T105N06+1GFR085,0.6,+1G (upright),Test Run 66
0.19082486569122173,15.291729511726988,T105N06+1GFR085,0.6,+1G (upright),Test Run 66
0.1913912171220796,15.291920246590237,T105N06+1GFR085,0.6,+1G (upright),Test Run 66
0.19155307487533538,15.290807880867613,T105N06+1GFR085,0.6,+1G (upright),Test Run 66
0.19155307487533538,15.290009846199613,T105N06+1GFR085,0.6,+1G (upright),Test Run 66
0.19183625059076428,15.290112080086363,T105N06+1GFR085,0.6,+1G (upright),Test Run 66
0.1923621375833093,15.289655842293362,T105N06+1GFR085,0.6,+1G (upright),Test Run 66
0.1923621375833093,15.288172687996488,T105N06+1GFR085,0.6,+1G (upright),Test Run 66
0.19252399533656897,15.288641132820738,T105N06+1GFR085,0.6,+1G (upright),Test Run 66
0.1928071710519979,15.287208332527737,T105N06+1GFR085,0.6,+1G (upright),Test Run 66
0.19317127564405678,15.286990131844238,T105N06+1GFR085,0.6,+1G (upright),Test Run 66
0.19317127564405678,15.284965290535613,T105N06+1GFR085,0.6,+1G (upright),Test Run 66
0.19329259360622592,15.285632099617612,T105N06+1GFR085,0.6,+1G (upright),Test Run 66
0.19373762707491463,15.283506550301237,T105N06+1GFR085,0.6,+1G (upright),Test Run 66
0.19373762707491463,15.282655109871488,T105N06+1GFR085,0.6,+1G (upright),Test Run 66
0.19398033835203074,15.283546223152737,T105N06+1GFR085,0.6,+1G (upright),Test Run 66
0.19422304962914266,15.282183613289487,T105N06+1GFR085,0.6,+1G (upright),Test Run 66
0.19422304962914266,15.282601704109862,T105N06+1GFR085,0.6,+1G (upright),Test Run 66
0.19458715422120154,15.283032001961363,T105N06+1GFR085,0.6,+1G (upright),Test Run 66
0.19466808309783137,15.281461872566862,T105N06+1GFR085,0.6,+1G (upright),Test Run 66
0.19523443452868938,15.282490314949612,T105N06+1GFR085,0.6,+1G (upright),Test Run 66
0.19523443452868938,15.279920734871487,T105N06+1GFR085,0.6,+1G (upright),Test Run 66
0.19559853912074812,15.279708637703612,T105N06+1GFR085,0.6,+1G (upright),Test Run 66
0.19576032152123424,15.280141987312987,T105N06+1GFR085,0.6,+1G (upright),Test Run 66
0.19576032152123424,15.276536335457488,T105N06+1GFR085,0.6,+1G (upright),Test Run 66
0.19620535498991895,15.279333271492613,T105N06+1GFR085,0.6,+1G (upright),Test Run 66
0.19624581942823593,15.277082600105862,T105N06+1GFR085,0.6,+1G (upright),Test Run 66
0.19624581942823593,15.276435627449612,T105N06+1GFR085,0.6,+1G (upright),Test Run 66
0.19656945958197786,15.276199116219237,T105N06+1GFR085,0.6,+1G (upright),Test Run 66
0.19685263529740676,15.275802387703612,T105N06+1GFR085,0.6,+1G (upright),Test Run 66
0.19685263529740676,15.274702229012112,T105N06+1GFR085,0.6,+1G (upright),Test Run 66
0.19685263529740676,15.275747456062987,T105N06+1GFR085,0.6,+1G (upright),Test Run 66
0.19749991560489458,15.274824299324612,T105N06+1GFR085,0.6,+1G (upright),Test Run 66
0.19754038004321145,15.272680439461363,T105N06+1GFR085,0.6,+1G (upright),Test Run 66
0.19754038004321145,15.270716633308988,T105N06+1GFR085,0.6,+1G (upright),Test Run 66
0.19782355575864036,15.272909321297362,T105N06+1GFR085,0.6,+1G (upright),Test Run 66
0.19818766035069926,15.270597614754362,T105N06+1GFR085,0.6,+1G (upright),Test Run 66
0.19818766035069926,15.271442951668362,T105N06+1GFR085,0.6,+1G (upright),Test Run 66
0.19826851387455555,15.268154682625488,T105N06+1GFR085,0.6,+1G (upright),Test Run 66
0.19887532974372638,15.267390217293363,T105N06+1GFR085,0.6,+1G (upright),Test Run 66
0.199118116373616,15.269318928230863,T105N06+1GFR085,0.6,+1G (upright),Test Run 66
