Repository: schandel33/gitrep

# Nozzle Tensile Test Analysis

Stress-vs-strain analysis of tensile pulls across 4 nozzle sizes (0.6, 1.4,
2.2, 2.6 mm) x 2 print-gravity orientations (+1G upright / -1G inverted),
printed at 105 C with a 0.85 flow ratio.

## Data-quality issues found and how they're handled

1. **Load-cell zero offset.** 10 of 17 runs record small negative Load
   values for the first handful of samples (up to ~180, always <0.5% of the
   file) before the crosshead starts moving — load-cell noise around zero,
   not real load. The script computes the mean Load over all
   pre-motion samples (`Crosshead < crosshead_zero_threshold_mm`) and
   subtracts it from the whole run.
2.

File: nozzle_tensile_analysis/analysis_output/all_curves_tidy.csv (part 13 of 151)
Strain,Stress_MPa,condition,nozzle_mm,gravity,run
0.199118116373616,15.269183125008237,T105N06+1GFR085,0.6,+1G (upright),Test Run 66
0.19915858081192883,15.266660847176237,T105N06+1GFR085,0.6,+1G (upright),Test Run 66
0.19964400336616103,15.267408527840237,T105N06+1GFR085,0.6,+1G (upright),Test Run 66
0.19964400336616103,15.267057575691862,T105N06+1GFR085,0.6,+1G (upright),Test Run 66
0.19960353892784402,15.264719929207487,T105N06+1GFR085,0.6,+1G (upright),Test Run 66
0.20008903683484558,15.264722980965237,T105N06+1GFR085,0.6,+1G (upright),Test Run 66
0.20008903683484558,15.264187397469238,T105N06+1GFR085,0.6,+1G (upright),Test Run 66
0.20033174811196167,15.263996662605862,T105N06+1GFR085,0.6,+1G (upright),Test Run 66
0.20049353051244778,15.262203754891113,T105N06+1GFR085,0.6,+1G (upright),Test Run 66
0.2009385639811325,15.264282001961362,T105N06+1GFR085,0.6,+1G (upright),Test Run 66
0.2009385639811325,15.262872089851987,T105N06+1GFR085,0.6,+1G (upright),Test Run 66
0.2011003463816186,15.260050739754362,T105N06+1GFR085,0.6,+1G (upright),Test Run 66
0.20162630872693718,15.258625568855862,T105N06+1GFR085,0.6,+1G (upright),Test Run 66
0.20162630872693718,15.258601154793363,T105N06+1GFR085,0.6,+1G (upright),Test Run 66
0.20190948444236623,15.259353413094237,T105N06+1GFR085,0.6,+1G (upright),Test Run 66
0.20207126684285234,15.257125629891112,T105N06+1GFR085,0.6,+1G (upright),Test Run 66
0.20207126684285234,15.255758442391112,T105N06+1GFR085,0.6,+1G (upright),Test Run 66
0.20255676474985393,15.257191242683987,T105N06+1GFR085,0.6,+1G (upright),Test Run 66
0.2024353714349111,15.255689777840237,T105N06+1GFR085,0.6,+1G (upright),Test Run 66
0.20304218730408194,15.255805744637112,T105N06+1GFR085,0.6,+1G (upright),Test Run 66
0.20304218730408194,15.254026569832487,T105N06+1GFR085,0.6,+1G (upright),Test Run 66
0.2032445094956547,15.252598347176237,T105N06+1GFR085,0.6,+1G (upright),Test Run 66
0.20352768521108364,15.252433552254363,T105N06+1GFR085,0.6,+1G (upright),Test Run 66
0.20352768521108364,15.250788654793363,T105N06+1GFR085,0.6,+1G (upright),Test Run 66
0.20377039648819958,15.250376667488737,T105N06+1GFR085,0.6,+1G (upright),Test Run 66
0.20389171445036885,15.250239338387113,T105N06+1GFR085,0.6,+1G (upright),Test Run 66
0.20389171445036885,15.248872150887113,T105N06+1GFR085,0.6,+1G (upright),Test Run 66
0.2042962834807446,15.247872700203612,T105N06+1GFR085,0.6,+1G (upright),Test Run 66
0.2047413169494293,15.247663654793362,T105N06+1GFR085,0.6,+1G (upright),Test Run 66
0.2047413169494293,15.248028339851988,T105N06+1GFR085,0.6,+1G (upright),Test Run 66
0.2047413169494293,15.245994343269988,T105N06+1GFR085,0.6,+1G (upright),Test Run 66
0.20530766838028716,15.246484150398862,T105N06+1GFR085,0.6,+1G (upright),Test Run 66
0.20571223741066305,15.245200886238738,T105N06+1GFR085,0.6,+1G (upright),Test Run 66
0.20571223741066305,15.245503010262112,T105N06+1GFR085,0.6,+1G (upright),Test Run 66
0.20595494868777497,15.245013203133237,T105N06+1GFR085,0.6,+1G (upright),Test Run 66
0.2062381244032079,15.243414082039488,T105N06+1GFR085,0.6,+1G (upright),Test Run 66
0.2062381244032079,15.243130268562988,T105N06+1GFR085,0.6,+1G (upright),Test Run 66
0.2062785888415209,15.240951313484862,T105N06+1GFR085,0.6,+1G (upright),Test Run 66
0.20684494027237874,15.240803303230862,T105N06+1GFR085,0.6,+1G (upright),Test Run 66
0.20688540471069172,15.239344562996488,T105N06+1GFR085,0.6,+1G (upright),Test Run 66
0.20688540471069172,15.238212360848113,T105N06+1GFR085,0.6,+1G (upright),Test Run 66
0.20716858042612465,15.239338459480862,T105N06+1GFR085,0.6,+1G (upright),Test Run 66
0.20753268501817954,15.237371601570738,T105N06+1GFR085,0.6,+1G (upright),Test Run 66
0.20753268501817954,15.235400166023862,T105N06+1GFR085,0.6,+1G (upright),Test Run 66
0.20761361389480937,15.236594929207488,T105N06+1GFR085,0.6,+1G (upright),Test Run 66
0.20826089420229718,15.234498371590238,T105N06+1GFR085,0.6,+1G (upright),Test Run 66
0.20826089420229718,15.233659138191863,T105N06+1GFR085,0.6,+1G (upright),Test Run 66
0.2081799653256672,15.233749165047362,T105N06+1GFR085,0.6,+1G (upright),Test Run 66
0.2085844590032694,15.231684650887113,T105N06+1GFR085,0.6,+1G (upright),Test Run 66
0.20915088578690097,15.230868305672363,T105N06+1GFR085,0.6,+1G (upright),Test Run 66
0.20915088578690097,15.230560078133237,T105N06+1GFR085,0.6,+1G (upright),Test Run 66
0.20894856359532832,15.228838886726987,T105N06+1GFR085,0.6,+1G (upright),Test Run 66
0.20951499037895985,15.230296101082487,T105N06+1GFR085,0.6,+1G (upright),Test Run 66
0.20951499037895985,15.228803791512112,T105N06+1GFR085,0.6,+1G (upright),Test Run 66
0.20979816609438878,15.226734699715237,T105N06+1GFR085,0.6,+1G (upright),Test Run 66
0.21020265977198696,15.226725544441862,T105N06+1GFR085,0.6,+1G (upright),Test Run 66
0.21020265977198696,15.224665607918363,T105N06+1GFR085,0.6,+1G (upright),Test Run 66
0.21064769324067556,15.226583637703612,T105N06+1GFR085,0.6,+1G (upright),Test Run 66
0.21048583548741992,15.224050678719237,T105N06+1GFR085,0.6,+1G (upright),Test Run 66
0.21048583548741992,15.224845661629363,T105N06+1GFR085,0.6,+1G (upright),Test Run 66
0.21125450910985039,15.223115314949613,T105N06+1GFR085,0.6,+1G (upright),Test Run 66
0.21161861370190527,15.222959675301237,T105N06+1GFR085,0.6,+1G (upright),Test Run 66
0.21153768482527946,15.221139301766112,T105N06+1GFR085,0.6,+1G (upright),Test Run 66
0.21153768482527946,15.219920124519987,T105N06+1GFR085,0.6,+1G (upright),Test Run 66
0.2121445006944503,15.220837177742613,T105N06+1GFR085,0.6,+1G (upright),Test Run 66
0.21222542957108012,15.220570148933987,T105N06+1GFR085,0.6,+1G (upright),Test Run 66
0.21222542957108012,15.218703999031737,T105N06+1GFR085,0.6,+1G (upright),Test Run 66
0.21262999860145185,15.218369831551238,T105N06+1GFR085,0.6,+1G (upright),Test Run 66
0.21299402784074106,15.216265644539487,T105N06+1GFR085,0.6,+1G (upright),Test Run 66
0.21299402784074106,15.215453876961362,T105N06+1GFR085,0.6,+1G (upright),Test Run 66
0.21307495671736704,15.214462055672362,T105N06+1GFR085,0.6,+1G (upright),Test Run 66
0.21368177258654186,15.212682880867613,T105N06+1GFR085,0.6,+1G (upright),Test Run 66
0.2137222370248547,15.209994282234863,T105N06+1GFR085,0.6,+1G (upright),Test Run 66
0.2137222370248547,15.211956562508238,T105N06+1GFR085,0.6,+1G (upright),Test Run 66
0.2140863416169136,15.213459553230862,T105N06+1GFR085,0.6,+1G (upright),Test Run 66
0.21436951733234252,15.211164631355862,T105N06+1GFR085,0.6,+1G (upright),Test Run 66
0.21436951733234252,15.210955585945737,T105N06+1GFR085,0.6,+1G (upright),Test Run 66
0.21432905289402954,15.210551228035612,T105N06+1GFR085,0.6,+1G (upright),Test Run 66
0.21513819095477316,15.208733906258237,T105N06+1GFR085,0.6,+1G (upright),Test Run 66
0.21493586876320037,15.205792011726988,T105N06+1GFR085,0.6,+1G (upright),Test Run 66
0.21493586876320037,15.205833210457488,T105N06+1GFR085,0.6,+1G (upright),Test Run 66
0.21529997335525927,15.204876484383238,T105N06+1GFR085,0.6,+1G (upright),Test Run 66
0.21586632478611711,15.205390705574612,T105N06+1GFR085,0.6,+1G (upright),Test Run 66
0.21586632478611711,15.204533161629362,T105N06+1GFR085,0.6,+1G (upright),Test Run 66
0.21550222019406237,15.203088154305112,T105N06+1GFR085,0.6,+1G (upright),Test Run 66
0.21671592728517758,15.202525104988737,T105N06+1GFR085,0.6,+1G (upright),Test Run 66
0.21671592728517758,15.201518024910612,T105N06+1GFR085,0.6,+1G (upright),Test Run 66
0.216756316370721,15.202157368172362,T105N06+1GFR085,0.6,+1G (upright),Test Run 66
0.2170395674389235,15.199931110848112,T105N06+1GFR085,0.6,+1G (upright),Test Run 66
0.2173227431543524,15.198270954598112,T105N06+1GFR085,0.6,+1G (upright),Test Run 66
0.2173227431543524,15.197810139168363,T105N06+1GFR085,0.6,+1G (upright),Test Run 66
0.21736313223989587,15.197598042000488,T105N06+1GFR085,0.6,+1G (upright),Test Run 66
0.21813180586232636,15.194604267586362,T105N06+1GFR085,0.6,+1G (upright),Test Run 66
0.21813180586232636,15.193771137703612,T105N06+1GFR085,0.6,+1G (upright),Test Run 66
0.21792955902352323,15.193984760750487,T105N06+1GFR085,0.6,+1G (upright),Test Run 66
0.21845544601606826,15.191732563484862,T105N06+1GFR085,0.6,+1G (upright),Test Run 66
0.21845544601606826,15.193082966316862,T105N06+1GFR085,0.6,+1G (upright),Test Run 66
0.21886001504643998,15.192490925301238,T105N06+1GFR085,0.6,+1G (upright),Test Run 66
0.21865769285486733,15.189033283699612,T105N06+1GFR085,0.6,+1G (upright),Test Run 66
0.219426366477302,15.188627399910612,T105N06+1GFR085,0.6,+1G (upright),Test Run 66
0.219426366477302,15.187444843758238,T105N06+1GFR085,0.6,+1G (upright),Test Run 66
0.2195477597922448,15.186785664070737,T105N06+1GFR085,0.6,+1G (upright),Test Run 66
0.2196690777544139,15.185632099617612,T105N06+1GFR085,0.6,+1G (upright),Test Run 66
0.2196690777544139,15.184670795906737,T105N06+1GFR085,0.6,+1G (upright),Test Run 66
0.22023542918527192,15.183018269051237,T105N06+1GFR085,0.6,+1G (upright),Test Run 66
0.22007364678478564,15.182058491219237,T105N06+1GFR085,0.6,+1G (upright),Test Run 66
0.2208827094927596,15.182882465828612,T105N06+1GFR085,0.6,+1G (upright),Test Run 66
0.2208827094927596,15.182078327644987,T105N06+1GFR085,0.6,+1G (upright),Test Run 66
0.2208018559689033,15.181417622078612,T105N06+1GFR085,0.6,+1G (upright),Test Run 66
0.2213277429614483,15.179067768562987,T105N06+1GFR085,0.6,+1G (upright),Test Run 66
0.2213277429614483,15.178365864266112,T105N06+1GFR085,0.6,+1G (upright),Test Run 66
0.2216918475535072,15.177844013680112,T105N06+1GFR085,0.6,+1G (upright),Test Run 66
0.22157045423856442,15.176270832527738,T105N06+1GFR085,0.6,+1G (upright),Test Run 66
0.22157045423856442,15.175663532723112,T105N06+1GFR085,0.6,+1G (upright),Test Run 66
0.22246044582316415,15.175279011238738,T105N06+1GFR085,0.6,+1G (upright),Test Run 66
0.222541374699794,15.173296894539487,T105N06+1GFR085,0.6,+1G (upright),Test Run 66
0.22274362153859306,15.171890034187987,T105N06+1GFR085,0.6,+1G (upright),Test Run 66
0.22274362153859306,15.171722187508237,T105N06+1GFR085,0.6,+1G (upright),Test Run 66
0.2231886550072818,15.170774616707487,T105N06+1GFR085,0.6,+1G (upright),Test Run 66
0.2232291194455948,15.168777241219237,T105N06+1GFR085,0.6,+1G (upright),Test Run 66
0.2232291194455948,15.168327106941863,T105N06+1GFR085,0.6,+1G (upright),Test Run 66
0.22387639975308246,15.168589558113737,T105N06+1GFR085,0.6,+1G (upright),Test Run 66
0.22387639975308246,15.166752399910612,T105N06+1GFR085,0.6,+1G (upright),Test Run 66
0.22387639975308246,15.165714802254362,T105N06+1GFR085,0.6,+1G (upright),Test Run 66
0.22436182230731463,15.165498127449613,T105N06+1GFR085,0.6,+1G (upright),Test Run 66
0.22492817373817248,15.166048969734863,T105N06+1GFR085,0.6,+1G (upright),Test Run 66
0.22496863817648546,15.163772358406737,T105N06+1GFR085,0.6,+1G (upright),Test Run 66
0.22496863817648546,15.163284077156737,T105N06+1GFR085,0.6,+1G (upright),Test Run 66
0.22577777623723294,15.161428608406737,T105N06+1GFR085,0.6,+1G (upright),Test Run 66
0.2256968473606031,15.162023701180113,T105N06+1GFR085,0.6,+1G (upright),Test Run 66
0.2256968473606031,15.158216633308987,T105N06+1GFR085,0.6,+1G (upright),Test Run 66
0.22589909419940207,15.159324421394988,T105N06+1GFR085,0.6,+1G (upright),Test Run 66
0.22646544563026408,15.159570087898862,T105N06+1GFR085,0.6,+1G (upright),Test Run 66
0.22650591006857704,15.157203449715237,T105N06+1GFR085,0.6,+1G (upright),Test Run 66
0.22650591006857704,15.158262409676237,T105N06+1GFR085,0.6,+1G (upright),Test Run 66
0.2271936548143777,15.155460896004362,T105N06+1GFR085,0.6,+1G (upright),Test Run 66
0.2271127259377519,15.156016315926237,T105N06+1GFR085,0.6,+1G (upright),Test Run 66
0.2271127259377519,15.154525532234862,T105N06+1GFR085,0.6,+1G (upright),Test Run 66
0.22747683052980663,15.152180256355862,T105N06+1GFR085,0.6,+1G (upright),Test Run 66
0.22776000624523957,15.153167500008237,T105N06+1GFR085,0.6,+1G (upright),Test Run 66
0.22776000624523957,15.150745930183987,T105N06+1GFR085,0.6,+1G (upright),Test Run 66
0.22771954180692272,15.150607075203613,T105N06+1GFR085,0.6,+1G (upright),Test Run 66
0.22864999782983947,15.147535480965237,T105N06+1GFR085,0.6,+1G (upright),Test Run 66
0.22864999782983947,15.147459187019987,T105N06+1GFR085,0.6,+1G (upright),Test Run 66
0.22864999782983947,15.147001423348112,T105N06+1GFR085,0.6,+1G (upright),Test Run 66
0.22913549573684103,15.143429340828613,T105N06+1GFR085,0.6,+1G (upright),Test Run 66
0.22978277604432884,15.142539753426238,T105N06+1GFR085,0.6,+1G (upright),Test Run 66
0.22978277604432884,15.144166340340238,T105N06+1GFR085,0.6,+1G (upright),Test Run 66
0.22941867145226993,15.143006672371488,T105N06+1GFR085,0.6,+1G (upright),Test Run 66
0.23006595175975778,15.140929951180112,T105N06+1GFR085,0.6,+1G (upright),Test Run 66
0.23006595175975778,15.140170063484863,T105N06+1GFR085,0.6,+1G (upright),Test Run 66
0.23006595175975778,15.138587727058987,T105N06+1GFR085,0.6,+1G (upright),Test Run 66
0.23043005635181651,15.139401020516113,T105N06+1GFR085,0.6,+1G (upright),Test Run 66
0.2310368722209915,15.136195148933988,T105N06+1GFR085,0.6,+1G (upright),Test Run 66
0.2310368722209915,15.135079731453612,T105N06+1GFR085,0.6,+1G (upright),Test Run 66
0.23115819018316064,15.134452595223113,T105N06+1GFR085,0.6,+1G (upright),Test Run 66
0.231765081405105,15.133686604012112,T105N06+1GFR085,0.6,+1G (upright),Test Run 66
0.231765081405105,15.131261982430113,T105N06+1GFR085,0.6,+1G (upright),Test Run 66
0.231765081405105,15.133401264656737,T105N06+1GFR085,0.6,+1G (upright),Test Run 66
0.23208864620607736,15.132041706551238,T105N06+1GFR085,0.6,+1G (upright),Test Run 66
0.23265507298970892,15.129871906746487,T105N06+1GFR085,0.6,+1G (upright),Test Run 66
0.23265507298970892,15.129466022957487,T105N06+1GFR085,0.6,+1G (upright),Test Run 66
0.23265507298970892,15.127462543953612,T105N06+1GFR085,0.6,+1G (upright),Test Run 66
0.2333023532971966,15.125134052742613,T105N06+1GFR085,0.6,+1G (upright),Test Run 66
0.2333023532971966,15.126844562996487,T105N06+1GFR085,0.6,+1G (upright),Test Run 66
0.23310003110562394,15.125932087410613,T105N06+1GFR085,0.6,+1G (upright),Test Run 66
0.23354506457431268,15.124169697273862,T105N06+1GFR085,0.6,+1G (upright),Test Run 66
0.23354506457431268,15.122056354988738,T105N06+1GFR085,0.6,+1G (upright),Test Run 66
0.2340304871285407,15.118023457039488,T105N06+1GFR085,0.6,+1G (upright),Test Run 66
0.23411141600517066,15.119659199226987,T105N06+1GFR085,0.6,+1G (upright),Test Run 66
0.23488008962760115,15.118041767586362,T105N06+1GFR085,0.6,+1G (upright),Test Run 66
0.23488008962760115,15.116601337898862,T105N06+1GFR085,0.6,+1G (upright),Test Run 66
0.23455644947385523,15.116999592293363,T105N06+1GFR085,0.6,+1G (upright),Test Run 66
0.23500140758977042,15.115615620125487,T105N06+1GFR085,0.6,+1G (upright),Test Run 66
0.23500140758977042,15.114588703621488,T105N06+1GFR085,0.6,+1G (upright),Test Run 66
0.23568915233557508,15.113213886726987,T105N06+1GFR085,0.6,+1G (upright),Test Run 66
0.2357700812122049,15.111063923348112,T105N06+1GFR085,0.6,+1G (upright),Test Run 66
0.2357700812122049,15.110700764168362,T105N06+1GFR085,0.6,+1G (upright),Test Run 66
0.23657914392017482,15.109400715340238,T105N06+1GFR085,0.6,+1G (upright),Test Run 66
0.2364578259580057,15.107165302742612,T105N06+1GFR085,0.6,+1G (upright),Test Run 66
0.23686231963560792,15.106161274422362,T105N06+1GFR085,0.6,+1G (upright),Test Run 66
0.23686231963560792,15.107319416512112,T105N06+1GFR085,0.6,+1G (upright),Test Run 66
0.23734781754260545,15.104177631844237,T105N06+1GFR085,0.6,+1G (upright),Test Run 66
0.23750959994309156,15.104342426766113,T105N06+1GFR085,0.6,+1G (upright),Test Run 66
0.23750959994309156,15.103452839363737,T105N06+1GFR085,0.6,+1G (upright),Test Run 66
0.23823780912720924,15.103658833016112,T105N06+1GFR085,0.6,+1G (upright),Test Run 66
0.2381973446888964,15.101605000008238,T105N06+1GFR085,0.6,+1G (upright),Test Run 66
0.23860191371926812,15.099691547859862,T105N06+1GFR085,0.6,+1G (upright),Test Run 66
0.23860191371926812,15.100120319832488,T105N06+1GFR085,0.6,+1G (upright),Test Run 66
0.23908733627349613,15.097691120613737,T105N06+1GFR085,0.6,+1G (upright),Test Run 66
0.23933004755061224,15.097921528328612,T105N06+1GFR085,0.6,+1G (upright),Test Run 66
0.23933004755061224,15.095673908699613,T105N06+1GFR085,0.6,+1G (upright),Test Run 66
0.23997732785809991,15.094695820320737,T105N06+1GFR085,0.6,+1G (upright),Test Run 66
0.23989647433424363,15.094262470711362,T105N06+1GFR085,0.6,+1G (upright),Test Run 66
0.23989647433424363,15.093209614266112,T105N06+1GFR085,0.6,+1G (upright),Test Run 66
0.2400177922964169,15.089986958016112,T105N06+1GFR085,0.6,+1G (upright),Test Run 66
0.2404628257651016,15.092045368660612,T105N06+1GFR085,0.6,+1G (upright),Test Run 66
0.24066507260390071,15.090589680183987,T105N06+1GFR085,0.6,+1G (upright),Test Run 66
0.24066507260390071,15.090302814949613,T105N06+1GFR085,0.6,+1G (upright),Test Run 66
0.24115057051090227,15.088853229988738,T105N06+1GFR085,0.6,+1G (upright),Test Run 66
0.24139328178801836,15.085804523933987,T105N06+1GFR085,0.6,+1G (upright),Test Run 66
0.24139328178801836,15.083205952156737,T105N06+1GFR085,0.6,+1G (upright),Test Run 66
0.2415955286268173,15.083018269051237,T105N06+1GFR085,0.6,+1G (upright),Test Run 66
0.2418787043422504,15.082777180183987,T105N06+1GFR085,0.6,+1G (upright),Test Run 66
0.2418787043422504,15.082478107918362,T105N06+1GFR085,0.6,+1G (upright),Test Run 66
0.24228327337262212,15.080323566902738,T105N06+1GFR085,0.6,+1G (upright),Test Run 66
0.24284962480347996,15.078820576180112,T105N06+1GFR085,0.6,+1G (upright),Test Run 66
0.24293055368010993,15.077168049324612,T105N06+1GFR085,0.6,+1G (upright),Test Run 66
0.24293055368010993,15.076881184090237,T105N06+1GFR085,0.6,+1G (upright),Test Run 66
0.2432541938338517,15.076199116219238,T105N06+1GFR085,0.6,+1G (upright),Test Run 66
0.2436182984259106,15.073776020516112,T105N06+1GFR085,0.6,+1G (upright),Test Run 66
0.2436182984259106,15.073908771980863,T105N06+1GFR085,0.6,+1G (upright),Test Run 66
0.2437396163880839,15.072726215828613,T105N06+1GFR085,0.6,+1G (upright),Test Run 66
0.2443464322572547,15.071314777840238,T105N06+1GFR085,0.6,+1G (upright),Test Run 66
0.2443464322572547,15.070783771980862,T105N06+1GFR085,0.6,+1G (upright),Test Run 66
0.24442736113388452,15.069158710945738,T105N06+1GFR085,0.6,+1G (upright),Test Run 66
0.24487239460257326,15.066445698250487,T105N06+1GFR085,0.6,+1G (upright),Test Run 66
0.24556013934837392,15.066998066414488,T105N06+1GFR085,0.6,+1G (upright),Test Run 66
0.24556013934837392,15.065946735848112,T105N06+1GFR085,0.6,+1G (upright),Test Run 66
0.2456409928722302,15.064164509285613,T105N06+1GFR085,0.6,+1G (upright),Test Run 66
0.24640966649466084,15.062852253426238,T105N06+1GFR085,0.6,+1G (upright),Test Run 66
0.24640966649466084,15.061694111336362,T105N06+1GFR085,0.6,+1G (upright),Test Run 66
0.24632873761803087,15.060088886726987,T105N06+1GFR085,0.6,+1G (upright),Test Run 66
0.24673330664840676,15.060043110359862,T105N06+1GFR085,0.6,+1G (upright),Test Run 66
0.24717826476432178,15.057085957039487,T105N06+1GFR085,0.6,+1G (upright),Test Run 66
0.24717826476432178,15.056207050789487,T105N06+1GFR085,0.6,+1G (upright),Test Run 66
0.2472996580792646,15.055264057625488,T105N06+1GFR085,0.6,+1G (upright),Test Run 66
0.24814918522555152,15.053211750496487,T105N06+1GFR085,0.6,+1G (upright),Test Run 66
0.24814918522555152,15.051449360359863,T105N06+1GFR085,0.6,+1G (upright),Test Run 66
0.24790647394843543,15.049712910164487,T105N06+1GFR085,0.6,+1G (upright),Test Run 66
0.24851328981761026,15.049413837898863,T105N06+1GFR085,0.6,+1G (upright),Test Run 66
0.24851328981761026,15.047495808113737,T105N06+1GFR085,0.6,+1G (upright),Test Run 66
0.24883692997135218,15.046146931160612,T105N06+1GFR085,0.6,+1G (upright),Test Run 66
0.2487964655330392,15.045405354012113,T105N06+1GFR085,0.6,+1G (upright),Test Run 66
0.2496459926793261,15.043690266121487,T105N06+1GFR085,0.6,+1G (upright),Test Run 66
0.2496459926793261,15.042995991219238,T105N06+1GFR085,0.6,+1G (upright),Test Run 66
0.24952467471715684,15.042966999519987,T105N06+1GFR085,0.6,+1G (upright),Test Run 66
0.25005056170970186,15.041245808113738,T105N06+1GFR085,0.6,+1G (upright),Test Run 66
0.25005056170970186,15.039802326668362,T105N06+1GFR085,0.6,+1G (upright),Test Run 66
0.25033373742513076,15.038020100105863,T105N06+1GFR085,0.6,+1G (upright),Test Run 66
0.25053605961670344,15.037222065437987,T105N06+1GFR085,0.6,+1G (upright),Test Run 66
0.25053605961670344,15.035094990242612,T105N06+1GFR085,0.6,+1G (upright),Test Run 66
0.25118333992418723,15.035218586433988,T105N06+1GFR085,0.6,+1G (upright),Test Run 66
0.2511428754858742,15.033666767586363,T105N06+1GFR085,0.6,+1G (upright),Test Run 66
0.25191147375553535,15.032032551277737,T105N06+1GFR085,0.6,+1G (upright),Test Run 66
0.25191147375553535,15.032499470223112,T105N06+1GFR085,0.6,+1G (upright),Test Run 66
0.25207333150879097,15.029629292000488,T105N06+1GFR085,0.6,+1G (upright),Test Run 66
0.2522351139092772,15.031533588875487,T105N06+1GFR085,0.6,+1G (upright),Test Run 66
0.2522351139092772,15.027622761238737,T105N06+1GFR085,0.6,+1G (upright),Test Run 66
0.2532869632471368,15.027500690926237,T105N06+1GFR085,0.6,+1G (upright),Test Run 66
0.253084641055564,15.025642170418362,T105N06+1GFR085,0.6,+1G (upright),Test Run 66
0.25365106783919555,15.024223103035613,T105N06+1GFR085,0.6,+1G (upright),Test Run 66
0.25365106783919555,15.022303547371488,T105N06+1GFR085,0.6,+1G (upright),Test Run 66
0.2539747079929415,15.021073688973113,T105N06+1GFR085,0.6,+1G (upright),Test Run 66
0.25405556151679776,15.021525349129362,T105N06+1GFR085,0.6,+1G (upright),Test Run 66
0.25405556151679776,15.018862690437988,T105N06+1GFR085,0.6,+1G (upright),Test Run 66
0.2549051640158582,15.018745197762112,T105N06+1GFR085,0.6,+1G (upright),Test Run 66
0.2547028418242856,15.016590656746487,T105N06+1GFR085,0.6,+1G (upright),Test Run 66
0.2547028418242856,15.016276325691862,T105N06+1GFR085,0.6,+1G (upright),Test Run 66
0.25530965769345637,15.014571918953612,T105N06+1GFR085,0.6,+1G (upright),Test Run 66
0.25551197988502905,15.014912189949612,T105N06+1GFR085,0.6,+1G (upright),Test Run 66
0.25555244432334606,15.010839619148863,T105N06+1GFR085,0.6,+1G (upright),Test Run 66
0.25555244432334606,15.010929646004362,T105N06+1GFR085,0.6,+1G (upright),Test Run 66
0.2563615070313158,15.008711018074612,T105N06+1GFR085,0.6,+1G (upright),Test Run 66
0.2561997246308297,15.008239521492612,T105N06+1GFR085,0.6,+1G (upright),Test Run 66
0.2561997246308297,15.006908955086363,T105N06+1GFR085,0.6,+1G (upright),Test Run 66
0.2568065405000045,15.007381977547363,T105N06+1GFR085,0.6,+1G (upright),Test Run 66
0.25717056973928976,15.005030598152738,T105N06+1GFR085,0.6,+1G (upright),Test Run 66
0.25717056973928976,15.002825703133237,T105N06+1GFR085,0.6,+1G (upright),Test Run 66
0.25757513876966565,15.001780476082487,T105N06+1GFR085,0.6,+1G (upright),Test Run 66
0.25834381239209614,14.999735798348112,T105N06+1GFR085,0.6,+1G (upright),Test Run 66
0.2584246659159524,14.998454060066862,T105N06+1GFR085,0.6,+1G (upright),Test Run 66
0.2584246659159524,14.998383869637113,T105N06+1GFR085,0.6,+1G (upright),Test Run 66
0.2590719462234402,14.996760334480863,T105N06+1GFR085,0.6,+1G (upright),Test Run 66
0.25903155713789694,14.995585407723112,T105N06+1GFR085,0.6,+1G (upright),Test Run 66
0.25903155713789694,14.992492451180112,T105N06+1GFR085,0.6,+1G (upright),Test Run 66
0.25915287510007007,14.991891254891112,T105N06+1GFR085,0.6,+1G (upright),Test Run 66
0.2597596909692409,14.992420734871487,T105N06+1GFR085,0.6,+1G (upright),Test Run 66
0.25947651525381193,14.988955463875488,T105N06+1GFR085,0.6,+1G (upright),Test Run 66
0.25947651525381193,14.988198627937987,T105N06+1GFR085,0.6,+1G (upright),Test Run 66
0.2601237955612998,14.984794392098113,T105N06+1GFR085,0.6,+1G (upright),Test Run 66
0.26048790015335854,14.985273518074612,T105N06+1GFR085,0.6,+1G (upright),Test Run 66
0.26048790015335854,14.983218159187988,T105N06+1GFR085,0.6,+1G (upright),Test Run 66
0.2606092181155278,14.983436359871487,T105N06+1GFR085,0.6,+1G (upright),Test Run 66
0.26149928505290526,14.980299152840237,T105N06+1GFR085,0.6,+1G (upright),Test Run 66
0.26149928505290526,14.978558125008238,T105N06+1GFR085,0.6,+1G (upright),Test Run 66
0.2612161093374762,14.976713337410612,T105N06+1GFR085,0.6,+1G (upright),Test Run 66
0.26178246076833417,14.976019062508238,T105N06+1GFR085,0.6,+1G (upright),Test Run 66
0.26214656536039294,14.975671162117612,T105N06+1GFR085,0.6,+1G (upright),Test Run 66
0.26214656536039294,14.975768818367612,T105N06+1GFR085,0.6,+1G (upright),Test Run 66
0.2623083477608792,14.972378315437988,T105N06+1GFR085,0.6,+1G (upright),Test Run 66
0.2630770213833097,14.972825397957488,T105N06+1GFR085,0.6,+1G (upright),Test Run 66
0.2630770213833097,14.970991291512112,T105N06+1GFR085,0.6,+1G (upright),Test Run 66
0.26315787490716597,14.967701496590237,T105N06+1GFR085,0.6,+1G (upright),Test Run 66
0.26392654852959657,14.966302265633237,T105N06+1GFR085,0.6,+1G (upright),Test Run 66
0.26392654852959657,14.966122211922363,T105N06+1GFR085,0.6,+1G (upright),Test Run 66
0.2640479418445394,14.963709797371488,T105N06+1GFR085,0.6,+1G (upright),Test Run 66
0.2641287953683957,14.961361469734863,T105N06+1GFR085,0.6,+1G (upright),Test Run 66
0.2649379334291432,14.962028278816863,T105N06+1GFR085,0.6,+1G (upright),Test Run 66
0.2649379334291432,14.960998310555112,T105N06+1GFR085,0.6,+1G (upright),Test Run 66
0.26489739363805664,14.959570087898863,T105N06+1GFR085,0.6,+1G (upright),Test Run 66
0.2656256028221703,14.958889545906738,T105N06+1GFR085,0.6,+1G (upright),Test Run 66
0.2656256028221703,14.956620563973113,T105N06+1GFR085,0.6,+1G (upright),Test Run 66
0.26574707148988663,14.957409443367613,T105N06+1GFR085,0.6,+1G (upright),Test Run 66
0.26603024720531554,14.953086628426238,T105N06+1GFR085,0.6,+1G (upright),Test Run 66
0.2667179165983468,14.952712788094237,T105N06+1GFR085,0.6,+1G (upright),Test Run 66
0.2667179165983468,14.951238789070738,T105N06+1GFR085,0.6,+1G (upright),Test Run 66
0.2666775275128034,14.947953571785613,T105N06+1GFR085,0.6,+1G (upright),Test Run 66
0.2674055859913779,14.946075214851987,T105N06+1GFR085,0.6,+1G (upright),Test Run 66
0.2674055859913779,14.948003925789488,T105N06+1GFR085,0.6,+1G (upright),Test Run 66
0.2675674437446336,14.945258869637112,T105N06+1GFR085,0.6,+1G (upright),Test Run 66
0.2678506194600625,14.944135822762112,T105N06+1GFR085,0.6,+1G (upright),Test Run 66
0.2678506194600625,14.942461933601987,T105N06+1GFR085,0.6,+1G (upright),Test Run 66
0.26841697089092453,14.939756550301237,T105N06+1GFR085,0.6,+1G (upright),Test Run 66
0.2681337951754956,14.940759052742612,T105N06+1GFR085,0.6,+1G (upright),Test Run 66
0.26898332232178235,14.938018574226987,T105N06+1GFR085,0.6,+1G (upright),Test Run 66
0.26898332232178235,14.939008869637112,T105N06+1GFR085,0.6,+1G (upright),Test Run 66
0.2691451800750382,14.935253681648863,T105N06+1GFR085,0.6,+1G (upright),Test Run 66
0.2693474269138413,14.934927143562987,T105N06+1GFR085,0.6,+1G (upright),Test Run 66
0.2693474269138413,14.933173908699612,T105N06+1GFR085,0.6,+1G (upright),Test Run 66
0.2701161758890414,14.929885639656737,T105N06+1GFR085,0.6,+1G (upright),Test Run 66
0.26995431813578563,14.929617084969237,T105N06+1GFR085,0.6,+1G (upright),Test Run 66
0.26995431813578563,14.928989948738737,T105N06+1GFR085,0.6,+1G (upright),Test Run 66
0.2708847741587024,14.926260151375487,T105N06+1GFR085,0.6,+1G (upright),Test Run 66
0.27124887875076126,14.925846638191862,T105N06+1GFR085,0.6,+1G (upright),Test Run 66
0.27124887875076126,14.923978962410612,T105N06+1GFR085,0.6,+1G (upright),Test Run 66
0.27124887875076126,14.922297443855863,T105N06+1GFR085,0.6,+1G (upright),Test Run 66
0.27193654814378837,14.922071613777737,T105N06+1GFR085,0.6,+1G (upright),Test Run 66
0.27193654814378837,14.920071186531738,T105N06+1GFR085,0.6,+1G (upright),Test Run 66
0.27193654814378837,14.918328632820737,T105N06+1GFR085,0.6,+1G (upright),Test Run 66
0.27242197069802043,14.917629780281738,T105N06+1GFR085,0.6,+1G (upright),Test Run 66
0.2729075439577915,14.916117634285612,T105N06+1GFR085,0.6,+1G (upright),Test Run 66
0.27310979079659464,14.912478413094238,T105N06+1GFR085,0.6,+1G (upright),Test Run 66
0.27310979079659464,14.911251606453613,T105N06+1GFR085,0.6,+1G (upright),Test Run 66
0.2734738953886535,14.909902729500487,T105N06+1GFR085,0.6,+1G (upright),Test Run 66
0.2734738953886535,14.909423603523862,T105N06+1GFR085,0.6,+1G (upright),Test Run 66
0.2734738953886535,14.907179035652737,T105N06+1GFR085,0.6,+1G (upright),Test Run 66
0.27416156478168063,14.906333698738738,T105N06+1GFR085,0.6,+1G (upright),Test Run 66
0.2745256693737394,14.906088032234862,T105N06+1GFR085,0.6,+1G (upright),Test Run 66
0.2745256693737394,14.905048908699612,T105N06+1GFR085,0.6,+1G (upright),Test Run 66
0.27440435141157027,14.901038898933987,T105N06+1GFR085,0.6,+1G (upright),Test Run 66
0.2751729496812272,14.900803913582488,T105N06+1GFR085,0.6,+1G (upright),Test Run 66
0.2751729496812272,14.899148334969237,T105N06+1GFR085,0.6,+1G (upright),Test Run 66
0.2751729496812272,14.896392597664487,T105N06+1GFR085,0.6,+1G (upright),Test Run 66
0.27565837223545925,14.895142902840238,T105N06+1GFR085,0.6,+1G (upright),Test Run 66
0.27622472366631723,14.893731464851987,T105N06+1GFR085,0.6,+1G (upright),Test Run 66
0.27622472366631723,14.890942158211363,T105N06+1GFR085,0.6,+1G (upright),Test Run 66
0.2766697571350018,14.889866413582487,T105N06+1GFR085,0.6,+1G (upright),Test Run 66
0.2769529328504309,14.887754597176237,T105N06+1GFR085,0.6,+1G (upright),Test Run 66
0.2769529328504309,14.887458576668362,T105N06+1GFR085,0.6,+1G (upright),Test Run 66
0.27711479060369054,14.887363972176237,T105N06+1GFR085,0.6,+1G (upright),Test Run 66
0.2777620709111783,14.886088337410612,T105N06+1GFR085,0.6,+1G (upright),Test Run 66
0.277923928664434,14.882690205086362,T105N06+1GFR085,0.6,+1G (upright),Test Run 66
0.277923928664434,14.882072224129363,T105N06+1GFR085,0.6,+1G (upright),Test Run 66
0.27836881142757963,14.880814899910613,T105N06+1GFR085,0.6,+1G (upright),Test Run 66
0.2786925269340951,14.878732075203612,T105N06+1GFR085,0.6,+1G (upright),Test Run 66
0.2786925269340951,14.876646198738737,T105N06+1GFR085,0.6,+1G (upright),Test Run 66
0.2787329160196384,14.876283039558988,T105N06+1GFR085,0.6,+1G (upright),Test Run 66
0.27925887836495294,14.873774494637113,T105N06+1GFR085,0.6,+1G (upright),Test Run 66
0.27925887836495294,14.871647419441862,T105N06+1GFR085,0.6,+1G (upright),Test Run 66
0.2797039118336417,14.871845783699612,T105N06+1GFR085,0.6,+1G (upright),Test Run 66
0.28010840551123983,14.869361652840237,T105N06+1GFR085,0.6,+1G (upright),Test Run 66
0.28051289918884204,14.867822041023862,T105N06+1GFR085,0.6,+1G (upright),Test Run 66
0.28051289918884204,14.864986958016113,T105N06+1GFR085,0.6,+1G (upright),Test Run 66
0.2806747569421017,14.864333881844237,T105N06+1GFR085,0.6,+1G (upright),Test Run 66
0.2814435059173019,14.862894978035612,T105N06+1GFR085,0.6,+1G (upright),Test Run 66
0.2814435059173019,14.862455524910612,T105N06+1GFR085,0.6,+1G (upright),Test Run 66
0.2818883886804475,14.860104145516113,T105N06+1GFR085,0.6,+1G (upright),Test Run 66
0.28221210418696296,14.858115925301238,T105N06+1GFR085,0.6,+1G (upright),Test Run 66
0.282616597864561,14.857822956551237,T105N06+1GFR085,0.6,+1G (upright),Test Run 66
0.282616597864561,14.854348530281737,T105N06+1GFR085,0.6,+1G (upright),Test Run 66
0.282697526741191,14.853437580574612,T105N06+1GFR085,0.6,+1G (upright),Test Run 66
0.2831020204187932,14.852590717781737,T105N06+1GFR085,0.6,+1G (upright),Test Run 66
0.2831020204187932,14.850471271980862,T105N06+1GFR085,0.6,+1G (upright),Test Run 66
0.2834257359253086,14.848216022957487,T105N06+1GFR085,0.6,+1G (upright),Test Run 66
0.2837898405173674,14.846922077644987,T105N06+1GFR085,0.6,+1G (upright),Test Run 66
0.2837898405173674,14.845487751473112,T105N06+1GFR085,0.6,+1G (upright),Test Run 66
0.2843156521571389,14.844070209969237,T105N06+1GFR085,0.6,+1G (upright),Test Run 66
0.2841943341949656,14.842352070320738,T105N06+1GFR085,0.6,+1G (upright),Test Run 66
0.28476068562582757,14.840395893562988,T105N06+1GFR085,0.6,+1G (upright),Test Run 66
0.28476068562582757,14.837473835457487,T105N06+1GFR085,0.6,+1G (upright),Test Run 66
0.285084401132343,14.836305012215238,T105N06+1GFR085,0.6,+1G (upright),Test Run 66
0.28532703705668544,14.834776081551237,T105N06+1GFR085,0.6,+1G (upright),Test Run 66
0.28532703705668544,14.835059895027737,T105N06+1GFR085,0.6,+1G (upright),Test Run 66
0.2859339282786298,14.831852497566862,T105N06+1GFR085,0.6,+1G (upright),Test Run 66
0.28617656420297233,14.831416096199613,T105N06+1GFR085,0.6,+1G (upright),Test Run 66
0.28617656420297233,14.828463520516113,T105N06+1GFR085,0.6,+1G (upright),Test Run 66
0.28678345542491673,14.828550495613737,T105N06+1GFR085,0.6,+1G (upright),Test Run 66
0.28722848889360547,14.825538410652737,T105N06+1GFR085,0.6,+1G (upright),Test Run 66
0.2874307357324045,14.824218525398862,T105N06+1GFR085,0.6,+1G (upright),Test Run 66
0.2874307357324045,14.822947468269987,T105N06+1GFR085,0.6,+1G (upright),Test Run 66
0.2877948403244633,14.821571125496487,T105N06+1GFR085,0.6,+1G (upright),Test Run 66
0.2877948403244633,14.819058002937988,T105N06+1GFR085,0.6,+1G (upright),Test Run 66
0.2877948403244633,14.818304218758238,T105N06+1GFR085,0.6,+1G (upright),Test Run 66
0.28860397838520674,14.816499104012113,T105N06+1GFR085,0.6,+1G (upright),Test Run 66
0.2888062252240099,14.815144123543362,T105N06+1GFR085,0.6,+1G (upright),Test Run 66
0.28917032981606877,14.814796223152737,T105N06+1GFR085,0.6,+1G (upright),Test Run 66
0.28917032981606877,14.811974873055112,T105N06+1GFR085,0.6,+1G (upright),Test Run 66
0.2896961414558401,14.809065021980862,T105N06+1GFR085,0.6,+1G (upright),Test Run 66
0.2897366812469266,14.808685078133237,T105N06+1GFR085,0.6,+1G (upright),Test Run 66
0.2897366812469266,14.807229389656737,T105N06+1GFR085,0.6,+1G (upright),Test Run 66
0.29050527951658367,14.805511250008237,T105N06+1GFR085,0.6,+1G (upright),Test Run 66
0.29062659747875685,14.803805317391113,T105N06+1GFR085,0.6,+1G (upright),Test Run 66
0.29062659747875685,14.801531757820737,T105N06+1GFR085,0.6,+1G (upright),Test Run 66
0.29099070207081573,14.799996723641112,T105N06+1GFR085,0.6,+1G (upright),Test Run 66
0.2915975932927601,14.797962727058987,T105N06+1GFR085,0.6,+1G (upright),Test Run 66
0.2915975932927601,14.796514667976988,T105N06+1GFR085,0.6,+1G (upright),Test Run 66
0.2915975932927601,14.794872822273863,T105N06+1GFR085,0.6,+1G (upright),Test Run 66
0.29236619156241705,14.793435444344237,T105N06+1GFR085,0.6,+1G (upright),Test Run 66
0.29277068524001926,14.792516865242613,T105N06+1GFR085,0.6,+1G (upright),Test Run 66
0.29277068524001926,14.789564289558987,T105N06+1GFR085,0.6,+1G (upright),Test Run 66
0.29297308278436157,14.788784565437988,T105N06+1GFR085,0.6,+1G (upright),Test Run 66
0.29353943421522344,14.787405170906737,T105N06+1GFR085,0.6,+1G (upright),Test Run 66
0.29353943421522344,14.785468830574612,T105N06+1GFR085,0.6,+1G (upright),Test Run 66
0.29353943421522344,14.784510578621488,T105N06+1GFR085,0.6,+1G (upright),Test Run 66
0.29422710360825055,14.781432880867612,T105N06+1GFR085,0.6,+1G (upright),Test Run 66
0.29430803248488036,14.780691303719237,T105N06+1GFR085,0.6,+1G (upright),Test Run 66
0.29430803248488036,14.779003681648863,T105N06+1GFR085,0.6,+1G (upright),Test Run 66
0.29479345503911253,14.777221455086362,T105N06+1GFR085,0.6,+1G (upright),Test Run 66
0.295521664223226,14.776037373055113,T105N06+1GFR085,0.6,+1G (upright),Test Run 66
0.295521664223226,14.773997272957487,T105N06+1GFR085,0.6,+1G (upright),Test Run 66
0.29576445085311565,14.772256245125487,T105N06+1GFR085,0.6,+1G (upright),Test Run 66
0.29641173116059943,14.769384541023863,T105N06+1GFR085,0.6,+1G (upright),Test Run 66
0.29657343820831605,14.768362202156737,T105N06+1GFR085,0.6,+1G (upright),Test Run 66
0.29657343820831605,14.766657795418363,T105N06+1GFR085,0.6,+1G (upright),Test Run 66
0.2967758357526582,14.764399494637113,T105N06+1GFR085,0.6,+1G (upright),Test Run 66
0.29734218718352035,14.763685383308987,T105N06+1GFR085,0.6,+1G (upright),Test Run 66
0.29734218718352035,14.762078632820737,T105N06+1GFR085,0.6,+1G (upright),Test Run 66
0.29742311606014604,14.759983601082487,T105N06+1GFR085,0.6,+1G (upright),Test Run 66
0.2981107854531773,14.758042683113738,T105N06+1GFR085,0.6,+1G (upright),Test Run 66
0.2981107854531773,14.754823078621488,T105N06+1GFR085,0.6,+1G (upright),Test Run 66
0.2983939611686061,14.754636921394987,T105N06+1GFR085,0.6,+1G (upright),Test Run 66
0.2987175259695786,14.751537861336363,T105N06+1GFR085,0.6,+1G (upright),Test Run 66
0.29920309922935356,14.751258625496487,T105N06+1GFR085,0.6,+1G (upright),Test Run 66
0.29920309922935356,14.749097980965237,T105N06+1GFR085,0.6,+1G (upright),Test Run 66
0.29928402810597954,14.746386494148862,T105N06+1GFR085,0.6,+1G (upright),Test Run 66
0.2999716974990108,14.744332661141112,T105N06+1GFR085,0.6,+1G (upright),Test Run 66
0.2999716974990108,14.744241108406737,T105N06+1GFR085,0.6,+1G (upright),Test Run 66
0.29989076862238084,14.740075458992612,T105N06+1GFR085,0.6,+1G (upright),Test Run 66
0.30041673096769955,14.739581074226987,T105N06+1GFR085,0.6,+1G (upright),Test Run 66
0.30041673096769955,14.738174213875487,T105N06+1GFR085,0.6,+1G (upright),Test Run 66
0.3009021535219274,14.737721027840237,T105N06+1GFR085,0.6,+1G (upright),Test Run 66
0.3011044003607305,14.735102619637113,T105N06+1GFR085,0.6,+1G (upright),Test Run 66
0.30191353842147395,14.731080402840238,T105N06+1GFR085,0.6,+1G (upright),Test Run 66
0.30191353842147395,14.731207050789488,T105N06+1GFR085,0.6,+1G (upright),Test Run 66
0.3020753961747296,14.728121723641113,T105N06+1GFR085,0.6,+1G (upright),Test Run 66
0.302884383529934,14.727122272957487,T105N06+1GFR085,0.6,+1G (upright),Test Run 66
0.302884383529934,14.726186909187987,T105N06+1GFR085,0.6,+1G (upright),Test Run 66
0.30336995678970524,14.722634663094237,T105N06+1GFR085,0.6,+1G (upright),Test Run 66
0.3034912747518787,14.722532429207487,T105N06+1GFR085,0.6,+1G (upright),Test Run 66
0.3040980152682797,14.721151508797362,T105N06+1GFR085,0.6,+1G (upright),Test Run 66
0.3040980152682797,14.716081013191863,T105N06+1GFR085,0.6,+1G (upright),Test Run 66
0.3042598730215396,14.714262165535612,T105N06+1GFR085,0.6,+1G (upright),Test Run 66
0.3046643666991378,14.715534748543362,T105N06+1GFR085,0.6,+1G (upright),Test Run 66
0.3046643666991378,14.714085163582487,T105N06+1GFR085,0.6,+1G (upright),Test Run 66
0.30523086883553874,14.711181416023862,T105N06+1GFR085,0.6,+1G (upright),Test Run 66
0.3055140445509718,14.708659138191862,T105N06+1GFR085,0.6,+1G (upright),Test Run 66
0.3055140445509718,14.707867207039488,T105N06+1GFR085,0.6,+1G (upright),Test Run 66
0.30595892731411317,14.705615009773862,T105N06+1GFR085,0.6,+1G (upright),Test Run 66
0.3060803959818297,14.702100910652737,T105N06+1GFR085,0.6,+1G (upright),Test Run 66
0.306606207621601,14.700396503914487,T105N06+1GFR085,0.6,+1G (upright),Test Run 66
0.306606207621601,14.699299396980862,T105N06+1GFR085,0.6,+1G (upright),Test Run 66
0.30709178088137223,14.697894062508237,T105N06+1GFR085,0.6,+1G (upright),Test Run 66
0.30753666364451787,14.697822346199612,T105N06+1GFR085,0.6,+1G (upright),Test Run 66
0.30753666364451787,14.693404926766112,T105N06+1GFR085,0.6,+1G (upright),Test Run 66
0.3081435548664623,14.693745197762112,T105N06+1GFR085,0.6,+1G (upright),Test Run 66
0.3081839439520057,14.689318623055112,T105N06+1GFR085,0.6,+1G (upright),Test Run 66
0.3081839439520057,14.687629475105862,T105N06+1GFR085,0.6,+1G (upright),Test Run 66
0.30866951721177666,14.688499226082488,T105N06+1GFR085,0.6,+1G (upright),Test Run 66
0.30927625772818196,14.686384357918362,T105N06+1GFR085,0.6,+1G (upright),Test Run 66
0.3095190443580676,14.682601704109862,T105N06+1GFR085,0.6,+1G (upright),Test Run 66
0.3095190443580676,14.680059589851988,T105N06+1GFR085,0.6,+1G (upright),Test Run 66
0.3101257848744689,14.680120625008238,T105N06+1GFR085,0.6,+1G (upright),Test Run 66
