Repository: schandel33/gitrep

# Nozzle Tensile Test Analysis

Stress-vs-strain analysis of tensile pulls across 4 nozzle sizes (0.6, 1.4,
2.2, 2.6 mm) x 2 print-gravity orientations (+1G upright / -1G inverted),
printed at 105 C with a 0.85 flow ratio.

## Data-quality issues found and how they're handled

1. **Load-cell zero offset.** 10 of 17 runs record small negative Load
   values for the first handful of samples (up to ~180, always <0.5% of the
   file) before the crosshead starts moving — load-cell noise around zero,
   not real load. The script computes the mean Load over all
   pre-motion samples (`Crosshead < crosshead_zero_threshold_mm`) and
   subtracts it from the whole run.
2.

File: nozzle_tensile_analysis/analysis_output/all_curves_tidy.csv (part 14 of 151)
Strain,Stress_MPa,condition,nozzle_mm,gravity,run
0.3100044669122958,14.676620258797362,T105N06+1GFR085,0.6,+1G (upright),Test Run 66
0.3100044669122958,14.671856464851988,T105N06+1GFR085,0.6,+1G (upright),Test Run 66
0.310611207428697,14.672962727058987,T105N06+1GFR085,0.6,+1G (upright),Test Run 66
0.31073267609641325,14.671282734383237,T105N06+1GFR085,0.6,+1G (upright),Test Run 66
0.3108945338496689,14.668809284676238,T105N06+1GFR085,0.6,+1G (upright),Test Run 66
0.3108945338496689,14.667989887703612,T105N06+1GFR085,0.6,+1G (upright),Test Run 66
0.3118653789581292,14.665188374031738,T105N06+1GFR085,0.6,+1G (upright),Test Run 66
0.31190576804367237,14.663229145516112,T105N06+1GFR085,0.6,+1G (upright),Test Run 66
0.31190576804367237,14.662296833504362,T105N06+1GFR085,0.6,+1G (upright),Test Run 66
0.3124317303889911,14.660247578133237,T105N06+1GFR085,0.6,+1G (upright),Test Run 66
0.3128362240665893,14.657534565437988,T105N06+1GFR085,0.6,+1G (upright),Test Run 66
0.3128362240665893,14.655056538094238,T105N06+1GFR085,0.6,+1G (upright),Test Run 66
0.312917152943219,14.652512897957488,T105N06+1GFR085,0.6,+1G (upright),Test Run 66
0.31384760896613584,14.651466145027737,T105N06+1GFR085,0.6,+1G (upright),Test Run 66
0.31376668008950587,14.649438251961362,T105N06+1GFR085,0.6,+1G (upright),Test Run 66
0.31376668008950587,14.648103107918363,T105N06+1GFR085,0.6,+1G (upright),Test Run 66
0.3143331822259071,14.645727314461363,T105N06+1GFR085,0.6,+1G (upright),Test Run 66
0.3146163579413399,14.643391193855862,T105N06+1GFR085,0.6,+1G (upright),Test Run 66
0.3146163579413399,14.640908588875487,T105N06+1GFR085,0.6,+1G (upright),Test Run 66
0.3149399227423124,14.636445393074613,T105N06+1GFR085,0.6,+1G (upright),Test Run 66
0.31558720304979593,14.636016621101987,T105N06+1GFR085,0.6,+1G (upright),Test Run 66
0.31558720304979593,14.633642353523863,T105N06+1GFR085,0.6,+1G (upright),Test Run 66
0.315870378765229,14.631272663582488,T105N06+1GFR085,0.6,+1G (upright),Test Run 66
0.31615355448065807,14.631123127449612,T105N06+1GFR085,0.6,+1G (upright),Test Run 66
0.317003081626945,14.629212727058988,T105N06+1GFR085,0.6,+1G (upright),Test Run 66
0.317003081626945,14.625590290535612,T105N06+1GFR085,0.6,+1G (upright),Test Run 66
0.3167604457026024,14.625288166512112,T105N06+1GFR085,0.6,+1G (upright),Test Run 66
0.31756943305780283,14.622964252937987,T105N06+1GFR085,0.6,+1G (upright),Test Run 66
0.31756943305780283,14.620081867683988,T105N06+1GFR085,0.6,+1G (upright),Test Run 66
0.31769090172551906,14.617190327156738,T105N06+1GFR085,0.6,+1G (upright),Test Run 66
0.31801446652649157,14.616413654793362,T105N06+1GFR085,0.6,+1G (upright),Test Run 66
0.3184998890807194,14.614603962410612,T105N06+1GFR085,0.6,+1G (upright),Test Run 66
0.3184998890807194,14.612071003426237,T105N06+1GFR085,0.6,+1G (upright),Test Run 66
0.3187830647961485,14.610535969246488,T105N06+1GFR085,0.6,+1G (upright),Test Run 66
0.319511273980266,14.608053364266112,T105N06+1GFR085,0.6,+1G (upright),Test Run 66
0.319511273980266,14.606654133308988,T105N06+1GFR085,0.6,+1G (upright),Test Run 66
0.31955181377135256,14.604845966805112,T105N06+1GFR085,0.6,+1G (upright),Test Run 66
0.32007762541112417,14.603449787605863,T105N06+1GFR085,0.6,+1G (upright),Test Run 66
0.32007762541112417,14.600239338387112,T105N06+1GFR085,0.6,+1G (upright),Test Run 66
0.320643976841982,14.597468342293363,T105N06+1GFR085,0.6,+1G (upright),Test Run 66
0.3207654455096982,14.595838703621487,T105N06+1GFR085,0.6,+1G (upright),Test Run 66
0.3212912571494698,14.592286457527738,T105N06+1GFR085,0.6,+1G (upright),Test Run 66
0.3212912571494698,14.592945637215237,T105N06+1GFR085,0.6,+1G (upright),Test Run 66
0.32153404377935946,14.591882099617612,T105N06+1GFR085,0.6,+1G (upright),Test Run 66
0.32206000612467384,14.585818256844238,T105N06+1GFR085,0.6,+1G (upright),Test Run 66
0.32206000612467384,14.585561909187987,T105N06+1GFR085,0.6,+1G (upright),Test Run 66
0.32246449980227604,14.582948078621488,T105N06+1GFR085,0.6,+1G (upright),Test Run 66
0.3229499223565042,14.581149067391113,T105N06+1GFR085,0.6,+1G (upright),Test Run 66
0.3229499223565042,14.578190388191862,T105N06+1GFR085,0.6,+1G (upright),Test Run 66
0.3233949558251927,14.577419819344238,T105N06+1GFR085,0.6,+1G (upright),Test Run 66
0.323314026948563,14.574357380379363,T105N06+1GFR085,0.6,+1G (upright),Test Run 66
0.3238803783794208,14.572169270027738,T105N06+1GFR085,0.6,+1G (upright),Test Run 66
0.3238803783794208,14.570394672859862,T105N06+1GFR085,0.6,+1G (upright),Test Run 66
0.3242850227625661,14.567973103035612,T105N06+1GFR085,0.6,+1G (upright),Test Run 66
0.32460858756353833,14.567002644051238,T105N06+1GFR085,0.6,+1G (upright),Test Run 66
0.32460858756353833,14.562537922371487,T105N06+1GFR085,0.6,+1G (upright),Test Run 66
0.32521547878548296,14.561922993172363,T105N06+1GFR085,0.6,+1G (upright),Test Run 66
0.3254581147098252,14.558675922859862,T105N06+1GFR085,0.6,+1G (upright),Test Run 66
0.3254581147098252,14.558300556648863,T105N06+1GFR085,0.6,+1G (upright),Test Run 66
0.3258627590929705,14.554108967293363,T105N06+1GFR085,0.6,+1G (upright),Test Run 66
0.32630764185611216,14.552355732430112,T105N06+1GFR085,0.6,+1G (upright),Test Run 66
0.3265504284860018,14.550318684090238,T105N06+1GFR085,0.6,+1G (upright),Test Run 66
0.3265504284860018,14.549320759285612,T105N06+1GFR085,0.6,+1G (upright),Test Run 66
0.3269954619546865,14.545554890144988,T105N06+1GFR085,0.6,+1G (upright),Test Run 66
0.3271167799168596,14.546012653816863,T105N06+1GFR085,0.6,+1G (upright),Test Run 66
0.3271167799168596,14.542669453133238,T105N06+1GFR085,0.6,+1G (upright),Test Run 66
0.327804600015434,14.540554584969238,T105N06+1GFR085,0.6,+1G (upright),Test Run 66
0.3284518803229218,14.538677753914488,T105N06+1GFR085,0.6,+1G (upright),Test Run 66
0.3286541271617209,14.534844746101987,T105N06+1GFR085,0.6,+1G (upright),Test Run 66
0.3286541271617209,14.532858051766112,T105N06+1GFR085,0.6,+1G (upright),Test Run 66
0.3292608676781222,14.531171955574612,T105N06+1GFR085,0.6,+1G (upright),Test Run 66
0.3293014074692087,14.528831257332488,T105N06+1GFR085,0.6,+1G (upright),Test Run 66
0.3293014074692087,14.525059284676237,T105N06+1GFR085,0.6,+1G (upright),Test Run 66
0.3297462902323501,14.524497761238738,T105N06+1GFR085,0.6,+1G (upright),Test Run 66
0.33039357053983787,14.521539082039487,T105N06+1GFR085,0.6,+1G (upright),Test Run 66
0.33039357053983787,14.519904865730862,T105N06+1GFR085,0.6,+1G (upright),Test Run 66
0.33059596808418407,14.517013325203612,T105N06+1GFR085,0.6,+1G (upright),Test Run 66
0.33128363747721534,14.515675129402737,T105N06+1GFR085,0.6,+1G (upright),Test Run 66
0.33136456635384126,14.512634052742612,T105N06+1GFR085,0.6,+1G (upright),Test Run 66
0.33136456635384126,14.509257282723112,T105N06+1GFR085,0.6,+1G (upright),Test Run 66
0.33184998890807316,14.508117451180112,T105N06+1GFR085,0.6,+1G (upright),Test Run 66
0.33233541146230133,14.504929890144988,T105N06+1GFR085,0.6,+1G (upright),Test Run 66
0.33233541146230133,14.503892292488738,T105N06+1GFR085,0.6,+1G (upright),Test Run 66
0.3328209847220766,14.502551044930112,T105N06+1GFR085,0.6,+1G (upright),Test Run 66
0.3334682650295641,14.497807087410612,T105N06+1GFR085,0.6,+1G (upright),Test Run 66
0.3334682650295641,14.496610798348112,T105N06+1GFR085,0.6,+1G (upright),Test Run 66
0.33371090095390665,14.494375385750487,T105N06+1GFR085,0.6,+1G (upright),Test Run 66
0.3338322189160758,14.492269672859862,T105N06+1GFR085,0.6,+1G (upright),Test Run 66
0.3346009678912801,14.489195026863737,T105N06+1GFR085,0.6,+1G (upright),Test Run 66
0.3346009678912801,14.488807453621487,T105N06+1GFR085,0.6,+1G (upright),Test Run 66
0.33500546156888233,14.484628071297362,T105N06+1GFR085,0.6,+1G (upright),Test Run 66
0.3356123527908267,14.484356464851988,T105N06+1GFR085,0.6,+1G (upright),Test Run 66
0.3356123527908267,14.480323566902737,T105N06+1GFR085,0.6,+1G (upright),Test Run 66
0.33589552850625576,14.478228535164487,T105N06+1GFR085,0.6,+1G (upright),Test Run 66
0.3362596330983145,14.475651325691862,T105N06+1GFR085,0.6,+1G (upright),Test Run 66
0.33682598452917234,14.472532429207487,T105N06+1GFR085,0.6,+1G (upright),Test Run 66
0.33682598452917234,14.470332111824613,T105N06+1GFR085,0.6,+1G (upright),Test Run 66
0.3369069134058023,14.467095722664487,T105N06+1GFR085,0.6,+1G (upright),Test Run 66
0.3376755116754593,14.464898457039487,T105N06+1GFR085,0.6,+1G (upright),Test Run 66
0.3376755116754593,14.462849201668362,T105N06+1GFR085,0.6,+1G (upright),Test Run 66
0.33759458279882926,14.462316669930113,T105N06+1GFR085,0.6,+1G (upright),Test Run 66
0.3382418631063171,14.458787312019988,T105N06+1GFR085,0.6,+1G (upright),Test Run 66
0.3382418631063171,14.456525959480862,T105N06+1GFR085,0.6,+1G (upright),Test Run 66
0.3384441099451202,14.455627216805112,T105N06+1GFR085,0.6,+1G (upright),Test Run 66
0.33880821453717896,14.451499714363738,T105N06+1GFR085,0.6,+1G (upright),Test Run 66
0.3395364237212927,14.449172749031737,T105N06+1GFR085,0.6,+1G (upright),Test Run 66
0.3395364237212927,14.446252216805112,T105N06+1GFR085,0.6,+1G (upright),Test Run 66
0.339779059645635,14.446449055183987,T105N06+1GFR085,0.6,+1G (upright),Test Run 66
0.3398195994367215,14.442631306160612,T105N06+1GFR085,0.6,+1G (upright),Test Run 66
0.3398195994367215,14.438870014656738,T105N06+1GFR085,0.6,+1G (upright),Test Run 66
0.34034556178204023,14.436924519051237,T105N06+1GFR085,0.6,+1G (upright),Test Run 66
0.34087137342181156,14.433955158699613,T105N06+1GFR085,0.6,+1G (upright),Test Run 66
0.34087137342181156,14.432987751473112,T105N06+1GFR085,0.6,+1G (upright),Test Run 66
0.34192329811244465,14.431089558113737,T105N06+1GFR085,0.6,+1G (upright),Test Run 66
0.34204461607461406,14.426992573250487,T105N06+1GFR085,0.6,+1G (upright),Test Run 66
0.34253003862884596,14.425387348641113,T105N06+1GFR085,0.6,+1G (upright),Test Run 66
0.34253003862884596,14.422143330086362,T105N06+1GFR085,0.6,+1G (upright),Test Run 66
0.34285375413536157,14.422355427254363,T105N06+1GFR085,0.6,+1G (upright),Test Run 66
0.34350088373730603,14.418119587410612,T105N06+1GFR085,0.6,+1G (upright),Test Run 66
0.34350088373730603,14.415406574715238,T105N06+1GFR085,0.6,+1G (upright),Test Run 66
0.3440268460826207,14.412299885262112,T105N06+1GFR085,0.6,+1G (upright),Test Run 66
0.3439459172059907,14.410513081062987,T105N06+1GFR085,0.6,+1G (upright),Test Run 66
0.344431490465766,14.408494343269988,T105N06+1GFR085,0.6,+1G (upright),Test Run 66
0.344431490465766,14.404411091316863,T105N06+1GFR085,0.6,+1G (upright),Test Run 66
0.3448763732289076,14.402386250008238,T105N06+1GFR085,0.6,+1G (upright),Test Run 66
0.34524047782096634,14.400208820808988,T105N06+1GFR085,0.6,+1G (upright),Test Run 66
0.34524047782096634,14.397010578621487,T105N06+1GFR085,0.6,+1G (upright),Test Run 66
0.3460900049672533,14.393426289070737,T105N06+1GFR085,0.6,+1G (upright),Test Run 66
0.346170933843883,14.392205585945737,T105N06+1GFR085,0.6,+1G (upright),Test Run 66
0.346170933843883,14.388517536629362,T105N06+1GFR085,0.6,+1G (upright),Test Run 66
0.3467778250658273,14.386153950203612,T105N06+1GFR085,0.6,+1G (upright),Test Run 66
0.34689914302800073,14.382528461922362,T105N06+1GFR085,0.6,+1G (upright),Test Run 66
0.34730363670560294,14.379804768074612,T105N06+1GFR085,0.6,+1G (upright),Test Run 66
0.34730363670560294,14.379057087410612,T105N06+1GFR085,0.6,+1G (upright),Test Run 66
0.34799145680417326,14.374746479500487,T105N06+1GFR085,0.6,+1G (upright),Test Run 66
0.34799145680417326,14.373713459480863,T105N06+1GFR085,0.6,+1G (upright),Test Run 66
0.34799145680417326,14.370527424324612,T105N06+1GFR085,0.6,+1G (upright),Test Run 66
0.34880059486492077,14.367339863289487,T105N06+1GFR085,0.6,+1G (upright),Test Run 66
0.34908377058034956,14.365255512703612,T105N06+1GFR085,0.6,+1G (upright),Test Run 66
0.34908377058034956,14.361727680672363,T105N06+1GFR085,0.6,+1G (upright),Test Run 66
0.3492860174191486,14.358781208504363,T105N06+1GFR085,0.6,+1G (upright),Test Run 66
0.3502164734420655,14.356353535164487,T105N06+1GFR085,0.6,+1G (upright),Test Run 66
0.3502974023186952,14.354572834480862,T105N06+1GFR085,0.6,+1G (upright),Test Run 66
0.3502974023186952,14.350962604988737,T105N06+1GFR085,0.6,+1G (upright),Test Run 66
0.35054003824303775,14.349250568855862,T105N06+1GFR085,0.6,+1G (upright),Test Run 66
0.3513895653893287,14.345676960457487,T105N06+1GFR085,0.6,+1G (upright),Test Run 66
0.3513895653893287,14.344683613289487,T105N06+1GFR085,0.6,+1G (upright),Test Run 66
0.35151103405704087,14.339890827644988,T105N06+1GFR085,0.6,+1G (upright),Test Run 66
0.35240095028887125,14.336892475594237,T105N06+1GFR085,0.6,+1G (upright),Test Run 66
0.35252241895658776,14.335140766609863,T105N06+1GFR085,0.6,+1G (upright),Test Run 66
0.35252241895658776,14.333186115730863,T105N06+1GFR085,0.6,+1G (upright),Test Run 66
0.35288652354864647,14.330770649422362,T105N06+1GFR085,0.6,+1G (upright),Test Run 66
0.3532100883496187,14.326922382820737,T105N06+1GFR085,0.6,+1G (upright),Test Run 66
0.3532100883496187,14.323348774422362,T105N06+1GFR085,0.6,+1G (upright),Test Run 66
0.35365512181830344,14.320884479988738,T105N06+1GFR085,0.6,+1G (upright),Test Run 66
0.3544642598790509,14.317594685066862,T105N06+1GFR085,0.6,+1G (upright),Test Run 66
0.3544642598790509,14.314765705574612,T105N06+1GFR085,0.6,+1G (upright),Test Run 66
0.3545046489645944,14.312692036141112,T105N06+1GFR085,0.6,+1G (upright),Test Run 66
0.3551113894809957,14.310369648445738,T105N06+1GFR085,0.6,+1G (upright),Test Run 66
0.3555564229496804,14.305685200203612,T105N06+1GFR085,0.6,+1G (upright),Test Run 66
0.3555564229496804,14.305776752937987,T105N06+1GFR085,0.6,+1G (upright),Test Run 66
0.3556778916173966,14.302868427742613,T105N06+1GFR085,0.6,+1G (upright),Test Run 66
0.3563655610104278,14.299772419441862,T105N06+1GFR085,0.6,+1G (upright),Test Run 66
0.3563655610104278,14.295641865242612,T105N06+1GFR085,0.6,+1G (upright),Test Run 66
0.3567296656024866,14.293002094734863,T105N06+1GFR085,0.6,+1G (upright),Test Run 66
0.3573364061188879,14.290449299324612,T105N06+1GFR085,0.6,+1G (upright),Test Run 66
0.3573364061188879,14.288538898933988,T105N06+1GFR085,0.6,+1G (upright),Test Run 66
0.3578623684642023,14.286233295906737,T105N06+1GFR085,0.6,+1G (upright),Test Run 66
0.35814554417963135,14.283277668465237,T105N06+1GFR085,0.6,+1G (upright),Test Run 66
0.3586715065249458,14.276890339363737,T105N06+1GFR085,0.6,+1G (upright),Test Run 66
0.3586715065249458,14.274386372078613,T105N06+1GFR085,0.6,+1G (upright),Test Run 66
0.3587928244871192,14.272569050301238,T105N06+1GFR085,0.6,+1G (upright),Test Run 66
0.3594804938801502,14.270130695808987,T105N06+1GFR085,0.6,+1G (upright),Test Run 66
0.3594804938801502,14.268916096199613,T105N06+1GFR085,0.6,+1G (upright),Test Run 66
0.35972328051003577,14.264495625008237,T105N06+1GFR085,0.6,+1G (upright),Test Run 66
0.35984459847220923,14.262557758797362,T105N06+1GFR085,0.6,+1G (upright),Test Run 66
0.3607346654095824,14.259925617683987,T105N06+1GFR085,0.6,+1G (upright),Test Run 66
0.3607346654095824,14.255163349617613,T105N06+1GFR085,0.6,+1G (upright),Test Run 66
0.3606133474474092,14.253397907723112,T105N06+1GFR085,0.6,+1G (upright),Test Run 66
0.36138194571707016,14.251777424324612,T105N06+1GFR085,0.6,+1G (upright),Test Run 66
0.36138194571707016,14.247343220223112,T105N06+1GFR085,0.6,+1G (upright),Test Run 66
0.36166512143249924,14.243559040535612,T105N06+1GFR085,0.6,+1G (upright),Test Run 66
0.3621910837778136,14.240571369637113,T105N06+1GFR085,0.6,+1G (upright),Test Run 66
0.3621910837778136,14.237528767098112,T105N06+1GFR085,0.6,+1G (upright),Test Run 66
0.363081000009644,14.234390034187987,T105N06+1GFR085,0.6,+1G (upright),Test Run 66
0.3632024686773602,14.231146015633238,T105N06+1GFR085,0.6,+1G (upright),Test Run 66
0.363849748984848,14.228265156258237,T105N06+1GFR085,0.6,+1G (upright),Test Run 66
0.363849748984848,14.225045551766112,T105N06+1GFR085,0.6,+1G (upright),Test Run 66
0.3641329247002771,14.222160114754363,T105N06+1GFR085,0.6,+1G (upright),Test Run 66
0.3644161004157059,14.220127644051237,T105N06+1GFR085,0.6,+1G (upright),Test Run 66
0.3644161004157059,14.214440693367612,T105N06+1GFR085,0.6,+1G (upright),Test Run 66
0.3650633807231937,14.213505329598112,T105N06+1GFR085,0.6,+1G (upright),Test Run 66
0.364982451846564,14.209527363289487,T105N06+1GFR085,0.6,+1G (upright),Test Run 66
0.364982451846564,14.206544270027738,T105N06+1GFR085,0.6,+1G (upright),Test Run 66
0.365670121239595,14.201740803230862,T105N06+1GFR085,0.6,+1G (upright),Test Run 66
0.36603422583165407,14.200819172371487,T105N06+1GFR085,0.6,+1G (upright),Test Run 66
0.3661960835849097,14.196059956062987,T105N06+1GFR085,0.6,+1G (upright),Test Run 66
0.3661960835849097,14.194177021492612,T105N06+1GFR085,0.6,+1G (upright),Test Run 66
0.36716692869336975,14.190955891121487,T105N06+1GFR085,0.6,+1G (upright),Test Run 66
0.3669242927690272,14.188036884773862,T105N06+1GFR085,0.6,+1G (upright),Test Run 66
0.3669242927690272,14.184968342293363,T105N06+1GFR085,0.6,+1G (upright),Test Run 66
0.36773328012422757,14.181698383797363,T105N06+1GFR085,0.6,+1G (upright),Test Run 66
0.36829963155508944,14.180807270516112,T105N06+1GFR085,0.6,+1G (upright),Test Run 66
0.36829963155508944,14.176873554695737,T105N06+1GFR085,0.6,+1G (upright),Test Run 66
0.3684614893083454,14.173141254891112,T105N06+1GFR085,0.6,+1G (upright),Test Run 66
0.36923008757800635,14.170367207039487,T105N06+1GFR085,0.6,+1G (upright),Test Run 66
0.36923008757800635,14.167477192391113,T105N06+1GFR085,0.6,+1G (upright),Test Run 66
0.36923008757800635,14.163929523933987,T105N06+1GFR085,0.6,+1G (upright),Test Run 66
0.36971566083777757,14.159475483406737,T105N06+1GFR085,0.6,+1G (upright),Test Run 66
0.3701201545153798,14.156730427254363,T105N06+1GFR085,0.6,+1G (upright),Test Run 66
0.3701201545153798,14.154319538582488,T105N06+1GFR085,0.6,+1G (upright),Test Run 66
0.3702820122686354,14.150158466805113,T105N06+1GFR085,0.6,+1G (upright),Test Run 66
0.37105061053829635,14.146433796394987,T105N06+1GFR085,0.6,+1G (upright),Test Run 66
0.3709696816616664,14.143322529305113,T105N06+1GFR085,0.6,+1G (upright),Test Run 66
0.3709696816616664,14.139570393074612,T105N06+1GFR085,0.6,+1G (upright),Test Run 66
0.37165750176024076,14.137687458504363,T105N06+1GFR085,0.6,+1G (upright),Test Run 66
0.37218331340001204,14.133997883308988,T105N06+1GFR085,0.6,+1G (upright),Test Run 66
0.37218331340001204,14.129882587898862,T105N06+1GFR085,0.6,+1G (upright),Test Run 66
0.37250702890652765,14.126653828133238,T105N06+1GFR085,0.6,+1G (upright),Test Run 66
0.3731543092140155,14.121975483406738,T105N06+1GFR085,0.6,+1G (upright),Test Run 66
0.3731543092140155,14.119827045906737,T105N06+1GFR085,0.6,+1G (upright),Test Run 66
0.3736397317682474,14.116158833016112,T105N06+1GFR085,0.6,+1G (upright),Test Run 66
0.37457018779116424,14.113622822273863,T105N06+1GFR085,0.6,+1G (upright),Test Run 66
0.3748937525921365,14.108704914558988,T105N06+1GFR085,0.6,+1G (upright),Test Run 66
0.3748937525921365,14.106556477058987,T105N06+1GFR085,0.6,+1G (upright),Test Run 66
0.3754197149374512,14.101429523933987,T105N06+1GFR085,0.6,+1G (upright),Test Run 66
0.37574343044396646,14.099807514656737,T105N06+1GFR085,0.6,+1G (upright),Test Run 66
0.37574343044396646,14.096061481941863,T105N06+1GFR085,0.6,+1G (upright),Test Run 66
0.37590513749167903,14.092107929695738,T105N06+1GFR085,0.6,+1G (upright),Test Run 66
0.37655241779916687,14.087484516609862,T105N06+1GFR085,0.6,+1G (upright),Test Run 66
0.37655241779916687,14.084858479012112,T105N06+1GFR085,0.6,+1G (upright),Test Run 66
0.3769974512678556,14.079630817879362,T105N06+1GFR085,0.6,+1G (upright),Test Run 66
0.3773615558599143,14.076426472176237,T105N06+1GFR085,0.6,+1G (upright),Test Run 66
0.37780658932859906,14.072958149422362,T105N06+1GFR085,0.6,+1G (upright),Test Run 66
0.37780658932859906,14.071981586922362,T105N06+1GFR085,0.6,+1G (upright),Test Run 66
0.37800883616740216,14.067364277351988,T105N06+1GFR085,0.6,+1G (upright),Test Run 66
0.3788583633136891,14.062923969734863,T105N06+1GFR085,0.6,+1G (upright),Test Run 66
0.3788583633136891,14.061201252449612,T105N06+1GFR085,0.6,+1G (upright),Test Run 66
0.3791415390291181,14.055758442391113,T105N06+1GFR085,0.6,+1G (upright),Test Run 66
0.3795460327067203,14.053007282723112,T105N06+1GFR085,0.6,+1G (upright),Test Run 66
0.37986974821323566,14.049989094246488,T105N06+1GFR085,0.6,+1G (upright),Test Run 66
0.37986974821323566,14.046549763191862,T105N06+1GFR085,0.6,+1G (upright),Test Run 66
0.3799910661754048,14.040940632332488,T105N06+1GFR085,0.6,+1G (upright),Test Run 66
0.38059795739735347,14.038662495125488,T105N06+1GFR085,0.6,+1G (upright),Test Run 66
0.38059795739735347,14.034264912117612,T105N06+1GFR085,0.6,+1G (upright),Test Run 66
0.3810429908660379,14.031516804207488,T105N06+1GFR085,0.6,+1G (upright),Test Run 66
0.3815688025058095,14.028165974129362,T105N06+1GFR085,0.6,+1G (upright),Test Run 66
0.3815688025058095,14.022498859871487,T105N06+1GFR085,0.6,+1G (upright),Test Run 66
0.38229701168992697,14.019294514168362,T105N06+1GFR085,0.6,+1G (upright),Test Run 66
0.38258018740535604,14.014266743172362,T105N06+1GFR085,0.6,+1G (upright),Test Run 66
0.383348785675017,14.011030354012112,T105N06+1GFR085,0.6,+1G (upright),Test Run 66
0.383348785675017,14.009019245613738,T105N06+1GFR085,0.6,+1G (upright),Test Run 66
0.3837128902670758,14.004237141121488,T105N06+1GFR085,0.6,+1G (upright),Test Run 66
0.38423885261239044,13.999873127449613,T105N06+1GFR085,0.6,+1G (upright),Test Run 66
0.38423885261239044,13.996433796394987,T105N06+1GFR085,0.6,+1G (upright),Test Run 66
0.38476481495770487,13.992851032723113,T105N06+1GFR085,0.6,+1G (upright),Test Run 66
0.3851693086353071,13.987623371590237,T105N06+1GFR085,0.6,+1G (upright),Test Run 66
0.3851693086353071,13.984870686043362,T105N06+1GFR085,0.6,+1G (upright),Test Run 66
0.38569527098062173,13.980416645516112,T105N06+1GFR085,0.6,+1G (upright),Test Run 66
0.38581658894279486,13.976757587898863,T105N06+1GFR085,0.6,+1G (upright),Test Run 66
0.38609976465822393,13.973347248543362,T105N06+1GFR085,0.6,+1G (upright),Test Run 66
0.38609976465822393,13.969039692391112,T105N06+1GFR085,0.6,+1G (upright),Test Run 66
0.38650425833582613,13.964776386726987,T105N06+1GFR085,0.6,+1G (upright),Test Run 66
0.38654479812691267,13.963003315437987,T105N06+1GFR085,0.6,+1G (upright),Test Run 66
0.38654479812691267,13.958405842293363,T105N06+1GFR085,0.6,+1G (upright),Test Run 66
0.3873539361876561,13.954273762215237,T105N06+1GFR085,0.6,+1G (upright),Test Run 66
0.3877988189508015,13.951704182137112,T105N06+1GFR085,0.6,+1G (upright),Test Run 66
0.3882843922105727,13.947987141121487,T105N06+1GFR085,0.6,+1G (upright),Test Run 66
0.3882843922105727,13.943649067391112,T105N06+1GFR085,0.6,+1G (upright),Test Run 66
0.38893167251806054,13.938653339851987,T105N06+1GFR085,0.6,+1G (upright),Test Run 66
0.3890529904802337,13.934043659676238,T105N06+1GFR085,0.6,+1G (upright),Test Run 66
0.3890529904802337,13.930009235848113,T105N06+1GFR085,0.6,+1G (upright),Test Run 66
0.3897811996643475,13.925396503914488,T105N06+1GFR085,0.6,+1G (upright),Test Run 66
0.3902666222185794,13.921565021980863,T105N06+1GFR085,0.6,+1G (upright),Test Run 66
0.3902666222185794,13.916933979500488,T105N06+1GFR085,0.6,+1G (upright),Test Run 66
0.39067111589617753,13.914069904793362,T105N06+1GFR085,0.6,+1G (upright),Test Run 66
0.3914398648713819,13.910281147469238,T105N06+1GFR085,0.6,+1G (upright),Test Run 66
0.39160157191909845,13.906008686531738,T105N06+1GFR085,0.6,+1G (upright),Test Run 66
0.39160157191909845,13.903141560066862,T105N06+1GFR085,0.6,+1G (upright),Test Run 66
0.39224885222658223,13.897477497566863,T105N06+1GFR085,0.6,+1G (upright),Test Run 66
0.39277481457190067,13.894505085457487,T105N06+1GFR085,0.6,+1G (upright),Test Run 66
0.39277481457190067,13.890202106941862,T105N06+1GFR085,0.6,+1G (upright),Test Run 66
0.3930174504962432,13.885546650398862,T105N06+1GFR085,0.6,+1G (upright),Test Run 66
0.39334116600275854,13.881884541023862,T105N06+1GFR085,0.6,+1G (upright),Test Run 66
0.39334116600275854,13.875817646492612,T105N06+1GFR085,0.6,+1G (upright),Test Run 66
0.39366473080373104,13.871671833504362,T105N06+1GFR085,0.6,+1G (upright),Test Run 66
0.3942716220256754,13.868009724129362,T105N06+1GFR085,0.6,+1G (upright),Test Run 66
0.39483797345653326,13.862878193367612,T105N06+1GFR085,0.6,+1G (upright),Test Run 66
0.39483797345653326,13.858494343269987,T105N06+1GFR085,0.6,+1G (upright),Test Run 66
0.395202078048592,13.852172626961362,T105N06+1GFR085,0.6,+1G (upright),Test Run 66
0.3956875006028242,13.851087727058987,T105N06+1GFR085,0.6,+1G (upright),Test Run 66
0.3956875006028242,13.847529377449613,T105N06+1GFR085,0.6,+1G (upright),Test Run 66
0.39588974744162325,13.844210590828613,T105N06+1GFR085,0.6,+1G (upright),Test Run 66
0.39657756754019763,13.836831440437987,T105N06+1GFR085,0.6,+1G (upright),Test Run 66
0.3970226010088823,13.832819904793363,T105N06+1GFR085,0.6,+1G (upright),Test Run 66
0.3970226010088823,13.830094685066863,T105N06+1GFR085,0.6,+1G (upright),Test Run 66
0.39754841264865765,13.823925556648863,T105N06+1GFR085,0.6,+1G (upright),Test Run 66
0.3977102704019133,13.817481770027737,T105N06+1GFR085,0.6,+1G (upright),Test Run 66
0.3977102704019133,13.815765156258237,T105N06+1GFR085,0.6,+1G (upright),Test Run 66
0.39831716162385766,13.808984150398862,T105N06+1GFR085,0.6,+1G (upright),Test Run 66
0.39888351305471553,13.804670490730862,T105N06+1GFR085,0.6,+1G (upright),Test Run 66
0.39888351305471553,13.800341572273862,T105N06+1GFR085,0.6,+1G (upright),Test Run 66
0.39892390214025897,13.797747578133237,T105N06+1GFR085,0.6,+1G (upright),Test Run 66
0.39940932469449114,13.792706074226988,T105N06+1GFR085,0.6,+1G (upright),Test Run 66
0.40017807366969116,13.788541950691862,T105N06+1GFR085,0.6,+1G (upright),Test Run 66
0.40017807366969116,13.783770527351987,T105N06+1GFR085,0.6,+1G (upright),Test Run 66
0.399975676125349,13.778901447762113,T105N06+1GFR085,0.6,+1G (upright),Test Run 66
0.400825353977179,13.775002827156737,T105N06+1GFR085,0.6,+1G (upright),Test Run 66
0.400825353977179,13.768726887215237,T105N06+1GFR085,0.6,+1G (upright),Test Run 66
0.4013917054080368,13.766686787117612,T105N06+1GFR085,0.6,+1G (upright),Test Run 66
0.4019984459244381,13.761025776375487,T105N06+1GFR085,0.6,+1G (upright),Test Run 66
0.4019984459244381,13.757473530281738,T105N06+1GFR085,0.6,+1G (upright),Test Run 66
0.40244347939312686,13.751972736824612,T105N06+1GFR085,0.6,+1G (upright),Test Run 66
0.4026862660230125,13.746487202156738,T105N06+1GFR085,0.6,+1G (upright),Test Run 66
0.40337393541604344,13.742381062019987,T105N06+1GFR085,0.6,+1G (upright),Test Run 66
0.40337393541604344,13.737983479012112,T105N06+1GFR085,0.6,+1G (upright),Test Run 66
0.4037784290936457,13.732777180183987,T105N06+1GFR085,0.6,+1G (upright),Test Run 66
0.4041425336857047,13.726246418465237,T105N06+1GFR085,0.6,+1G (upright),Test Run 66
0.4041425336857047,13.723035969246487,T105N06+1GFR085,0.6,+1G (upright),Test Run 66
0.4047494249076491,13.717452778328612,T105N06+1GFR085,0.6,+1G (upright),Test Run 66
0.4049516717464482,13.711416401375487,T105N06+1GFR085,0.6,+1G (upright),Test Run 66
0.4049516717464482,13.706757893074613,T105N06+1GFR085,0.6,+1G (upright),Test Run 66
0.4056798809305657,13.701734699715237,T105N06+1GFR085,0.6,+1G (upright),Test Run 66
0.40576080980719165,13.696323933113737,T105N06+1GFR085,0.6,+1G (upright),Test Run 66
0.40644847920022265,13.692522968758237,T105N06+1GFR085,0.6,+1G (upright),Test Run 66
0.40644847920022265,13.686895527351988,T105N06+1GFR085,0.6,+1G (upright),Test Run 66
0.40685297287782485,13.681707539070738,T105N06+1GFR085,0.6,+1G (upright),Test Run 66
0.4073789352231395,13.678802265633237,T105N06+1GFR085,0.6,+1G (upright),Test Run 66
0.4073789352231395,13.673617329109863,T105N06+1GFR085,0.6,+1G (upright),Test Run 66
0.4081475334928005,13.668926777351988,T105N06+1GFR085,0.6,+1G (upright),Test Run 66
0.4085521778759457,13.663277973641112,T105N06+1GFR085,0.6,+1G (upright),Test Run 66
0.40911852930680387,13.656712116707487,T105N06+1GFR085,0.6,+1G (upright),Test Run 66
0.40911852930680387,13.651968159187987,T105N06+1GFR085,0.6,+1G (upright),Test Run 66
0.40960395186103177,13.646447529305112,T105N06+1GFR085,0.6,+1G (upright),Test Run 66
0.40968488073766174,13.640504230965238,T105N06+1GFR085,0.6,+1G (upright),Test Run 66
0.40968488073766174,13.635569538582487,T105N06+1GFR085,0.6,+1G (upright),Test Run 66
0.4105747969694918,13.631738056648862,T105N06+1GFR085,0.6,+1G (upright),Test Run 66
0.4107366547227517,13.627839436043363,T105N06+1GFR085,0.6,+1G (upright),Test Run 66
0.4107366547227517,13.622048725594237,T105N06+1GFR085,0.6,+1G (upright),Test Run 66
0.41093890156155055,13.616200031746487,T105N06+1GFR085,0.6,+1G (upright),Test Run 66
0.4117076505367549,13.611483540047363,T105N06+1GFR085,0.6,+1G (upright),Test Run 66
0.4119908262521839,13.606960834969238,T105N06+1GFR085,0.6,+1G (upright),Test Run 66
0.4119908262521839,13.602062763680113,T105N06+1GFR085,0.6,+1G (upright),Test Run 66
0.4126381065596715,13.596406330574613,T105N06+1GFR085,0.6,+1G (upright),Test Run 66
0.4130829893228131,13.590014423836362,T105N06+1GFR085,0.6,+1G (upright),Test Run 66
0.4130829893228131,13.586150898445737,T105N06+1GFR085,0.6,+1G (upright),Test Run 66
0.41389212738356057,13.579635395516112,T105N06+1GFR085,0.6,+1G (upright),Test Run 66
0.41437754993778875,13.574865498055113,T105N06+1GFR085,0.6,+1G (upright),Test Run 66
0.41437754993778875,13.567132343758237,T105N06+1GFR085,0.6,+1G (upright),Test Run 66
0.41445847881441844,13.562962116707487,T105N06+1GFR085,0.6,+1G (upright),Test Run 66
0.41551040350504753,13.556547321785612,T105N06+1GFR085,0.6,+1G (upright),Test Run 66
0.41575303942939407,13.551339497078612,T105N06+1GFR085,0.6,+1G (upright),Test Run 66
0.41575303942939407,13.545344318855863,T105N06+1GFR085,0.6,+1G (upright),Test Run 66
0.4161980728980788,13.540806354988737,T105N06+1GFR085,0.6,+1G (upright),Test Run 66
0.4171285289209954,13.534655537117612,T105N06+1GFR085,0.6,+1G (upright),Test Run 66
0.4171285289209954,13.530933918465237,T105N06+1GFR085,0.6,+1G (upright),Test Run 66
0.41700721095882626,13.521412434090237,T105N06+1GFR085,0.6,+1G (upright),Test Run 66
0.41781619831402667,13.519260944832487,T105N06+1GFR085,0.6,+1G (upright),Test Run 66
0.41777580922848323,13.513181843269987,T105N06+1GFR085,0.6,+1G (upright),Test Run 66
0.41777580922848323,13.507684101570737,T105N06+1GFR085,0.6,+1G (upright),Test Run 66
0.4184634786215145,13.501843037117613,T105N06+1GFR085,0.6,+1G (upright),Test Run 66
0.4190298300523723,13.496691669930112,T105N06+1GFR085,0.6,+1G (upright),Test Run 66
0.4190298300523723,13.490270771492613,T105N06+1GFR085,0.6,+1G (upright),Test Run 66
0.4190298300523723,13.484815754402737,T105N06+1GFR085,0.6,+1G (upright),Test Run 66
0.42000082586637544,13.477810444344238,T105N06+1GFR085,0.6,+1G (upright),Test Run 66
0.42000082586637544,13.473274006355862,T105N06+1GFR085,0.6,+1G (upright),Test Run 66
0.42032439066734795,13.467793049324612,T105N06+1GFR085,0.6,+1G (upright),Test Run 66
0.4207694241360367,13.461636127937988,T105N06+1GFR085,0.6,+1G (upright),Test Run 66
0.42149763332015017,13.456556477058987,T105N06+1GFR085,0.6,+1G (upright),Test Run 66
0.42149763332015017,13.450651325691862,T105N06+1GFR085,0.6,+1G (upright),Test Run 66
0.42141670444352425,13.445092548836362,T105N06+1GFR085,0.6,+1G (upright),Test Run 66
0.422225842504268,13.437716450203613,T105N06+1GFR085,0.6,+1G (upright),Test Run 66
0.422225842504268,13.434380878914487,T105N06+1GFR085,0.6,+1G (upright),Test Run 66
0.42275180484958236,13.426807941902737,T105N06+1GFR085,0.6,+1G (upright),Test Run 66
0.42303498056501143,13.420098652351987,T105N06+1GFR085,0.6,+1G (upright),Test Run 66
0.42303498056501143,13.414895405281737,T105N06+1GFR085,0.6,+1G (upright),Test Run 66
0.42396543658792807,13.409934772957488,T105N06+1GFR085,0.6,+1G (upright),Test Run 66
0.4240058256734715,13.403779377449613,T105N06+1GFR085,0.6,+1G (upright),Test Run 66
0.424895892610849,13.396337666023863,T105N06+1GFR085,0.6,+1G (upright),Test Run 66
0.424895892610849,13.390632404793362,T105N06+1GFR085,0.6,+1G (upright),Test Run 66
0.42505759965856155,13.385149921883237,T105N06+1GFR085,0.6,+1G (upright),Test Run 66
0.42562395108941936,13.378660358894987,T105N06+1GFR085,0.6,+1G (upright),Test Run 66
0.42562395108941936,13.373521198738738,T105N06+1GFR085,0.6,+1G (upright),Test Run 66
0.42643308915016687,13.366702045906738,T105N06+1GFR085,0.6,+1G (upright),Test Run 66
0.4265140180267928,13.362493671883238,T105N06+1GFR085,0.6,+1G (upright),Test Run 66
0.42740408496417,13.352673115242613,T105N06+1GFR085,0.6,+1G (upright),Test Run 66
0.42740408496417,13.347732319344237,T105N06+1GFR085,0.6,+1G (upright),Test Run 66
0.42768726067959906,13.341531147469237,T105N06+1GFR085,0.6,+1G (upright),Test Run 66
0.42829400119600036,13.334951557625487,T105N06+1GFR085,0.6,+1G (upright),Test Run 66
0.42829400119600036,13.328805317391112,T105N06+1GFR085,0.6,+1G (upright),Test Run 66
0.4285771769114294,13.323978962410612,T105N06+1GFR085,0.6,+1G (upright),Test Run 66
0.42861771670251564,13.317828144539487,T105N06+1GFR085,0.6,+1G (upright),Test Run 66
0.42861771670251564,13.311152424324613,T105N06+1GFR085,0.6,+1G (upright),Test Run 66
0.4297504195642316,13.304452290047362,T105N06+1GFR085,0.6,+1G (upright),Test Run 66
0.4300335952796604,13.298025288094237,T105N06+1GFR085,0.6,+1G (upright),Test Run 66
0.43059994671051854,13.291862263191863,T105N06+1GFR085,0.6,+1G (upright),Test Run 66
0.43059994671051854,13.287106098641113,T105N06+1GFR085,0.6,+1G (upright),Test Run 66
0.43124722701800633,13.279636921394987,T105N06+1GFR085,0.6,+1G (upright),Test Run 66
0.4313685449801795,13.272610249031738,T105N06+1GFR085,0.6,+1G (upright),Test Run 66
0.4313685449801795,13.265525593269988,T105N06+1GFR085,0.6,+1G (upright),Test Run 66
0.43205636507875383,13.257238544930113,T105N06+1GFR085,0.6,+1G (upright),Test Run 66
0.43258217671852517,13.254108967293362,T105N06+1GFR085,0.6,+1G (upright),Test Run 66
0.43258217671852517,13.246793903816862,T105N06+1GFR085,0.6,+1G (upright),Test Run 66
0.43286535243395424,13.241639484871488,T105N06+1GFR085,0.6,+1G (upright),Test Run 66
0.43351263274144175,13.232116474617612,T105N06+1GFR085,0.6,+1G (upright),Test Run 66
0.43383634824795736,13.227009357918362,T105N06+1GFR085,0.6,+1G (upright),Test Run 66
0.43383634824795736,13.219723286141113,T105N06+1GFR085,0.6,+1G (upright),Test Run 66
0.43444308876435866,13.213406147469238,T105N06+1GFR085,0.6,+1G (upright),Test Run 66
0.43476680427087394,13.206481708992612,T105N06+1GFR085,0.6,+1G (upright),Test Run 66
0.43476680427087394,13.200982441414487,T105N06+1GFR085,0.6,+1G (upright),Test Run 66
0.4357376493793343,13.191830219734863,T105N06+1GFR085,0.6,+1G (upright),Test Run 66
0.43610175397139306,13.186990131844237,T105N06+1GFR085,0.6,+1G (upright),Test Run 66
0.4365063983545383,13.180909504402738,T105N06+1GFR085,0.6,+1G (upright),Test Run 66
0.4365063983545383,13.174316181648862,T105N06+1GFR085,0.6,+1G (upright),Test Run 66
0.4372749966241953,13.167370380867613,T105N06+1GFR085,0.6,+1G (upright),Test Run 66
0.4376794903017975,13.158883442391112,T105N06+1GFR085,0.6,+1G (upright),Test Run 66
0.4376794903017975,13.151797260750488,T105N06+1GFR085,0.6,+1G (upright),Test Run 66
0.43804359489385625,13.145557941902737,T105N06+1GFR085,0.6,+1G (upright),Test Run 66
0.4387314149924265,13.139126362312988,T105N06+1GFR085,0.6,+1G (upright),Test Run 66
0.4387314149924265,13.131300129402737,T105N06+1GFR085,0.6,+1G (upright),Test Run 66
0.4391359086700288,13.126351704109862,T105N06+1GFR085,0.6,+1G (upright),Test Run 66
0.4399450467307762,13.118531574715238,T105N06+1GFR085,0.6,+1G (upright),Test Run 66
0.43978318897751656,13.111048664558988,T105N06+1GFR085,0.6,+1G (upright),Test Run 66
0.43978318897751656,13.104433979500488,T105N06+1GFR085,0.6,+1G (upright),Test Run 66
0.44067310520934666,13.096684040535612,T105N06+1GFR085,0.6,+1G (upright),Test Run 66
0.4410777495924922,13.088978352058987,T105N06+1GFR085,0.6,+1G (upright),Test Run 66
0.4410777495924922,13.085671772469237,T105N06+1GFR085,0.6,+1G (upright),Test Run 66
0.44148224327009444,13.075738300789487,T105N06+1GFR085,0.6,+1G (upright),Test Run 66
0.44225084153975136,13.068765034187987,T105N06+1GFR085,0.6,+1G (upright),Test Run 66
0.44225084153975136,13.063415302742612,T105N06+1GFR085,0.6,+1G (upright),Test Run 66
0.4426958750084401,13.054151691902737,T105N06+1GFR085,0.6,+1G (upright),Test Run 66
0.4430195905149554,13.048830952156738,T105N06+1GFR085,0.6,+1G (upright),Test Run 66
0.44358594194581324,13.039721455086362,T105N06+1GFR085,0.6,+1G (upright),Test Run 66
0.44358594194581324,13.034664692391113,T105N06+1GFR085,0.6,+1G (upright),Test Run 66
0.4439500465378723,13.028550495613738,T105N06+1GFR085,0.6,+1G (upright),Test Run 66
0.44467825572198977,13.018967976082488,T105N06+1GFR085,0.6,+1G (upright),Test Run 66
0.44467825572198977,13.012280048836363,T105N06+1GFR085,0.6,+1G (upright),Test Run 66
0.4450018205229623,13.005679096687988,T105N06+1GFR085,0.6,+1G (upright),Test Run 66
0.44577041879261925,12.999062885750487,T105N06+1GFR085,0.6,+1G (upright),Test Run 66
0.446215452261308,12.990539326180112,T105N06+1GFR085,0.6,+1G (upright),Test Run 66
0.446215452261308,12.983012165535612,T105N06+1GFR085,0.6,+1G (upright),Test Run 66
0.44601320542250483,12.976734699715237,T105N06+1GFR085,0.6,+1G (upright),Test Run 66
0.4473886949141102,12.968504108894987,T105N06+1GFR085,0.6,+1G (upright),Test Run 66
0.4473886949141102,12.961552204598112,T105N06+1GFR085,0.6,+1G (upright),Test Run 66
0.44742908399965364,12.954298176277737,T105N06+1GFR085,0.6,+1G (upright),Test Run 66
0.4478337283827989,12.947189106453612,T105N06+1GFR085,0.6,+1G (upright),Test Run 66
0.4478337283827989,12.937606586922362,T105N06+1GFR085,0.6,+1G (upright),Test Run 66
0.4485213977758259,12.933300556648863,T105N06+1GFR085,0.6,+1G (upright),Test Run 66
0.4488449625767984,12.925587238777737,T105N06+1GFR085,0.6,+1G (upright),Test Run 66
0.44953278267537244,12.917873920906738,T105N06+1GFR085,0.6,+1G (upright),Test Run 66
0.44953278267537244,12.910774006355862,T105N06+1GFR085,0.6,+1G (upright),Test Run 66
0.44993727635297465,12.901896442879362,T105N06+1GFR085,0.6,+1G (upright),Test Run 66
0.45054416757491933,12.895841755379362,T105N06+1GFR085,0.6,+1G (upright),Test Run 66
0.45054416757491933,12.888660969246487,T105N06+1GFR085,0.6,+1G (upright),Test Run 66
0.45082734329034807,12.880282368172363,T105N06+1GFR085,0.6,+1G (upright),Test Run 66
0.4513531549301194,12.873199238289487,T105N06+1GFR085,0.6,+1G (upright),Test Run 66
0.45212190390532375,12.864852680672362,T105N06+1GFR085,0.6,+1G (upright),Test Run 66
0.45212190390532375,12.856767048348113,T105N06+1GFR085,0.6,+1G (upright),Test Run 66
0.4522028327819537,12.850613178719238,T105N06+1GFR085,0.6,+1G (upright),Test Run 66
0.45309274901378377,12.842428364266112,T105N06+1GFR085,0.6,+1G (upright),Test Run 66
0.45309274901378377,12.835300983894987,T105N06+1GFR085,0.6,+1G (upright),Test Run 66
0.45349724269138597,12.829031147469237,T105N06+1GFR085,0.6,+1G (upright),Test Run 66
0.4539422761600707,12.820954670418363,T105N06+1GFR085,0.6,+1G (upright),Test Run 66
0.4539422761600707,12.812614216316863,T105N06+1GFR085,0.6,+1G (upright),Test Run 66
0.4547918033063576,12.801276936043362,T105N06+1GFR085,0.6,+1G (upright),Test Run 66
0.4551964476895029,12.795261921394985,T105N06+1GFR085,0.6,+1G (upright),Test Run 66
0.45556055228156167,12.789361347664485,T105N06+1GFR085,0.6,+1G (upright),Test Run 66
0.45556055228156167,12.781304707039485,T105N06+1GFR085,0.6,+1G (upright),Test Run 66
0.4560459748357898,12.775308002937987,T105N06+1GFR085,0.6,+1G (upright),Test Run 66
0.45620783258904946,12.766322864998486,T105N06+1GFR085,0.6,+1G (upright),Test Run 66
0.45620783258904946,12.759493793953611,T105N06+1GFR085,0.6,+1G (upright),Test Run 66
0.45697643085870643,12.750469746101986,T105N06+1GFR085,0.6,+1G (upright),Test Run 66
0.4570573597353364,12.744281544197737,T105N06+1GFR085,0.6,+1G (upright),Test Run 66
