Repository: schandel33/gitrep

# Nozzle Tensile Test Analysis

Stress-vs-strain analysis of tensile pulls across 4 nozzle sizes (0.6, 1.4,
2.2, 2.6 mm) x 2 print-gravity orientations (+1G upright / -1G inverted),
printed at 105 C with a 0.85 flow ratio.

## Data-quality issues found and how they're handled

1. **Load-cell zero offset.** 10 of 17 runs record small negative Load
   values for the first handful of samples (up to ~180, always <0.5% of the
   file) before the crosshead starts moving — load-cell noise around zero,
   not real load. The script computes the mean Load over all
   pre-motion samples (`Crosshead < crosshead_zero_threshold_mm`) and
   subtracts it from the whole run.
2.

File: nozzle_tensile_analysis/analysis_output/all_curves_tidy.csv (part 15 of 151)
Strain,Stress_MPa,condition,nozzle_mm,gravity,run
0.4570573597353364,12.735831226814861,T105N06+1GFR085,0.6,+1G (upright),Test Run 66
0.4578259580049973,12.729090656746486,T105N06+1GFR085,0.6,+1G (upright),Test Run 66
0.4581091337204264,12.721304096687986,T105N06+1GFR085,0.6,+1G (upright),Test Run 66
0.45887773199008336,12.71210075806486,T105N06+1GFR085,0.6,+1G (upright),Test Run 66
0.45887773199008336,12.70617653321136,T105N06+1GFR085,0.6,+1G (upright),Test Run 66
0.459120518619973,12.696774067391111,T105N06+1GFR085,0.6,+1G (upright),Test Run 66
0.45960594117420084,12.690968861092236,T105N06+1GFR085,0.6,+1G (upright),Test Run 66
0.45960594117420084,12.681628193367612,T105N06+1GFR085,0.6,+1G (upright),Test Run 66
0.4602532214816887,12.674677052010235,T105N06+1GFR085,0.6,+1G (upright),Test Run 66
0.46061732607374745,12.66689354370936,T105N06+1GFR085,0.6,+1G (upright),Test Run 66
0.46061732607374745,12.658973469246487,T105N06+1GFR085,0.6,+1G (upright),Test Run 66
0.4609005017891765,12.651258625496485,T105N06+1GFR085,0.6,+1G (upright),Test Run 66
0.4618309578120931,12.645294727791486,T105N06+1GFR085,0.6,+1G (upright),Test Run 66
0.4622356021952387,12.636880268562987,T105N06+1GFR085,0.6,+1G (upright),Test Run 66
0.4622356021952387,12.629273762215236,T105N06+1GFR085,0.6,+1G (upright),Test Run 66
0.4628828825027262,12.623063435066861,T105N06+1GFR085,0.6,+1G (upright),Test Run 66
0.4636109409812969,12.61442009400236,T105N06+1GFR085,0.6,+1G (upright),Test Run 66
0.4636109409812969,12.606986011971111,T105N06+1GFR085,0.6,+1G (upright),Test Run 66
0.4636109409812969,12.599534382332486,T105N06+1GFR085,0.6,+1G (upright),Test Run 66
0.46442007904204435,12.590500416267986,T105N06+1GFR085,0.6,+1G (upright),Test Run 66
0.46442007904204435,12.582552113045361,T105N06+1GFR085,0.6,+1G (upright),Test Run 66
0.4647437945485597,12.574949421394987,T105N06+1GFR085,0.6,+1G (upright),Test Run 66
0.46543146394159096,12.568864979256237,T105N06+1GFR085,0.6,+1G (upright),Test Run 66
0.46543146394159096,12.560197987068737,T105N06+1GFR085,0.6,+1G (upright),Test Run 66
0.46595742628690534,12.55371071289886,T105N06+1GFR085,0.6,+1G (upright),Test Run 66
0.4666047065943932,12.545917286385237,T105N06+1GFR085,0.6,+1G (upright),Test Run 66
0.4666047065943932,12.538159718025861,T105N06+1GFR085,0.6,+1G (upright),Test Run 66
0.4670495893575348,12.530708088387112,T105N06+1GFR085,0.6,+1G (upright),Test Run 66
0.46745423374068007,12.523557819832487,T105N06+1GFR085,0.6,+1G (upright),Test Run 66
0.46745423374068007,12.512991871346111,T105N06+1GFR085,0.6,+1G (upright),Test Run 66
0.46802058517153794,12.507546009529737,T105N06+1GFR085,0.6,+1G (upright),Test Run 66
0.4687082545645692,12.500445332039487,T105N06+1GFR085,0.6,+1G (upright),Test Run 66
0.46931514578651357,12.49241463135586,T105N06+1GFR085,0.6,+1G (upright),Test Run 66
0.46931514578651357,12.483135761726986,T105N06+1GFR085,0.6,+1G (upright),Test Run 66
0.46971963946411577,12.475597156990611,T105N06+1GFR085,0.6,+1G (upright),Test Run 66
0.47028599089497364,12.468244709480897,T105N06+1GFR085,0.6,+1G (upright),Test Run 66
0.47028599089497364,12.463002552498473,T105N06+1GFR085,0.6,+1G (upright),Test Run 66
0.47085234232583145,12.45434624146331,T105N06+1GFR085,0.6,+1G (upright),Test Run 66
0.4712973757945202,12.446545185555111,T105N06+1GFR085,0.6,+1G (upright),Test Run 66
0.4712973757945202,12.438754047859799,T105N06+1GFR085,0.6,+1G (upright),Test Run 66
0.4717018694721224,12.430341877449647,T105N06+1GFR085,0.6,+1G (upright),Test Run 66
0.4723491497796062,12.423811115730897,T105N06+1GFR085,0.6,+1G (upright),Test Run 66
0.4723491497796062,12.416791309822687,T105N06+1GFR085,0.6,+1G (upright),Test Run 66
0.4729156519160114,12.407582630623473,T105N06+1GFR085,0.6,+1G (upright),Test Run 66
0.4734820033468693,12.399949421394961,T105N06+1GFR085,0.6,+1G (upright),Test Run 66
0.4740887438632706,12.39459129761566,T105N06+1GFR085,0.6,+1G (upright),Test Run 66
0.4740887438632706,12.383317341316836,T105N06+1GFR085,0.6,+1G (upright),Test Run 66
0.47457416641749844,12.37833076905121,T105N06+1GFR085,0.6,+1G (upright),Test Run 66
0.4749382710095572,12.369350208748473,T105N06+1GFR085,0.6,+1G (upright),Test Run 66
0.4749382710095572,12.362505115975036,T105N06+1GFR085,0.6,+1G (upright),Test Run 66
0.47534291539270274,12.356002583016048,T105N06+1GFR085,0.6,+1G (upright),Test Run 66
0.4761115136623637,12.34789864014496,T105N06+1GFR085,0.6,+1G (upright),Test Run 66
0.4761115136623637,12.343177570809022,T105N06+1GFR085,0.6,+1G (upright),Test Run 66
0.4763946893777925,12.333279194344174,T105N06+1GFR085,0.6,+1G (upright),Test Run 66
0.47716328764744975,12.326696552742611,T105N06+1GFR085,0.6,+1G (upright),Test Run 66
0.47716328764744975,12.318939747322686,T105N06+1GFR085,0.6,+1G (upright),Test Run 66
0.47809374367036633,12.311977924812924,T105N06+1GFR085,0.6,+1G (upright),Test Run 66
0.47841745917688194,12.304044880379335,T105N06+1GFR085,0.6,+1G (upright),Test Run 66
0.47841745917688194,12.297809376228937,T105N06+1GFR085,0.6,+1G (upright),Test Run 66
0.47906473948436945,12.289484943855898,T105N06+1GFR085,0.6,+1G (upright),Test Run 66
0.47979294866848726,12.282029499519961,T105N06+1GFR085,0.6,+1G (upright),Test Run 66
0.47979294866848726,12.275649799812923,T105N06+1GFR085,0.6,+1G (upright),Test Run 66
0.48019744234608946,12.268936695564873,T105N06+1GFR085,0.6,+1G (upright),Test Run 66
0.48019744234608946,12.261921467293398,T105N06+1GFR085,0.6,+1G (upright),Test Run 66
0.48092565153020295,12.255340351570736,T105N06+1GFR085,0.6,+1G (upright),Test Run 66
0.48092565153020295,12.249002613533623,T105N06+1GFR085,0.6,+1G (upright),Test Run 66
0.48145146316997856,12.242184223641049,T105N06+1GFR085,0.6,+1G (upright),Test Run 66
0.48209874347746234,12.233635487068785,T105N06+1GFR085,0.6,+1G (upright),Test Run 66
0.48209874347746234,12.227421345223085,T105N06+1GFR085,0.6,+1G (upright),Test Run 66
0.48266509490832427,12.221010364998474,T105N06+1GFR085,0.6,+1G (upright),Test Run 66
0.4828674924526664,12.212250294197686,T105N06+1GFR085,0.6,+1G (upright),Test Run 66
0.4828674924526664,12.208070148934024,T105N06+1GFR085,0.6,+1G (upright),Test Run 66
0.4836360907223274,12.199690021980897,T105N06+1GFR085,0.6,+1G (upright),Test Run 66
0.4841215132765555,12.193165363777773,T105N06+1GFR085,0.6,+1G (upright),Test Run 66
0.4841215132765555,12.186056293953548,T105N06+1GFR085,0.6,+1G (upright),Test Run 66
0.4844046889919843,12.17779594849456,T105N06+1GFR085,0.6,+1G (upright),Test Run 66
0.48493065133729896,12.173108448494562,T105N06+1GFR085,0.6,+1G (upright),Test Run 66
0.48493065133729896,12.166983570564874,T105N06+1GFR085,0.6,+1G (upright),Test Run 66
0.4858205675691331,12.160503925789486,T105N06+1GFR085,0.6,+1G (upright),Test Run 66
0.4858611073602156,12.153106464851986,T105N06+1GFR085,0.6,+1G (upright),Test Run 66
0.4858611073602156,12.146011890877373,T105N06+1GFR085,0.6,+1G (upright),Test Run 66
0.4865893165443334,12.138301624764098,T105N06+1GFR085,0.6,+1G (upright),Test Run 66
0.4868319524686756,12.133600391853935,T105N06+1GFR085,0.6,+1G (upright),Test Run 66
0.4873579148139943,12.12752739380706,T105N06+1GFR085,0.6,+1G (upright),Test Run 66
0.4873579148139943,12.120339741219173,T105N06+1GFR085,0.6,+1G (upright),Test Run 66
0.4880861239981078,12.113757862557062,T105N06+1GFR085,0.6,+1G (upright),Test Run 66
0.48828837083691096,12.107746662605898,T105N06+1GFR085,0.6,+1G (upright),Test Run 66
0.48828837083691096,12.099246754158624,T105N06+1GFR085,0.6,+1G (upright),Test Run 66
0.4890165800210247,12.095155872810974,T105N06+1GFR085,0.6,+1G (upright),Test Run 66
0.4890165800210247,12.087630238045348,T105N06+1GFR085,0.6,+1G (upright),Test Run 66
0.4897042494140557,12.082477344978937,T105N06+1GFR085,0.6,+1G (upright),Test Run 66
0.4897042494140557,12.074752583016048,T105N06+1GFR085,0.6,+1G (upright),Test Run 66
0.49039206951263004,12.070094074715273,T105N06+1GFR085,0.6,+1G (upright),Test Run 66
0.49091788115240165,12.063509144295349,T105N06+1GFR085,0.6,+1G (upright),Test Run 66
0.49091788115240165,12.057497181404724,T105N06+1GFR085,0.6,+1G (upright),Test Run 66
0.4912819857444604,12.049833454598085,T105N06+1GFR085,0.6,+1G (upright),Test Run 66
0.49168663012760566,12.044122089851985,T105N06+1GFR085,0.6,+1G (upright),Test Run 66
0.49168663012760566,12.037369312752373,T105N06+1GFR085,0.6,+1G (upright),Test Run 66
0.4920101949285779,12.032054676521911,T105N06+1GFR085,0.6,+1G (upright),Test Run 66
0.4928193329893214,12.026537861336362,T105N06+1GFR085,0.6,+1G (upright),Test Run 66
0.4928193329893214,12.019637073982848,T105N06+1GFR085,0.6,+1G (upright),Test Run 66
0.49306196891366794,12.012308277596123,T105N06+1GFR085,0.6,+1G (upright),Test Run 66
0.49342607350572265,12.008174671639098,T105N06+1GFR085,0.6,+1G (upright),Test Run 66
0.49342607350572265,12.002473225105899,T105N06+1GFR085,0.6,+1G (upright),Test Run 66
0.4940733538132105,11.995027698982849,T105N06+1GFR085,0.6,+1G (upright),Test Run 66
0.4944779981963558,11.991290821541437,T105N06+1GFR085,0.6,+1G (upright),Test Run 66
0.49455877636744267,11.986214985359798,T105N06+1GFR085,0.6,+1G (upright),Test Run 66
0.49455877636744267,11.978278889168397,T105N06+1GFR085,0.6,+1G (upright),Test Run 66
0.4953679144281861,11.971857227791435,T105N06+1GFR085,0.6,+1G (upright),Test Run 66
0.495853336982418,11.967152180184023,T105N06+1GFR085,0.6,+1G (upright),Test Run 66
0.495853336982418,11.962795795906674,T105N06+1GFR085,0.6,+1G (upright),Test Run 66
0.49650061728990585,11.957806934822687,T105N06+1GFR085,0.6,+1G (upright),Test Run 66
0.497066968720764,11.949550404060973,T105N06+1GFR085,0.6,+1G (upright),Test Run 66
0.497066968720764,11.946989979256285,T105N06+1GFR085,0.6,+1G (upright),Test Run 66
0.4975120021894484,11.940604938973085,T105N06+1GFR085,0.6,+1G (upright),Test Run 66
0.497916646572594,11.933939136971123,T105N06+1GFR085,0.6,+1G (upright),Test Run 66
0.497916646572594,11.929634632576597,T105N06+1GFR085,0.6,+1G (upright),Test Run 66
0.49844245821236527,11.924249805916435,T105N06+1GFR085,0.6,+1G (upright),Test Run 66
0.4990493494343097,11.918803944100036,T105N06+1GFR085,0.6,+1G (upright),Test Run 66
0.4990493494343097,11.91384178589691,T105N06+1GFR085,0.6,+1G (upright),Test Run 66
0.4994538431119119,11.909232868660585,T105N06+1GFR085,0.6,+1G (upright),Test Run 66
0.5000607343338562,11.904301228035585,T105N06+1GFR085,0.6,+1G (upright),Test Run 66
0.5000607343338562,11.899528278816835,T105N06+1GFR085,0.6,+1G (upright),Test Run 66
0.5005461568880885,11.893385853279723,T105N06+1GFR085,0.6,+1G (upright),Test Run 66
0.5009911903567731,11.888030018318785,T105N06+1GFR085,0.6,+1G (upright),Test Run 66
0.5009911903567731,11.88434883545746,T105N06+1GFR085,0.6,+1G (upright),Test Run 66
0.5016788597498041,11.87933403443206,T105N06+1GFR085,0.6,+1G (upright),Test Run 66
0.5021642823040363,11.873501362312924,T105N06+1GFR085,0.6,+1G (upright),Test Run 66
0.5021642823040363,11.869720234383236,T105N06+1GFR085,0.6,+1G (upright),Test Run 66
0.5024474580194651,11.863375629891049,T105N06+1GFR085,0.6,+1G (upright),Test Run 66
0.5030138094503233,11.859903492439873,T105N06+1GFR085,0.6,+1G (upright),Test Run 66
0.5030138094503233,11.854377521980897,T105N06+1GFR085,0.6,+1G (upright),Test Run 66
0.5032162069946654,11.850452198494562,T105N06+1GFR085,0.6,+1G (upright),Test Run 66
0.5043083700652986,11.844724049080499,T105N06+1GFR085,0.6,+1G (upright),Test Run 66
0.5046724746573577,11.840543140877374,T105N06+1GFR085,0.6,+1G (upright),Test Run 66
0.5046724746573577,11.836537708748473,T105N06+1GFR085,0.6,+1G (upright),Test Run 66
0.505198437002672,11.832067646492611,T105N06+1GFR085,0.6,+1G (upright),Test Run 66
0.5054006838414711,11.828362812508235,T105N06+1GFR085,0.6,+1G (upright),Test Run 66
0.5054006838414711,11.823207630623473,T105N06+1GFR085,0.6,+1G (upright),Test Run 66
0.5060479641489589,11.818244709480897,T105N06+1GFR085,0.6,+1G (upright),Test Run 66
0.5067357842475333,11.81433006714691,T105N06+1GFR085,0.6,+1G (upright),Test Run 66
0.5067357842475333,11.811176075447687,T105N06+1GFR085,0.6,+1G (upright),Test Run 66
0.507018959962962,11.805367054451597,T105N06+1GFR085,0.6,+1G (upright),Test Run 66
0.5076257004793633,11.801836170662536,T105N06+1GFR085,0.6,+1G (upright),Test Run 66
0.5082325917013077,11.799418415535586,T105N06+1GFR085,0.6,+1G (upright),Test Run 66
0.5082325917013077,11.795493092049249,T105N06+1GFR085,0.6,+1G (upright),Test Run 66
0.5082325917013077,11.789841236580498,T105N06+1GFR085,0.6,+1G (upright),Test Run 66
0.5082325917013077,11.784440388191836,T105N06+1GFR085,0.6,+1G (upright),Test Run 66
0.508920261094339,11.780514301766049,T105N06+1GFR085,0.6,+1G (upright),Test Run 66
0.5095675414018268,11.776274647225035,T105N06+1GFR085,0.6,+1G (upright),Test Run 66
0.5100125748705155,11.771761097420349,T105N06+1GFR085,0.6,+1G (upright),Test Run 66
0.5100125748705155,11.77047172974456,T105N06+1GFR085,0.6,+1G (upright),Test Run 66
0.5103361396714877,11.766070332039487,T105N06+1GFR085,0.6,+1G (upright),Test Run 66
0.5113475245710303,11.76236473511566,T105N06+1GFR085,0.6,+1G (upright),Test Run 66
0.5113475245710303,11.759976734627374,T105N06+1GFR085,0.6,+1G (upright),Test Run 66
0.51150938232429,11.754648365486748,T105N06+1GFR085,0.6,+1G (upright),Test Run 66
0.5122779805939469,11.751765217293398,T105N06+1GFR085,0.6,+1G (upright),Test Run 66
0.5122779805939469,11.748048939217224,T105N06+1GFR085,0.6,+1G (upright),Test Run 66
0.512642085186006,11.742397083748473,T105N06+1GFR085,0.6,+1G (upright),Test Run 66
0.5130871186546947,11.740057148445736,T105N06+1GFR085,0.6,+1G (upright),Test Run 66
0.5130871186546947,11.737585987557061,T105N06+1GFR085,0.6,+1G (upright),Test Run 66
0.5137343989621822,11.73201958130706,T105N06+1GFR085,0.6,+1G (upright),Test Run 66
0.514543537022926,11.729598774422298,T105N06+1GFR085,0.6,+1G (upright),Test Run 66
0.514543537022926,11.725490345467223,T105N06+1GFR085,0.6,+1G (upright),Test Run 66
0.5146243151940125,11.723375477303161,T105N06+1GFR085,0.6,+1G (upright),Test Run 66
0.515150277539327,11.720021595467223,T105N06+1GFR085,0.6,+1G (upright),Test Run 66
0.515150277539327,11.716157307137149,T105N06+1GFR085,0.6,+1G (upright),Test Run 66
0.5161616624388738,11.713142170418397,T105N06+1GFR085,0.6,+1G (upright),Test Run 66
0.5162829804010469,11.70989815186371,T105N06+1GFR085,0.6,+1G (upright),Test Run 66
0.5162829804010469,11.708594288338311,T105N06+1GFR085,0.6,+1G (upright),Test Run 66
0.5170921184617905,11.702359547127374,T105N06+1GFR085,0.6,+1G (upright),Test Run 66
0.5178607167314514,11.700155415047298,T105N06+1GFR085,0.6,+1G (upright),Test Run 66
0.5178607167314514,11.696610035408623,T105N06+1GFR085,0.6,+1G (upright),Test Run 66
0.5179012565225339,11.693782581795348,T105N06+1GFR085,0.6,+1G (upright),Test Run 66
0.5185079970389392,11.691386188973086,T105N06+1GFR085,0.6,+1G (upright),Test Run 66
0.5185079970389392,11.688738789070737,T105N06+1GFR085,0.6,+1G (upright),Test Run 66
0.5188317125454548,11.686102833260186,T105N06+1GFR085,0.6,+1G (upright),Test Run 66
0.5191148882608836,11.68271309326996,T105N06+1GFR085,0.6,+1G (upright),Test Run 66
0.5200453442838004,11.680461658943786,T105N06+1GFR085,0.6,+1G (upright),Test Run 66
0.5200453442838004,11.675951923836362,T105N06+1GFR085,0.6,+1G (upright),Test Run 66
0.5201262731604261,11.674117054451598,T105N06+1GFR085,0.6,+1G (upright),Test Run 66
0.5206116957146583,11.672273029793399,T105N06+1GFR085,0.6,+1G (upright),Test Run 66
0.5206116957146583,11.668433155525811,T105N06+1GFR085,0.6,+1G (upright),Test Run 66
0.5214612228609452,11.666993488777774,T105N06+1GFR085,0.6,+1G (upright),Test Run 66
0.5215017626520317,11.663213123787536,T105N06+1GFR085,0.6,+1G (upright),Test Run 66
0.5215017626520317,11.661781086434022,T105N06+1GFR085,0.6,+1G (upright),Test Run 66
0.5219871852062596,11.657220997322685,T105N06+1GFR085,0.6,+1G (upright),Test Run 66
0.5225535366371215,11.65579735230316,T105N06+1GFR085,0.6,+1G (upright),Test Run 66
0.5225535366371215,11.652773060310974,T105N06+1GFR085,0.6,+1G (upright),Test Run 66
0.5228367123525506,11.650401844490661,T105N06+1GFR085,0.6,+1G (upright),Test Run 66
0.5233626746978652,11.646539844978935,T105N06+1GFR085,0.6,+1G (upright),Test Run 66
0.5233626746978652,11.64550606201996,T105N06+1GFR085,0.6,+1G (upright),Test Run 66
0.5238480972520971,11.643420185555112,T105N06+1GFR085,0.6,+1G (upright),Test Run 66
0.5243739088918684,11.643480457771911,T105N06+1GFR085,0.6,+1G (upright),Test Run 66
0.5243739088918684,11.638039936531673,T105N06+1GFR085,0.6,+1G (upright),Test Run 66
0.5245357666451244,11.637081684578549,T105N06+1GFR085,0.6,+1G (upright),Test Run 66
0.5255875406302142,11.632613148201598,T105N06+1GFR085,0.6,+1G (upright),Test Run 66
0.5255875406302142,11.632096638191836,T105N06+1GFR085,0.6,+1G (upright),Test Run 66
0.5258708670511862,11.628748859871523,T105N06+1GFR085,0.6,+1G (upright),Test Run 66
0.5261135029755288,11.626223530281674,T105N06+1GFR085,0.6,+1G (upright),Test Run 66
0.5261135029755288,11.623085560310972,T105N06+1GFR085,0.6,+1G (upright),Test Run 66
0.5270035699129063,11.623370136726987,T105N06+1GFR085,0.6,+1G (upright),Test Run 66
0.5271248878750754,11.620606770027774,T105N06+1GFR085,0.6,+1G (upright),Test Run 66
0.5278530970591931,11.619222797859798,T105N06+1GFR085,0.6,+1G (upright),Test Run 66
0.5278530970591931,11.61763740967621,T105N06+1GFR085,0.6,+1G (upright),Test Run 66
0.528338519613421,11.615218891609798,T105N06+1GFR085,0.6,+1G (upright),Test Run 66
0.528338519613421,11.61224342774261,T105N06+1GFR085,0.6,+1G (upright),Test Run 66
0.528338519613421,11.61135307740081,T105N06+1GFR085,0.6,+1G (upright),Test Run 66
0.529107117883082,11.609612049568785,T105N06+1GFR085,0.6,+1G (upright),Test Run 66
0.5295926911428532,11.609111561287536,T105N06+1GFR085,0.6,+1G (upright),Test Run 66
0.5295926911428532,11.60510307740081,T105N06+1GFR085,0.6,+1G (upright),Test Run 66
0.530159042573711,11.603375782478937,T105N06+1GFR085,0.6,+1G (upright),Test Run 66
0.5302803605358846,11.601425709236748,T105N06+1GFR085,0.6,+1G (upright),Test Run 66
0.5302803605358846,11.597498859871523,T105N06+1GFR085,0.6,+1G (upright),Test Run 66
0.5311704274732577,11.597221149910585,T105N06+1GFR085,0.6,+1G (upright),Test Run 66
0.5311704274732577,11.595011677254336,T105N06+1GFR085,0.6,+1G (upright),Test Run 66
0.5311704274732577,11.595185627449649,T105N06+1GFR085,0.6,+1G (upright),Test Run 66
0.531939025742919,11.593374409187923,T105N06+1GFR085,0.6,+1G (upright),Test Run 66
0.5327076240125759,11.59317451905121,T105N06+1GFR085,0.6,+1G (upright),Test Run 66
0.5327076240125759,11.588790668953548,T105N06+1GFR085,0.6,+1G (upright),Test Run 66
0.5329504106424655,11.586942829598085,T105N06+1GFR085,0.6,+1G (upright),Test Run 66
0.5333549043200637,11.58534981201996,T105N06+1GFR085,0.6,+1G (upright),Test Run 66
0.5333549043200637,11.585035480965272,T105N06+1GFR085,0.6,+1G (upright),Test Run 66
0.5338403268742956,11.583151020516048,T105N06+1GFR085,0.6,+1G (upright),Test Run 66
0.5340831135041811,11.580414356697686,T105N06+1GFR085,0.6,+1G (upright),Test Run 66
0.5340831135041811,11.57956367920746,T105N06+1GFR085,0.6,+1G (upright),Test Run 66
0.5348922515649246,11.578317036141048,T105N06+1GFR085,0.6,+1G (upright),Test Run 66
0.5352563561569836,11.577229847420348,T105N06+1GFR085,0.6,+1G (upright),Test Run 66
0.5353776741191568,11.576881947029722,T105N06+1GFR085,0.6,+1G (upright),Test Run 66
0.5353776741191568,11.57604958008636,T105N06+1GFR085,0.6,+1G (upright),Test Run 66
0.5364294481042469,11.573200001228937,T105N06+1GFR085,0.6,+1G (upright),Test Run 66
0.5367126238196757,11.572584309090272,T105N06+1GFR085,0.6,+1G (upright),Test Run 66
0.5367126238196757,11.570235218514098,T105N06+1GFR085,0.6,+1G (upright),Test Run 66
0.5369957995351047,11.568832172859798,T105N06+1GFR085,0.6,+1G (upright),Test Run 66
0.5379262555580213,11.566168751228936,T105N06+1GFR085,0.6,+1G (upright),Test Run 66
0.5379262555580213,11.565527119148861,T105N06+1GFR085,0.6,+1G (upright),Test Run 66
0.5382903601500804,11.565121235359799,T105N06+1GFR085,0.6,+1G (upright),Test Run 66
0.5382094312734503,11.563534321297299,T105N06+1GFR085,0.6,+1G (upright),Test Run 66
0.5382094312734503,11.563519825447687,T105N06+1GFR085,0.6,+1G (upright),Test Run 66
0.5392208161729969,11.560048450935973,T105N06+1GFR085,0.6,+1G (upright),Test Run 66
0.5393017450496229,11.560810627449648,T105N06+1GFR085,0.6,+1G (upright),Test Run 66
0.5398680964804847,11.558387531746522,T105N06+1GFR085,0.6,+1G (upright),Test Run 66
0.5398680964804847,11.558003010262148,T105N06+1GFR085,0.6,+1G (upright),Test Run 66
0.5401512721959139,11.556013264168397,T105N06+1GFR085,0.6,+1G (upright),Test Run 66
0.540272740863626,11.556709827889097,T105N06+1GFR085,0.6,+1G (upright),Test Run 66
0.540272740863626,11.554327930916436,T105N06+1GFR085,0.6,+1G (upright),Test Run 66
0.5412435859720861,11.553895344246524,T105N06+1GFR085,0.6,+1G (upright),Test Run 66
0.5416480796496883,11.550880970467222,T105N06+1GFR085,0.6,+1G (upright),Test Run 66
0.5416480796496883,11.55179268311371,T105N06+1GFR085,0.6,+1G (upright),Test Run 66
0.5417290085263182,11.550371326912536,T105N06+1GFR085,0.6,+1G (upright),Test Run 66
0.5427809332169473,11.548408283699647,T105N06+1GFR085,0.6,+1G (upright),Test Run 66
0.5427809332169473,11.547904743660585,T105N06+1GFR085,0.6,+1G (upright),Test Run 66
0.5426594645492349,11.545092548836362,T105N06+1GFR085,0.6,+1G (upright),Test Run 66
0.5433876737333486,11.54517647217621,T105N06+1GFR085,0.6,+1G (upright),Test Run 66
0.543913636078667,11.545902027596124,T105N06+1GFR085,0.6,+1G (upright),Test Run 66
0.543913636078667,11.54379707764496,T105N06+1GFR085,0.6,+1G (upright),Test Run 66
0.5440349540408365,11.542639698494561,T105N06+1GFR085,0.6,+1G (upright),Test Run 66
0.544682234348324,11.542153706062923,T105N06+1GFR085,0.6,+1G (upright),Test Run 66
0.544682234348324,11.540657581795347,T105N06+1GFR085,0.6,+1G (upright),Test Run 66
0.5451676569025562,11.540517200935973,T105N06+1GFR085,0.6,+1G (upright),Test Run 66
0.5450867280259262,11.539532246101986,T105N06+1GFR085,0.6,+1G (upright),Test Run 66
0.5450867280259262,11.537971271980897,T105N06+1GFR085,0.6,+1G (upright),Test Run 66
0.5460577238399296,11.536860432137148,T105N06+1GFR085,0.6,+1G (upright),Test Run 66
0.5465027573086143,11.536459888924249,T105N06+1GFR085,0.6,+1G (upright),Test Run 66
0.5465027573086143,11.535429157723085,T105N06+1GFR085,0.6,+1G (upright),Test Run 66
0.5467859330240471,11.535088886726985,T105N06+1GFR085,0.6,+1G (upright),Test Run 66
0.5474736024170743,11.53497368286956,T105N06+1GFR085,0.6,+1G (upright),Test Run 66
0.5474736024170743,11.534025349129335,T105N06+1GFR085,0.6,+1G (upright),Test Run 66
0.547635460170334,11.533595051277773,T105N06+1GFR085,0.6,+1G (upright),Test Run 66
0.5480399538479362,11.532609333504336,T105N06+1GFR085,0.6,+1G (upright),Test Run 66
0.5480399538479362,11.53134590576996,T105N06+1GFR085,0.6,+1G (upright),Test Run 66
0.5487277739465065,11.53192039917816,T105N06+1GFR085,0.6,+1G (upright),Test Run 66
0.5492535855862819,11.530252613533623,T105N06+1GFR085,0.6,+1G (upright),Test Run 66
0.5492535855862819,11.529553760994562,T105N06+1GFR085,0.6,+1G (upright),Test Run 66
0.549455832425081,11.5293920178305,T105N06+1GFR085,0.6,+1G (upright),Test Run 66
0.5501436525236553,11.528227009285585,T105N06+1GFR085,0.6,+1G (upright),Test Run 66
0.5502649704858245,11.527519764412535,T105N06+1GFR085,0.6,+1G (upright),Test Run 66
0.5502649704858245,11.527999653328548,T105N06+1GFR085,0.6,+1G (upright),Test Run 66
0.5509122507933123,11.527470173348085,T105N06+1GFR085,0.6,+1G (upright),Test Run 66
0.5515999201863435,11.526144947517999,T105N06+1GFR085,0.6,+1G (upright),Test Run 66
0.5515999201863435,11.526413502205498,T105N06+1GFR085,0.6,+1G (upright),Test Run 66
0.5517213888540597,11.524421467293397,T105N06+1GFR085,0.6,+1G (upright),Test Run 66
0.5526922339625198,11.52475487183441,T105N06+1GFR085,0.6,+1G (upright),Test Run 66
0.5526922339625198,11.524744953621523,T105N06+1GFR085,0.6,+1G (upright),Test Run 66
0.5530159494690354,11.523685230721124,T105N06+1GFR085,0.6,+1G (upright),Test Run 66
0.5536226899854367,11.523273243416437,T105N06+1GFR085,0.6,+1G (upright),Test Run 66
0.5536226899854367,11.522716297615661,T105N06+1GFR085,0.6,+1G (upright),Test Run 66
0.5540677234541214,11.521553577889097,T105N06+1GFR085,0.6,+1G (upright),Test Run 66
0.5541890414162945,11.521330036629335,T105N06+1GFR085,0.6,+1G (upright),Test Run 66
0.554310510084011,11.52175270508636,T105N06+1GFR085,0.6,+1G (upright),Test Run 66
0.554310510084011,11.521593250740661,T105N06+1GFR085,0.6,+1G (upright),Test Run 66
0.5551600372302976,11.521085133064874,T105N06+1GFR085,0.6,+1G (upright),Test Run 66
0.5552004263158411,11.520550312508236,T105N06+1GFR085,0.6,+1G (upright),Test Run 66
0.5552004263158411,11.520040668953548,T105N06+1GFR085,0.6,+1G (upright),Test Run 66
0.556130882338758,11.520015491951598,T105N06+1GFR085,0.6,+1G (upright),Test Run 66
0.5562927400920136,11.519847645271911,T105N06+1GFR085,0.6,+1G (upright),Test Run 66
0.5562927400920136,11.518991627205498,T105N06+1GFR085,0.6,+1G (upright),Test Run 66
0.5570613383616746,11.518896259773861,T105N06+1GFR085,0.6,+1G (upright),Test Run 66
0.557182807029387,11.518991627205498,T105N06+1GFR085,0.6,+1G (upright),Test Run 66
0.5573850538681902,11.517258228767998,T105N06+1GFR085,0.6,+1G (upright),Test Run 66
0.5573850538681902,11.519914021004336,T105N06+1GFR085,0.6,+1G (upright),Test Run 66
0.5582749701000203,11.516365589607847,T105N06+1GFR085,0.6,+1G (upright),Test Run 66
0.5585177567299059,11.517104877937923,T105N06+1GFR085,0.6,+1G (upright),Test Run 66
0.5585177567299059,11.517706837166436,T105N06+1GFR085,0.6,+1G (upright),Test Run 66
0.5591650370373937,11.515454639900812,T105N06+1GFR085,0.6,+1G (upright),Test Run 66
0.5595695307149959,11.517316975105897,T105N06+1GFR085,0.6,+1G (upright),Test Run 66
0.5595695307149959,11.516801990975036,T105N06+1GFR085,0.6,+1G (upright),Test Run 66
0.5600145641836806,11.515910877693786,T105N06+1GFR085,0.6,+1G (upright),Test Run 66
0.5604999867379125,11.514108814705498,T105N06+1GFR085,0.6,+1G (upright),Test Run 66
0.5604999867379125,11.514523853767999,T105N06+1GFR085,0.6,+1G (upright),Test Run 66
0.5609046311210578,11.515447010506286,T105N06+1GFR085,0.6,+1G (upright),Test Run 66
0.5609855599976837,11.513159718025811,T105N06+1GFR085,0.6,+1G (upright),Test Run 66
0.5609855599976837,11.513433613289486,T105N06+1GFR085,0.6,+1G (upright),Test Run 66
0.5620373339827738,11.512296833504335,T105N06+1GFR085,0.6,+1G (upright),Test Run 66
0.5623205096982026,11.51314598511566,T105N06+1GFR085,0.6,+1G (upright),Test Run 66
0.5623205096982026,11.512950672615661,T105N06+1GFR085,0.6,+1G (upright),Test Run 66
0.5624014385748325,11.512800373543397,T105N06+1GFR085,0.6,+1G (upright),Test Run 66
0.5632913548066629,11.513017048348086,T105N06+1GFR085,0.6,+1G (upright),Test Run 66
0.5634937523510051,11.512235035408624,T105N06+1GFR085,0.6,+1G (upright),Test Run 66
0.5634937523510051,11.512019123543398,T105N06+1GFR085,0.6,+1G (upright),Test Run 66
0.5640601037818669,11.511798634041437,T105N06+1GFR085,0.6,+1G (upright),Test Run 66
0.5645859154216383,11.511333240975036,T105N06+1GFR085,0.6,+1G (upright),Test Run 66
0.5645859154216383,11.511187519539487,T105N06+1GFR085,0.6,+1G (upright),Test Run 66
0.5645859154216383,11.511553730476987,T105N06+1GFR085,0.6,+1G (upright),Test Run 66
0.5656378401122714,11.508312000740661,T105N06+1GFR085,0.6,+1G (upright),Test Run 66
0.5659614049132439,11.51001030396331,T105N06+1GFR085,0.6,+1G (upright),Test Run 66
0.5659614049132439,11.509507526863711,T105N06+1GFR085,0.6,+1G (upright),Test Run 66
0.5659614049132439,11.50821434449066,T105N06+1GFR085,0.6,+1G (upright),Test Run 66
0.5670537186894161,11.51074043701996,T105N06+1GFR085,0.6,+1G (upright),Test Run 66
0.5670537186894161,11.508974232185974,T105N06+1GFR085,0.6,+1G (upright),Test Run 66
0.5672559655282152,11.509644855965274,T105N06+1GFR085,0.6,+1G (upright),Test Run 66
0.567984174712333,11.50927635620941,T105N06+1GFR085,0.6,+1G (upright),Test Run 66
0.567984174712333,11.509502186287536,T105N06+1GFR085,0.6,+1G (upright),Test Run 66
0.5681864215511321,11.508456196297299,T105N06+1GFR085,0.6,+1G (upright),Test Run 66
0.568671844105364,11.508711781014098,T105N06+1GFR085,0.6,+1G (upright),Test Run 66
0.5692381955362221,11.508148731697686,T105N06+1GFR085,0.6,+1G (upright),Test Run 66
0.5692381955362221,11.508827747810972,T105N06+1GFR085,0.6,+1G (upright),Test Run 66
0.5693596642039384,11.509393848885185,T105N06+1GFR085,0.6,+1G (upright),Test Run 66
0.5700473335969696,11.509213795174249,T105N06+1GFR085,0.6,+1G (upright),Test Run 66
0.5700473335969696,11.507662739266049,T105N06+1GFR085,0.6,+1G (upright),Test Run 66
0.5704923670656543,11.507188190926211,T105N06+1GFR085,0.6,+1G (upright),Test Run 66
0.5707755427810831,11.507677235115661,T105N06+1GFR085,0.6,+1G (upright),Test Run 66
0.5707755427810831,11.50800606201996,T105N06+1GFR085,0.6,+1G (upright),Test Run 66
0.5714632121741143,11.507982410896911,T105N06+1GFR085,0.6,+1G (upright),Test Run 66
0.5716654590129134,11.509087910164485,T105N06+1GFR085,0.6,+1G (upright),Test Run 66
0.5722723502348578,11.50673805664886,T105N06+1GFR085,0.6,+1G (upright),Test Run 66
0.5722723502348578,11.506703724373473,T105N06+1GFR085,0.6,+1G (upright),Test Run 66
0.5725959150358301,11.506679310310973,T105N06+1GFR085,0.6,+1G (upright),Test Run 66
0.5728792414568021,11.508094562996522,T105N06+1GFR085,0.6,+1G (upright),Test Run 66
0.5728792414568021,11.507346119392999,T105N06+1GFR085,0.6,+1G (upright),Test Run 66
0.5738096974797231,11.506803669441835,T105N06+1GFR085,0.6,+1G (upright),Test Run 66
0.5739714045274357,11.507516254891048,T105N06+1GFR085,0.6,+1G (upright),Test Run 66
0.5739714045274357,11.50671440552581,T105N06+1GFR085,0.6,+1G (upright),Test Run 66
0.5744569777872066,11.50622536133636,T105N06+1GFR085,0.6,+1G (upright),Test Run 66
0.5749424003414387,11.506646503914485,T105N06+1GFR085,0.6,+1G (upright),Test Run 66
0.5749424003414387,11.505611958016049,T105N06+1GFR085,0.6,+1G (upright),Test Run 66
0.5752255760568679,11.508442463387148,T105N06+1GFR085,0.6,+1G (upright),Test Run 66
0.5757109986110956,11.505886616219174,T105N06+1GFR085,0.6,+1G (upright),Test Run 66
0.5762369609564144,11.506800617684023,T105N06+1GFR085,0.6,+1G (upright),Test Run 66
0.5762369609564144,11.507343830574648,T105N06+1GFR085,0.6,+1G (upright),Test Run 66
0.5766010655484731,11.505263294685973,T105N06+1GFR085,0.6,+1G (upright),Test Run 66
0.5773696638181302,11.507087482918397,T105N06+1GFR085,0.6,+1G (upright),Test Run 66
0.5773696638181302,11.504621662605897,T105N06+1GFR085,0.6,+1G (upright),Test Run 66
0.5773291240270436,11.507303394783623,T105N06+1GFR085,0.6,+1G (upright),Test Run 66
0.5779764043345313,11.505611958016049,T105N06+1GFR085,0.6,+1G (upright),Test Run 66
0.5781382620877911,11.507111134041436,T105N06+1GFR085,0.6,+1G (upright),Test Run 66
0.5781382620877911,11.504572071541435,T105N06+1GFR085,0.6,+1G (upright),Test Run 66
0.5787855423952789,11.505260242928161,T105N06+1GFR085,0.6,+1G (upright),Test Run 66
0.5793518938261367,11.505489887703549,T105N06+1GFR085,0.6,+1G (upright),Test Run 66
0.5793518938261367,11.505805744637147,T105N06+1GFR085,0.6,+1G (upright),Test Run 66
0.5793518938261367,11.506377186287535,T105N06+1GFR085,0.6,+1G (upright),Test Run 66
0.5798373163803648,11.502678455818785,T105N06+1GFR085,0.6,+1G (upright),Test Run 66
0.5798373163803648,11.505733265389098,T105N06+1GFR085,0.6,+1G (upright),Test Run 66
0.5803632787256836,11.504565968025812,T105N06+1GFR085,0.6,+1G (upright),Test Run 66
0.5808487012799115,11.503236164559024,T105N06+1GFR085,0.6,+1G (upright),Test Run 66
0.5815365213784858,11.504166187752373,T105N06+1GFR085,0.6,+1G (upright),Test Run 66
0.5815365213784858,11.503373493660586,T105N06+1GFR085,0.6,+1G (upright),Test Run 66
0.5814150527107693,11.503804554451598,T105N06+1GFR085,0.6,+1G (upright),Test Run 66
0.5824669774014024,11.503378071297298,T105N06+1GFR085,0.6,+1G (upright),Test Run 66
0.5824669774014024,11.503243793953548,T105N06+1GFR085,0.6,+1G (upright),Test Run 66
0.5822241907715168,11.502689136971124,T105N06+1GFR085,0.6,+1G (upright),Test Run 66
0.5829523999556305,11.505679859627374,T105N06+1GFR085,0.6,+1G (upright),Test Run 66
0.5829523999556305,11.504256214607848,T105N06+1GFR085,0.6,+1G (upright),Test Run 66
0.5838019271019215,11.504237141121523,T105N06+1GFR085,0.6,+1G (upright),Test Run 66
0.5838019271019215,11.503165211189874,T105N06+1GFR085,0.6,+1G (upright),Test Run 66
0.5848942408780937,11.503587116707461,T105N06+1GFR085,0.6,+1G (upright),Test Run 66
0.5848942408780937,11.503055347908624,T105N06+1GFR085,0.6,+1G (upright),Test Run 66
0.5846919940392946,11.503523029793397,T105N06+1GFR085,0.6,+1G (upright),Test Run 66
0.585500981394495,11.502026905525812,T105N06+1GFR085,0.6,+1G (upright),Test Run 66
0.585500981394495,11.503371967781673,T105N06+1GFR085,0.6,+1G (upright),Test Run 66
0.5859056257776406,11.503578724373472,T105N06+1GFR085,0.6,+1G (upright),Test Run 66
0.5861078726164394,11.502100910652773,T105N06+1GFR085,0.6,+1G (upright),Test Run 66
0.5861078726164394,11.504738392342222,T105N06+1GFR085,0.6,+1G (upright),Test Run 66
0.5869170106771872,11.503291859139098,T105N06+1GFR085,0.6,+1G (upright),Test Run 66
0.587483362108045,11.50042625855316,T105N06+1GFR085,0.6,+1G (upright),Test Run 66
0.587483362108045,11.50283256958831,T105N06+1GFR085,0.6,+1G (upright),Test Run 66
0.5876856089468441,11.503407825935973,T105N06+1GFR085,0.6,+1G (upright),Test Run 66
0.5883732783398751,11.501964344490661,T105N06+1GFR085,0.6,+1G (upright),Test Run 66
0.5884138181309616,11.501420368660586,T105N06+1GFR085,0.6,+1G (upright),Test Run 66
0.5884138181309616,11.502879871834411,T105N06+1GFR085,0.6,+1G (upright),Test Run 66
0.5888588515996503,11.503773273934023,T105N06+1GFR085,0.6,+1G (upright),Test Run 66
0.5895869100782207,11.502737202156673,T105N06+1GFR085,0.6,+1G (upright),Test Run 66
0.5895869100782207,11.501756062019961,T105N06+1GFR085,0.6,+1G (upright),Test Run 66
0.5895061319071382,11.501502003182061,T105N06+1GFR085,0.6,+1G (upright),Test Run 66
0.5903151192623386,11.502402271736749,T105N06+1GFR085,0.6,+1G (upright),Test Run 66
0.590436587930055,11.502511372078548,T105N06+1GFR085,0.6,+1G (upright),Test Run 66
0.590436587930055,11.503492512215272,T105N06+1GFR085,0.6,+1G (upright),Test Run 66
0.591124257323082,11.50152412842621,T105N06+1GFR085,0.6,+1G (upright),Test Run 66
0.5916906087539439,11.504244007576599,T105N06+1GFR085,0.6,+1G (upright),Test Run 66
0.5916906087539439,11.502778400887149,T105N06+1GFR085,0.6,+1G (upright),Test Run 66
0.5918524665071998,11.503526081551211,T105N06+1GFR085,0.6,+1G (upright),Test Run 66
0.5927019936534864,11.503352894295348,T105N06+1GFR085,0.6,+1G (upright),Test Run 66
0.5927019936534864,11.501954426277774,T105N06+1GFR085,0.6,+1G (upright),Test Run 66
0.5927829225301164,11.502503742684024,T105N06+1GFR085,0.6,+1G (upright),Test Run 66
0.5933087341698877,11.501973499764098,T105N06+1GFR085,0.6,+1G (upright),Test Run 66
0.5939156253918362,11.502011646736749,T105N06+1GFR085,0.6,+1G (upright),Test Run 66
0.5939156253918362,11.503483356941835,T105N06+1GFR085,0.6,+1G (upright),Test Run 66
0.594077483145092,11.501334156502374,T105N06+1GFR085,0.6,+1G (upright),Test Run 66
0.5948056923292095,11.502143635262147,T105N06+1GFR085,0.6,+1G (upright),Test Run 66
0.5948056923292095,11.50246559571136,T105N06+1GFR085,0.6,+1G (upright),Test Run 66
0.594927010291379,11.503290333260185,T105N06+1GFR085,0.6,+1G (upright),Test Run 66
0.5953315039689809,11.503213276375423,T105N06+1GFR085,0.6,+1G (upright),Test Run 66
0.5953315039689809,11.501883472908624,T105N06+1GFR085,0.6,+1G (upright),Test Run 66
0.5961406420297246,11.502095570076598,T105N06+1GFR085,0.6,+1G (upright),Test Run 66
0.5962619599918978,11.502275623787536,T105N06+1GFR085,0.6,+1G (upright),Test Run 66
0.596666604375043,11.503227009285585,T105N06+1GFR085,0.6,+1G (upright),Test Run 66
0.596666604375043,11.50329643677581,T105N06+1GFR085,0.6,+1G (upright),Test Run 66
0.5969092402993856,11.501940693367612,T105N06+1GFR085,0.6,+1G (upright),Test Run 66
0.5976778385690465,11.501334156502374,T105N06+1GFR085,0.6,+1G (upright),Test Run 66
0.5976778385690465,11.502351154793399,T105N06+1GFR085,0.6,+1G (upright),Test Run 66
0.5984465875442466,11.501421131600036,T105N06+1GFR085,0.6,+1G (upright),Test Run 66
0.59856790550642,11.502937855232847,T105N06+1GFR085,0.6,+1G (upright),Test Run 66
0.59856790550642,11.502364124764098,T105N06+1GFR085,0.6,+1G (upright),Test Run 66
0.5991342569372778,11.501555408943785,T105N06+1GFR085,0.6,+1G (upright),Test Run 66
0.5999028552069348,11.501836170662536,T105N06+1GFR085,0.6,+1G (upright),Test Run 66
0.5997815372447657,11.503526081551211,T105N06+1GFR085,0.6,+1G (upright),Test Run 66
0.5997815372447657,11.502122272957461,T105N06+1GFR085,0.6,+1G (upright),Test Run 66
0.6008333112298557,11.504372181404722,T105N06+1GFR085,0.6,+1G (upright),Test Run 66
0.6008333112298557,11.502755512703548,T105N06+1GFR085,0.6,+1G (upright),Test Run 66
0.6008333112298557,11.501919331062924,T105N06+1GFR085,0.6,+1G (upright),Test Run 66
0.60135927357517,11.502267231453548,T105N06+1GFR085,0.6,+1G (upright),Test Run 66
0.6018043070438548,11.502610554207461,T105N06+1GFR085,0.6,+1G (upright),Test Run 66
0.6018043070438548,11.501356281746522,T105N06+1GFR085,0.6,+1G (upright),Test Run 66
0.6020874827592879,11.501766743172299,T105N06+1GFR085,0.6,+1G (upright),Test Run 66
0.6028156919434013,11.502326740730897,T105N06+1GFR085,0.6,+1G (upright),Test Run 66
0.6030583278677439,11.501192249764099,T105N06+1GFR085,0.6,+1G (upright),Test Run 66
0.6030583278677439,11.502127613533624,T105N06+1GFR085,0.6,+1G (upright),Test Run 66
0.6031392567443736,11.501698841560973,T105N06+1GFR085,0.6,+1G (upright),Test Run 66
0.6039483948051214,11.501740040291436,T105N06+1GFR085,0.6,+1G (upright),Test Run 66
0.6039483948051214,11.501176228035586,T105N06+1GFR085,0.6,+1G (upright),Test Run 66
0.604029323681747,11.501458515633235,T105N06+1GFR085,0.6,+1G (upright),Test Run 66
0.6048384617424946,11.502454914559022,T105N06+1GFR085,0.6,+1G (upright),Test Run 66
0.6048384617424946,11.50153633545746,T105N06+1GFR085,0.6,+1G (upright),Test Run 66
0.6051620265434671,11.501584400642999,T105N06+1GFR085,0.6,+1G (upright),Test Run 66
0.6053238842967227,11.50362450074066,T105N06+1GFR085,0.6,+1G (upright),Test Run 66
0.6053238842967227,11.501644672859799,T105N06+1GFR085,0.6,+1G (upright),Test Run 66
0.6060924825663836,11.501659931648861,T105N06+1GFR085,0.6,+1G (upright),Test Run 66
0.6060115536897537,11.502384724129335,T105N06+1GFR085,0.6,+1G (upright),Test Run 66
0.6068206917504971,11.502808918465274,T105N06+1GFR085,0.6,+1G (upright),Test Run 66
0.6068206917504971,11.50223213623871,T105N06+1GFR085,0.6,+1G (upright),Test Run 66
0.6076298298112449,11.501308979500424,T105N06+1GFR085,0.6,+1G (upright),Test Run 66
0.6076298298112449,11.502025379646911,T105N06+1GFR085,0.6,+1G (upright),Test Run 66
0.6076298298112449,11.502178730476986,T105N06+1GFR085,0.6,+1G (upright),Test Run 66
0.6085602858341616,11.502812733162536,T105N06+1GFR085,0.6,+1G (upright),Test Run 66
0.6083578882898193,11.501857532967223,T105N06+1GFR085,0.6,+1G (upright),Test Run 66
0.6083578882898193,11.502877583016048,T105N06+1GFR085,0.6,+1G (upright),Test Run 66
0.6091266372650194,11.502859272469173,T105N06+1GFR085,0.6,+1G (upright),Test Run 66
0.6098143066580506,11.502322926033624,T105N06+1GFR085,0.6,+1G (upright),Test Run 66
0.6098143066580506,11.502442707527774,T105N06+1GFR085,0.6,+1G (upright),Test Run 66
0.6098143066580506,11.503018726814874,T105N06+1GFR085,0.6,+1G (upright),Test Run 66
0.610623444718794,11.502461781014098,T105N06+1GFR085,0.6,+1G (upright),Test Run 66
0.6107043735954241,11.50173317383636,T105N06+1GFR085,0.6,+1G (upright),Test Run 66
0.6107043735954241,11.503289570320735,T105N06+1GFR085,0.6,+1G (upright),Test Run 66
0.6113920429884551,11.502724995125423,T105N06+1GFR085,0.6,+1G (upright),Test Run 66
0.6118774655426832,11.50103737305511,T105N06+1GFR085,0.6,+1G (upright),Test Run 66
0.6117561475805138,11.500784077156673,T105N06+1GFR085,0.6,+1G (upright),Test Run 66
