Repository: schandel33/gitrep

# Nozzle Tensile Test Analysis

Stress-vs-strain analysis of tensile pulls across 4 nozzle sizes (0.6, 1.4,
2.2, 2.6 mm) x 2 print-gravity orientations (+1G upright / -1G inverted),
printed at 105 C with a 0.85 flow ratio.

## Data-quality issues found and how they're handled

1. **Load-cell zero offset.** 10 of 17 runs record small negative Load
   values for the first handful of samples (up to ~180, always <0.5% of the
   file) before the crosshead starts moving — load-cell noise around zero,
   not real load. The script computes the mean Load over all
   pre-motion samples (`Crosshead < crosshead_zero_threshold_mm`) and
   subtracts it from the whole run.
2.

File: nozzle_tensile_analysis/analysis_output/all_curves_tidy.csv (part 16 of 151)
Strain,Stress_MPa,condition,nozzle_mm,gravity,run
0.6117561475805138,11.502557148445735,T105N06+1GFR085,0.6,+1G (upright),Test Run 66
0.612524745850171,11.501527943123474,T105N06+1GFR085,0.6,+1G (upright),Test Run 66
0.613010319109946,11.501729359139098,T105N06+1GFR085,0.6,+1G (upright),Test Run 66
0.613010319109946,11.501165546883236,T105N06+1GFR085,0.6,+1G (upright),Test Run 66
0.6134957416641741,11.502486958016048,T105N06+1GFR085,0.6,+1G (upright),Test Run 66
0.614223950848292,11.502306904305112,T105N06+1GFR085,0.6,+1G (upright),Test Run 66
0.614223950848292,11.502235950935972,T105N06+1GFR085,0.6,+1G (upright),Test Run 66
0.6141430219716619,11.502031483162536,T105N06+1GFR085,0.6,+1G (upright),Test Run 66
0.6152351850422951,11.501625599373472,T105N06+1GFR085,0.6,+1G (upright),Test Run 66
0.6150734779945786,11.503504719246523,T105N06+1GFR085,0.6,+1G (upright),Test Run 66
0.6150734779945786,11.502436604012148,T105N06+1GFR085,0.6,+1G (upright),Test Run 66
0.6155992896343542,11.502602161873472,T105N06+1GFR085,0.6,+1G (upright),Test Run 66
0.615882465349783,11.50476051758636,T105N06+1GFR085,0.6,+1G (upright),Test Run 66
0.615882465349783,11.503191914070737,T105N06+1GFR085,0.6,+1G (upright),Test Run 66
0.6160443231030386,11.50357490967621,T105N06+1GFR085,0.6,+1G (upright),Test Run 66
0.6168129213726998,11.502033771980898,T105N06+1GFR085,0.6,+1G (upright),Test Run 66
0.6168129213726998,11.503556599129336,T105N06+1GFR085,0.6,+1G (upright),Test Run 66
0.6175411305568134,11.503924335945737,T105N06+1GFR085,0.6,+1G (upright),Test Run 66
0.6175007414712699,11.503105701912535,T105N06+1GFR085,0.6,+1G (upright),Test Run 66
0.6175007414712699,11.504575123299249,T105N06+1GFR085,0.6,+1G (upright),Test Run 66
0.6181074819876752,11.502544941414486,T105N06+1GFR085,0.6,+1G (upright),Test Run 66
0.6181480217787577,11.502463306892999,T105N06+1GFR085,0.6,+1G (upright),Test Run 66
0.6190784778016746,11.50385567139496,T105N06+1GFR085,0.6,+1G (upright),Test Run 66
0.6190784778016746,11.502895893562924,T105N06+1GFR085,0.6,+1G (upright),Test Run 66
0.6198066869857921,11.503558887947687,T105N06+1GFR085,0.6,+1G (upright),Test Run 66
0.6197257581091624,11.503680195320737,T105N06+1GFR085,0.6,+1G (upright),Test Run 66
0.6197257581091624,11.503190388191836,T105N06+1GFR085,0.6,+1G (upright),Test Run 66
0.6202515697489378,11.503278126228937,T105N06+1GFR085,0.6,+1G (upright),Test Run 66
0.6206966032176224,11.502927174080499,T105N06+1GFR085,0.6,+1G (upright),Test Run 66
0.6206966032176224,11.50457817505706,T105N06+1GFR085,0.6,+1G (upright),Test Run 66
0.6209797789330512,11.503293385017999,T105N06+1GFR085,0.6,+1G (upright),Test Run 66
0.6219507747470546,11.504648365486748,T105N06+1GFR085,0.6,+1G (upright),Test Run 66
0.6217485279082555,11.503090443123472,T105N06+1GFR085,0.6,+1G (upright),Test Run 66
0.6217485279082555,11.503339161385187,T105N06+1GFR085,0.6,+1G (upright),Test Run 66
0.6228406909788847,11.502975239266048,T105N06+1GFR085,0.6,+1G (upright),Test Run 66
0.6226789839311722,11.503220905769961,T105N06+1GFR085,0.6,+1G (upright),Test Run 66
0.6226789839311722,11.50504051636566,T105N06+1GFR085,0.6,+1G (upright),Test Run 66
0.62324533536203,11.504402698982847,T105N06+1GFR085,0.6,+1G (upright),Test Run 66
0.6236498290396322,11.503227772225035,T105N06+1GFR085,0.6,+1G (upright),Test Run 66
0.6241757913849469,11.505338062752374,T105N06+1GFR085,0.6,+1G (upright),Test Run 66
0.6241757913849469,11.503262104500424,T105N06+1GFR085,0.6,+1G (upright),Test Run 66
0.6249443896546079,11.503832020271911,T105N06+1GFR085,0.6,+1G (upright),Test Run 66
0.6248230716924348,11.50318428467621,T105N06+1GFR085,0.6,+1G (upright),Test Run 66
0.6248230716924348,11.503736652840272,T105N06+1GFR085,0.6,+1G (upright),Test Run 66
0.6255916699620957,11.505270161141048,T105N06+1GFR085,0.6,+1G (upright),Test Run 66
0.6259152347630679,11.504482044685973,T105N06+1GFR085,0.6,+1G (upright),Test Run 66
0.6259152347630679,11.503647388924248,T105N06+1GFR085,0.6,+1G (upright),Test Run 66
0.6260367034307804,11.502956928719174,T105N06+1GFR085,0.6,+1G (upright),Test Run 66
0.6272097953780436,11.504158558357847,T105N06+1GFR085,0.6,+1G (upright),Test Run 66
0.6272503351691261,11.503236164559024,T105N06+1GFR085,0.6,+1G (upright),Test Run 66
0.6272503351691261,11.503162922371523,T105N06+1GFR085,0.6,+1G (upright),Test Run 66
0.6277357577233582,11.503529133309023,T105N06+1GFR085,0.6,+1G (upright),Test Run 66
0.6284234271163892,11.504123463143,T105N06+1GFR085,0.6,+1G (upright),Test Run 66
0.6284234271163892,11.50342842530121,T105N06+1GFR085,0.6,+1G (upright),Test Run 66
0.6286258246607314,11.504625477303161,T105N06+1GFR085,0.6,+1G (upright),Test Run 66
0.6297179877313649,11.501740040291436,T105N06+1GFR085,0.6,+1G (upright),Test Run 66
0.6297179877313649,11.502541889656673,T105N06+1GFR085,0.6,+1G (upright),Test Run 66
0.6293944229303926,11.503734364021911,T105N06+1GFR085,0.6,+1G (upright),Test Run 66
0.629920385275707,11.503103413094173,T105N06+1GFR085,0.6,+1G (upright),Test Run 66
0.6305675148776518,11.505280079353936,T105N06+1GFR085,0.6,+1G (upright),Test Run 66
0.6305675148776518,11.502737202156673,T105N06+1GFR085,0.6,+1G (upright),Test Run 66
0.630688983545364,11.504282154549248,T105N06+1GFR085,0.6,+1G (upright),Test Run 66
0.6315788997771984,11.502948536385187,T105N06+1GFR085,0.6,+1G (upright),Test Run 66
0.6315788997771984,11.503340687264098,T105N06+1GFR085,0.6,+1G (upright),Test Run 66
0.6315788997771984,11.505215229500424,T105N06+1GFR085,0.6,+1G (upright),Test Run 66
0.6321857909991427,11.504427113045349,T105N06+1GFR085,0.6,+1G (upright),Test Run 66
0.6328330713066306,11.503863300789487,T105N06+1GFR085,0.6,+1G (upright),Test Run 66
0.6328330713066306,11.502123798836362,T105N06+1GFR085,0.6,+1G (upright),Test Run 66
0.6327117533444572,11.504681934822687,T105N06+1GFR085,0.6,+1G (upright),Test Run 66
0.6339253850828028,11.50403877686371,T105N06+1GFR085,0.6,+1G (upright),Test Run 66
0.6339253850828028,11.50521217774261,T105N06+1GFR085,0.6,+1G (upright),Test Run 66
0.633642209367374,11.50378242920746,T105N06+1GFR085,0.6,+1G (upright),Test Run 66
0.6345321255992041,11.502558674324648,T105N06+1GFR085,0.6,+1G (upright),Test Run 66
0.6345321255992041,11.505502094734798,T105N06+1GFR085,0.6,+1G (upright),Test Run 66
0.6347749122290897,11.505095448006285,T105N06+1GFR085,0.6,+1G (upright),Test Run 66
0.6352603347833219,11.50600639771331,T105N06+1GFR085,0.6,+1G (upright),Test Run 66
0.6359480041763529,11.505167927254336,T105N06+1GFR085,0.6,+1G (upright),Test Run 66
0.6359480041763529,11.504017414559023,T105N06+1GFR085,0.6,+1G (upright),Test Run 66
0.6360694728440653,11.504157032478936,T105N06+1GFR085,0.6,+1G (upright),Test Run 66
0.6365145063127541,11.505118336189874,T105N06+1GFR085,0.6,+1G (upright),Test Run 66
0.6365145063127541,11.504729237068785,T105N06+1GFR085,0.6,+1G (upright),Test Run 66
0.6367167531515532,11.504586567391048,T105N06+1GFR085,0.6,+1G (upright),Test Run 66
0.6371212468291554,11.506342091072685,T105N06+1GFR085,0.6,+1G (upright),Test Run 66
0.6371212468291554,11.505775227059022,T105N06+1GFR085,0.6,+1G (upright),Test Run 66
0.6380113137665285,11.507073750008235,T105N06+1GFR085,0.6,+1G (upright),Test Run 66
0.6379707739754423,11.505200733650812,T105N06+1GFR085,0.6,+1G (upright),Test Run 66
0.6387799120361898,11.505254139412536,T105N06+1GFR085,0.6,+1G (upright),Test Run 66
0.6387799120361898,11.506355823982847,T105N06+1GFR085,0.6,+1G (upright),Test Run 66
0.6389012299983589,11.505648579109799,T105N06+1GFR085,0.6,+1G (upright),Test Run 66
0.639103476837162,11.506149067391048,T105N06+1GFR085,0.6,+1G (upright),Test Run 66
0.639103476837162,11.506961597908624,T105N06+1GFR085,0.6,+1G (upright),Test Run 66
0.6400339328600789,11.506194843758236,T105N06+1GFR085,0.6,+1G (upright),Test Run 66
0.6400744726511651,11.507328571785585,T105N06+1GFR085,0.6,+1G (upright),Test Run 66
0.641004928674082,11.508624042976987,T105N06+1GFR085,0.6,+1G (upright),Test Run 66
0.641004928674082,11.506052174080498,T105N06+1GFR085,0.6,+1G (upright),Test Run 66
0.6411667864273376,11.507394947517998,T105N06+1GFR085,0.6,+1G (upright),Test Run 66
0.6413690332661367,11.505716480721123,T105N06+1GFR085,0.6,+1G (upright),Test Run 66
0.6413690332661367,11.505360950935973,T105N06+1GFR085,0.6,+1G (upright),Test Run 66
0.6421376315357977,11.50738426636566,T105N06+1GFR085,0.6,+1G (upright),Test Run 66
0.6418544558203689,11.506170429695736,T105N06+1GFR085,0.6,+1G (upright),Test Run 66
0.6418544558203689,11.506010212410585,T105N06+1GFR085,0.6,+1G (upright),Test Run 66
0.6428658407199155,11.507242359627373,T105N06+1GFR085,0.6,+1G (upright),Test Run 66
0.6431894055208878,11.506459583748473,T105N06+1GFR085,0.6,+1G (upright),Test Run 66
0.6432299453119743,11.508485187996524,T105N06+1GFR085,0.6,+1G (upright),Test Run 66
0.6432299453119743,11.506600727547298,T105N06+1GFR085,0.6,+1G (upright),Test Run 66
0.6443222590881468,11.508492054451597,T105N06+1GFR085,0.6,+1G (upright),Test Run 66
0.6442413302115169,11.507488026131286,T105N06+1GFR085,0.6,+1G (upright),Test Run 66
0.6442413302115169,11.50695778321136,T105N06+1GFR085,0.6,+1G (upright),Test Run 66
0.6452527151110634,11.50667702149261,T105N06+1GFR085,0.6,+1G (upright),Test Run 66
0.6452121753199769,11.507900013435973,T105N06+1GFR085,0.6,+1G (upright),Test Run 66
0.6452121753199769,11.508608021248474,T105N06+1GFR085,0.6,+1G (upright),Test Run 66
0.6453740330732368,11.505867542732847,T105N06+1GFR085,0.6,+1G (upright),Test Run 66
0.6465471250204959,11.50757881592621,T105N06+1GFR085,0.6,+1G (upright),Test Run 66
0.6465067359349524,11.509686054695736,T105N06+1GFR085,0.6,+1G (upright),Test Run 66
0.6465067359349524,11.507641376961361,T105N06+1GFR085,0.6,+1G (upright),Test Run 66
0.6474371919578691,11.508572163094174,T105N06+1GFR085,0.6,+1G (upright),Test Run 66
0.6475585099200425,11.50811745118011,T105N06+1GFR085,0.6,+1G (upright),Test Run 66
0.6475585099200425,11.509637989510185,T105N06+1GFR085,0.6,+1G (upright),Test Run 66
0.6478822254265578,11.511002125252373,T105N06+1GFR085,0.6,+1G (upright),Test Run 66
0.6487721416583881,11.508632435310973,T105N06+1GFR085,0.6,+1G (upright),Test Run 66
0.648448576857416,11.508953632820736,T105N06+1GFR085,0.6,+1G (upright),Test Run 66
0.648448576857416,11.508932270516048,T105N06+1GFR085,0.6,+1G (upright),Test Run 66
0.6497431374723913,11.509378590096123,T105N06+1GFR085,0.6,+1G (upright),Test Run 66
0.6497835265579348,11.510290302742611,T105N06+1GFR085,0.6,+1G (upright),Test Run 66
0.6497835265579348,11.509996571053161,T105N06+1GFR085,0.6,+1G (upright),Test Run 66
0.6500263131878203,11.510014881600036,T105N06+1GFR085,0.6,+1G (upright),Test Run 66
0.6510780871729104,11.510341419685973,T105N06+1GFR085,0.6,+1G (upright),Test Run 66
0.6510780871729104,11.509760059822685,T105N06+1GFR085,0.6,+1G (upright),Test Run 66
0.650956769210737,11.51064506958831,T105N06+1GFR085,0.6,+1G (upright),Test Run 66
0.6516040495182248,11.510540546883236,T105N06+1GFR085,0.6,+1G (upright),Test Run 66
0.6518468361481105,11.512924732674248,T105N06+1GFR085,0.6,+1G (upright),Test Run 66
0.6518468361481105,11.510055317391048,T105N06+1GFR085,0.6,+1G (upright),Test Run 66
0.6521704009490826,11.511449970711361,T105N06+1GFR085,0.6,+1G (upright),Test Run 66
0.6531817858486292,11.510795368660585,T105N06+1GFR085,0.6,+1G (upright),Test Run 66
0.6531817858486292,11.511496510017999,T105N06+1GFR085,0.6,+1G (upright),Test Run 66
0.6531008569719995,11.511343159187923,T105N06+1GFR085,0.6,+1G (upright),Test Run 66
0.6535458904406882,11.511893238533624,T105N06+1GFR085,0.6,+1G (upright),Test Run 66
0.6535458904406882,11.510281147469174,T105N06+1GFR085,0.6,+1G (upright),Test Run 66
0.6543144887103453,11.512264027107848,T105N06+1GFR085,0.6,+1G (upright),Test Run 66
0.6542335598337192,11.511773457039485,T105N06+1GFR085,0.6,+1G (upright),Test Run 66
0.6553662626954352,11.512151112068786,T105N06+1GFR085,0.6,+1G (upright),Test Run 66
0.6553662626954352,11.512344898689873,T105N06+1GFR085,0.6,+1G (upright),Test Run 66
0.6550830869800062,11.513139118660586,T105N06+1GFR085,0.6,+1G (upright),Test Run 66
0.6558112961641239,11.512286915291437,T105N06+1GFR085,0.6,+1G (upright),Test Run 66
0.6558112961641239,11.512868275154723,T105N06+1GFR085,0.6,+1G (upright),Test Run 66
0.6563372585094384,11.51281792115081,T105N06+1GFR085,0.6,+1G (upright),Test Run 66
0.656499116262694,11.512638630379335,T105N06+1GFR085,0.6,+1G (upright),Test Run 66
0.6574699613711543,11.51393867920746,T105N06+1GFR085,0.6,+1G (upright),Test Run 66
0.6574699613711543,11.511746754158624,T105N06+1GFR085,0.6,+1G (upright),Test Run 66
0.6574699613711543,11.51324440430511,T105N06+1GFR085,0.6,+1G (upright),Test Run 66
0.658319488517445,11.513484730232848,T105N06+1GFR085,0.6,+1G (upright),Test Run 66
0.658319488517445,11.51245018433441,T105N06+1GFR085,0.6,+1G (upright),Test Run 66
0.6584409571851575,11.513518299568785,T105N06+1GFR085,0.6,+1G (upright),Test Run 66
0.6589263797393896,11.513374866951597,T105N06+1GFR085,0.6,+1G (upright),Test Run 66
0.6589263797393896,11.513104786385187,T105N06+1GFR085,0.6,+1G (upright),Test Run 66
0.6596545889235031,11.514691700447687,T105N06+1GFR085,0.6,+1G (upright),Test Run 66
0.6597353670945898,11.512429584969173,T105N06+1GFR085,0.6,+1G (upright),Test Run 66
0.6607872917852229,11.513408436287536,T105N06+1GFR085,0.6,+1G (upright),Test Run 66
0.6607872917852229,11.514389576424248,T105N06+1GFR085,0.6,+1G (upright),Test Run 66
0.6608682206618488,11.512800373543397,T105N06+1GFR085,0.6,+1G (upright),Test Run 66
0.661191785462821,11.514133228768,T105N06+1GFR085,0.6,+1G (upright),Test Run 66
0.661191785462821,11.512341083992611,T105N06+1GFR085,0.6,+1G (upright),Test Run 66
0.6621627812768245,11.514287342537536,T105N06+1GFR085,0.6,+1G (upright),Test Run 66
0.6619199946469388,11.514201130379336,T105N06+1GFR085,0.6,+1G (upright),Test Run 66
0.6619199946469388,11.515057911385187,T105N06+1GFR085,0.6,+1G (upright),Test Run 66
0.6629313795464854,11.515936817635186,T105N06+1GFR085,0.6,+1G (upright),Test Run 66
0.6632549443474576,11.514565815437923,T105N06+1GFR085,0.6,+1G (upright),Test Run 66
0.6633764130151701,11.51443916748871,T105N06+1GFR085,0.6,+1G (upright),Test Run 66
0.6633764130151701,11.515407337654723,T105N06+1GFR085,0.6,+1G (upright),Test Run 66
0.6642259401614611,11.515173878182061,T105N06+1GFR085,0.6,+1G (upright),Test Run 66
0.6638212957783155,11.515359272469173,T105N06+1GFR085,0.6,+1G (upright),Test Run 66
0.6638212957783155,11.515920032967223,T105N06+1GFR085,0.6,+1G (upright),Test Run 66
0.6650754673077477,11.514747395027772,T105N06+1GFR085,0.6,+1G (upright),Test Run 66
0.6652373250610076,11.514636005867612,T105N06+1GFR085,0.6,+1G (upright),Test Run 66
0.6652777141465468,11.512892689217223,T105N06+1GFR085,0.6,+1G (upright),Test Run 66
0.6652777141465468,11.514432301033624,T105N06+1GFR085,0.6,+1G (upright),Test Run 66
0.6663294881316368,11.516423573006286,T105N06+1GFR085,0.6,+1G (upright),Test Run 66
0.6664104170082668,11.515995563973085,T105N06+1GFR085,0.6,+1G (upright),Test Run 66
0.6664104170082668,11.516024555672299,T105N06+1GFR085,0.6,+1G (upright),Test Run 66
0.6670173082302111,11.515401234139098,T105N06+1GFR085,0.6,+1G (upright),Test Run 66
0.6673814128222699,11.517791523445736,T105N06+1GFR085,0.6,+1G (upright),Test Run 66
0.6673814128222699,11.516787495125424,T105N06+1GFR085,0.6,+1G (upright),Test Run 66
0.667583659661069,11.515407337654723,T105N06+1GFR085,0.6,+1G (upright),Test Run 66
0.6687569023138715,11.516074146736749,T105N06+1GFR085,0.6,+1G (upright),Test Run 66
0.6685141156839859,11.516491474617611,T105N06+1GFR085,0.6,+1G (upright),Test Run 66
0.6685141156839859,11.517661060799249,T105N06+1GFR085,0.6,+1G (upright),Test Run 66
0.6693636428302727,11.516434254158623,T105N06+1GFR085,0.6,+1G (upright),Test Run 66
0.6698896051755912,11.51580864380706,T105N06+1GFR085,0.6,+1G (upright),Test Run 66
0.6698896051755912,11.515728535164486,T105N06+1GFR085,0.6,+1G (upright),Test Run 66
0.6697681365078747,11.517379536141048,T105N06+1GFR085,0.6,+1G (upright),Test Run 66
0.6709413791606772,11.516655506600035,T105N06+1GFR085,0.6,+1G (upright),Test Run 66
0.6709413791606772,11.517281879891048,T105N06+1GFR085,0.6,+1G (upright),Test Run 66
0.6706985925307916,11.516744007576598,T105N06+1GFR085,0.6,+1G (upright),Test Run 66
0.6715482703826215,11.51623360108246,T105N06+1GFR085,0.6,+1G (upright),Test Run 66
0.6721955506901094,11.517059101570736,T105N06+1GFR085,0.6,+1G (upright),Test Run 66
0.6721955506901094,11.515680469978935,T105N06+1GFR085,0.6,+1G (upright),Test Run 66
0.6723168686522826,11.51785789917816,T105N06+1GFR085,0.6,+1G (upright),Test Run 66
0.6731663957985694,11.517350544441836,T105N06+1GFR085,0.6,+1G (upright),Test Run 66
0.6731663957985694,11.516775288094173,T105N06+1GFR085,0.6,+1G (upright),Test Run 66
0.6728832200831404,11.516249622810973,T105N06+1GFR085,0.6,+1G (upright),Test Run 66
0.674096851821486,11.51680809449066,T105N06+1GFR085,0.6,+1G (upright),Test Run 66
0.674096851821486,11.518751301277772,T105N06+1GFR085,0.6,+1G (upright),Test Run 66
0.6742990986602891,11.517842640389098,T105N06+1GFR085,0.6,+1G (upright),Test Run 66
0.674096851821486,11.517682423103937,T105N06+1GFR085,0.6,+1G (upright),Test Run 66
0.6749869187588595,11.517207874764098,T105N06+1GFR085,0.6,+1G (upright),Test Run 66
0.6749869187588595,11.516468586434023,T105N06+1GFR085,0.6,+1G (upright),Test Run 66
0.675229554683206,11.516573109139099,T105N06+1GFR085,0.6,+1G (upright),Test Run 66
0.6760386927439495,11.517044605721123,T105N06+1GFR085,0.6,+1G (upright),Test Run 66
0.6760386927439495,11.518024982918398,T105N06+1GFR085,0.6,+1G (upright),Test Run 66
0.6765646550892642,11.517264332283624,T105N06+1GFR085,0.6,+1G (upright),Test Run 66
0.6765646550892642,11.51804024170746,T105N06+1GFR085,0.6,+1G (upright),Test Run 66
0.6776568181598974,11.51699272583831,T105N06+1GFR085,0.6,+1G (upright),Test Run 66
0.6776568181598974,11.516557850350036,T105N06+1GFR085,0.6,+1G (upright),Test Run 66
0.6774141822355548,11.515672840584411,T105N06+1GFR085,0.6,+1G (upright),Test Run 66
0.6785064960117274,11.514018787850036,T105N06+1GFR085,0.6,+1G (upright),Test Run 66
0.6785064960117274,11.513747181404723,T105N06+1GFR085,0.6,+1G (upright),Test Run 66
0.6787491319360739,11.515279163826598,T105N06+1GFR085,0.6,+1G (upright),Test Run 66
0.678951378774873,11.51507393311371,T105N06+1GFR085,0.6,+1G (upright),Test Run 66
0.678951378774873,11.513891376961361,T105N06+1GFR085,0.6,+1G (upright),Test Run 66
0.6796795879589905,11.514162220467224,T105N06+1GFR085,0.6,+1G (upright),Test Run 66
0.6798009059211599,11.513747944344173,T105N06+1GFR085,0.6,+1G (upright),Test Run 66
0.680569654896364,11.514813770760187,T105N06+1GFR085,0.6,+1G (upright),Test Run 66
0.680569654896364,11.514393391121523,T105N06+1GFR085,0.6,+1G (upright),Test Run 66
0.6811360063272218,11.51333977173675,T105N06+1GFR085,0.6,+1G (upright),Test Run 66
0.6809741485739621,11.512859882820736,T105N06+1GFR085,0.6,+1G (upright),Test Run 66
0.6809741485739621,11.512458576668397,T105N06+1GFR085,0.6,+1G (upright),Test Run 66
0.6820259225590521,11.513532795418397,T105N06+1GFR085,0.6,+1G (upright),Test Run 66
0.6818642155113396,11.513357319344173,T105N06+1GFR085,0.6,+1G (upright),Test Run 66
0.6818642155113396,11.512615742195736,T105N06+1GFR085,0.6,+1G (upright),Test Run 66
0.68267320286654,11.512128986824647,T105N06+1GFR085,0.6,+1G (upright),Test Run 66
0.6833204831740275,11.51061836670746,T105N06+1GFR085,0.6,+1G (upright),Test Run 66
0.6832800940884843,11.511549915779723,T105N06+1GFR085,0.6,+1G (upright),Test Run 66
0.6832800940884843,11.512595142830499,T105N06+1GFR085,0.6,+1G (upright),Test Run 66
0.6843724078646606,11.510380329598085,T105N06+1GFR085,0.6,+1G (upright),Test Run 66
0.6842509391969445,11.510970081795348,T105N06+1GFR085,0.6,+1G (upright),Test Run 66
0.6842509391969445,11.512540974129335,T105N06+1GFR085,0.6,+1G (upright),Test Run 66
0.6851410061343178,11.511958088387148,T105N06+1GFR085,0.6,+1G (upright),Test Run 66
0.6856264286885497,11.511346210945735,T105N06+1GFR085,0.6,+1G (upright),Test Run 66
0.6857882864418053,11.512275471199647,T105N06+1GFR085,0.6,+1G (upright),Test Run 66
0.6857882864418053,11.512427296150811,T105N06+1GFR085,0.6,+1G (upright),Test Run 66
0.6865568847114666,11.512759174812924,T105N06+1GFR085,0.6,+1G (upright),Test Run 66
0.6867187424647223,11.513530506600036,T105N06+1GFR085,0.6,+1G (upright),Test Run 66
0.6867187424647223,11.513648762215272,T105N06+1GFR085,0.6,+1G (upright),Test Run 66
0.6874064118577535,11.512198414314874,T105N06+1GFR085,0.6,+1G (upright),Test Run 66
0.6878514453264419,11.511118092049248,T105N06+1GFR085,0.6,+1G (upright),Test Run 66
0.6878514453264419,11.51187645386566,T105N06+1GFR085,0.6,+1G (upright),Test Run 66
0.688215549918497,11.512518848885186,T105N06+1GFR085,0.6,+1G (upright),Test Run 66
0.6887415122638154,11.51277977417816,T105N06+1GFR085,0.6,+1G (upright),Test Run 66
0.6883368678806702,11.512540974129335,T105N06+1GFR085,0.6,+1G (upright),Test Run 66
0.6883368678806702,11.515327229012147,T105N06+1GFR085,0.6,+1G (upright),Test Run 66
0.6895910394101024,11.51558739136566,T105N06+1GFR085,0.6,+1G (upright),Test Run 66
0.6900360728787911,11.515204395760186,T105N06+1GFR085,0.6,+1G (upright),Test Run 66
0.6900360728787911,11.514418568123473,T105N06+1GFR085,0.6,+1G (upright),Test Run 66
0.6902787088031336,11.51442696045746,T105N06+1GFR085,0.6,+1G (upright),Test Run 66
0.6910069179872471,11.513889088143,T105N06+1GFR085,0.6,+1G (upright),Test Run 66
0.6910069179872471,11.51575752686371,T105N06+1GFR085,0.6,+1G (upright),Test Run 66
0.6909259891106212,11.513850941170348,T105N06+1GFR085,0.6,+1G (upright),Test Run 66
0.6920183028867937,11.514248432625424,T105N06+1GFR085,0.6,+1G (upright),Test Run 66
0.6922610895166793,11.51471001099456,T105N06+1GFR085,0.6,+1G (upright),Test Run 66
0.6922610895166793,11.516741718758237,T105N06+1GFR085,0.6,+1G (upright),Test Run 66
0.6925442652321123,11.516200794685973,T105N06+1GFR085,0.6,+1G (upright),Test Run 66
0.6931510057485136,11.516061939705498,T105N06+1GFR085,0.6,+1G (upright),Test Run 66
0.6931510057485136,11.516573109139099,T105N06+1GFR085,0.6,+1G (upright),Test Run 66
0.6928274409475411,11.516069569100036,T105N06+1GFR085,0.6,+1G (upright),Test Run 66
0.6940814617714303,11.515552296150812,T105N06+1GFR085,0.6,+1G (upright),Test Run 66
0.694526495240115,11.51644188355316,T105N06+1GFR085,0.6,+1G (upright),Test Run 66
0.694526495240115,11.516904224861749,T105N06+1GFR085,0.6,+1G (upright),Test Run 66
0.694445566363489,11.517294849861749,T105N06+1GFR085,0.6,+1G (upright),Test Run 66
0.695214164633146,11.518215717781674,T105N06+1GFR085,0.6,+1G (upright),Test Run 66
0.695214164633146,11.51666161011566,T105N06+1GFR085,0.6,+1G (upright),Test Run 66
0.695497340348575,11.516922535408623,T105N06+1GFR085,0.6,+1G (upright),Test Run 66
0.6962255495326928,11.517836536873473,T105N06+1GFR085,0.6,+1G (upright),Test Run 66
0.6962255495326928,11.517320789803161,T105N06+1GFR085,0.6,+1G (upright),Test Run 66
0.6967515118780072,11.517572559822685,T105N06+1GFR085,0.6,+1G (upright),Test Run 66
0.6967515118780072,11.518143238533623,T105N06+1GFR085,0.6,+1G (upright),Test Run 66
0.6974391812710385,11.518292011726986,T105N06+1GFR085,0.6,+1G (upright),Test Run 66
0.6974391812710385,11.518295826424248,T105N06+1GFR085,0.6,+1G (upright),Test Run 66
0.6976819679009238,11.518836750496522,T105N06+1GFR085,0.6,+1G (upright),Test Run 66
0.6982887084173252,11.519170155037536,T105N06+1GFR085,0.6,+1G (upright),Test Run 66
0.6982887084173252,11.518646015633236,T105N06+1GFR085,0.6,+1G (upright),Test Run 66
0.6989359887248129,11.520315327156673,T105N06+1GFR085,0.6,+1G (upright),Test Run 66
0.6989359887248129,11.520052875984799,T105N06+1GFR085,0.6,+1G (upright),Test Run 66
0.6989359887248129,11.521687092293398,T105N06+1GFR085,0.6,+1G (upright),Test Run 66
0.6995832690323007,11.521500172127373,T105N06+1GFR085,0.6,+1G (upright),Test Run 66
0.6997047377000173,11.520388569344174,T105N06+1GFR085,0.6,+1G (upright),Test Run 66
0.7004733359696742,11.52187477539886,T105N06+1GFR085,0.6,+1G (upright),Test Run 66
0.7004733359696742,11.521512379158624,T105N06+1GFR085,0.6,+1G (upright),Test Run 66
0.7006351937229338,11.522325672615661,T105N06+1GFR085,0.6,+1G (upright),Test Run 66
0.7011610053627052,11.52150780152191,T105N06+1GFR085,0.6,+1G (upright),Test Run 66
0.7011610053627052,11.522292103279723,T105N06+1GFR085,0.6,+1G (upright),Test Run 66
0.701970143423453,11.522936024178161,T105N06+1GFR085,0.6,+1G (upright),Test Run 66
0.701970143423453,11.523512806404723,T105N06+1GFR085,0.6,+1G (upright),Test Run 66
0.7026174237309405,11.523307575691835,T105N06+1GFR085,0.6,+1G (upright),Test Run 66
0.7026174237309405,11.523747028816835,T105N06+1GFR085,0.6,+1G (upright),Test Run 66
0.7027792814841964,11.522981037605899,T105N06+1GFR085,0.6,+1G (upright),Test Run 66
0.7031028462851686,11.52298408936371,T105N06+1GFR085,0.6,+1G (upright),Test Run 66
0.7031028462851686,11.52395988892425,T105N06+1GFR085,0.6,+1G (upright),Test Run 66
0.7042355491468844,11.52581764649261,T105N06+1GFR085,0.6,+1G (upright),Test Run 66
0.7039929132225421,11.525785603035585,T105N06+1GFR085,0.6,+1G (upright),Test Run 66
0.7039929132225421,11.524477161873474,T105N06+1GFR085,0.6,+1G (upright),Test Run 66
0.7045996537389434,11.526215900887149,T105N06+1GFR085,0.6,+1G (upright),Test Run 66
0.7049637583310021,11.526370777596124,T105N06+1GFR085,0.6,+1G (upright),Test Run 66
0.7052065449608877,11.525319447029723,T105N06+1GFR085,0.6,+1G (upright),Test Run 66
0.7052065449608877,11.527326740730897,T105N06+1GFR085,0.6,+1G (upright),Test Run 66
0.7060560721071787,11.528239216316836,T105N06+1GFR085,0.6,+1G (upright),Test Run 66
0.7060560721071787,11.528872456062924,T105N06+1GFR085,0.6,+1G (upright),Test Run 66
0.7060560721071787,11.528463520516048,T105N06+1GFR085,0.6,+1G (upright),Test Run 66
0.706662963329123,11.527877583016048,T105N06+1GFR085,0.6,+1G (upright),Test Run 66
0.7070674570067212,11.527522053230898,T105N06+1GFR085,0.6,+1G (upright),Test Run 66
0.7070674570067212,11.527397694100035,T105N06+1GFR085,0.6,+1G (upright),Test Run 66
0.7072293147599809,11.530351032723086,T105N06+1GFR085,0.6,+1G (upright),Test Run 66
0.7079575239440987,11.529501118172298,T105N06+1GFR085,0.6,+1G (upright),Test Run 66
0.7080788419062678,11.530192341316836,T105N06+1GFR085,0.6,+1G (upright),Test Run 66
0.7080788419062678,11.529139484871523,T105N06+1GFR085,0.6,+1G (upright),Test Run 66
0.7088879799670152,11.528481831062923,T105N06+1GFR085,0.6,+1G (upright),Test Run 66
0.7089283690525547,11.529832233894961,T105N06+1GFR085,0.6,+1G (upright),Test Run 66
0.7089283690525547,11.531186451424249,T105N06+1GFR085,0.6,+1G (upright),Test Run 66
0.7092115447679875,11.532745899666436,T105N06+1GFR085,0.6,+1G (upright),Test Run 66
0.710101611705361,11.532523121346124,T105N06+1GFR085,0.6,+1G (upright),Test Run 66
0.710101611705361,11.531304707039485,T105N06+1GFR085,0.6,+1G (upright),Test Run 66
0.71030385854416,11.533754505623474,T105N06+1GFR085,0.6,+1G (upright),Test Run 66
0.7109511388516478,11.533702625740661,T105N06+1GFR085,0.6,+1G (upright),Test Run 66
0.7110320677282775,11.534549488533624,T105N06+1GFR085,0.6,+1G (upright),Test Run 66
0.7110320677282775,11.53487373780121,T105N06+1GFR085,0.6,+1G (upright),Test Run 66
0.7115578793680492,11.535658039559022,T105N06+1GFR085,0.6,+1G (upright),Test Run 66
0.7125288751820523,11.536848225105897,T105N06+1GFR085,0.6,+1G (upright),Test Run 66
0.7125288751820523,11.538958515633237,T105N06+1GFR085,0.6,+1G (upright),Test Run 66
0.7122860885521667,11.536612476814874,T105N06+1GFR085,0.6,+1G (upright),Test Run 66
0.7129333688596545,11.537868275154723,T105N06+1GFR085,0.6,+1G (upright),Test Run 66
0.7130142977362804,11.538480152596124,T105N06+1GFR085,0.6,+1G (upright),Test Run 66
0.7130142977362804,11.538465656746522,T105N06+1GFR085,0.6,+1G (upright),Test Run 66
0.7136615780437683,11.538467945564873,T105N06+1GFR085,0.6,+1G (upright),Test Run 66
0.7143492474367993,11.538799824226986,T105N06+1GFR085,0.6,+1G (upright),Test Run 66
0.7143492474367993,11.53998848389496,T105N06+1GFR085,0.6,+1G (upright),Test Run 66
0.7145514942756024,11.539914478767999,T105N06+1GFR085,0.6,+1G (upright),Test Run 66
0.7151987745830902,11.540959705818786,T105N06+1GFR085,0.6,+1G (upright),Test Run 66
0.7151987745830902,11.540311970223085,T105N06+1GFR085,0.6,+1G (upright),Test Run 66
0.7154415612129759,11.541077961434024,T105N06+1GFR085,0.6,+1G (upright),Test Run 66
0.7156438080517749,11.542536701668398,T105N06+1GFR085,0.6,+1G (upright),Test Run 66
0.7164125570269789,11.541341175545348,T105N06+1GFR085,0.6,+1G (upright),Test Run 66
0.7164125570269789,11.54193016480316,T105N06+1GFR085,0.6,+1G (upright),Test Run 66
0.716614803865778,11.542569508064874,T105N06+1GFR085,0.6,+1G (upright),Test Run 66
0.7175047200976084,11.543554462898861,T105N06+1GFR085,0.6,+1G (upright),Test Run 66
0.7175047200976084,11.54404121826996,T105N06+1GFR085,0.6,+1G (upright),Test Run 66
0.7174237912209784,11.543672718514099,T105N06+1GFR085,0.6,+1G (upright),Test Run 66
0.7180306824429228,11.544000019539485,T105N06+1GFR085,0.6,+1G (upright),Test Run 66
0.7180306824429228,11.542873157967223,T105N06+1GFR085,0.6,+1G (upright),Test Run 66
0.718516104997155,11.546102680672298,T105N06+1GFR085,0.6,+1G (upright),Test Run 66
0.7188398205036702,11.54559151123871,T105N06+1GFR085,0.6,+1G (upright),Test Run 66
0.7196893476499572,11.545326771248472,T105N06+1GFR085,0.6,+1G (upright),Test Run 66
0.7196893476499572,11.54702125977386,T105N06+1GFR085,0.6,+1G (upright),Test Run 66
0.7197702765265872,11.547385181892999,T105N06+1GFR085,0.6,+1G (upright),Test Run 66
0.720255699080815,11.547244801033624,T105N06+1GFR085,0.6,+1G (upright),Test Run 66
0.720255699080815,11.547124256600036,T105N06+1GFR085,0.6,+1G (upright),Test Run 66
0.721186155103732,11.547101368416437,T105N06+1GFR085,0.6,+1G (upright),Test Run 66
0.7209433684738463,11.548235859383237,T105N06+1GFR085,0.6,+1G (upright),Test Run 66
0.7217525065345938,11.548682941902772,T105N06+1GFR085,0.6,+1G (upright),Test Run 66
0.7217525065345938,11.550056995857847,T105N06+1GFR085,0.6,+1G (upright),Test Run 66
0.7219952931644794,11.549568714607847,T105N06+1GFR085,0.6,+1G (upright),Test Run 66
0.7223188579654516,11.548814930428161,T105N06+1GFR085,0.6,+1G (upright),Test Run 66
0.7223188579654516,11.551859058846123,T105N06+1GFR085,0.6,+1G (upright),Test Run 66
0.7230874562351088,11.551846851814874,T105N06+1GFR085,0.6,+1G (upright),Test Run 66
0.723006678064026,11.551151051033624,T105N06+1GFR085,0.6,+1G (upright),Test Run 66
0.723006678064026,11.550552906502373,T105N06+1GFR085,0.6,+1G (upright),Test Run 66
0.7239371340869428,11.551203693855898,T105N06+1GFR085,0.6,+1G (upright),Test Run 66
0.7241393809257419,11.552145161141048,T105N06+1GFR085,0.6,+1G (upright),Test Run 66
0.7243416277645408,11.552911152351985,T105N06+1GFR085,0.6,+1G (upright),Test Run 66
0.7243416277645408,11.553187336434023,T105N06+1GFR085,0.6,+1G (upright),Test Run 66
0.7253530126640876,11.552116169441835,T105N06+1GFR085,0.6,+1G (upright),Test Run 66
0.7252720837874577,11.553398670662535,T105N06+1GFR085,0.6,+1G (upright),Test Run 66
0.7252720837874577,11.553762592781673,T105N06+1GFR085,0.6,+1G (upright),Test Run 66
0.7260002929715752,11.553718342293397,T105N06+1GFR085,0.6,+1G (upright),Test Run 66
0.7263238577725477,11.554276051033623,T105N06+1GFR085,0.6,+1G (upright),Test Run 66
0.7263238577725477,11.555196918953548,T105N06+1GFR085,0.6,+1G (upright),Test Run 66
0.7264047866491774,11.55624901245941,T105N06+1GFR085,0.6,+1G (upright),Test Run 66
0.7274971004253499,11.556748737801211,T105N06+1GFR085,0.6,+1G (upright),Test Run 66
0.7276589581786096,11.557184376228935,T105N06+1GFR085,0.6,+1G (upright),Test Run 66
0.7276589581786096,11.556099476326597,T105N06+1GFR085,0.6,+1G (upright),Test Run 66
0.7282253096094676,11.556409992684022,T105N06+1GFR085,0.6,+1G (upright),Test Run 66
0.7286701923726131,11.55657936524261,T105N06+1GFR085,0.6,+1G (upright),Test Run 66
0.7286701923726131,11.557332386482848,T105N06+1GFR085,0.6,+1G (upright),Test Run 66
0.729034296964668,11.557849659432062,T105N06+1GFR085,0.6,+1G (upright),Test Run 66
0.7299243639020453,11.560915150154724,T105N06+1GFR085,0.6,+1G (upright),Test Run 66
0.7297221170632421,11.559197010506285,T105N06+1GFR085,0.6,+1G (upright),Test Run 66
0.7297221170632421,11.55993629883636,T105N06+1GFR085,0.6,+1G (upright),Test Run 66
0.730571644209533,11.560254444588312,T105N06+1GFR085,0.6,+1G (upright),Test Run 66
0.7309357488015878,11.560133900154723,T105N06+1GFR085,0.6,+1G (upright),Test Run 66
0.7309357488015878,11.56180244873871,T105N06+1GFR085,0.6,+1G (upright),Test Run 66
0.7312189245170209,11.561910023201598,T105N06+1GFR085,0.6,+1G (upright),Test Run 66
0.7322303094165634,11.561359180916437,T105N06+1GFR085,0.6,+1G (upright),Test Run 66
0.7322303094165634,11.562052692879336,T105N06+1GFR085,0.6,+1G (upright),Test Run 66
0.7321088407488513,11.562270130623473,T105N06+1GFR085,0.6,+1G (upright),Test Run 66
0.7328775897240513,11.56496406983246,T105N06+1GFR085,0.6,+1G (upright),Test Run 66
0.7331607654394803,11.564700092781674,T105N06+1GFR085,0.6,+1G (upright),Test Run 66
0.7331607654394803,11.56277824829925,T105N06+1GFR085,0.6,+1G (upright),Test Run 66
0.7334843302404526,11.56457344483246,T105N06+1GFR085,0.6,+1G (upright),Test Run 66
0.7342125394245701,11.564498676766048,T105N06+1GFR085,0.6,+1G (upright),Test Run 66
0.7342125394245701,11.566116871346123,T105N06+1GFR085,0.6,+1G (upright),Test Run 66
0.7340506816713104,11.565732349861749,T105N06+1GFR085,0.6,+1G (upright),Test Run 66
0.7349811376942313,11.56539207886566,T105N06+1GFR085,0.6,+1G (upright),Test Run 66
0.7349811376942313,11.565877308357848,T105N06+1GFR085,0.6,+1G (upright),Test Run 66
0.7353857820773726,11.565206684578548,T105N06+1GFR085,0.6,+1G (upright),Test Run 66
0.7354667109540023,11.568572010506285,T105N06+1GFR085,0.6,+1G (upright),Test Run 66
0.7363162381002891,11.567004169930112,T105N06+1GFR085,0.6,+1G (upright),Test Run 66
0.7363162381002891,11.568624653328548,T105N06+1GFR085,0.6,+1G (upright),Test Run 66
0.7363162381002891,11.567822041023861,T105N06+1GFR085,0.6,+1G (upright),Test Run 66
0.7372466941232061,11.567315449226985,T105N06+1GFR085,0.6,+1G (upright),Test Run 66
0.7372466941232061,11.568401875008236,T105N06+1GFR085,0.6,+1G (upright),Test Run 66
0.7375702589241783,11.568234028328549,T105N06+1GFR085,0.6,+1G (upright),Test Run 66
0.7377725057629814,11.56933494995941,T105N06+1GFR085,0.6,+1G (upright),Test Run 66
0.7385816438237248,11.570173420418397,T105N06+1GFR085,0.6,+1G (upright),Test Run 66
0.7385816438237248,11.570479359139098,T105N06+1GFR085,0.6,+1G (upright),Test Run 66
0.7385816438237248,11.57083641480316,T105N06+1GFR085,0.6,+1G (upright),Test Run 66
0.7393502420933858,11.571244587410586,T105N06+1GFR085,0.6,+1G (upright),Test Run 66
0.7393502420933858,11.570770802010186,T105N06+1GFR085,0.6,+1G (upright),Test Run 66
0.7396334178088149,11.572424854744561,T105N06+1GFR085,0.6,+1G (upright),Test Run 66
0.739916744229787,11.572122730721123,T105N06+1GFR085,0.6,+1G (upright),Test Run 66
0.739916744229787,11.574323811043397,T105N06+1GFR085,0.6,+1G (upright),Test Run 66
0.7407257315849874,11.573209156502374,T105N06+1GFR085,0.6,+1G (upright),Test Run 66
0.740685342499444,11.571819843758236,T105N06+1GFR085,0.6,+1G (upright),Test Run 66
0.7414135516835615,11.572993244637148,T105N06+1GFR085,0.6,+1G (upright),Test Run 66
0.7414135516835615,11.57430397461761,T105N06+1GFR085,0.6,+1G (upright),Test Run 66
0.7418180453611637,11.574776997078548,T105N06+1GFR085,0.6,+1G (upright),Test Run 66
0.7419799031144196,11.575041737068785,T105N06+1GFR085,0.6,+1G (upright),Test Run 66
0.7419799031144196,11.574800648201599,T105N06+1GFR085,0.6,+1G (upright),Test Run 66
0.7427485013840806,11.575826801766048,T105N06+1GFR085,0.6,+1G (upright),Test Run 66
0.7428698193462497,11.574841846932062,T105N06+1GFR085,0.6,+1G (upright),Test Run 66
0.7428698193462497,11.575192799080499,T105N06+1GFR085,0.6,+1G (upright),Test Run 66
0.743638568321454,11.576933063973085,T105N06+1GFR085,0.6,+1G (upright),Test Run 66
0.7438812042457963,11.577519764412536,T105N06+1GFR085,0.6,+1G (upright),Test Run 66
0.744245308837855,11.575954212654723,T105N06+1GFR085,0.6,+1G (upright),Test Run 66
0.744245308837855,11.575751270760186,T105N06+1GFR085,0.6,+1G (upright),Test Run 66
0.7449735180219728,11.57659889649261,T105N06+1GFR085,0.6,+1G (upright),Test Run 66
0.7450544468985988,11.577181782234799,T105N06+1GFR085,0.6,+1G (upright),Test Run 66
0.7450544468985988,11.578272785652773,T105N06+1GFR085,0.6,+1G (upright),Test Run 66
0.7457421162916298,11.578812946785586,T105N06+1GFR085,0.6,+1G (upright),Test Run 66
0.7462275388458619,11.580638660896911,T105N06+1GFR085,0.6,+1G (upright),Test Run 66
0.7462275388458619,11.580689777840274,T105N06+1GFR085,0.6,+1G (upright),Test Run 66
0.7463893965991175,11.578655018318786,T105N06+1GFR085,0.6,+1G (upright),Test Run 66
0.7473198526220342,11.578861774910585,T105N06+1GFR085,0.6,+1G (upright),Test Run 66
0.7472389237454085,11.579944385994562,T105N06+1GFR085,0.6,+1G (upright),Test Run 66
0.7472389237454085,11.58139549683441,T105N06+1GFR085,0.6,+1G (upright),Test Run 66
0.7477648860907229,11.581636585701599,T105N06+1GFR085,0.6,+1G (upright),Test Run 66
0.7482099195594076,11.582063831795349,T105N06+1GFR085,0.6,+1G (upright),Test Run 66
0.7482099195594076,11.581711353767998,T105N06+1GFR085,0.6,+1G (upright),Test Run 66
0.7486144132370098,11.582980122078549,T105N06+1GFR085,0.6,+1G (upright),Test Run 66
0.7494639403832968,11.584037556160585,T105N06+1GFR085,0.6,+1G (upright),Test Run 66
0.7493426224211276,11.58270088623871,T105N06+1GFR085,0.6,+1G (upright),Test Run 66
0.7493426224211276,11.584633411873472,T105N06+1GFR085,0.6,+1G (upright),Test Run 66
0.7500302918141586,11.58257957886566,T105N06+1GFR085,0.6,+1G (upright),Test Run 66
0.7504753252828433,11.58436104248871,T105N06+1GFR085,0.6,+1G (upright),Test Run 66
0.7504753252828433,11.585736622322687,T105N06+1GFR085,0.6,+1G (upright),Test Run 66
0.7506775721216464,11.58437553833831,T105N06+1GFR085,0.6,+1G (upright),Test Run 66
0.7514463210968464,11.586193623055111,T105N06+1GFR085,0.6,+1G (upright),Test Run 66
0.7514463210968464,11.585161365975036,T105N06+1GFR085,0.6,+1G (upright),Test Run 66
0.7515272499734764,11.584854664314873,T105N06+1GFR085,0.6,+1G (upright),Test Run 66
0.7523362373286768,11.585516895760186,T105N06+1GFR085,0.6,+1G (upright),Test Run 66
0.7528621996739953,11.585985340584411,T105N06+1GFR085,0.6,+1G (upright),Test Run 66
0.7528621996739953,11.58575264405121,T105N06+1GFR085,0.6,+1G (upright),Test Run 66
0.7527812707973656,11.586665882576598,T105N06+1GFR085,0.6,+1G (upright),Test Run 66
0.7537521159058256,11.586940540779723,T105N06+1GFR085,0.6,+1G (upright),Test Run 66
0.7537521159058256,11.586165394295348,T105N06+1GFR085,0.6,+1G (upright),Test Run 66
0.7534689401903965,11.586640705574649,T105N06+1GFR085,0.6,+1G (upright),Test Run 66
0.754480325089939,11.588610615242612,T105N06+1GFR085,0.6,+1G (upright),Test Run 66
0.754480325089939,11.589277424324647,T105N06+1GFR085,0.6,+1G (upright),Test Run 66
0.7550872163118877,11.587862171639099,T105N06+1GFR085,0.6,+1G (upright),Test Run 66
0.7552085342740569,11.58843895386566,T105N06+1GFR085,0.6,+1G (upright),Test Run 66
0.7560986012114302,11.590458454598085,T105N06+1GFR085,0.6,+1G (upright),Test Run 66
0.7560986012114302,11.589291920174249,T105N06+1GFR085,0.6,+1G (upright),Test Run 66
0.7560580614203438,11.590188374031673,T105N06+1GFR085,0.6,+1G (upright),Test Run 66
0.7565840237656621,11.589051594246524,T105N06+1GFR085,0.6,+1G (upright),Test Run 66
0.7565840237656621,11.58972069214691,T105N06+1GFR085,0.6,+1G (upright),Test Run 66
0.7568671994810913,11.589970173348085,T105N06+1GFR085,0.6,+1G (upright),Test Run 66
0.7571907642820634,11.590163197029723,T105N06+1GFR085,0.6,+1G (upright),Test Run 66
0.7583236178493226,11.590543903816835,T105N06+1GFR085,0.6,+1G (upright),Test Run 66
0.7583236178493226,11.590858234871522,T105N06+1GFR085,0.6,+1G (upright),Test Run 66
0.7583640069348659,11.593424763191836,T105N06+1GFR085,0.6,+1G (upright),Test Run 66
