Repository: schandel33/gitrep

# Nozzle Tensile Test Analysis

Stress-vs-strain analysis of tensile pulls across 4 nozzle sizes (0.6, 1.4,
2.2, 2.6 mm) x 2 print-gravity orientations (+1G upright / -1G inverted),
printed at 105 C with a 0.85 flow ratio.

## Data-quality issues found and how they're handled

1. **Load-cell zero offset.** 10 of 17 runs record small negative Load
   values for the first handful of samples (up to ~180, always <0.5% of the
   file) before the crosshead starts moving — load-cell noise around zero,
   not real load. The script computes the mean Load over all
   pre-motion samples (`Crosshead < crosshead_zero_threshold_mm`) and
   subtracts it from the whole run.
2.

File: nozzle_tensile_analysis/analysis_output/all_curves_tidy.csv (part 18 of 151)
Strain,Stress_MPa,condition,nozzle_mm,gravity,run
0.9035559877120731,11.667064442146911,T105N06+1GFR085,0.6,+1G (upright),Test Run 66
0.9040819500573876,11.66555153321136,T105N06+1GFR085,0.6,+1G (upright),Test Run 66
0.9040819500573876,11.666149677742611,T105N06+1GFR085,0.6,+1G (upright),Test Run 66
0.904324585981734,11.664143909920348,T105N06+1GFR085,0.6,+1G (upright),Test Run 66
0.905174113128021,11.662614979256286,T105N06+1GFR085,0.6,+1G (upright),Test Run 66
0.9054572888434498,11.665599598396911,T105N06+1GFR085,0.6,+1G (upright),Test Run 66
0.9054572888434498,11.664850391853935,T105N06+1GFR085,0.6,+1G (upright),Test Run 66
0.9058213934355088,11.665280689705499,T105N06+1GFR085,0.6,+1G (upright),Test Run 66
0.9061854980275675,11.665390552986748,T105N06+1GFR085,0.6,+1G (upright),Test Run 66
0.9061854980275675,11.667115559090274,T105N06+1GFR085,0.6,+1G (upright),Test Run 66
0.9061451089420242,11.664806141365661,T105N06+1GFR085,0.6,+1G (upright),Test Run 66
0.9073587406803698,11.665538563240661,T105N06+1GFR085,0.6,+1G (upright),Test Run 66
0.9074396695569997,11.663989796150812,T105N06+1GFR085,0.6,+1G (upright),Test Run 66
0.9074396695569997,11.665675892342223,T105N06+1GFR085,0.6,+1G (upright),Test Run 66
0.9079654811967711,11.664338459480899,T105N06+1GFR085,0.6,+1G (upright),Test Run 66
0.9084510544565423,11.664494099129335,T105N06+1GFR085,0.6,+1G (upright),Test Run 66
0.9084510544565423,11.663873066414485,T105N06+1GFR085,0.6,+1G (upright),Test Run 66
0.9085723724187155,11.665040363777774,T105N06+1GFR085,0.6,+1G (upright),Test Run 66
0.909583757318262,11.666701282967223,T105N06+1GFR085,0.6,+1G (upright),Test Run 66
0.909583757318262,11.665113605965272,T105N06+1GFR085,0.6,+1G (upright),Test Run 66
0.9098669330336911,11.66473366211761,T105N06+1GFR085,0.6,+1G (upright),Test Run 66
0.9103119665023758,11.665009083260186,T105N06+1GFR085,0.6,+1G (upright),Test Run 66
0.9107973890566077,11.665666737068786,T105N06+1GFR085,0.6,+1G (upright),Test Run 66
0.9107973890566077,11.665172352303161,T105N06+1GFR085,0.6,+1G (upright),Test Run 66
0.9109592468098636,11.665711750496524,T105N06+1GFR085,0.6,+1G (upright),Test Run 66
0.9116469162028946,11.664770283211361,T105N06+1GFR085,0.6,+1G (upright),Test Run 66
0.9116469162028946,11.664689411629336,T105N06+1GFR085,0.6,+1G (upright),Test Run 66
0.9115659873262649,11.664388813484798,T105N06+1GFR085,0.6,+1G (upright),Test Run 66
0.9124155144725555,11.665338673103935,T105N06+1GFR085,0.6,+1G (upright),Test Run 66
0.9124155144725555,11.66523262451996,T105N06+1GFR085,0.6,+1G (upright),Test Run 66
0.9130224056945002,11.664491810310974,T105N06+1GFR085,0.6,+1G (upright),Test Run 66
0.9131842634477558,11.66345116089691,T105N06+1GFR085,0.6,+1G (upright),Test Run 66
0.9137506148786138,11.663908924568785,T105N06+1GFR085,0.6,+1G (upright),Test Run 66
0.9137506148786138,11.663054432381285,T105N06+1GFR085,0.6,+1G (upright),Test Run 66
0.9138315437552437,11.66402412842621,T105N06+1GFR085,0.6,+1G (upright),Test Run 66
0.914438284271645,11.66363502930511,T105N06+1GFR085,0.6,+1G (upright),Test Run 66
0.914438284271645,11.664229359139098,T105N06+1GFR085,0.6,+1G (upright),Test Run 66
0.915206882541306,11.663253559578548,T105N06+1GFR085,0.6,+1G (upright),Test Run 66
0.915206882541306,11.661748280037536,T105N06+1GFR085,0.6,+1G (upright),Test Run 66
0.915206882541306,11.662148060310972,T105N06+1GFR085,0.6,+1G (upright),Test Run 66
0.9160160206020495,11.663432087410586,T105N06+1GFR085,0.6,+1G (upright),Test Run 66
0.9164205142796517,11.66165520142425,T105N06+1GFR085,0.6,+1G (upright),Test Run 66
0.9170677945871394,11.66329170655121,T105N06+1GFR085,0.6,+1G (upright),Test Run 66
0.9170677945871394,11.660192646492611,T105N06+1GFR085,0.6,+1G (upright),Test Run 66
0.9175533678469103,11.660003437508236,T105N06+1GFR085,0.6,+1G (upright),Test Run 66
0.9173915100936547,11.660473408211361,T105N06+1GFR085,0.6,+1G (upright),Test Run 66
0.9173915100936547,11.661758961189873,T105N06+1GFR085,0.6,+1G (upright),Test Run 66
0.9185242129553707,11.660334553230898,T105N06+1GFR085,0.6,+1G (upright),Test Run 66
0.9185242129553707,11.660636677254335,T105N06+1GFR085,0.6,+1G (upright),Test Run 66
0.9189287066329729,11.662154163826598,T105N06+1GFR085,0.6,+1G (upright),Test Run 66
0.9189287066329729,11.662081684578549,T105N06+1GFR085,0.6,+1G (upright),Test Run 66
0.9192928112250317,11.662338795174248,T105N06+1GFR085,0.6,+1G (upright),Test Run 66
0.9192928112250317,11.660148396004335,T105N06+1GFR085,0.6,+1G (upright),Test Run 66
0.9192928112250317,11.66046043824066,T105N06+1GFR085,0.6,+1G (upright),Test Run 66
0.9204256647922907,11.659906544197685,T105N06+1GFR085,0.6,+1G (upright),Test Run 66
0.9209110873465226,11.659588398445736,T105N06+1GFR085,0.6,+1G (upright),Test Run 66
0.9209110873465226,11.659639515389099,T105N06+1GFR085,0.6,+1G (upright),Test Run 66
0.9213561208152073,11.660262836922298,T105N06+1GFR085,0.6,+1G (upright),Test Run 66
0.9217606144928095,11.660744251717222,T105N06+1GFR085,0.6,+1G (upright),Test Run 66
0.921801003578353,11.659010853279723,T105N06+1GFR085,0.6,+1G (upright),Test Run 66
0.921801003578353,11.660962452400812,T105N06+1GFR085,0.6,+1G (upright),Test Run 66
0.9224078948002974,11.657702412117612,T105N06+1GFR085,0.6,+1G (upright),Test Run 66
0.922286576838124,11.658781208504335,T105N06+1GFR085,0.6,+1G (upright),Test Run 66
0.922286576838124,11.659430469978936,T105N06+1GFR085,0.6,+1G (upright),Test Run 66
0.9228933173545252,11.659106983650812,T105N06+1GFR085,0.6,+1G (upright),Test Run 66
0.9235809867475565,11.659674610603936,T105N06+1GFR085,0.6,+1G (upright),Test Run 66
0.9235809867475565,11.656661762703548,T105N06+1GFR085,0.6,+1G (upright),Test Run 66
0.9240260202162452,11.658051838387149,T105N06+1GFR085,0.6,+1G (upright),Test Run 66
0.9247138403148196,11.656932606209411,T105N06+1GFR085,0.6,+1G (upright),Test Run 66
0.9247138403148196,11.657706226814874,T105N06+1GFR085,0.6,+1G (upright),Test Run 66
0.9253611206223071,11.656935657967223,T105N06+1GFR085,0.6,+1G (upright),Test Run 66
0.9255228276700197,11.656355823982848,T105N06+1GFR085,0.6,+1G (upright),Test Run 66
0.9261297188919644,11.657964100350036,T105N06+1GFR085,0.6,+1G (upright),Test Run 66
0.9261297188919644,11.658693470467224,T105N06+1GFR085,0.6,+1G (upright),Test Run 66
0.9261297188919644,11.658443226326598,T105N06+1GFR085,0.6,+1G (upright),Test Run 66
0.9266960703228222,11.657364429939873,T105N06+1GFR085,0.6,+1G (upright),Test Run 66
0.9266960703228222,11.655141224373473,T105N06+1GFR085,0.6,+1G (upright),Test Run 66
0.9275861372601956,11.656092609871523,T105N06+1GFR085,0.6,+1G (upright),Test Run 66
0.9274646685924831,11.655227436531673,T105N06+1GFR085,0.6,+1G (upright),Test Run 66
0.928192877776601,11.656868519295347,T105N06+1GFR085,0.6,+1G (upright),Test Run 66
0.928192877776601,11.656134571541436,T105N06+1GFR085,0.6,+1G (upright),Test Run 66
0.9284760534920297,11.655448688973085,T105N06+1GFR085,0.6,+1G (upright),Test Run 66
0.9292446517616867,11.656593861092222,T105N06+1GFR085,0.6,+1G (upright),Test Run 66
0.9292446517616867,11.656154407967223,T105N06+1GFR085,0.6,+1G (upright),Test Run 66
0.9296492961448323,11.656486286629335,T105N06+1GFR085,0.6,+1G (upright),Test Run 66
0.9297302250214619,11.655325855721124,T105N06+1GFR085,0.6,+1G (upright),Test Run 66
0.9297302250214619,11.655518879402774,T105N06+1GFR085,0.6,+1G (upright),Test Run 66
0.9300943296135167,11.655146564949648,T105N06+1GFR085,0.6,+1G (upright),Test Run 66
0.930701070129922,11.65426079224456,T105N06+1GFR085,0.6,+1G (upright),Test Run 66
0.930701070129922,11.654509510506285,T105N06+1GFR085,0.6,+1G (upright),Test Run 66
0.931065174721977,11.653725971687923,T105N06+1GFR085,0.6,+1G (upright),Test Run 66
0.9319552416593542,11.654640736092222,T105N06+1GFR085,0.6,+1G (upright),Test Run 66
0.9318337729916379,11.655524982918397,T105N06+1GFR085,0.6,+1G (upright),Test Run 66
0.9318337729916379,11.65411201905121,T105N06+1GFR085,0.6,+1G (upright),Test Run 66
0.9323597353369524,11.653969349373472,T105N06+1GFR085,0.6,+1G (upright),Test Run 66
0.9330879445210701,11.654022755135186,T105N06+1GFR085,0.6,+1G (upright),Test Run 66
0.9330879445210701,11.654230274666435,T105N06+1GFR085,0.6,+1G (upright),Test Run 66
0.9328047688056411,11.652747883309022,T105N06+1GFR085,0.6,+1G (upright),Test Run 66
0.9335329779897589,11.655331959236749,T105N06+1GFR085,0.6,+1G (upright),Test Run 66
0.9335329779897589,11.653700031746522,T105N06+1GFR085,0.6,+1G (upright),Test Run 66
0.9342206473827859,11.654620899666437,T105N06+1GFR085,0.6,+1G (upright),Test Run 66
0.9347869988136477,11.65433174561371,T105N06+1GFR085,0.6,+1G (upright),Test Run 66
0.9354748189122181,11.654034962166437,T105N06+1GFR085,0.6,+1G (upright),Test Run 66
0.9354748189122181,11.653977741707461,T105N06+1GFR085,0.6,+1G (upright),Test Run 66
0.9352724213678758,11.653373493660585,T105N06+1GFR085,0.6,+1G (upright),Test Run 66
0.9358793125898203,11.653194965828549,T105N06+1GFR085,0.6,+1G (upright),Test Run 66
0.9358793125898203,11.652599110115661,T105N06+1GFR085,0.6,+1G (upright),Test Run 66
0.9363647351440524,11.65252663086761,T105N06+1GFR085,0.6,+1G (upright),Test Run 66
0.9368097686127371,11.6524388928305,T105N06+1GFR085,0.6,+1G (upright),Test Run 66
0.9368097686127371,11.652532734383236,T105N06+1GFR085,0.6,+1G (upright),Test Run 66
0.9376189066734846,11.650410236824648,T105N06+1GFR085,0.6,+1G (upright),Test Run 66
0.9376592957590237,11.65107246826996,T105N06+1GFR085,0.6,+1G (upright),Test Run 66
0.9376592957590237,11.651418079842223,T105N06+1GFR085,0.6,+1G (upright),Test Run 66
0.9380637894366259,11.651239552010185,T105N06+1GFR085,0.6,+1G (upright),Test Run 66
0.9387516095352003,11.652363361824648,T105N06+1GFR085,0.6,+1G (upright),Test Run 66
0.9387516095352003,11.651270832527773,T105N06+1GFR085,0.6,+1G (upright),Test Run 66
0.9390347852506293,11.651213612068785,T105N06+1GFR085,0.6,+1G (upright),Test Run 66
0.9396820655581172,11.650472034920348,T105N06+1GFR085,0.6,+1G (upright),Test Run 66
0.9404102747422347,11.651455463875424,T105N06+1GFR085,0.6,+1G (upright),Test Run 66
0.9404102747422347,11.651034321297299,T105N06+1GFR085,0.6,+1G (upright),Test Run 66
0.9405315927044038,11.650358356941835,T105N06+1GFR085,0.6,+1G (upright),Test Run 66
0.9412598018885215,11.649789204109798,T105N06+1GFR085,0.6,+1G (upright),Test Run 66
0.9412598018885215,11.650705494392998,T105N06+1GFR085,0.6,+1G (upright),Test Run 66
0.9412598018885215,11.648016132820736,T105N06+1GFR085,0.6,+1G (upright),Test Run 66
0.9416642955661237,11.64935356568206,T105N06+1GFR085,0.6,+1G (upright),Test Run 66
0.9416642955661237,11.650139393318785,T105N06+1GFR085,0.6,+1G (upright),Test Run 66
0.9421497181203516,11.650408710945737,T105N06+1GFR085,0.6,+1G (upright),Test Run 66
0.9423521156646941,11.650908436287535,T105N06+1GFR085,0.6,+1G (upright),Test Run 66
0.9423521156646941,11.648885120857848,T105N06+1GFR085,0.6,+1G (upright),Test Run 66
0.9429588561810994,11.650995411385185,T105N06+1GFR085,0.6,+1G (upright),Test Run 66
0.9437274544507563,11.648840870369561,T105N06+1GFR085,0.6,+1G (upright),Test Run 66
0.9437274544507563,11.650915302742611,T105N06+1GFR085,0.6,+1G (upright),Test Run 66
0.943808383327386,11.648733295906673,T105N06+1GFR085,0.6,+1G (upright),Test Run 66
0.9443747347582442,11.649155964363711,T105N06+1GFR085,0.6,+1G (upright),Test Run 66
0.9450625548568182,11.650671162117611,T105N06+1GFR085,0.6,+1G (upright),Test Run 66
0.9450625548568182,11.647140278328548,T105N06+1GFR085,0.6,+1G (upright),Test Run 66
0.9451838728189876,11.650455250252374,T105N06+1GFR085,0.6,+1G (upright),Test Run 66
0.9459120820031052,11.650250782478937,T105N06+1GFR085,0.6,+1G (upright),Test Run 66
0.9459120820031052,11.650279774178161,T105N06+1GFR085,0.6,+1G (upright),Test Run 66
0.9461952577185342,11.648917927254335,T105N06+1GFR085,0.6,+1G (upright),Test Run 66
0.9465188225195065,11.647440876473086,T105N06+1GFR085,0.6,+1G (upright),Test Run 66
0.9465188225195065,11.649603046883236,T105N06+1GFR085,0.6,+1G (upright),Test Run 66
0.9473279605802539,11.651004566658624,T105N06+1GFR085,0.6,+1G (upright),Test Run 66
0.9472066426180809,11.648382343758236,T105N06+1GFR085,0.6,+1G (upright),Test Run 66
0.9472066426180809,11.648930897225036,T105N06+1GFR085,0.6,+1G (upright),Test Run 66
0.9478539229255686,11.648144306648861,T105N06+1GFR085,0.6,+1G (upright),Test Run 66
0.9485012032330564,11.649757923592222,T105N06+1GFR085,0.6,+1G (upright),Test Run 66
0.9485012032330564,11.649677814949648,T105N06+1GFR085,0.6,+1G (upright),Test Run 66
0.9487034500718555,11.649087299812923,T105N06+1GFR085,0.6,+1G (upright),Test Run 66
0.9491484835405439,11.649166645516049,T105N06+1GFR085,0.6,+1G (upright),Test Run 66
0.9497552240569452,11.650132526863711,T105N06+1GFR085,0.6,+1G (upright),Test Run 66
0.9497552240569452,11.649468769539485,T105N06+1GFR085,0.6,+1G (upright),Test Run 66
0.9497552240569452,11.649397816170348,T105N06+1GFR085,0.6,+1G (upright),Test Run 66
0.9504834332410631,11.650369038094173,T105N06+1GFR085,0.6,+1G (upright),Test Run 66
0.9504834332410631,11.649162067879335,T105N06+1GFR085,0.6,+1G (upright),Test Run 66
0.9506856800798622,11.649275745857848,T105N06+1GFR085,0.6,+1G (upright),Test Run 66
0.9512116424251765,11.650430836189873,T105N06+1GFR085,0.6,+1G (upright),Test Run 66
0.9512116424251765,11.648107685555111,T105N06+1GFR085,0.6,+1G (upright),Test Run 66
0.9519802406948378,11.647987141121522,T105N06+1GFR085,0.6,+1G (upright),Test Run 66
0.9523848850779831,11.649361195076597,T105N06+1GFR085,0.6,+1G (upright),Test Run 66
0.9523848850779831,11.649091114510187,T105N06+1GFR085,0.6,+1G (upright),Test Run 66
0.9527084498789513,11.648702778328548,T105N06+1GFR085,0.6,+1G (upright),Test Run 66
0.9534366590630691,11.649142231453549,T105N06+1GFR085,0.6,+1G (upright),Test Run 66
0.9534366590630691,11.649129261482848,T105N06+1GFR085,0.6,+1G (upright),Test Run 66
0.9534770481486122,11.647553791512149,T105N06+1GFR085,0.6,+1G (upright),Test Run 66
0.9540433995794702,11.648915638435973,T105N06+1GFR085,0.6,+1G (upright),Test Run 66
0.9540433995794702,11.651800312508236,T105N06+1GFR085,0.6,+1G (upright),Test Run 66
0.9547716087635879,11.649767841805112,T105N06+1GFR085,0.6,+1G (upright),Test Run 66
0.9552166422322766,11.64905830811371,T105N06+1GFR085,0.6,+1G (upright),Test Run 66
0.9555403577387879,11.650705494392998,T105N06+1GFR085,0.6,+1G (upright),Test Run 66
0.9555403577387879,11.650747456062923,T105N06+1GFR085,0.6,+1G (upright),Test Run 66
0.9561874873407327,11.649385609139099,T105N06+1GFR085,0.6,+1G (upright),Test Run 66
0.9563493450939923,11.649249805916437,T105N06+1GFR085,0.6,+1G (upright),Test Run 66
0.9563493450939923,11.648304523934023,T105N06+1GFR085,0.6,+1G (upright),Test Run 66
0.9567539894771376,11.649278034676211,T105N06+1GFR085,0.6,+1G (upright),Test Run 66
0.9575225877467948,11.64819237183441,T105N06+1GFR085,0.6,+1G (upright),Test Run 66
0.9575225877467948,11.64828926514496,T105N06+1GFR085,0.6,+1G (upright),Test Run 66
0.9578866923388536,11.648286976326599,T105N06+1GFR085,0.6,+1G (upright),Test Run 66
0.9580889391776527,11.647385181892998,T105N06+1GFR085,0.6,+1G (upright),Test Run 66
0.9580889391776527,11.649599232185974,T105N06+1GFR085,0.6,+1G (upright),Test Run 66
0.958695679694054,11.649130024422298,T105N06+1GFR085,0.6,+1G (upright),Test Run 66
0.9589790061150302,11.651431049812924,T105N06+1GFR085,0.6,+1G (upright),Test Run 66
0.9589790061150302,11.648613514412535,T105N06+1GFR085,0.6,+1G (upright),Test Run 66
0.959464428669258,11.648891987312924,T105N06+1GFR085,0.6,+1G (upright),Test Run 66
0.9602734160244584,11.648082508553161,T105N06+1GFR085,0.6,+1G (upright),Test Run 66
0.9602734160244584,11.648154224861749,T105N06+1GFR085,0.6,+1G (upright),Test Run 66
0.9606780604076036,11.649522175301211,T105N06+1GFR085,0.6,+1G (upright),Test Run 66
0.9610016252085762,11.648711170662535,T105N06+1GFR085,0.6,+1G (upright),Test Run 66
0.9610016252085762,11.647836079109798,T105N06+1GFR085,0.6,+1G (upright),Test Run 66
0.9615275875538906,11.647269215096124,T105N06+1GFR085,0.6,+1G (upright),Test Run 66
0.9614871984683512,11.649532093514098,T105N06+1GFR085,0.6,+1G (upright),Test Run 66
0.9623771147001815,11.648508228767998,T105N06+1GFR085,0.6,+1G (upright),Test Run 66
0.9623771147001815,11.648718800057061,T105N06+1GFR085,0.6,+1G (upright),Test Run 66
0.9627412192922402,11.647901691902772,T105N06+1GFR085,0.6,+1G (upright),Test Run 66
0.9632266418464684,11.649054493416436,T105N06+1GFR085,0.6,+1G (upright),Test Run 66
0.9632266418464684,11.648883594978937,T105N06+1GFR085,0.6,+1G (upright),Test Run 66
0.9637929932773263,11.647854389656674,T105N06+1GFR085,0.6,+1G (upright),Test Run 66
0.9640761689927554,11.647517933357848,T105N06+1GFR085,0.6,+1G (upright),Test Run 66
0.9640761689927554,11.647560657967222,T105N06+1GFR085,0.6,+1G (upright),Test Run 66
0.9642785665371015,11.647153248299249,T105N06+1GFR085,0.6,+1G (upright),Test Run 66
0.9650066250156719,11.648110737312923,T105N06+1GFR085,0.6,+1G (upright),Test Run 66
0.9650066250156719,11.647247852791436,T105N06+1GFR085,0.6,+1G (upright),Test Run 66
0.9653303405221872,11.648168720711361,T105N06+1GFR085,0.6,+1G (upright),Test Run 66
0.9658966919530494,11.647024311531673,T105N06+1GFR085,0.6,+1G (upright),Test Run 66
0.9658966919530494,11.64771553467621,T105N06+1GFR085,0.6,+1G (upright),Test Run 66
0.9666249011371629,11.647602619637148,T105N06+1GFR085,0.6,+1G (upright),Test Run 66
0.9667462190993363,11.647285999764097,T105N06+1GFR085,0.6,+1G (upright),Test Run 66
0.9667462190993363,11.647844471443786,T105N06+1GFR085,0.6,+1G (upright),Test Run 66
0.9670699346058517,11.647080769051211,T105N06+1GFR085,0.6,+1G (upright),Test Run 66
0.9676362860367095,11.646836628426211,T105N06+1GFR085,0.6,+1G (upright),Test Run 66
0.9676362860367095,11.646586384285586,T105N06+1GFR085,0.6,+1G (upright),Test Run 66
0.9680003906287685,11.647759785164485,T105N06+1GFR085,0.6,+1G (upright),Test Run 66
0.9685262022685398,11.646758045662535,T105N06+1GFR085,0.6,+1G (upright),Test Run 66
0.9685262022685398,11.647326435555112,T105N06+1GFR085,0.6,+1G (upright),Test Run 66
0.9692949512437439,11.646902241219173,T105N06+1GFR085,0.6,+1G (upright),Test Run 66
0.9695781269591729,11.64672905396331,T105N06+1GFR085,0.6,+1G (upright),Test Run 66
0.9695781269591729,11.64725243042816,T105N06+1GFR085,0.6,+1G (upright),Test Run 66
0.9698613026746017,11.64746147583831,T105N06+1GFR085,0.6,+1G (upright),Test Run 66
0.970751218906432,11.647997059334411,T105N06+1GFR085,0.6,+1G (upright),Test Run 66
0.970751218906432,11.648267902840272,T105N06+1GFR085,0.6,+1G (upright),Test Run 66
0.9709940055363177,11.645578541267998,T105N06+1GFR085,0.6,+1G (upright),Test Run 66
0.9713175703372899,11.647195972908623,T105N06+1GFR085,0.6,+1G (upright),Test Run 66
0.9713175703372899,11.64615379761566,T105N06+1GFR085,0.6,+1G (upright),Test Run 66
0.9718435326826086,11.647425617684023,T105N06+1GFR085,0.6,+1G (upright),Test Run 66
0.9721670974835809,11.644628681648861,T105N06+1GFR085,0.6,+1G (upright),Test Run 66
0.9721670974835809,11.645606770027772,T105N06+1GFR085,0.6,+1G (upright),Test Run 66
0.972369495027923,11.647696461189874,T105N06+1GFR085,0.6,+1G (upright),Test Run 66
0.9729358464587808,11.646087421883236,T105N06+1GFR085,0.6,+1G (upright),Test Run 66
0.973502197889639,11.645783771980899,T105N06+1GFR085,0.6,+1G (upright),Test Run 66
0.973502197889639,11.644760670174248,T105N06+1GFR085,0.6,+1G (upright),Test Run 66
0.9739066915672412,11.645228352059023,T105N06+1GFR085,0.6,+1G (upright),Test Run 66
0.9746752898369021,11.64466377686371,T105N06+1GFR085,0.6,+1G (upright),Test Run 66
0.9746752898369021,11.645121540535586,T105N06+1GFR085,0.6,+1G (upright),Test Run 66
0.9749180764667877,11.645429005135187,T105N06+1GFR085,0.6,+1G (upright),Test Run 66
0.9753631099354725,11.643970264900812,T105N06+1GFR085,0.6,+1G (upright),Test Run 66
0.9753631099354725,11.642841877449648,T105N06+1GFR085,0.6,+1G (upright),Test Run 66
0.9759698504518735,11.642799915779722,T105N06+1GFR085,0.6,+1G (upright),Test Run 66
0.976374494835019,11.642817463387148,T105N06+1GFR085,0.6,+1G (upright),Test Run 66
0.976374494835019,11.645029224861748,T105N06+1GFR085,0.6,+1G (upright),Test Run 66
0.9767385994270779,11.642476429451598,T105N06+1GFR085,0.6,+1G (upright),Test Run 66
0.9772240219813056,11.643166889656673,T105N06+1GFR085,0.6,+1G (upright),Test Run 66
0.9772240219813056,11.642486347664486,T105N06+1GFR085,0.6,+1G (upright),Test Run 66
0.9773858797345656,11.641671528328548,T105N06+1GFR085,0.6,+1G (upright),Test Run 66
0.9779926202509669,11.641132893074648,T105N06+1GFR085,0.6,+1G (upright),Test Run 66
0.9783567248430257,11.642217792976986,T105N06+1GFR085,0.6,+1G (upright),Test Run 66
0.9783567248430257,11.64224602173675,T105N06+1GFR085,0.6,+1G (upright),Test Run 66
0.9788017583117103,11.64182030152191,T105N06+1GFR085,0.6,+1G (upright),Test Run 66
0.9794490386191982,11.640813221443786,T105N06+1GFR085,0.6,+1G (upright),Test Run 66
0.9794490386191982,11.640117420662536,T105N06+1GFR085,0.6,+1G (upright),Test Run 66
0.9794894277047413,11.639319385994561,T105N06+1GFR085,0.6,+1G (upright),Test Run 66
0.9801367080122292,11.64007545899261,T105N06+1GFR085,0.6,+1G (upright),Test Run 66
0.9801367080122292,11.64094063233246,T105N06+1GFR085,0.6,+1G (upright),Test Run 66
0.9803389548510323,11.640900959480899,T105N06+1GFR085,0.6,+1G (upright),Test Run 66
0.9803794946421148,11.639372028816835,T105N06+1GFR085,0.6,+1G (upright),Test Run 66
0.9803794946421148,11.64113747071136,T105N06+1GFR085,0.6,+1G (upright),Test Run 66
0.9815931263804645,11.64050270508636,T105N06+1GFR085,0.6,+1G (upright),Test Run 66
0.9817549841337201,11.640529407967223,T105N06+1GFR085,0.6,+1G (upright),Test Run 66
0.9817549841337201,11.638956226814873,T105N06+1GFR085,0.6,+1G (upright),Test Run 66
0.9820785489346927,11.63930717896331,T105N06+1GFR085,0.6,+1G (upright),Test Run 66
0.9829686158720661,11.640371479500423,T105N06+1GFR085,0.6,+1G (upright),Test Run 66
0.9832112517964083,11.638455738533624,T105N06+1GFR085,0.6,+1G (upright),Test Run 66
0.9832112517964083,11.64023338745941,T105N06+1GFR085,0.6,+1G (upright),Test Run 66
0.9836158961795536,11.638722767342223,T105N06+1GFR085,0.6,+1G (upright),Test Run 66
0.9841822476104117,11.639762653816835,T105N06+1GFR085,0.6,+1G (upright),Test Run 66
0.9841822476104117,11.639912952889098,T105N06+1GFR085,0.6,+1G (upright),Test Run 66
0.9846272810791005,11.641500629891048,T105N06+1GFR085,0.6,+1G (upright),Test Run 66
0.9851936325099583,11.636837543953549,T105N06+1GFR085,0.6,+1G (upright),Test Run 66
0.9851936325099583,11.637741627205498,T105N06+1GFR085,0.6,+1G (upright),Test Run 66
0.9853958793487574,11.638018574226987,T105N06+1GFR085,0.6,+1G (upright),Test Run 66
0.9855171973109306,11.637615742195736,T105N06+1GFR085,0.6,+1G (upright),Test Run 66
0.9855171973109306,11.637740101326598,T105N06+1GFR085,0.6,+1G (upright),Test Run 66
0.9860835487417884,11.63875633667816,T105N06+1GFR085,0.6,+1G (upright),Test Run 66
0.9865285822104771,11.637149586189874,T105N06+1GFR085,0.6,+1G (upright),Test Run 66
0.9865285822104771,11.635529865730899,T105N06+1GFR085,0.6,+1G (upright),Test Run 66
0.9874186491478506,11.637174763191835,T105N06+1GFR085,0.6,+1G (upright),Test Run 66
0.988146707626425,11.635188831795348,T105N06+1GFR085,0.6,+1G (upright),Test Run 66
0.988146707626425,11.636899342049249,T105N06+1GFR085,0.6,+1G (upright),Test Run 66
0.9883491051707671,11.636094440926211,T105N06+1GFR085,0.6,+1G (upright),Test Run 66
0.9888345277249994,11.637089313973085,T105N06+1GFR085,0.6,+1G (upright),Test Run 66
0.9890367745637985,11.63619286011566,T105N06+1GFR085,0.6,+1G (upright),Test Run 66
0.9890367745637985,11.635570301521911,T105N06+1GFR085,0.6,+1G (upright),Test Run 66
0.9894412682414007,11.63677956055511,T105N06+1GFR085,0.6,+1G (upright),Test Run 66
0.9896840548712863,11.636049427498474,T105N06+1GFR085,0.6,+1G (upright),Test Run 66
0.9896840548712863,11.636698688973086,T105N06+1GFR085,0.6,+1G (upright),Test Run 66
0.9904526531409432,11.636808552254335,T105N06+1GFR085,0.6,+1G (upright),Test Run 66
0.9908572975240885,11.634488453377374,T105N06+1GFR085,0.6,+1G (upright),Test Run 66
0.9908572975240885,11.635639729012148,T105N06+1GFR085,0.6,+1G (upright),Test Run 66
0.9914640380404898,11.63717094849456,T105N06+1GFR085,0.6,+1G (upright),Test Run 66
0.9920303894713476,11.637665333260186,T105N06+1GFR085,0.6,+1G (upright),Test Run 66
0.9920303894713476,11.636427845467223,T105N06+1GFR085,0.6,+1G (upright),Test Run 66
0.9922731761012372,11.635790791023862,T105N06+1GFR085,0.6,+1G (upright),Test Run 66
0.9928395275320951,11.635092701424249,T105N06+1GFR085,0.6,+1G (upright),Test Run 66
0.9928395275320951,11.636800922859798,T105N06+1GFR085,0.6,+1G (upright),Test Run 66
0.9934058789629533,11.636251606453548,T105N06+1GFR085,0.6,+1G (upright),Test Run 66
0.993689054678382,11.63797356079925,T105N06+1GFR085,0.6,+1G (upright),Test Run 66
0.993689054678382,11.63561836670746,T105N06+1GFR085,0.6,+1G (upright),Test Run 66
0.9942959459003264,11.634064259041436,T105N06+1GFR085,0.6,+1G (upright),Test Run 66
0.9945385818246689,11.636665119637147,T105N06+1GFR085,0.6,+1G (upright),Test Run 66
0.994821757540098,11.63510567139496,T105N06+1GFR085,0.6,+1G (upright),Test Run 66
0.994821757540098,11.636005177010187,T105N06+1GFR085,0.6,+1G (upright),Test Run 66
0.9953881089709599,11.637470020760187,T105N06+1GFR085,0.6,+1G (upright),Test Run 66
0.9957927533541011,11.636268391121522,T105N06+1GFR085,0.6,+1G (upright),Test Run 66
0.9957927533541011,11.636758198250423,T105N06+1GFR085,0.6,+1G (upright),Test Run 66
0.9965209625382186,11.636688770760186,T105N06+1GFR085,0.6,+1G (upright),Test Run 66
0.9969254562158208,11.635432972420348,T105N06+1GFR085,0.6,+1G (upright),Test Run 66
0.9969254562158208,11.63561836670746,T105N06+1GFR085,0.6,+1G (upright),Test Run 66
0.9973704896845056,11.636575092781673,T105N06+1GFR085,0.6,+1G (upright),Test Run 66
0.9980177699919933,11.638174213875423,T105N06+1GFR085,0.6,+1G (upright),Test Run 66
0.9980177699919933,11.63650871704925,T105N06+1GFR085,0.6,+1G (upright),Test Run 66
0.9983818745840521,11.63464180420746,T105N06+1GFR085,0.6,+1G (upright),Test Run 66
0.9987054393850247,11.635745777596124,T105N06+1GFR085,0.6,+1G (upright),Test Run 66
0.9987054393850247,11.635241474617612,T105N06+1GFR085,0.6,+1G (upright),Test Run 66
0.9992717908158825,11.635196461189874,T105N06+1GFR085,0.6,+1G (upright),Test Run 66
0.9996764351990277,11.63473946045746,T105N06+1GFR085,0.6,+1G (upright),Test Run 66
0.9996764351990277,11.635959400643,T105N06+1GFR085,0.6,+1G (upright),Test Run 66
0.9998381422467404,11.634814991463312,T105N06+1GFR085,0.6,+1G (upright),Test Run 66
1.0004044936776022,11.634934772957461,T105N06+1GFR085,0.6,+1G (upright),Test Run 66
1.0010923137761725,11.635218586434023,T105N06+1GFR085,0.6,+1G (upright),Test Run 66
1.0010923137761725,11.635670246590273,T105N06+1GFR085,0.6,+1G (upright),Test Run 66
1.0015777363304048,11.635475697029722,T105N06+1GFR085,0.6,+1G (upright),Test Run 66
1.0021440877612626,11.635299458016048,T105N06+1GFR085,0.6,+1G (upright),Test Run 66
1.0021440877612626,11.635096516121523,T105N06+1GFR085,0.6,+1G (upright),Test Run 66
1.0025081923533212,11.636390461434022,T105N06+1GFR085,0.6,+1G (upright),Test Run 66
1.002750978983207,11.635369648445735,T105N06+1GFR085,0.6,+1G (upright),Test Run 66
1.002750978983207,11.634718861092223,T105N06+1GFR085,0.6,+1G (upright),Test Run 66
1.0034791881673246,11.635584797371523,T105N06+1GFR085,0.6,+1G (upright),Test Run 66
1.003924070930466,11.63472877930511,T105N06+1GFR085,0.6,+1G (upright),Test Run 66
1.003924070930466,11.634819569100035,T105N06+1GFR085,0.6,+1G (upright),Test Run 66
1.0042881755225248,11.634512104500423,T105N06+1GFR085,0.6,+1G (upright),Test Run 66
1.0048141378678435,11.634859241951599,T105N06+1GFR085,0.6,+1G (upright),Test Run 66
1.0048141378678435,11.635266651619562,T105N06+1GFR085,0.6,+1G (upright),Test Run 66
1.0051782424598983,11.63561836670746,T105N06+1GFR085,0.6,+1G (upright),Test Run 66
1.0054208783842449,11.634631123055112,T105N06+1GFR085,0.6,+1G (upright),Test Run 66
1.0054208783842449,11.634325184334411,T105N06+1GFR085,0.6,+1G (upright),Test Run 66
1.0059873805206458,11.634692921150812,T105N06+1GFR085,0.6,+1G (upright),Test Run 66
1.0062300164449882,11.635345234383236,T105N06+1GFR085,0.6,+1G (upright),Test Run 66
1.0062300164449882,11.635038532723085,T105N06+1GFR085,0.6,+1G (upright),Test Run 66
1.0068369076669326,11.635587086189874,T105N06+1GFR085,0.6,+1G (upright),Test Run 66
1.0074841879744205,11.634660114754336,T105N06+1GFR085,0.6,+1G (upright),Test Run 66
1.0074841879744205,11.63598457764496,T105N06+1GFR085,0.6,+1G (upright),Test Run 66
1.0077673636898496,11.63559395264496,T105N06+1GFR085,0.6,+1G (upright),Test Run 66
1.0080505394052783,11.63604713868011,T105N06+1GFR085,0.6,+1G (upright),Test Run 66
1.0080505394052783,11.634595264900812,T105N06+1GFR085,0.6,+1G (upright),Test Run 66
1.0086572799216795,11.636402668465273,T105N06+1GFR085,0.6,+1G (upright),Test Run 66
1.0089809954281952,11.634832539070736,T105N06+1GFR085,0.6,+1G (upright),Test Run 66
1.0093854891057974,11.635683216560974,T105N06+1GFR085,0.6,+1G (upright),Test Run 66
1.0093854891057974,11.635231556404722,T105N06+1GFR085,0.6,+1G (upright),Test Run 66
1.0101540873754584,11.634660877693786,T105N06+1GFR085,0.6,+1G (upright),Test Run 66
1.010396874005344,11.637215961922298,T105N06+1GFR085,0.6,+1G (upright),Test Run 66
1.010396874005344,11.635381855476986,T105N06+1GFR085,0.6,+1G (upright),Test Run 66
1.0109632254362018,11.634243549812924,T105N06+1GFR085,0.6,+1G (upright),Test Run 66
1.011367719113804,11.63494774292816,T105N06+1GFR085,0.6,+1G (upright),Test Run 66
1.011367719113804,11.635494007576598,T105N06+1GFR085,0.6,+1G (upright),Test Run 66
1.0117318237058628,11.635931171883236,T105N06+1GFR085,0.6,+1G (upright),Test Run 66
1.0122577860511774,11.634716572273861,T105N06+1GFR085,0.6,+1G (upright),Test Run 66
1.0125005726810632,11.635571064461361,T105N06+1GFR085,0.6,+1G (upright),Test Run 66
1.0125005726810632,11.634904255379336,T105N06+1GFR085,0.6,+1G (upright),Test Run 66
1.0129050663586654,11.636971821297298,T105N06+1GFR085,0.6,+1G (upright),Test Run 66
1.0133095600362676,11.635735859383235,T105N06+1GFR085,0.6,+1G (upright),Test Run 66
1.0133095600362676,11.634699787605898,T105N06+1GFR085,0.6,+1G (upright),Test Run 66
1.013552346666153,11.634478535164487,T105N06+1GFR085,0.6,+1G (upright),Test Run 66
1.0144018738124398,11.635202564705498,T105N06+1GFR085,0.6,+1G (upright),Test Run 66
1.0144018738124398,11.63519188355316,T105N06+1GFR085,0.6,+1G (upright),Test Run 66
1.014887296366672,11.634928669441836,T105N06+1GFR085,0.6,+1G (upright),Test Run 66
1.0152514009587266,11.634509815682062,T105N06+1GFR085,0.6,+1G (upright),Test Run 66
1.0152514009587266,11.633099903572687,T105N06+1GFR085,0.6,+1G (upright),Test Run 66
1.015736823512959,11.634158100594174,T105N06+1GFR085,0.6,+1G (upright),Test Run 66
1.016424643611533,11.635088886726987,T105N06+1GFR085,0.6,+1G (upright),Test Run 66
1.016424643611533,11.635030140389098,T105N06+1GFR085,0.6,+1G (upright),Test Run 66
1.0166672795358755,11.635200275887147,T105N06+1GFR085,0.6,+1G (upright),Test Run 66
1.0172337816722767,11.635551990975035,T105N06+1GFR085,0.6,+1G (upright),Test Run 66
1.0172337816722767,11.634969105232848,T105N06+1GFR085,0.6,+1G (upright),Test Run 66
1.0175169573877054,11.636585010994562,T105N06+1GFR085,0.6,+1G (upright),Test Run 66
1.0178405221886777,11.634050526131286,T105N06+1GFR085,0.6,+1G (upright),Test Run 66
1.0178405221886777,11.634500660408623,T105N06+1GFR085,0.6,+1G (upright),Test Run 66
1.0184068736195357,11.635748829353936,T105N06+1GFR085,0.6,+1G (upright),Test Run 66
1.0190946937181098,11.635039295662535,T105N06+1GFR085,0.6,+1G (upright),Test Run 66
1.0190946937181098,11.636019672859799,T105N06+1GFR085,0.6,+1G (upright),Test Run 66
1.019377869433539,11.633315052498473,T105N06+1GFR085,0.6,+1G (upright),Test Run 66
1.0198227521966845,11.635926594246524,T105N06+1GFR085,0.6,+1G (upright),Test Run 66
1.0201868567887433,11.634930958260187,T105N06+1GFR085,0.6,+1G (upright),Test Run 66
1.0201868567887433,11.635266651619562,T105N06+1GFR085,0.6,+1G (upright),Test Run 66
1.0206724300485146,11.636564411629335,T105N06+1GFR085,0.6,+1G (upright),Test Run 66
1.0211982416882859,11.636420979012147,T105N06+1GFR085,0.6,+1G (upright),Test Run 66
1.0211982416882859,11.63623100708831,T105N06+1GFR085,0.6,+1G (upright),Test Run 66
1.021481417403719,11.635543598641048,T105N06+1GFR085,0.6,+1G (upright),Test Run 66
1.0220073797490334,11.636250080574648,T105N06+1GFR085,0.6,+1G (upright),Test Run 66
1.0220073797490334,11.634232105721123,T105N06+1GFR085,0.6,+1G (upright),Test Run 66
1.0224118734266356,11.635224689949649,T105N06+1GFR085,0.6,+1G (upright),Test Run 66
1.0224928023032616,11.633681263435973,T105N06+1GFR085,0.6,+1G (upright),Test Run 66
1.0228974466864067,11.63332344483246,T105N06+1GFR085,0.6,+1G (upright),Test Run 66
1.0228974466864067,11.632756580818786,T105N06+1GFR085,0.6,+1G (upright),Test Run 66
1.0229378357719503,11.633733143318786,T105N06+1GFR085,0.6,+1G (upright),Test Run 66
1.0235851160794378,11.635815205086361,T105N06+1GFR085,0.6,+1G (upright),Test Run 66
1.0235851160794378,11.633588947762147,T105N06+1GFR085,0.6,+1G (upright),Test Run 66
1.0243133252635557,11.635301746834411,T105N06+1GFR085,0.6,+1G (upright),Test Run 66
1.0247987478177838,11.634637226570735,T105N06+1GFR085,0.6,+1G (upright),Test Run 66
1.0247987478177838,11.634867634285586,T105N06+1GFR085,0.6,+1G (upright),Test Run 66
1.0254460281252713,11.63555809449066,T105N06+1GFR085,0.6,+1G (upright),Test Run 66
1.0258101327173303,11.635540546883236,T105N06+1GFR085,0.6,+1G (upright),Test Run 66
1.0263764841481882,11.63479057740081,T105N06+1GFR085,0.6,+1G (upright),Test Run 66
1.0263764841481882,11.635850300301211,T105N06+1GFR085,0.6,+1G (upright),Test Run 66
1.026861906702416,11.633005299080498,T105N06+1GFR085,0.6,+1G (upright),Test Run 66
1.0273069401711048,11.63519264649261,T105N06+1GFR085,0.6,+1G (upright),Test Run 66
1.0273069401711048,11.633828510750423,T105N06+1GFR085,0.6,+1G (upright),Test Run 66
1.0276710447631638,11.633373798836361,T105N06+1GFR085,0.6,+1G (upright),Test Run 66
1.0277519736397935,11.634542622078548,T105N06+1GFR085,0.6,+1G (upright),Test Run 66
1.0277519736397935,11.63465401123871,T105N06+1GFR085,0.6,+1G (upright),Test Run 66
1.0282373961940217,11.635817493904723,T105N06+1GFR085,0.6,+1G (upright),Test Run 66
1.0284801828239072,11.634921040047299,T105N06+1GFR085,0.6,+1G (upright),Test Run 66
1.0289250655870525,11.634306110848085,T105N06+1GFR085,0.6,+1G (upright),Test Run 66
1.0289250655870525,11.634890522469174,T105N06+1GFR085,0.6,+1G (upright),Test Run 66
1.0300173793632252,11.635140003670347,T105N06+1GFR085,0.6,+1G (upright),Test Run 66
1.0302196262020282,11.635274281014098,T105N06+1GFR085,0.6,+1G (upright),Test Run 66
1.0302196262020282,11.634598316658623,T105N06+1GFR085,0.6,+1G (upright),Test Run 66
1.0307455885473429,11.634042133797298,T105N06+1GFR085,0.6,+1G (upright),Test Run 66
1.0311096931394017,11.635828937996523,T105N06+1GFR085,0.6,+1G (upright),Test Run 66
1.031433257940374,11.63430077027191,T105N06+1GFR085,0.6,+1G (upright),Test Run 66
1.031433257940374,11.63417869995941,T105N06+1GFR085,0.6,+1G (upright),Test Run 66
1.0319188312001453,11.634243549812924,T105N06+1GFR085,0.6,+1G (upright),Test Run 66
1.0323233248777475,11.63207832764496,T105N06+1GFR085,0.6,+1G (upright),Test Run 66
1.0323233248777475,11.635176624764098,T105N06+1GFR085,0.6,+1G (upright),Test Run 66
1.0329706051852352,11.634049763191836,T105N06+1GFR085,0.6,+1G (upright),Test Run 66
1.0332537809006639,11.632641376961361,T105N06+1GFR085,0.6,+1G (upright),Test Run 66
1.0332537809006639,11.634506000984798,T105N06+1GFR085,0.6,+1G (upright),Test Run 66
1.033617885492723,11.635571064461361,T105N06+1GFR085,0.6,+1G (upright),Test Run 66
1.0341438478380374,11.634608997810973,T105N06+1GFR085,0.6,+1G (upright),Test Run 66
1.0342246260091241,11.634261860359798,T105N06+1GFR085,0.6,+1G (upright),Test Run 66
1.0342246260091241,11.632839741219174,T105N06+1GFR085,0.6,+1G (upright),Test Run 66
1.0348719063166119,11.63437324951996,T105N06+1GFR085,0.6,+1G (upright),Test Run 66
1.0354787975385562,11.632832874764098,T105N06+1GFR085,0.6,+1G (upright),Test Run 66
1.0354787975385562,11.63318916748871,T105N06+1GFR085,0.6,+1G (upright),Test Run 66
1.0358429021306153,11.631483997810973,T105N06+1GFR085,0.6,+1G (upright),Test Run 66
1.036490182438103,11.633470692146911,T105N06+1GFR085,0.6,+1G (upright),Test Run 66
1.036490182438103,11.634294666756286,T105N06+1GFR085,0.6,+1G (upright),Test Run 66
1.0369756049923309,11.634389271248473,T105N06+1GFR085,0.6,+1G (upright),Test Run 66
1.037056533868961,11.633147968758236,T105N06+1GFR085,0.6,+1G (upright),Test Run 66
1.037056533868961,11.632431568611748,T105N06+1GFR085,0.6,+1G (upright),Test Run 66
1.0376228852998188,11.632465137947687,T105N06+1GFR085,0.6,+1G (upright),Test Run 66
1.0379060610152477,11.633478321541435,T105N06+1GFR085,0.6,+1G (upright),Test Run 66
1.0379060610152477,11.633245625008236,T105N06+1GFR085,0.6,+1G (upright),Test Run 66
1.03831055469285,11.632971729744561,T105N06+1GFR085,0.6,+1G (upright),Test Run 66
1.0387151990759953,11.63171364258636,T105N06+1GFR085,0.6,+1G (upright),Test Run 66
1.0394028684690264,11.63172432373871,T105N06+1GFR085,0.6,+1G (upright),Test Run 66
1.0394028684690264,11.632513966072686,T105N06+1GFR085,0.6,+1G (upright),Test Run 66
1.0400906885675967,11.631741108406674,T105N06+1GFR085,0.6,+1G (upright),Test Run 66
1.0403738642830258,11.631031574715273,T105N06+1GFR085,0.6,+1G (upright),Test Run 66
1.0403738642830258,11.631108631600036,T105N06+1GFR085,0.6,+1G (upright),Test Run 66
1.0408187470461712,11.631088032234798,T105N06+1GFR085,0.6,+1G (upright),Test Run 66
1.0413043203059422,11.631132282723085,T105N06+1GFR085,0.6,+1G (upright),Test Run 66
1.0413043203059422,11.63195625733246,T105N06+1GFR085,0.6,+1G (upright),Test Run 66
1.0413447093914858,11.631711353767999,T105N06+1GFR085,0.6,+1G (upright),Test Run 66
1.041749203069088,11.632013477791435,T105N06+1GFR085,0.6,+1G (upright),Test Run 66
1.041749203069088,11.629513325203549,T105N06+1GFR085,0.6,+1G (upright),Test Run 66
1.042517952044292,11.630907978523862,T105N06+1GFR085,0.6,+1G (upright),Test Run 66
1.0428415168452645,11.630238117684023,T105N06+1GFR085,0.6,+1G (upright),Test Run 66
1.0435293369438345,11.630241932381285,T105N06+1GFR085,0.6,+1G (upright),Test Run 66
1.0435293369438345,11.630236591805112,T105N06+1GFR085,0.6,+1G (upright),Test Run 66
1.043852901744807,11.63008934449066,T105N06+1GFR085,0.6,+1G (upright),Test Run 66
1.0442170063368659,11.629492725838311,T105N06+1GFR085,0.6,+1G (upright),Test Run 66
0.0,-0.023606055229902268,T105N06+1GFR085,0.6,+1G (upright),Test Run 67
0.0,0.016989996284246432,T105N06+1GFR085,0.6,+1G (upright),Test Run 67
0.00028061015908791123,0.05222018882632255,T105N06+1GFR085,0.6,+1G (upright),Test Run 67
0.0006815138163943507,0.08245055004954345,T105N06+1GFR085,0.6,+1G (upright),Test Run 67
0.0006815138163943507,0.11443522498011645,T105N06+1GFR085,0.6,+1G (upright),Test Run 67
0.0012026363018334647,0.1514753632247452,T105N06+1GFR085,0.6,+1G (upright),Test Run 67
0.0012026363018334647,0.1934500031173227,T105N06+1GFR085,0.6,+1G (upright),Test Run 67
0.001603539959135774,0.2328167013823989,T105N06+1GFR085,0.6,+1G (upright),Test Run 67
0.001603539959135774,0.2753562740981577,T105N06+1GFR085,0.6,+1G (upright),Test Run 67
0.0018440522854828465,0.3179693989455702,T105N06+1GFR085,0.6,+1G (upright),Test Run 67
0.00200436894635636,0.3615318350493902,T105N06+1GFR085,0.6,+1G (upright),Test Run 67
0.00200436894635636,0.40432904288172766,T105N06+1GFR085,0.6,+1G (upright),Test Run 67
0.0023651747709219607,0.4453754715621477,T105N06+1GFR085,0.6,+1G (upright),Test Run 67
0.0020845646118340493,0.4849468998610977,T105N06+1GFR085,0.6,+1G (upright),Test Run 67
0.0020845646118340493,0.5294268421828752,T105N06+1GFR085,0.6,+1G (upright),Test Run 67
0.0025656639346139055,0.5707032971084114,T105N06+1GFR085,0.6,+1G (upright),Test Run 67
0.0028863719264426557,0.6118918709456926,T105N06+1GFR085,0.6,+1G (upright),Test Run 67
