Repository: schandel33/gitrep

# Nozzle Tensile Test Analysis

Stress-vs-strain analysis of tensile pulls across 4 nozzle sizes (0.6, 1.4,
2.2, 2.6 mm) x 2 print-gravity orientations (+1G upright / -1G inverted),
printed at 105 C with a 0.85 flow ratio.

## Data-quality issues found and how they're handled

1. **Load-cell zero offset.** 10 of 17 runs record small negative Load
   values for the first handful of samples (up to ~180, always <0.5% of the
   file) before the crosshead starts moving — load-cell noise around zero,
   not real load. The script computes the mean Load over all
   pre-motion samples (`Crosshead < crosshead_zero_threshold_mm`) and
   subtracts it from the whole run.
2.

File: nozzle_tensile_analysis/analysis_output/all_curves_tidy.csv (part 19 of 151)
Strain,Stress_MPa,condition,nozzle_mm,gravity,run
0.0029664929218386218,0.6535258106887339,T105N06+1GFR085,0.6,+1G (upright),Test Run 67
0.0029664929218386218,0.6915781788527965,T105N06+1GFR085,0.6,+1G (upright),Test Run 67
0.0032070799182674177,0.7357991032302377,T105N06+1GFR085,0.6,+1G (upright),Test Run 67
0.0030065907545754724,0.7782159142196177,T105N06+1GFR085,0.6,+1G (upright),Test Run 67
0.0030065907545754724,0.8210377983748914,T105N06+1GFR085,0.6,+1G (upright),Test Run 67
0.003487690077355329,0.8635235123336316,T105N06+1GFR085,0.6,+1G (upright),Test Run 67
0.00376830023644324,0.9058749489486214,T105N06+1GFR085,0.6,+1G (upright),Test Run 67
0.0037282024037065317,0.9499637894332414,T105N06+1GFR085,0.6,+1G (upright),Test Run 67
0.0037282024037065317,0.9919069580733776,T105N06+1GFR085,0.6,+1G (upright),Test Run 67
0.0038083980691840788,1.0322644524276252,T105N06+1GFR085,0.6,+1G (upright),Test Run 67
0.003688104570969681,1.0753873161971563,T105N06+1GFR085,0.6,+1G (upright),Test Run 67
0.003688104570969681,1.1164797119796277,T105N06+1GFR085,0.6,+1G (upright),Test Run 67
0.004048910395531151,1.1568749718368052,T105N06+1GFR085,0.6,+1G (upright),Test Run 67
0.00408900822827199,1.1961378388106827,T105N06+1GFR085,0.6,+1G (upright),Test Run 67
0.00408900822827199,1.229057531803845,T105N06+1GFR085,0.6,+1G (upright),Test Run 67
0.0043696183873599016,1.2247414879500826,T105N06+1GFR085,0.6,+1G (upright),Test Run 67
0.004610130713711104,1.2248790077865077,T105N06+1GFR085,0.6,+1G (upright),Test Run 67
0.0043696183873599016,1.2281341843307076,T105N06+1GFR085,0.6,+1G (upright),Test Run 67
0.0043696183873599016,1.226956873387095,T105N06+1GFR085,0.6,+1G (upright),Test Run 67
0.004690326379184664,1.2258192352950577,T105N06+1GFR085,0.6,+1G (upright),Test Run 67
0.004730424211925502,1.2404005341231827,T105N06+1GFR085,0.6,+1G (upright),Test Run 67
0.004730424211925502,1.2393129639327578,T105N06+1GFR085,0.6,+1G (upright),Test Run 67
0.0048907408727990155,1.2422754578292328,T105N06+1GFR085,0.6,+1G (upright),Test Run 67
0.0051713510318869265,1.2466772370040453,T105N06+1GFR085,0.6,+1G (upright),Test Run 67
0.0051713510318869265,1.24920628592372,T105N06+1GFR085,0.6,+1G (upright),Test Run 67
0.0048907408727990155,1.2510867409408077,T105N06+1GFR085,0.6,+1G (upright),Test Run 67
0.0052114488646237776,1.2739531807601452,T105N06+1GFR085,0.6,+1G (upright),Test Run 67
0.0054118633582381295,1.3127680115401703,T105N06+1GFR085,0.6,+1G (upright),Test Run 67
0.0054118633582381295,1.3511905007064327,T105N06+1GFR085,0.6,+1G (upright),Test Run 67
0.005652450354666925,1.3916137985885202,T105N06+1GFR085,0.6,+1G (upright),Test Run 67
0.005973158346491688,1.4297458939254326,T105N06+1GFR085,0.6,+1G (upright),Test Run 67
0.005973158346491688,1.4684472374618076,T105N06+1GFR085,0.6,+1G (upright),Test Run 67
0.005812767015540439,1.5050289444625327,T105N06+1GFR085,0.6,+1G (upright),Test Run 67
0.00609337717462835,1.5452251724898827,T105N06+1GFR085,0.6,+1G (upright),Test Run 67
0.006293866338320295,1.5839722923934452,T105N06+1GFR085,0.6,+1G (upright),Test Run 67
0.006293866338320295,1.6220595650374954,T105N06+1GFR085,0.6,+1G (upright),Test Run 67
0.006373987333716404,1.6613686852157077,T105N06+1GFR085,0.6,+1G (upright),Test Run 67
0.006614574330145057,1.7008576683700078,T105N06+1GFR085,0.6,+1G (upright),Test Run 67
0.006614574330145057,1.7384463600814328,T105N06+1GFR085,0.6,+1G (upright),Test Run 67
0.006614574330145057,1.7773448280990078,T105N06+1GFR085,0.6,+1G (upright),Test Run 67
0.007015403317369773,1.8152503304183452,T105N06+1GFR085,0.6,+1G (upright),Test Run 67
0.007015403317369773,1.8535392098128827,T105N06+1GFR085,0.6,+1G (upright),Test Run 67
0.007175794648321022,1.8918793968856327,T105N06+1GFR085,0.6,+1G (upright),Test Run 67
0.007296013476457685,1.928757982701058,T105N06+1GFR085,0.6,+1G (upright),Test Run 67
0.00753660047288648,1.9661364845931577,T105N06+1GFR085,0.6,+1G (upright),Test Run 67
0.00753660047288648,2.0036521248519454,T105N06+1GFR085,0.6,+1G (upright),Test Run 67
0.007456404807408933,2.0415278725326074,T105N06+1GFR085,0.6,+1G (upright),Test Run 67
0.007977527292848048,2.078743296116595,T105N06+1GFR085,0.6,+1G (upright),Test Run 67
0.007977527292848048,2.1167352013289955,T105N06+1GFR085,0.6,+1G (upright),Test Run 67
0.008137918623803142,2.154278879612683,T105N06+1GFR085,0.6,+1G (upright),Test Run 67
0.008498724448368742,2.191899424046283,T105N06+1GFR085,0.6,+1G (upright),Test Run 67
0.008498724448368742,2.22598202750087,T105N06+1GFR085,0.6,+1G (upright),Test Run 67
0.008859455602852619,2.262714128941295,T105N06+1GFR085,0.6,+1G (upright),Test Run 67
0.00889955343558947,2.299845247715708,T105N06+1GFR085,0.6,+1G (upright),Test Run 67
0.009260359260154928,2.3363768868148327,T105N06+1GFR085,0.6,+1G (upright),Test Run 67
0.009260359260154928,2.374900560826058,T105N06+1GFR085,0.6,+1G (upright),Test Run 67
0.009340554925632476,2.4096078209578953,T105N06+1GFR085,0.6,+1G (upright),Test Run 67
0.00962116508472053,2.448614817112683,T105N06+1GFR085,0.6,+1G (upright),Test Run 67
0.00962116508472053,2.4849196724593705,T105N06+1GFR085,0.6,+1G (upright),Test Run 67
0.009981970909285988,2.519126825779683,T105N06+1GFR085,0.6,+1G (upright),Test Run 67
0.009781481745594043,2.5577779106795826,T105N06+1GFR085,0.6,+1G (upright),Test Run 67
0.010062091904681955,2.590762262791395,T105N06+1GFR085,0.6,+1G (upright),Test Run 67
0.010062091904681955,2.62764790579677,T105N06+1GFR085,0.6,+1G (upright),Test Run 67
0.009981970909285988,2.66282437369227,T105N06+1GFR085,0.6,+1G (upright),Test Run 67
0.010182385402896352,2.696856432408095,T105N06+1GFR085,0.6,+1G (upright),Test Run 67
0.010182385402896352,2.7321633629500828,T105N06+1GFR085,0.6,+1G (upright),Test Run 67
0.01066348472567621,2.7686141304671827,T105N06+1GFR085,0.6,+1G (upright),Test Run 67
0.010583289060198661,2.804737215489145,T105N06+1GFR085,0.6,+1G (upright),Test Run 67
0.010583289060198661,2.8402737908065325,T105N06+1GFR085,0.6,+1G (upright),Test Run 67
0.010944094884764262,2.8754369072616077,T105N06+1GFR085,0.6,+1G (upright),Test Run 67
0.011024215880160228,2.908753519505258,T105N06+1GFR085,0.6,+1G (upright),Test Run 67
0.011385021704725686,2.9454074196517452,T105N06+1GFR085,0.6,+1G (upright),Test Run 67
0.011385021704725686,2.98049729391932,T105N06+1GFR085,0.6,+1G (upright),Test Run 67
0.011665631863813598,3.0143861107528203,T105N06+1GFR085,0.6,+1G (upright),Test Run 67
0.011425119537466525,3.0481885246932454,T105N06+1GFR085,0.6,+1G (upright),Test Run 67
0.011425119537466525,3.0834967903792827,T105N06+1GFR085,0.6,+1G (upright),Test Run 67
0.012026437688379198,3.1189973168075076,T105N06+1GFR085,0.6,+1G (upright),Test Run 67
0.012066535521120038,3.15012257620692,T105N06+1GFR085,0.6,+1G (upright),Test Run 67
0.012066535521120038,3.1855811409652204,T105N06+1GFR085,0.6,+1G (upright),Test Run 67
0.01234714568020795,3.2206607155501827,T105N06+1GFR085,0.6,+1G (upright),Test Run 67
0.012507537011159055,3.2533099465072204,T105N06+1GFR085,0.6,+1G (upright),Test Run 67
0.012387243512944656,3.288967066258195,T105N06+1GFR085,0.6,+1G (upright),Test Run 67
0.012387243512944656,3.3211871437728453,T105N06+1GFR085,0.6,+1G (upright),Test Run 67
0.012908365998383771,3.355450754612683,T105N06+1GFR085,0.6,+1G (upright),Test Run 67
0.01266785367203271,3.3894278816878822,T105N06+1GFR085,0.6,+1G (upright),Test Run 67
0.01266785367203271,3.423077707737683,T105N06+1GFR085,0.6,+1G (upright),Test Run 67
0.012828245002987805,3.457092218846083,T105N06+1GFR085,0.6,+1G (upright),Test Run 67
0.013108855162075717,3.4911341957747952,T105N06+1GFR085,0.6,+1G (upright),Test Run 67
0.013148952994812568,3.5229369454085826,T105N06+1GFR085,0.6,+1G (upright),Test Run 67
0.013148952994812568,3.55792649313807,T105N06+1GFR085,0.6,+1G (upright),Test Run 67
0.01371017331298839,3.5877867989242076,T105N06+1GFR085,0.6,+1G (upright),Test Run 67
0.01367007548025168,3.622812967747445,T105N06+1GFR085,0.6,+1G (upright),Test Run 67
0.01367007548025168,3.6542044930160076,T105N06+1GFR085,0.6,+1G (upright),Test Run 67
0.013950685639339593,3.6874266915023326,T105N06+1GFR085,0.6,+1G (upright),Test Run 67
0.014151100132949956,3.71927178427577,T105N06+1GFR085,0.6,+1G (upright),Test Run 67
0.014151100132949956,3.7524146370589704,T105N06+1GFR085,0.6,+1G (upright),Test Run 67
0.014111002300213105,3.7840182594954954,T105N06+1GFR085,0.6,+1G (upright),Test Run 67
0.014632199455729814,3.8153460793197205,T105N06+1GFR085,0.6,+1G (upright),Test Run 67
0.014632199455729814,3.8477866463363197,T105N06+1GFR085,0.6,+1G (upright),Test Run 67
0.014632199455729814,3.8789122872054578,T105N06+1GFR085,0.6,+1G (upright),Test Run 67
0.014752418283866617,3.912044840306045,T105N06+1GFR085,0.6,+1G (upright),Test Run 67
0.014872711782081015,3.9427565865218703,T105N06+1GFR085,0.6,+1G (upright),Test Run 67
0.014872711782081015,3.9745330147445204,T105N06+1GFR085,0.6,+1G (upright),Test Run 67
0.014792516116603469,4.007720880955458,T105N06+1GFR085,0.6,+1G (upright),Test Run 67
0.015193419773909766,4.038615732640033,T105N06+1GFR085,0.6,+1G (upright),Test Run 67
0.015193419773909766,4.071739511936908,T105N06+1GFR085,0.6,+1G (upright),Test Run 67
0.015273615439383326,4.102852945774795,T105N06+1GFR085,0.6,+1G (upright),Test Run 67
0.015634421263948924,4.13282006308437,T105N06+1GFR085,0.6,+1G (upright),Test Run 67
0.015915031423036838,4.165405970066783,T105N06+1GFR085,0.6,+1G (upright),Test Run 67
0.015915031423036838,4.198022776097058,T105N06+1GFR085,0.6,+1G (upright),Test Run 67
0.015834835757563278,4.230945902317758,T105N06+1GFR085,0.6,+1G (upright),Test Run 67
0.016235739414865585,4.262512140721083,T105N06+1GFR085,0.6,+1G (upright),Test Run 67
0.016235739414865585,4.293618708103895,T105N06+1GFR085,0.6,+1G (upright),Test Run 67
0.016315860410261552,4.325983362644908,T105N06+1GFR085,0.6,+1G (upright),Test Run 67
0.0163960560757391,4.3566363625228455,T105N06+1GFR085,0.6,+1G (upright),Test Run 67
0.0163960560757391,4.389478235691783,T105N06+1GFR085,0.6,+1G (upright),Test Run 67
0.0165163495739535,4.422485666722058,T105N06+1GFR085,0.6,+1G (upright),Test Run 67
0.01643615390847595,4.451535349339245,T105N06+1GFR085,0.6,+1G (upright),Test Run 67
0.01643615390847595,4.483728342503308,T105N06+1GFR085,0.6,+1G (upright),Test Run 67
0.016756861900304558,4.515611963719133,T105N06+1GFR085,0.6,+1G (upright),Test Run 67
0.01679695973304141,4.546448450535533,T105N06+1GFR085,0.6,+1G (upright),Test Run 67
0.016756861900304558,4.577266245335346,T105N06+1GFR085,0.6,+1G (upright),Test Run 67
0.016756861900304558,4.607202463597058,T105N06+1GFR085,0.6,+1G (upright),Test Run 67
0.017237886553002978,4.640533762425183,T105N06+1GFR085,0.6,+1G (upright),Test Run 67
0.017318082218480524,4.671464853733783,T105N06+1GFR085,0.6,+1G (upright),Test Run 67
0.017318082218480524,4.7023089699447205,T105N06+1GFR085,0.6,+1G (upright),Test Run 67
0.01771898587578283,4.734631281346083,T105N06+1GFR085,0.6,+1G (upright),Test Run 67
0.017999596034870745,4.765385370701558,T105N06+1GFR085,0.6,+1G (upright),Test Run 67
0.018039693867607596,4.796168833225971,T105N06+1GFR085,0.6,+1G (upright),Test Run 67
0.018039693867607596,4.825671701878308,T105N06+1GFR085,0.6,+1G (upright),Test Run 67
0.018440597524913893,4.858061914891008,T105N06+1GFR085,0.6,+1G (upright),Test Run 67
0.018360401859436343,4.888432245701558,T105N06+1GFR085,0.6,+1G (upright),Test Run 67
0.018360401859436343,4.917933969944721,T105N06+1GFR085,0.6,+1G (upright),Test Run 67
0.01876123084666106,4.94663994833827,T105N06+1GFR085,0.6,+1G (upright),Test Run 67
0.01916213450396337,4.978660898655658,T105N06+1GFR085,0.6,+1G (upright),Test Run 67
0.01916213450396337,5.00952408835292,T105N06+1GFR085,0.6,+1G (upright),Test Run 67
0.01912203667122253,5.039564447849996,T105N06+1GFR085,0.6,+1G (upright),Test Run 67
0.019683331659480077,5.0700278572738195,T105N06+1GFR085,0.6,+1G (upright),Test Run 67
0.019683331659480077,5.10071785971522,T105N06+1GFR085,0.6,+1G (upright),Test Run 67
0.019683331659480077,5.132183008641007,T105N06+1GFR085,0.6,+1G (upright),Test Run 67
0.01988374615309443,5.1615092568099445,T105N06+1GFR085,0.6,+1G (upright),Test Run 67
0.020003964981227102,5.193113260716195,T105N06+1GFR085,0.6,+1G (upright),Test Run 67
0.020003964981227102,5.221529703587295,T105N06+1GFR085,0.6,+1G (upright),Test Run 67
0.01988374615309443,5.2517245583236205,T105N06+1GFR085,0.6,+1G (upright),Test Run 67
0.0202445519776559,5.282077722996471,T105N06+1GFR085,0.6,+1G (upright),Test Run 67
0.0202445519776559,5.311168222874408,T105N06+1GFR085,0.6,+1G (upright),Test Run 67
0.02016435631218234,5.344406824558971,T105N06+1GFR085,0.6,+1G (upright),Test Run 67
0.02052516213674381,5.376011972874408,T105N06+1GFR085,0.6,+1G (upright),Test Run 67
0.02084587012857256,5.406355219334371,T105N06+1GFR085,0.6,+1G (upright),Test Run 67
0.02084587012857256,5.438818293064832,T105N06+1GFR085,0.6,+1G (upright),Test Run 67
0.020966088956709365,5.470579462498433,T105N06+1GFR085,0.6,+1G (upright),Test Run 67
0.02156740710762204,5.500501184910533,T105N06+1GFR085,0.6,+1G (upright),Test Run 67
0.02156740710762204,5.530971079319721,T105N06+1GFR085,0.6,+1G (upright),Test Run 67
0.021447188279485233,5.562887125462295,T105N06+1GFR085,0.6,+1G (upright),Test Run 67
0.02156740710762204,5.594972925633195,T105N06+1GFR085,0.6,+1G (upright),Test Run 67
0.021727798438577275,5.62580330893397,T105N06+1GFR085,0.6,+1G (upright),Test Run 67
0.021727798438577275,5.6573424629867075,T105N06+1GFR085,0.6,+1G (upright),Test Run 67
0.021447188279485233,5.687008219212295,T105N06+1GFR085,0.6,+1G (upright),Test Run 67
0.02160750494035889,5.717339640110732,T105N06+1GFR085,0.6,+1G (upright),Test Run 67
0.02160750494035889,5.7495627693831945,T105N06+1GFR085,0.6,+1G (upright),Test Run 67
0.021326894781270835,5.780417185276745,T105N06+1GFR085,0.6,+1G (upright),Test Run 67
0.021687700605836437,5.8097739510238195,T105N06+1GFR085,0.6,+1G (upright),Test Run 67
0.021687700605836437,5.840068369358783,T105N06+1GFR085,0.6,+1G (upright),Test Run 67
0.02200840859766519,5.871509104222058,T105N06+1GFR085,0.6,+1G (upright),Test Run 67
0.022048506430401894,5.901343851536508,T105N06+1GFR085,0.6,+1G (upright),Test Run 67
0.022649824581318555,5.932788782566783,T105N06+1GFR085,0.6,+1G (upright),Test Run 67
0.022649824581318555,5.9626136116683455,T105N06+1GFR085,0.6,+1G (upright),Test Run 67
0.022850239074928922,5.992856150120495,T105N06+1GFR085,0.6,+1G (upright),Test Run 67
0.02293043474040661,6.02394211813807,T105N06+1GFR085,0.6,+1G (upright),Test Run 67
0.02293043474040661,6.052647333592183,T105N06+1GFR085,0.6,+1G (upright),Test Run 67
0.023090826071357717,6.082751017063858,T105N06+1GFR085,0.6,+1G (upright),Test Run 67
0.023170947066753683,6.112560968846083,T105N06+1GFR085,0.6,+1G (upright),Test Run 67
0.023170947066753683,6.142348413914445,T105N06+1GFR085,0.6,+1G (upright),Test Run 67
0.02357185072405998,6.170693140476945,T105N06+1GFR085,0.6,+1G (upright),Test Run 67
0.02349165505858243,6.201198511570695,T105N06+1GFR085,0.6,+1G (upright),Test Run 67
0.023772265217670344,6.23098481222987,T105N06+1GFR085,0.6,+1G (upright),Test Run 67
0.023772265217670344,6.2617736153304575,T105N06+1GFR085,0.6,+1G (upright),Test Run 67
0.02401285221409914,6.290038996189833,T105N06+1GFR085,0.6,+1G (upright),Test Run 67
0.024052875376758254,6.31841729208827,T105N06+1GFR085,0.6,+1G (upright),Test Run 67
0.024052875376758254,6.348057108372445,T105N06+1GFR085,0.6,+1G (upright),Test Run 67
0.024253364540450344,6.376785212010145,T105N06+1GFR085,0.6,+1G (upright),Test Run 67
0.02417316887497265,6.40727150961757,T105N06+1GFR085,0.6,+1G (upright),Test Run 67
0.024133071042235943,6.43654549643397,T105N06+1GFR085,0.6,+1G (upright),Test Run 67
0.024133071042235943,6.462078791111708,T105N06+1GFR085,0.6,+1G (upright),Test Run 67
0.024092973209495105,6.49329598471522,T105N06+1GFR085,0.6,+1G (upright),Test Run 67
0.02401285221409914,6.521103601902721,T105N06+1GFR085,0.6,+1G (upright),Test Run 67
0.02401285221409914,6.550580530613658,T105N06+1GFR085,0.6,+1G (upright),Test Run 67
0.024213266707713493,6.577960901707408,T105N06+1GFR085,0.6,+1G (upright),Test Run 67
0.024253364540450344,6.60649102255702,T105N06+1GFR085,0.6,+1G (upright),Test Run 67
0.024253364540450344,6.636379938572645,T105N06+1GFR085,0.6,+1G (upright),Test Run 67
0.024413681201323856,6.663565760105845,T105N06+1GFR085,0.6,+1G (upright),Test Run 67
0.024574072532274963,6.693033533543345,T105N06+1GFR085,0.6,+1G (upright),Test Run 67
0.024894780524103714,6.721021967381245,T105N06+1GFR085,0.6,+1G (upright),Test Run 67
0.024894780524103714,6.74854500815272,T105N06+1GFR085,0.6,+1G (upright),Test Run 67
0.02533570734406528,6.776563959568745,T105N06+1GFR085,0.6,+1G (upright),Test Run 67
0.025295609511328428,6.803073816746471,T105N06+1GFR085,0.6,+1G (upright),Test Run 67
0.025295609511328428,6.830869989842182,T105N06+1GFR085,0.6,+1G (upright),Test Run 67
0.02573661100136759,6.8580527596175695,T105N06+1GFR085,0.6,+1G (upright),Test Run 67
0.025897002332322824,6.888043146580458,T105N06+1GFR085,0.6,+1G (upright),Test Run 67
0.025897002332322824,6.915714197605846,T105N06+1GFR085,0.6,+1G (upright),Test Run 67
0.026097416825933188,6.940498285740619,T105N06+1GFR085,0.6,+1G (upright),Test Run 67
0.026418124817761797,6.970265131443744,T105N06+1GFR085,0.6,+1G (upright),Test Run 67
0.026378026985021102,6.99467461630702,T105N06+1GFR085,0.6,+1G (upright),Test Run 67
0.026378026985021102,7.021976404637096,T105N06+1GFR085,0.6,+1G (upright),Test Run 67
0.026578441478635452,7.047724085301158,T105N06+1GFR085,0.6,+1G (upright),Test Run 67
0.02669873497684985,7.076353388279682,T105N06+1GFR085,0.6,+1G (upright),Test Run 67
0.02669873497684985,7.103253107517958,T105N06+1GFR085,0.6,+1G (upright),Test Run 67
0.02677893064232341,7.12879326865077,T105N06+1GFR085,0.6,+1G (upright),Test Run 67
0.027219857462284835,7.156425409764057,T105N06+1GFR085,0.6,+1G (upright),Test Run 67
0.027219857462284835,7.18067315146327,T105N06+1GFR085,0.6,+1G (upright),Test Run 67
0.027300053127762524,7.20774758383632,T105N06+1GFR085,0.6,+1G (upright),Test Run 67
0.027620761119591275,7.232060175389057,T105N06+1GFR085,0.6,+1G (upright),Test Run 67
0.027901371278679185,7.25849297568202,T105N06+1GFR085,0.6,+1G (upright),Test Run 67
0.027901371278679185,7.285413294285533,T105N06+1GFR085,0.6,+1G (upright),Test Run 67
0.02798156694415673,7.309222345799208,T105N06+1GFR085,0.6,+1G (upright),Test Run 67
0.028382470601459042,7.335334711521869,T105N06+1GFR085,0.6,+1G (upright),Test Run 67
0.028382470601459042,7.359149866551158,T105N06+1GFR085,0.6,+1G (upright),Test Run 67
0.0283423727687182,7.385200434178119,T105N06+1GFR085,0.6,+1G (upright),Test Run 67
0.028382470601459042,7.408955316990619,T105N06+1GFR085,0.6,+1G (upright),Test Run 67
0.028382470601459042,7.433637171238658,T105N06+1GFR085,0.6,+1G (upright),Test Run 67
0.02874320175594292,7.45735772177577,T105N06+1GFR085,0.6,+1G (upright),Test Run 67
0.02870310392320621,7.482695703953508,T105N06+1GFR085,0.6,+1G (upright),Test Run 67
0.029144105413245226,7.505469446629283,T105N06+1GFR085,0.6,+1G (upright),Test Run 67
0.029144105413245226,7.5317626290023325,T105N06+1GFR085,0.6,+1G (upright),Test Run 67
0.02934451990685958,7.552882318943745,T105N06+1GFR085,0.6,+1G (upright),Test Run 67
0.029184203245986067,7.579426508396869,T105N06+1GFR085,0.6,+1G (upright),Test Run 67
0.029184203245986067,7.601535730808971,T105N06+1GFR085,0.6,+1G (upright),Test Run 67
0.029184203245986067,7.627212458103895,T105N06+1GFR085,0.6,+1G (upright),Test Run 67
0.02902381191503097,7.650001459568744,T105N06+1GFR085,0.6,+1G (upright),Test Run 67
0.02902381191503097,7.673408441990619,T105N06+1GFR085,0.6,+1G (upright),Test Run 67
0.029464813405073977,7.697508936375383,T105N06+1GFR085,0.6,+1G (upright),Test Run 67
0.02954500907054768,7.721462946385145,T105N06+1GFR085,0.6,+1G (upright),Test Run 67
0.029865717062376288,7.742777948826557,T105N06+1GFR085,0.6,+1G (upright),Test Run 67
0.029865717062376288,7.765113764256244,T105N06+1GFR085,0.6,+1G (upright),Test Run 67
0.03018642505420105,7.7892485909163955,T105N06+1GFR085,0.6,+1G (upright),Test Run 67
0.03014632722146434,7.812392359226945,T105N06+1GFR085,0.6,+1G (upright),Test Run 67
0.03014632722146434,7.835395746678119,T105N06+1GFR085,0.6,+1G (upright),Test Run 67
0.03046703521329309,7.858610468357807,T105N06+1GFR085,0.6,+1G (upright),Test Run 67
0.030587254041425763,7.880934076756245,T105N06+1GFR085,0.6,+1G (upright),Test Run 67
0.030587254041425763,7.90293725058437,T105N06+1GFR085,0.6,+1G (upright),Test Run 67
0.030948059865991365,7.926300745457408,T105N06+1GFR085,0.6,+1G (upright),Test Run 67
0.031469257021508074,7.948552637547257,T105N06+1GFR085,0.6,+1G (upright),Test Run 67
0.031589475849644735,7.97048104330897,T105N06+1GFR085,0.6,+1G (upright),Test Run 67
0.031589475849644735,7.99288094565272,T105N06+1GFR085,0.6,+1G (upright),Test Run 67
0.03178996501333682,8.015795069187883,T105N06+1GFR085,0.6,+1G (upright),Test Run 67
0.03187008600873279,8.03653100058437,T105N06+1GFR085,0.6,+1G (upright),Test Run 67
0.03187008600873279,8.05906594321132,T105N06+1GFR085,0.6,+1G (upright),Test Run 67
0.031589475849644735,8.081583338230846,T105N06+1GFR085,0.6,+1G (upright),Test Run 67
0.03178996501333682,8.10373070761562,T105N06+1GFR085,0.6,+1G (upright),Test Run 67
0.03178996501333682,8.125357752293345,T105N06+1GFR085,0.6,+1G (upright),Test Run 67
0.03178996501333682,8.14560311362147,T105N06+1GFR085,0.6,+1G (upright),Test Run 67
0.03211067300516144,8.170148401707408,T105N06+1GFR085,0.6,+1G (upright),Test Run 67
0.032311087498775794,8.18920510336757,T105N06+1GFR085,0.6,+1G (upright),Test Run 67
0.032311087498775794,8.21243508383632,T105N06+1GFR085,0.6,+1G (upright),Test Run 67
0.03247140415964945,8.232151728123432,T105N06+1GFR085,0.6,+1G (upright),Test Run 67
0.03263179549060056,8.254772882908583,T105N06+1GFR085,0.6,+1G (upright),Test Run 67
0.03263179549060056,8.27359231039882,T105N06+1GFR085,0.6,+1G (upright),Test Run 67
0.03263179549060056,8.295121698826557,T105N06+1GFR085,0.6,+1G (upright),Test Run 67
0.032952503482429306,8.315562372654682,T105N06+1GFR085,0.6,+1G (upright),Test Run 67
0.032952503482429306,8.33814232870937,T105N06+1GFR085,0.6,+1G (upright),Test Run 67
0.03371413829421549,8.359465723484757,T105N06+1GFR085,0.6,+1G (upright),Test Run 67
0.03383443179242989,8.38040535971522,T105N06+1GFR085,0.6,+1G (upright),Test Run 67
0.03371413829421549,8.400904779881245,T105N06+1GFR085,0.6,+1G (upright),Test Run 67
0.03371413829421549,8.423110895603894,T105N06+1GFR085,0.6,+1G (upright),Test Run 67
0.03383443179242989,8.441850214451557,T105N06+1GFR085,0.6,+1G (upright),Test Run 67
0.03387452962517073,8.464060144871471,T105N06+1GFR085,0.6,+1G (upright),Test Run 67
0.03387452962517073,8.48833764120937,T105N06+1GFR085,0.6,+1G (upright),Test Run 67
0.03419523761699549,8.50652611777187,T105N06+1GFR085,0.6,+1G (upright),Test Run 67
0.03439565211060586,8.525810175389058,T105N06+1GFR085,0.6,+1G (upright),Test Run 67
0.03439565211060586,8.547558527439833,T105N06+1GFR085,0.6,+1G (upright),Test Run 67
0.03455604344156095,8.569458704441782,T105N06+1GFR085,0.6,+1G (upright),Test Run 67
0.03467626226969377,8.589061670750382,T105N06+1GFR085,0.6,+1G (upright),Test Run 67
0.034716360102434604,8.610205774754283,T105N06+1GFR085,0.6,+1G (upright),Test Run 67
0.034716360102434604,8.63084328696132,T105N06+1GFR085,0.6,+1G (upright),Test Run 67
0.03503706809425922,8.651158838719132,T105N06+1GFR085,0.6,+1G (upright),Test Run 67
0.035117263759736915,8.671780329197645,T105N06+1GFR085,0.6,+1G (upright),Test Run 67
0.035117263759736915,8.691383295506245,T105N06+1GFR085,0.6,+1G (upright),Test Run 67
0.03535777608608798,8.713150721043345,T105N06+1GFR085,0.6,+1G (upright),Test Run 67
0.035518167417039226,8.733549433201556,T105N06+1GFR085,0.6,+1G (upright),Test Run 67
0.035518167417039226,8.753869562596083,T105N06+1GFR085,0.6,+1G (upright),Test Run 67
0.03591899640426394,8.774993067234757,T105N06+1GFR085,0.6,+1G (upright),Test Run 67
0.0362397043960887,8.794426660984758,T105N06+1GFR085,0.6,+1G (upright),Test Run 67
0.03599919206974149,8.816725855320694,T105N06+1GFR085,0.6,+1G (upright),Test Run 67
0.03599919206974149,8.837335138767958,T105N06+1GFR085,0.6,+1G (upright),Test Run 67
0.03631990006156625,8.855657892674207,T105N06+1GFR085,0.6,+1G (upright),Test Run 67
0.036400095727043794,8.878204279392957,T105N06+1GFR085,0.6,+1G (upright),Test Run 67
0.036400095727043794,8.897804956883196,T105N06+1GFR085,0.6,+1G (upright),Test Run 67
0.03656041238791731,8.916899805516007,T105N06+1GFR085,0.6,+1G (upright),Test Run 67
0.036760901551609396,8.938089685887096,T105N06+1GFR085,0.6,+1G (upright),Test Run 67
0.03656041238791731,8.95788338705897,T105N06+1GFR085,0.6,+1G (upright),Test Run 67
0.03656041238791731,8.979411249607807,T105N06+1GFR085,0.6,+1G (upright),Test Run 67
0.036760901551609396,9.000166254490619,T105N06+1GFR085,0.6,+1G (upright),Test Run 67
0.036841022547005366,9.019409876316782,T105N06+1GFR085,0.6,+1G (upright),Test Run 67
0.036841022547005366,9.040318232029682,T105N06+1GFR085,0.6,+1G (upright),Test Run 67
0.03696131604521976,9.058428125828508,T105N06+1GFR085,0.6,+1G (upright),Test Run 67
0.03716173053883411,9.07922051474452,T105N06+1GFR085,0.6,+1G (upright),Test Run 67
0.03716173053883411,9.09820244833827,T105N06+1GFR085,0.6,+1G (upright),Test Run 67
0.03716173053883411,9.118366175144908,T105N06+1GFR085,0.6,+1G (upright),Test Run 67
0.03744234069792202,9.13763115927577,T105N06+1GFR085,0.6,+1G (upright),Test Run 67
0.03776304868974679,9.159072809666394,T105N06+1GFR085,0.6,+1G (upright),Test Run 67
0.03776304868974679,9.177533655613658,T105N06+1GFR085,0.6,+1G (upright),Test Run 67
0.038003635686175444,9.198351984471083,T105N06+1GFR085,0.6,+1G (upright),Test Run 67
0.0381639523470491,9.218962030857806,T105N06+1GFR085,0.6,+1G (upright),Test Run 67
0.0381639523470491,9.237314539402721,T105N06+1GFR085,0.6,+1G (upright),Test Run 67
0.038003635686175444,9.256725244969132,T105N06+1GFR085,0.6,+1G (upright),Test Run 67
0.038364366840663446,9.278787928074596,T105N06+1GFR085,0.6,+1G (upright),Test Run 67
0.038364366840663446,9.297372370213271,T105N06+1GFR085,0.6,+1G (upright),Test Run 67
0.03844456250613701,9.315395288914445,T105N06+1GFR085,0.6,+1G (upright),Test Run 67
0.038364366840663446,9.33432305380702,T105N06+1GFR085,0.6,+1G (upright),Test Run 67
0.03860495383709225,9.355370264500383,T105N06+1GFR085,0.6,+1G (upright),Test Run 67
0.03860495383709225,9.374732141941783,T105N06+1GFR085,0.6,+1G (upright),Test Run 67
0.03856485600435539,9.394888239353895,T105N06+1GFR085,0.6,+1G (upright),Test Run 67
0.03888556399618016,9.413529901951557,T105N06+1GFR085,0.6,+1G (upright),Test Run 67
0.03888556399618016,9.43178322836757,T105N06+1GFR085,0.6,+1G (upright),Test Run 67
0.03900578282431682,9.453368311375382,T105N06+1GFR085,0.6,+1G (upright),Test Run 67
0.03912607632253121,9.470860987156632,T105N06+1GFR085,0.6,+1G (upright),Test Run 67
0.039607100975229494,9.491302423924207,T105N06+1GFR085,0.6,+1G (upright),Test Run 67
0.039607100975229494,9.51038353964687,T105N06+1GFR085,0.6,+1G (upright),Test Run 67
0.039526979979833524,9.528431635349994,T105N06+1GFR085,0.6,+1G (upright),Test Run 67
0.03980759013892158,9.546729975193745,T105N06+1GFR085,0.6,+1G (upright),Test Run 67
0.03980759013892158,9.564659052342183,T105N06+1GFR085,0.6,+1G (upright),Test Run 67
0.03988771113431754,9.58416359946132,T105N06+1GFR085,0.6,+1G (upright),Test Run 67
0.04008820029800949,9.603494196385146,T105N06+1GFR085,0.6,+1G (upright),Test Run 67
0.04008820029800949,9.62303154990077,T105N06+1GFR085,0.6,+1G (upright),Test Run 67
0.0401282981307462,9.641383295506245,T105N06+1GFR085,0.6,+1G (upright),Test Run 67
0.0402084191261463,9.660691767185932,T105N06+1GFR085,0.6,+1G (upright),Test Run 67
0.04056922495071175,9.678772669285532,T105N06+1GFR085,0.6,+1G (upright),Test Run 67
0.04056922495071175,9.69939873740077,T105N06+1GFR085,0.6,+1G (upright),Test Run 67
0.04088993294253652,9.71878350302577,T105N06+1GFR085,0.6,+1G (upright),Test Run 67
0.04105032427349161,9.738141565769908,T105N06+1GFR085,0.6,+1G (upright),Test Run 67
0.04105032427349161,9.756122522801158,T105N06+1GFR085,0.6,+1G (upright),Test Run 67
0.041210640934365265,9.772900324314833,T105N06+1GFR085,0.6,+1G (upright),Test Run 67
0.041210640934365265,9.793851404637095,T105N06+1GFR085,0.6,+1G (upright),Test Run 67
0.041210640934365265,9.811608057469133,T105N06+1GFR085,0.6,+1G (upright),Test Run 67
0.041130445268887574,9.827941828221082,T105N06+1GFR085,0.6,+1G (upright),Test Run 67
0.041210640934365265,9.848393946141007,T105N06+1GFR085,0.6,+1G (upright),Test Run 67
0.04141113009805322,9.866200190037494,T105N06+1GFR085,0.6,+1G (upright),Test Run 67
0.04141113009805322,9.885349970310932,T105N06+1GFR085,0.6,+1G (upright),Test Run 67
0.04169174025714113,9.90429223105312,T105N06+1GFR085,0.6,+1G (upright),Test Run 67
0.04169174025714113,9.922477655857808,T105N06+1GFR085,0.6,+1G (upright),Test Run 67
0.04169174025714113,9.939739160984757,T105N06+1GFR085,0.6,+1G (upright),Test Run 67
0.04173183808988197,9.960002832859757,T105N06+1GFR085,0.6,+1G (upright),Test Run 67
0.04197235041623303,9.978315668553119,T105N06+1GFR085,0.6,+1G (upright),Test Run 67
0.042052471411628996,9.996507196873432,T105N06+1GFR085,0.6,+1G (upright),Test Run 67
0.042052471411628996,10.014934473484757,T105N06+1GFR085,0.6,+1G (upright),Test Run 67
0.04225296057532109,10.031610804051159,T105N06+1GFR085,0.6,+1G (upright),Test Run 67
0.0424132772361946,10.05178978964687,T105N06+1GFR085,0.6,+1G (upright),Test Run 67
0.0424132772361946,10.06948006674647,T105N06+1GFR085,0.6,+1G (upright),Test Run 67
0.042854278726233756,10.086432581394908,T105N06+1GFR085,0.6,+1G (upright),Test Run 67
0.04297457222444802,10.105412226170307,T105N06+1GFR085,0.6,+1G (upright),Test Run 67
0.04297457222444802,10.122315149754282,T105N06+1GFR085,0.6,+1G (upright),Test Run 67
0.04309479105258482,10.14269631430507,T105N06+1GFR085,0.6,+1G (upright),Test Run 67
0.04329520554619518,10.159440546482807,T105N06+1GFR085,0.6,+1G (upright),Test Run 67
0.04329520554619518,10.17894051596522,T105N06+1GFR085,0.6,+1G (upright),Test Run 67
0.04329520554619518,10.196254663914445,T105N06+1GFR085,0.6,+1G (upright),Test Run 67
0.04361591353802394,10.217042475193745,T105N06+1GFR085,0.6,+1G (upright),Test Run 67
0.04377630486897504,10.233644037693745,T105N06+1GFR085,0.6,+1G (upright),Test Run 67
0.04377630486897504,10.251751642674208,T105N06+1GFR085,0.6,+1G (upright),Test Run 67
0.04381640270171588,10.270204859226945,T105N06+1GFR085,0.6,+1G (upright),Test Run 67
0.04409701286080379,10.289386682957408,T105N06+1GFR085,0.6,+1G (upright),Test Run 67
0.04409701286080379,10.305797510594132,T105N06+1GFR085,0.6,+1G (upright),Test Run 67
0.04421730635901819,10.322015314549208,T105N06+1GFR085,0.6,+1G (upright),Test Run 67
0.04441772085262855,10.341477899998432,T105N06+1GFR085,0.6,+1G (upright),Test Run 67
0.0447384288444573,10.360461359471083,T105N06+1GFR085,0.6,+1G (upright),Test Run 67
0.0447384288444573,10.380298548191783,T105N06+1GFR085,0.6,+1G (upright),Test Run 67
0.045059136836282064,10.398953180760145,T105N06+1GFR085,0.6,+1G (upright),Test Run 67
0.04517935566441887,10.415343409031632,T105N06+1GFR085,0.6,+1G (upright),Test Run 67
0.04517935566441887,10.433240442723033,T105N06+1GFR085,0.6,+1G (upright),Test Run 67
0.04525955132989642,10.453055506199595,T105N06+1GFR085,0.6,+1G (upright),Test Run 67
0.0450992346690229,10.469961481541395,T105N06+1GFR085,0.6,+1G (upright),Test Run 67
0.04517935566441887,10.489347010105845,T105N06+1GFR085,0.6,+1G (upright),Test Run 67
0.04517935566441887,10.505316095799207,T105N06+1GFR085,0.6,+1G (upright),Test Run 67
0.04517935566441887,10.522246485203507,T105N06+1GFR085,0.6,+1G (upright),Test Run 67
0.04537984482811081,10.539374475926158,T105N06+1GFR085,0.6,+1G (upright),Test Run 67
0.04537984482811081,10.556580286473032,T105N06+1GFR085,0.6,+1G (upright),Test Run 67
0.04590096731354594,10.575015955418346,T105N06+1GFR085,0.6,+1G (upright),Test Run 67
0.04594106514628664,10.589953546971083,T105N06+1GFR085,0.6,+1G (upright),Test Run 67
0.04594106514628664,10.610892420262095,T105N06+1GFR085,0.6,+1G (upright),Test Run 67
0.046101381807160294,10.625205927342183,T105N06+1GFR085,0.6,+1G (upright),Test Run 67
0.04622167530537455,10.64339135214687,T105N06+1GFR085,0.6,+1G (upright),Test Run 67
0.04622167530537455,10.660082941502333,T105N06+1GFR085,0.6,+1G (upright),Test Run 67
0.04630187097085224,10.67684090659022,T105N06+1GFR085,0.6,+1G (upright),Test Run 67
0.046622578962677,10.690813379734758,T105N06+1GFR085,0.6,+1G (upright),Test Run 67
0.04674279779081366,10.709784632176158,T105N06+1GFR085,0.6,+1G (upright),Test Run 67
0.04674279779081366,10.723876123875382,T105N06+1GFR085,0.6,+1G (upright),Test Run 67
0.046782895623550515,10.739466028660534,T105N06+1GFR085,0.6,+1G (upright),Test Run 67
0.04702340794990157,10.75369484946132,T105N06+1GFR085,0.6,+1G (upright),Test Run 67
0.04702340794990157,10.770837336033583,T105N06+1GFR085,0.6,+1G (upright),Test Run 67
0.04726399494633037,10.786699610203508,T105N06+1GFR085,0.6,+1G (upright),Test Run 67
0.04742431160720403,10.802419977635145,T105N06+1GFR085,0.6,+1G (upright),Test Run 67
0.04742431160720403,10.81823418661952,T105N06+1GFR085,0.6,+1G (upright),Test Run 67
0.04742431160720403,10.833693628758194,T105N06+1GFR085,0.6,+1G (upright),Test Run 67
0.04762480077089597,10.848869257420308,T105N06+1GFR085,0.6,+1G (upright),Test Run 67
0.04794550876272073,10.86529305502772,T105N06+1GFR085,0.6,+1G (upright),Test Run 67
0.04794550876272073,10.881463556736708,T105N06+1GFR085,0.6,+1G (upright),Test Run 67
0.04786531309724703,10.895963221043345,T105N06+1GFR085,0.6,+1G (upright),Test Run 67
0.04806572759085739,10.912119226902721,T105N06+1GFR085,0.6,+1G (upright),Test Run 67
0.04806572759085739,10.925906305760146,T105N06+1GFR085,0.6,+1G (upright),Test Run 67
0.047905410929983884,10.942819147557021,T105N06+1GFR085,0.6,+1G (upright),Test Run 67
0.047905410929983884,10.957536249607807,T105N06+1GFR085,0.6,+1G (upright),Test Run 67
0.047905410929983884,10.973427515476946,T105N06+1GFR085,0.6,+1G (upright),Test Run 67
0.04810582542359425,10.988169031590221,T105N06+1GFR085,0.6,+1G (upright),Test Run 67
0.048145923256335085,11.003118067234757,T105N06+1GFR085,0.6,+1G (upright),Test Run 67
0.048426533415422995,11.016223841160533,T105N06+1GFR085,0.6,+1G (upright),Test Run 67
0.048426533415422995,11.03211281821132,T105N06+1GFR085,0.6,+1G (upright),Test Run 67
0.04862694790903336,11.049085169285533,T105N06+1GFR085,0.6,+1G (upright),Test Run 67
0.048827437072725306,11.063573389500382,T105N06+1GFR085,0.6,+1G (upright),Test Run 67
0.048827437072725306,11.078461389988657,T105N06+1GFR085,0.6,+1G (upright),Test Run 67
0.049108047231813216,11.093897181004284,T105N06+1GFR085,0.6,+1G (upright),Test Run 67
0.049388657390901126,11.108825617283582,T105N06+1GFR085,0.6,+1G (upright),Test Run 67
0.049709365382729874,11.12325051352382,T105N06+1GFR085,0.6,+1G (upright),Test Run 67
0.049709365382729874,11.137603693455457,T105N06+1GFR085,0.6,+1G (upright),Test Run 67
0.049709365382729874,11.152687769383196,T105N06+1GFR085,0.6,+1G (upright),Test Run 67
0.04974946321546673,11.166398554295307,T105N06+1GFR085,0.6,+1G (upright),Test Run 67
0.04974946321546673,11.181571131199595,T105N06+1GFR085,0.6,+1G (upright),Test Run 67
0.04994987770907709,11.197037439793345,T105N06+1GFR085,0.6,+1G (upright),Test Run 67
0.04994987770907709,11.21143410727382,T105N06+1GFR085,0.6,+1G (upright),Test Run 67
0.04994987770907709,11.22564309164882,T105N06+1GFR085,0.6,+1G (upright),Test Run 67
0.050070171207295476,11.241234522312883,T105N06+1GFR085,0.6,+1G (upright),Test Run 67
0.05031068353364255,11.256082087010146,T105N06+1GFR085,0.6,+1G (upright),Test Run 67
0.05031068353364255,11.27032006308437,T105N06+1GFR085,0.6,+1G (upright),Test Run 67
0.05031068353364255,11.285428553074595,T105N06+1GFR085,0.6,+1G (upright),Test Run 67
0.05055119585999375,11.298607569187883,T105N06+1GFR085,0.6,+1G (upright),Test Run 67
0.05075161035360412,11.314674311131245,T105N06+1GFR085,0.6,+1G (upright),Test Run 67
0.05075161035360412,11.327033167332408,T105N06+1GFR085,0.6,+1G (upright),Test Run 67
0.0509921973500369,11.341773157566783,T105N06+1GFR085,0.6,+1G (upright),Test Run 67
0.05119261184364726,11.35592949911952,T105N06+1GFR085,0.6,+1G (upright),Test Run 67
0.05119261184364726,11.37063897177577,T105N06+1GFR085,0.6,+1G (upright),Test Run 67
0.051433124169998325,11.38436043784022,T105N06+1GFR085,0.6,+1G (upright),Test Run 67
0.051272807509124815,11.398978357762095,T105N06+1GFR085,0.6,+1G (upright),Test Run 67
0.05139302633725749,11.413304071873432,T105N06+1GFR085,0.6,+1G (upright),Test Run 67
0.05139302633725749,11.425426416844132,T105N06+1GFR085,0.6,+1G (upright),Test Run 67
0.051713734329086235,11.440090113133195,T105N06+1GFR085,0.6,+1G (upright),Test Run 67
0.052114637986388546,11.455125360935932,T105N06+1GFR085,0.6,+1G (upright),Test Run 67
0.052114637986388546,11.46835473105312,T105N06+1GFR085,0.6,+1G (upright),Test Run 67
0.05247544381095415,11.482677393406632,T105N06+1GFR085,0.6,+1G (upright),Test Run 67
0.05267585830456451,11.49411309286952,T105N06+1GFR085,0.6,+1G (upright),Test Run 67
0.05271595613730535,11.50978768393397,T105N06+1GFR085,0.6,+1G (upright),Test Run 67
0.05271595613730535,11.521533899754283,T105N06+1GFR085,0.6,+1G (upright),Test Run 67
0.05307676196186682,11.535468225926158,T105N06+1GFR085,0.6,+1G (upright),Test Run 67
0.05335737212095473,11.55131447836757,T105N06+1GFR085,0.6,+1G (upright),Test Run 67
0.05335737212095473,11.564087610691782,T105N06+1GFR085,0.6,+1G (upright),Test Run 67
0.05363798228004663,11.579572992771869,T105N06+1GFR085,0.6,+1G (upright),Test Run 67
0.053718177945520335,11.592539911717182,T105N06+1GFR085,0.6,+1G (upright),Test Run 67
0.053718177945520335,11.605655603855846,T105N06+1GFR085,0.6,+1G (upright),Test Run 67
0.053597884447305934,11.619534235447645,T105N06+1GFR085,0.6,+1G (upright),Test Run 67
0.05391859243913468,11.634097986668346,T105N06+1GFR085,0.6,+1G (upright),Test Run 67
0.05395869027187139,11.648546534031633,T105N06+1GFR085,0.6,+1G (upright),Test Run 67
0.05395869027187139,11.661999445408583,T105N06+1GFR085,0.6,+1G (upright),Test Run 67
0.05411908160282663,11.67277443930507,T105N06+1GFR085,0.6,+1G (upright),Test Run 67
0.05423930043095931,11.688004236668345,T105N06+1GFR085,0.6,+1G (upright),Test Run 67
0.05423930043095931,11.700511866062882,T105N06+1GFR085,0.6,+1G (upright),Test Run 67
0.054279398263700145,11.713693933933971,T105N06+1GFR085,0.6,+1G (upright),Test Run 67
0.05447981275731051,11.727065973728894,T105N06+1GFR085,0.6,+1G (upright),Test Run 67
0.05447981275731051,11.740348749607808,T105N06+1GFR085,0.6,+1G (upright),Test Run 67
0.05468030192100245,11.75410912558437,T105N06+1GFR085,0.6,+1G (upright),Test Run 67
0.05484061858187611,11.767687159031633,T105N06+1GFR085,0.6,+1G (upright),Test Run 67
0.05516132657370073,11.782881098240619,T105N06+1GFR085,0.6,+1G (upright),Test Run 67
0.05516132657370073,11.79469903036952,T105N06+1GFR085,0.6,+1G (upright),Test Run 67
0.05508120557830476,11.807106714695696,T105N06+1GFR085,0.6,+1G (upright),Test Run 67
0.055361815737392815,11.820056848973033,T105N06+1GFR085,0.6,+1G (upright),Test Run 67
0.055361815737392815,11.834975367039444,T105N06+1GFR085,0.6,+1G (upright),Test Run 67
0.05556223023100303,11.845947962254282,T105N06+1GFR085,0.6,+1G (upright),Test Run 67
0.055682523729221424,11.860182123631244,T105N06+1GFR085,0.6,+1G (upright),Test Run 67
0.055682523729221424,11.872820978611708,T105N06+1GFR085,0.6,+1G (upright),Test Run 67
0.055923036055568635,11.884881525486708,T105N06+1GFR085,0.6,+1G (upright),Test Run 67
0.05580274255735424,11.898386316746471,T105N06+1GFR085,0.6,+1G (upright),Test Run 67
0.05580274255735424,11.91061776205897,T105N06+1GFR085,0.6,+1G (upright),Test Run 67
0.056203646214656545,11.922900324314833,T105N06+1GFR085,0.6,+1G (upright),Test Run 67
0.05656445203922215,11.938153009861708,T105N06+1GFR085,0.6,+1G (upright),Test Run 67
0.0565243542064853,11.948917322605846,T105N06+1GFR085,0.6,+1G (upright),Test Run 67
