Repository: schandel33/gitrep

# Nozzle Tensile Test Analysis

Stress-vs-strain analysis of tensile pulls across 4 nozzle sizes (0.6, 1.4,
2.2, 2.6 mm) x 2 print-gravity orientations (+1G upright / -1G inverted),
printed at 105 C with a 0.85 flow ratio.

## Data-quality issues found and how they're handled

1. **Load-cell zero offset.** 10 of 17 runs record small negative Load
   values for the first handful of samples (up to ~180, always <0.5% of the
   file) before the crosshead starts moving — load-cell noise around zero,
   not real load. The script computes the mean Load over all
   pre-motion samples (`Crosshead < crosshead_zero_threshold_mm`) and
   subtracts it from the whole run.
2.

File: nozzle_tensile_analysis/analysis_output/all_curves_tidy.csv (part 20 of 151)
Strain,Stress_MPa,condition,nozzle_mm,gravity,run
0.0565243542064853,11.961720972508195,T105N06+1GFR085,0.6,+1G (upright),Test Run 67
0.056965281026446865,11.97447274252772,T105N06+1GFR085,0.6,+1G (upright),Test Run 67
0.057085574524661266,11.988206415623432,T105N06+1GFR085,0.6,+1G (upright),Test Run 67
0.057085574524661266,12.000566797703508,T105N06+1GFR085,0.6,+1G (upright),Test Run 67
0.05716577019013881,12.013149958103895,T105N06+1GFR085,0.6,+1G (upright),Test Run 67
0.05752657601470427,12.025610285252332,T105N06+1GFR085,0.6,+1G (upright),Test Run 67
0.05756667384744112,12.036368494480845,T105N06+1GFR085,0.6,+1G (upright),Test Run 67
0.05756667384744112,12.048405390232807,T105N06+1GFR085,0.6,+1G (upright),Test Run 67
0.057807186173792324,12.061350183933971,T105N06+1GFR085,0.6,+1G (upright),Test Run 67
0.057967502834665834,12.074635248631244,T105N06+1GFR085,0.6,+1G (upright),Test Run 67
0.057967502834665834,12.088336115330458,T105N06+1GFR085,0.6,+1G (upright),Test Run 67
0.05812789416561694,12.099639063328507,T105N06+1GFR085,0.6,+1G (upright),Test Run 67
0.058248112993753744,12.11166680380702,T105N06+1GFR085,0.6,+1G (upright),Test Run 67
0.058248112993753744,12.123047571629282,T105N06+1GFR085,0.6,+1G (upright),Test Run 67
0.0582882108264906,12.135401087254284,T105N06+1GFR085,0.6,+1G (upright),Test Run 67
0.05844860215744569,12.14677498862147,T105N06+1GFR085,0.6,+1G (upright),Test Run 67
0.05852872315284166,12.158953791111708,T105N06+1GFR085,0.6,+1G (upright),Test Run 67
0.05852872315284166,12.171609430760146,T105N06+1GFR085,0.6,+1G (upright),Test Run 67
0.058649016651056055,12.182981806248431,T105N06+1GFR085,0.6,+1G (upright),Test Run 67
0.0590900181410992,12.194811182469133,T105N06+1GFR085,0.6,+1G (upright),Test Run 67
0.0590900181410992,12.206726770848032,T105N06+1GFR085,0.6,+1G (upright),Test Run 67
0.05937062830018711,12.217594080418346,T105N06+1GFR085,0.6,+1G (upright),Test Run 67
0.05969133629201188,12.231469660252333,T105N06+1GFR085,0.6,+1G (upright),Test Run 67
0.05969133629201188,12.243560724705457,T105N06+1GFR085,0.6,+1G (upright),Test Run 67
0.05965123845927502,12.255503778904682,T105N06+1GFR085,0.6,+1G (upright),Test Run 67
0.059851652952885394,12.266797571629283,T105N06+1GFR085,0.6,+1G (upright),Test Run 67
0.060292654442928535,12.277007990330457,T105N06+1GFR085,0.6,+1G (upright),Test Run 67
0.060292654442928535,12.289615564793346,T105N06+1GFR085,0.6,+1G (upright),Test Run 67
0.060292654442928535,12.299793940037494,T105N06+1GFR085,0.6,+1G (upright),Test Run 67
0.060533166769275754,12.311391382664445,T105N06+1GFR085,0.6,+1G (upright),Test Run 67
0.060533166769275754,12.324127130955457,T105N06+1GFR085,0.6,+1G (upright),Test Run 67
0.060533166769275754,12.33479912802577,T105N06+1GFR085,0.6,+1G (upright),Test Run 67
0.060813776928367654,12.34767602011562,T105N06+1GFR085,0.6,+1G (upright),Test Run 67
0.061214680585669964,12.358927088230846,T105N06+1GFR085,0.6,+1G (upright),Test Run 67
0.061214680585669964,12.369666986912495,T105N06+1GFR085,0.6,+1G (upright),Test Run 67
0.06101419142197802,12.380506830662494,T105N06+1GFR085,0.6,+1G (upright),Test Run 67
0.06117458275292912,12.392018824070695,T105N06+1GFR085,0.6,+1G (upright),Test Run 67
0.06117458275292912,12.405473261326557,T105N06+1GFR085,0.6,+1G (upright),Test Run 67
0.06145519291201704,12.414495020359757,T105N06+1GFR085,0.6,+1G (upright),Test Run 67
0.061495290744757874,12.425024347752332,T105N06+1GFR085,0.6,+1G (upright),Test Run 67
0.061495290744757874,12.437095575779683,T105N06+1GFR085,0.6,+1G (upright),Test Run 67
0.061896194402060185,12.449497919529682,T105N06+1GFR085,0.6,+1G (upright),Test Run 67
0.06193621756471944,12.459357386082408,T105N06+1GFR085,0.6,+1G (upright),Test Run 67
0.06237721905476259,12.470799952000382,T105N06+1GFR085,0.6,+1G (upright),Test Run 67
0.06237721905476259,12.481290369480895,T105N06+1GFR085,0.6,+1G (upright),Test Run 67
0.06253761038571369,12.491648035496521,T105N06+1GFR085,0.6,+1G (upright),Test Run 67
0.0626979270465872,12.50269387289877,T105N06+1GFR085,0.6,+1G (upright),Test Run 67
0.0626979270465872,12.514273004978895,T105N06+1GFR085,0.6,+1G (upright),Test Run 67
0.06301863503841197,12.525847559422271,T105N06+1GFR085,0.6,+1G (upright),Test Run 67
0.06317895169928549,12.53439171835777,T105N06+1GFR085,0.6,+1G (upright),Test Run 67
0.06317895169928549,12.54545510336752,T105N06+1GFR085,0.6,+1G (upright),Test Run 67
0.06337944086297757,12.55739510580902,T105N06+1GFR085,0.6,+1G (upright),Test Run 67
0.06341953869571827,12.56871865317227,T105N06+1GFR085,0.6,+1G (upright),Test Run 67
0.06361995318932863,12.57827599570152,T105N06+1GFR085,0.6,+1G (upright),Test Run 67
0.06361995318932863,12.58981545493002,T105N06+1GFR085,0.6,+1G (upright),Test Run 67
0.06402085684663095,12.60033867880702,T105N06+1GFR085,0.6,+1G (upright),Test Run 67
0.06390056334841654,12.61261590048677,T105N06+1GFR085,0.6,+1G (upright),Test Run 67
0.06390056334841654,12.620873957127396,T105N06+1GFR085,0.6,+1G (upright),Test Run 67
0.0639406611811534,12.63143075034027,T105N06+1GFR085,0.6,+1G (upright),Test Run 67
0.06414107567476775,12.64126809164877,T105N06+1GFR085,0.6,+1G (upright),Test Run 67
0.064301467005719,12.65381463095552,T105N06+1GFR085,0.6,+1G (upright),Test Run 67
0.064301467005719,12.66222909018402,T105N06+1GFR085,0.6,+1G (upright),Test Run 67
0.0645820771648069,12.67456658408052,T105N06+1GFR085,0.6,+1G (upright),Test Run 67
0.0645820771648069,12.685281305760146,T105N06+1GFR085,0.6,+1G (upright),Test Run 67
0.06454197933207005,12.69550011679527,T105N06+1GFR085,0.6,+1G (upright),Test Run 67
0.06474239382568042,12.70546105429527,T105N06+1GFR085,0.6,+1G (upright),Test Run 67
0.06506310181750917,12.71655724570152,T105N06+1GFR085,0.6,+1G (upright),Test Run 67
0.06506310181750917,12.72601464316252,T105N06+1GFR085,0.6,+1G (upright),Test Run 67
0.06510319965024602,12.736596613377396,T105N06+1GFR085,0.6,+1G (upright),Test Run 67
0.06550410330754833,12.745391016453521,T105N06+1GFR085,0.6,+1G (upright),Test Run 67
0.06550410330754833,12.757603388279644,T105N06+1GFR085,0.6,+1G (upright),Test Run 67
0.06566441996842184,12.765998774021895,T105N06+1GFR085,0.6,+1G (upright),Test Run 67
0.06550410330754833,12.775691156834394,T105N06+1GFR085,0.6,+1G (upright),Test Run 67
0.06578471346664022,12.78623955771327,T105N06+1GFR085,0.6,+1G (upright),Test Run 67
0.06578471346664022,12.797149591893021,T105N06+1GFR085,0.6,+1G (upright),Test Run 67
0.06598512796025059,12.806936579197645,T105N06+1GFR085,0.6,+1G (upright),Test Run 67
0.06626581278942008,12.817553644627395,T105N06+1GFR085,0.6,+1G (upright),Test Run 67
0.06626581278942008,12.827464228123395,T105N06+1GFR085,0.6,+1G (upright),Test Run 67
0.0662257149566794,12.837290888279645,T105N06+1GFR085,0.6,+1G (upright),Test Run 67
0.06646622728303045,12.84624627158052,T105N06+1GFR085,0.6,+1G (upright),Test Run 67
0.06646622728303045,12.85520623251802,T105N06+1GFR085,0.6,+1G (upright),Test Run 67
0.06686713094033275,12.86511376425627,T105N06+1GFR085,0.6,+1G (upright),Test Run 67
0.06698734976846957,12.874172907322645,T105N06+1GFR085,0.6,+1G (upright),Test Run 67
0.06734815559303516,12.885659723728896,T105N06+1GFR085,0.6,+1G (upright),Test Run 67
0.06734815559303516,12.89442284628752,T105N06+1GFR085,0.6,+1G (upright),Test Run 67
0.06758866791938223,12.90460656210777,T105N06+1GFR085,0.6,+1G (upright),Test Run 67
0.06778915708307418,12.914376764744521,T105N06+1GFR085,0.6,+1G (upright),Test Run 67
0.06778915708307418,12.92339470908052,T105N06+1GFR085,0.6,+1G (upright),Test Run 67
0.06794947374394783,12.93261101767427,T105N06+1GFR085,0.6,+1G (upright),Test Run 67
0.06778915708307418,12.944143610447645,T105N06+1GFR085,0.6,+1G (upright),Test Run 67
0.06778915708307418,12.953103571385146,T105N06+1GFR085,0.6,+1G (upright),Test Run 67
0.06835037740125015,12.961740045994521,T105N06+1GFR085,0.6,+1G (upright),Test Run 67
0.06835037740125015,12.971169977635146,T105N06+1GFR085,0.6,+1G (upright),Test Run 67
0.0685507918948645,12.979988031834395,T105N06+1GFR085,0.6,+1G (upright),Test Run 67
0.0685507918948645,12.990121393650771,T105N06+1GFR085,0.6,+1G (upright),Test Run 67
0.06863098756033806,12.99890740439302,T105N06+1GFR085,0.6,+1G (upright),Test Run 67
0.06875128105855645,13.00889275595552,T105N06+1GFR085,0.6,+1G (upright),Test Run 67
0.06875128105855645,13.01779015585777,T105N06+1GFR085,0.6,+1G (upright),Test Run 67
0.0689516955521668,13.02650292441252,T105N06+1GFR085,0.6,+1G (upright),Test Run 67
0.0689516955521668,13.034788446873396,T105N06+1GFR085,0.6,+1G (upright),Test Run 67
0.06919220787851786,13.045442133396895,T105N06+1GFR085,0.6,+1G (upright),Test Run 67
0.06919220787851786,13.053955011814896,T105N06+1GFR085,0.6,+1G (upright),Test Run 67
0.06951291587034263,13.06481316611177,T105N06+1GFR085,0.6,+1G (upright),Test Run 67
0.06955301370307948,13.073159723728896,T105N06+1GFR085,0.6,+1G (upright),Test Run 67
0.06955301370307948,13.082083063572645,T105N06+1GFR085,0.6,+1G (upright),Test Run 67
0.06967330720129787,13.092297296971145,T105N06+1GFR085,0.6,+1G (upright),Test Run 67
0.069713330363953,13.101476984471145,T105N06+1GFR085,0.6,+1G (upright),Test Run 67
0.069713330363953,13.10898583456877,T105N06+1GFR085,0.6,+1G (upright),Test Run 67
0.07027462535221053,13.11866601035002,T105N06+1GFR085,0.6,+1G (upright),Test Run 67
0.07047503984582489,13.12565300986177,T105N06+1GFR085,0.6,+1G (upright),Test Run 67
0.07031464851486965,13.13549950644377,T105N06+1GFR085,0.6,+1G (upright),Test Run 67
0.07031464851486965,13.14473259970552,T105N06+1GFR085,0.6,+1G (upright),Test Run 67
0.07091604133586404,13.153408747166395,T105N06+1GFR085,0.6,+1G (upright),Test Run 67
0.07099616233126002,13.162751703709395,T105N06+1GFR085,0.6,+1G (upright),Test Run 67
0.07099616233126002,13.171070795506271,T105N06+1GFR085,0.6,+1G (upright),Test Run 67
0.07119665149495197,13.180529718846145,T105N06+1GFR085,0.6,+1G (upright),Test Run 67
0.07143716382130302,13.19008172079927,T105N06+1GFR085,0.6,+1G (upright),Test Run 67
0.07143716382130302,13.198509149998396,T105N06+1GFR085,0.6,+1G (upright),Test Run 67
0.07167767614765423,13.207336359471146,T105N06+1GFR085,0.6,+1G (upright),Test Run 67
0.0719181884740013,13.21580193564302,T105N06+1GFR085,0.6,+1G (upright),Test Run 67
0.07199838413947898,13.22524865195152,T105N06+1GFR085,0.6,+1G (upright),Test Run 67
0.07199838413947898,13.231848078221145,T105N06+1GFR085,0.6,+1G (upright),Test Run 67
0.07211867763769339,13.24063866660002,T105N06+1GFR085,0.6,+1G (upright),Test Run 67
0.07235918996404445,13.24867547079927,T105N06+1GFR085,0.6,+1G (upright),Test Run 67
0.07235918996404445,13.25707390829927,T105N06+1GFR085,0.6,+1G (upright),Test Run 67
0.07247948346225884,13.266950922459396,T105N06+1GFR085,0.6,+1G (upright),Test Run 67
0.07284021461674273,13.275598078221146,T105N06+1GFR085,0.6,+1G (upright),Test Run 67
0.07284021461674273,13.282876520603896,T105N06+1GFR085,0.6,+1G (upright),Test Run 67
0.07276009362134675,13.290699701756271,T105N06+1GFR085,0.6,+1G (upright),Test Run 67
0.07247948346225884,13.29914696738127,T105N06+1GFR085,0.6,+1G (upright),Test Run 67
0.07288031244948356,13.30604851767427,T105N06+1GFR085,0.6,+1G (upright),Test Run 67
0.07288031244948356,13.31643212363127,T105N06+1GFR085,0.6,+1G (upright),Test Run 67
0.07280011678400601,13.324487238377396,T105N06+1GFR085,0.6,+1G (upright),Test Run 67
0.07308080161317551,13.330874567478896,T105N06+1GFR085,0.6,+1G (upright),Test Run 67
0.07308080161317551,13.34080193564302,T105N06+1GFR085,0.6,+1G (upright),Test Run 67
0.07304070378043481,13.348214655369521,T105N06+1GFR085,0.6,+1G (upright),Test Run 67
0.07332131393952272,13.35629571005702,T105N06+1GFR085,0.6,+1G (upright),Test Run 67
0.07356182626587378,13.36532433554527,T105N06+1GFR085,0.6,+1G (upright),Test Run 67
0.07356182626587378,13.372717218846145,T105N06+1GFR085,0.6,+1G (upright),Test Run 67
0.07384243642496183,13.38103478476402,T105N06+1GFR085,0.6,+1G (upright),Test Run 67
0.07440365674313766,13.388626032322644,T105N06+1GFR085,0.6,+1G (upright),Test Run 67
0.07440365674313766,13.39672081992027,T105N06+1GFR085,0.6,+1G (upright),Test Run 67
0.07464424373957045,13.405007868260146,T105N06+1GFR085,0.6,+1G (upright),Test Run 67
0.07476446256770311,13.413230829685896,T105N06+1GFR085,0.6,+1G (upright),Test Run 67
0.07476446256770311,13.41948845908052,T105N06+1GFR085,0.6,+1G (upright),Test Run 67
0.07492485389865836,13.429269342869521,T105N06+1GFR085,0.6,+1G (upright),Test Run 67
0.0749649517313952,13.437083368748395,T105N06+1GFR085,0.6,+1G (upright),Test Run 67
0.07520546405774627,13.444497614353896,T105N06+1GFR085,0.6,+1G (upright),Test Run 67
0.07520546405774627,13.450509577244521,T105N06+1GFR085,0.6,+1G (upright),Test Run 67
0.07500497489405432,13.45871270224452,T105N06+1GFR085,0.6,+1G (upright),Test Run 67
0.07524556189048312,13.467002802342146,T105N06+1GFR085,0.6,+1G (upright),Test Run 67
0.07524556189048312,13.472387629002395,T105N06+1GFR085,0.6,+1G (upright),Test Run 67
0.07556626988231187,13.481932001560896,T105N06+1GFR085,0.6,+1G (upright),Test Run 67
0.07548607421683431,13.488552790135145,T105N06+1GFR085,0.6,+1G (upright),Test Run 67
0.07592700103679574,13.497817926853894,T105N06+1GFR085,0.6,+1G (upright),Test Run 67
0.07592700103679574,13.505444269627395,T105N06+1GFR085,0.6,+1G (upright),Test Run 67
0.0760071967022733,13.51186974570152,T105N06+1GFR085,0.6,+1G (upright),Test Run 67
0.07616758803322454,13.519946222752395,T105N06+1GFR085,0.6,+1G (upright),Test Run 67
0.07616758803322454,13.527516108006271,T105N06+1GFR085,0.6,+1G (upright),Test Run 67
0.07656841702044925,13.535163813084395,T105N06+1GFR085,0.6,+1G (upright),Test Run 67
0.07656841702044925,13.541392450779645,T105N06+1GFR085,0.6,+1G (upright),Test Run 67
0.07656841702044925,13.54925683066252,T105N06+1GFR085,0.6,+1G (upright),Test Run 67
0.07672880835140036,13.554356317967144,T105N06+1GFR085,0.6,+1G (upright),Test Run 67
0.0766486126859268,13.56309044882652,T105N06+1GFR085,0.6,+1G (upright),Test Run 67
0.07708961417596596,13.570828180760145,T105N06+1GFR085,0.6,+1G (upright),Test Run 67
0.07708961417596596,13.579605036228894,T105N06+1GFR085,0.6,+1G (upright),Test Run 67
0.07761073666140507,13.587705927342146,T105N06+1GFR085,0.6,+1G (upright),Test Run 67
0.07753054099592739,13.594409113377395,T105N06+1GFR085,0.6,+1G (upright),Test Run 67
0.07753054099592739,13.601841669529644,T105N06+1GFR085,0.6,+1G (upright),Test Run 67
0.0781719569795809,13.60864403769377,T105N06+1GFR085,0.6,+1G (upright),Test Run 67
0.07789134682049298,13.61606133505702,T105N06+1GFR085,0.6,+1G (upright),Test Run 67
0.07789134682049298,13.62293084189302,T105N06+1GFR085,0.6,+1G (upright),Test Run 67
0.07805173815144809,13.63009942099452,T105N06+1GFR085,0.6,+1G (upright),Test Run 67
0.07861295846962404,13.636648493260145,T105N06+1GFR085,0.6,+1G (upright),Test Run 67
0.07861295846962404,13.64382012411952,T105N06+1GFR085,0.6,+1G (upright),Test Run 67
0.07861295846962404,13.649050837010146,T105N06+1GFR085,0.6,+1G (upright),Test Run 67
0.07889356862871195,13.658601313084395,T105N06+1GFR085,0.6,+1G (upright),Test Run 67
0.07901378745684876,13.66430047079927,T105N06+1GFR085,0.6,+1G (upright),Test Run 67
0.07901378745684876,13.671348505467146,T105N06+1GFR085,0.6,+1G (upright),Test Run 67
0.07929447228601426,13.679341059178146,T105N06+1GFR085,0.6,+1G (upright),Test Run 67
0.07953498461236547,13.684898310154646,T105N06+1GFR085,0.6,+1G (upright),Test Run 67
0.07953498461236547,13.69276269003752,T105N06+1GFR085,0.6,+1G (upright),Test Run 67
0.07945478894688777,13.700019770115645,T105N06+1GFR085,0.6,+1G (upright),Test Run 67
0.07969530127323898,13.70623925253752,T105N06+1GFR085,0.6,+1G (upright),Test Run 67
0.07961518027784302,13.714582758396896,T105N06+1GFR085,0.6,+1G (upright),Test Run 67
0.07961518027784302,13.71952355429527,T105N06+1GFR085,0.6,+1G (upright),Test Run 67
0.07977549693871652,13.72719414755702,T105N06+1GFR085,0.6,+1G (upright),Test Run 67
0.0802164984287557,13.735310297459396,T105N06+1GFR085,0.6,+1G (upright),Test Run 67
0.0802164984287557,13.739501886814896,T105N06+1GFR085,0.6,+1G (upright),Test Run 67
0.0802565215914148,13.746365290135145,T105N06+1GFR085,0.6,+1G (upright),Test Run 67
0.08089793757506832,13.75491631552577,T105N06+1GFR085,0.6,+1G (upright),Test Run 67
0.08093803540780517,13.760557489842146,T105N06+1GFR085,0.6,+1G (upright),Test Run 67
0.08093803540780517,13.767512445896894,T105N06+1GFR085,0.6,+1G (upright),Test Run 67
0.08117854773415623,13.773139887303145,T105N06+1GFR085,0.6,+1G (upright),Test Run 67
0.08137903689784831,13.780796747654644,T105N06+1GFR085,0.6,+1G (upright),Test Run 67
0.08137903689784831,13.786569147557021,T105N06+1GFR085,0.6,+1G (upright),Test Run 67
0.08129884123237062,13.79325554892427,T105N06+1GFR085,0.6,+1G (upright),Test Run 67
0.08153935355872183,13.79995568320152,T105N06+1GFR085,0.6,+1G (upright),Test Run 67
0.08153935355872183,13.80538781210777,T105N06+1GFR085,0.6,+1G (upright),Test Run 67
0.08145923256332586,13.813389521092144,T105N06+1GFR085,0.6,+1G (upright),Test Run 67
0.08190015938328729,13.81852257773277,T105N06+1GFR085,0.6,+1G (upright),Test Run 67
0.08250147753419997,13.82460167929527,T105N06+1GFR085,0.6,+1G (upright),Test Run 67
0.08250147753419997,13.831037836521896,T105N06+1GFR085,0.6,+1G (upright),Test Run 67
0.0824212818687264,13.83715966269377,T105N06+1GFR085,0.6,+1G (upright),Test Run 67
0.08278208769328801,13.844663935154646,T105N06+1GFR085,0.6,+1G (upright),Test Run 67
0.08278208769328801,13.84995568320152,T105N06+1GFR085,0.6,+1G (upright),Test Run 67
0.08278208769328801,13.85822899863127,T105N06+1GFR085,0.6,+1G (upright),Test Run 67
0.08298257685697996,13.864672785252395,T105N06+1GFR085,0.6,+1G (upright),Test Run 67
0.08298257685697996,13.87033379599452,T105N06+1GFR085,0.6,+1G (upright),Test Run 67
0.08338340584420467,13.876768427342146,T105N06+1GFR085,0.6,+1G (upright),Test Run 67
0.08330328484880871,13.88196404501802,T105N06+1GFR085,0.6,+1G (upright),Test Run 67
0.08370411383603342,13.88708642050627,T105N06+1GFR085,0.6,+1G (upright),Test Run 67
0.08370411383603342,13.89534142538902,T105N06+1GFR085,0.6,+1G (upright),Test Run 67
0.08362399284063332,13.89721825644377,T105N06+1GFR085,0.6,+1G (upright),Test Run 67
0.08390460299972138,13.90718377158052,T105N06+1GFR085,0.6,+1G (upright),Test Run 67
0.08390460299972138,13.91105645224452,T105N06+1GFR085,0.6,+1G (upright),Test Run 67
0.0843054319869461,13.918640070408646,T105N06+1GFR085,0.6,+1G (upright),Test Run 67
0.08398472399512133,13.92392266318202,T105N06+1GFR085,0.6,+1G (upright),Test Run 67
0.08450592115063804,13.93121483847502,T105N06+1GFR085,0.6,+1G (upright),Test Run 67
0.08450592115063804,13.93701623007652,T105N06+1GFR085,0.6,+1G (upright),Test Run 67
0.0847464334769891,13.94382012411952,T105N06+1GFR085,0.6,+1G (upright),Test Run 67
0.0851072393015547,13.949275141209394,T105N06+1GFR085,0.6,+1G (upright),Test Run 67
0.0851072393015547,13.95448906943202,T105N06+1GFR085,0.6,+1G (upright),Test Run 67
0.08538784946064261,13.96140282675627,T105N06+1GFR085,0.6,+1G (upright),Test Run 67
0.08522745812968738,13.96560509726402,T105N06+1GFR085,0.6,+1G (upright),Test Run 67
0.08522745812968738,13.972851496189895,T105N06+1GFR085,0.6,+1G (upright),Test Run 67
0.08586887411334089,13.977964716404646,T105N06+1GFR085,0.6,+1G (upright),Test Run 67
0.08578875311794493,13.984150629490646,T105N06+1GFR085,0.6,+1G (upright),Test Run 67
0.0861494842724288,13.988703852146894,T105N06+1GFR085,0.6,+1G (upright),Test Run 67
0.0861494842724288,13.99480889365077,T105N06+1GFR085,0.6,+1G (upright),Test Run 67
0.0865503879297311,13.999372797459396,T105N06+1GFR085,0.6,+1G (upright),Test Run 67
0.08630987560338403,14.005647211521895,T105N06+1GFR085,0.6,+1G (upright),Test Run 67
0.08630987560338403,14.013120966404646,T105N06+1GFR085,0.6,+1G (upright),Test Run 67
0.08659048576247196,14.01752312704927,T105N06+1GFR085,0.6,+1G (upright),Test Run 67
0.0863900712688576,14.02460320517427,T105N06+1GFR085,0.6,+1G (upright),Test Run 67
0.0863900712688576,14.030772333592145,T105N06+1GFR085,0.6,+1G (upright),Test Run 67
0.0867508770934232,14.035749750584396,T105N06+1GFR085,0.6,+1G (upright),Test Run 67
0.0869111937542967,14.03934014365077,T105N06+1GFR085,0.6,+1G (upright),Test Run 67
0.08695129158703754,14.046340876072644,T105N06+1GFR085,0.6,+1G (upright),Test Run 67
0.08695129158703754,14.052729731053144,T105N06+1GFR085,0.6,+1G (upright),Test Run 67
0.08759270757069092,14.05699151083827,T105N06+1GFR085,0.6,+1G (upright),Test Run 67
0.08739221840699897,14.062670832127395,T105N06+1GFR085,0.6,+1G (upright),Test Run 67
0.08739221840699897,14.068066339939895,T105N06+1GFR085,0.6,+1G (upright),Test Run 67
0.08771292639882373,14.07446892783052,T105N06+1GFR085,0.6,+1G (upright),Test Run 67
0.08823412355434045,14.08066094443202,T105N06+1GFR085,0.6,+1G (upright),Test Run 67
0.08827422138708128,14.08380272910002,T105N06+1GFR085,0.6,+1G (upright),Test Run 67
0.08827422138708128,14.08966210410002,T105N06+1GFR085,0.6,+1G (upright),Test Run 67
0.08871514820704271,14.095873957127395,T105N06+1GFR085,0.6,+1G (upright),Test Run 67
0.0884345380479548,14.100759821385145,T105N06+1GFR085,0.6,+1G (upright),Test Run 67
0.0884345380479548,14.108288507908645,T105N06+1GFR085,0.6,+1G (upright),Test Run 67
0.0884345380479548,14.109158258885145,T105N06+1GFR085,0.6,+1G (upright),Test Run 67
0.08923634536255941,14.115847712010146,T105N06+1GFR085,0.6,+1G (upright),Test Run 67
0.08923634536255941,14.122183161228895,T105N06+1GFR085,0.6,+1G (upright),Test Run 67
0.08931646635795538,14.126084833592145,T105N06+1GFR085,0.6,+1G (upright),Test Run 67
0.08955705335438817,14.132620172947645,T105N06+1GFR085,0.6,+1G (upright),Test Run 67
0.08931646635795538,14.137512140721146,T105N06+1GFR085,0.6,+1G (upright),Test Run 67
0.08931646635795538,14.142044001072644,T105N06+1GFR085,0.6,+1G (upright),Test Run 67
0.08963717434978413,14.14947655722502,T105N06+1GFR085,0.6,+1G (upright),Test Run 67
0.08999798017434973,14.155200129002395,T105N06+1GFR085,0.6,+1G (upright),Test Run 67
0.08999798017434973,14.158372431248395,T105N06+1GFR085,0.6,+1G (upright),Test Run 67
0.09019839466796009,14.163813715428144,T105N06+1GFR085,0.6,+1G (upright),Test Run 67
0.09067949399073995,14.16829979941252,T105N06+1GFR085,0.6,+1G (upright),Test Run 67
0.09067949399073995,14.17449639365077,T105N06+1GFR085,0.6,+1G (upright),Test Run 67
0.09055920049252555,14.178005915135145,T105N06+1GFR085,0.6,+1G (upright),Test Run 67
0.0906393961580031,14.182861261814896,T105N06+1GFR085,0.6,+1G (upright),Test Run 67
0.09104029981530541,14.18646386191252,T105N06+1GFR085,0.6,+1G (upright),Test Run 67
0.09104029981530541,14.19256279990077,T105N06+1GFR085,0.6,+1G (upright),Test Run 67
0.0907195918234768,14.198257379978894,T105N06+1GFR085,0.6,+1G (upright),Test Run 67
0.09140110563987101,14.20292656943202,T105N06+1GFR085,0.6,+1G (upright),Test Run 67
0.09140110563987101,14.20824578329927,T105N06+1GFR085,0.6,+1G (upright),Test Run 67
0.09152132446800383,14.213531427830521,T105N06+1GFR085,0.6,+1G (upright),Test Run 67
0.09180193462709572,14.217088251560895,T105N06+1GFR085,0.6,+1G (upright),Test Run 67
0.09212264261892049,14.22359765097502,T105N06+1GFR085,0.6,+1G (upright),Test Run 67
0.09212264261892049,14.22740929648277,T105N06+1GFR085,0.6,+1G (upright),Test Run 67
0.09192222812531012,14.232238703221146,T105N06+1GFR085,0.6,+1G (upright),Test Run 67
0.0926438397744372,14.235874872654644,T105N06+1GFR085,0.6,+1G (upright),Test Run 67
0.0926438397744372,14.24037468954927,T105N06+1GFR085,0.6,+1G (upright),Test Run 67
0.0924032527780084,14.246165399998395,T105N06+1GFR085,0.6,+1G (upright),Test Run 67
0.09260374194170035,14.251097040623396,T105N06+1GFR085,0.6,+1G (upright),Test Run 67
0.09260374194170035,14.256419306248395,T105N06+1GFR085,0.6,+1G (upright),Test Run 67
0.09276405860257386,14.26073449179527,T105N06+1GFR085,0.6,+1G (upright),Test Run 67
0.09268386293709631,14.266931086033646,T105N06+1GFR085,0.6,+1G (upright),Test Run 67
0.09336537675348654,14.27096093222502,T105N06+1GFR085,0.6,+1G (upright),Test Run 67
0.09336537675348654,14.276411371678146,T105N06+1GFR085,0.6,+1G (upright),Test Run 67
0.09344557241896422,14.279695063084395,T105N06+1GFR085,0.6,+1G (upright),Test Run 67
0.09368608474531528,14.283334284275771,T105N06+1GFR085,0.6,+1G (upright),Test Run 67
0.09368608474531528,14.287695246189895,T105N06+1GFR085,0.6,+1G (upright),Test Run 67
0.09396669490440333,14.293772821873395,T105N06+1GFR085,0.6,+1G (upright),Test Run 67
0.09388657390900737,14.29713738486177,T105N06+1GFR085,0.6,+1G (upright),Test Run 67
0.09388657390900737,14.30305779501802,T105N06+1GFR085,0.6,+1G (upright),Test Run 67
0.09464820872079356,14.30774071738127,T105N06+1GFR085,0.6,+1G (upright),Test Run 67
0.0944878920599199,14.31005089804527,T105N06+1GFR085,0.6,+1G (upright),Test Run 67
0.09492881887988147,14.314965754002396,T105N06+1GFR085,0.6,+1G (upright),Test Run 67
0.09492881887988147,14.32124932333827,T105N06+1GFR085,0.6,+1G (upright),Test Run 67
0.09520942903897336,14.32301476523277,T105N06+1GFR085,0.6,+1G (upright),Test Run 67
0.09520942903897336,14.328887873143021,T105N06+1GFR085,0.6,+1G (upright),Test Run 67
0.09520942903897336,14.332990961521896,T105N06+1GFR085,0.6,+1G (upright),Test Run 67
0.09569052836175336,14.337014704197646,T105N06+1GFR085,0.6,+1G (upright),Test Run 67
0.09565043052901252,14.34170067831877,T105N06+1GFR085,0.6,+1G (upright),Test Run 67
0.09577072402722693,14.34680779501802,T105N06+1GFR085,0.6,+1G (upright),Test Run 67
0.09577072402722693,14.35308526083827,T105N06+1GFR085,0.6,+1G (upright),Test Run 67
0.09605133418631484,14.353881769627396,T105N06+1GFR085,0.6,+1G (upright),Test Run 67
0.09597113852084127,14.358102350682021,T105N06+1GFR085,0.6,+1G (upright),Test Run 67
0.09597113852084127,14.365612726658645,T105N06+1GFR085,0.6,+1G (upright),Test Run 67
0.09645216317353955,14.366261225193771,T105N06+1GFR085,0.6,+1G (upright),Test Run 67
0.09633194434540275,14.37074883505702,T105N06+1GFR085,0.6,+1G (upright),Test Run 67
0.09633194434540275,14.37518456503752,T105N06+1GFR085,0.6,+1G (upright),Test Run 67
0.09661255450449478,14.380340509861771,T105N06+1GFR085,0.6,+1G (upright),Test Run 67
0.09689316466358269,14.383560114353894,T105N06+1GFR085,0.6,+1G (upright),Test Run 67
0.0966526523372315,14.389285212010146,T105N06+1GFR085,0.6,+1G (upright),Test Run 67
0.0966526523372315,14.39421074911952,T105N06+1GFR085,0.6,+1G (upright),Test Run 67
0.09729406832088501,14.396748285740646,T105N06+1GFR085,0.6,+1G (upright),Test Run 67
0.09717377482267062,14.40132744833827,T105N06+1GFR085,0.6,+1G (upright),Test Run 67
0.09717377482267062,14.40574181601402,T105N06+1GFR085,0.6,+1G (upright),Test Run 67
0.09729406832088501,14.408718805760145,T105N06+1GFR085,0.6,+1G (upright),Test Run 67
0.09761477631270978,14.41393425986177,T105N06+1GFR085,0.6,+1G (upright),Test Run 67
0.09761477631270978,14.41756279990077,T105N06+1GFR085,0.6,+1G (upright),Test Run 67
0.09785528863906083,14.421919184178146,T105N06+1GFR085,0.6,+1G (upright),Test Run 67
0.09849670462271434,14.426895075291394,T105N06+1GFR085,0.6,+1G (upright),Test Run 67
0.09837641112449995,14.429890375584396,T105N06+1GFR085,0.6,+1G (upright),Test Run 67
0.09837641112449995,14.433479242771895,T105N06+1GFR085,0.6,+1G (upright),Test Run 67
0.09861692345085114,14.438038568943771,T105N06+1GFR085,0.6,+1G (upright),Test Run 67
0.09889753360993905,14.44163201376802,T105N06+1GFR085,0.6,+1G (upright),Test Run 67
0.09889753360993905,14.44652550742027,T105N06+1GFR085,0.6,+1G (upright),Test Run 67
0.09889753360993905,14.44987023398277,T105N06+1GFR085,0.6,+1G (upright),Test Run 67
0.09965924309180697,14.45322716757652,T105N06+1GFR085,0.6,+1G (upright),Test Run 67
0.09953894959359257,14.45687401816252,T105N06+1GFR085,0.6,+1G (upright),Test Run 67
0.09953894959359257,14.46074669882652,T105N06+1GFR085,0.6,+1G (upright),Test Run 67
0.09997995108363159,14.463500910252396,T105N06+1GFR085,0.6,+1G (upright),Test Run 67
0.10014026774450524,14.46809990927577,T105N06+1GFR085,0.6,+1G (upright),Test Run 67
0.10014026774450524,14.472131281346146,T105N06+1GFR085,0.6,+1G (upright),Test Run 67
0.10014026774450524,14.47384484335777,T105N06+1GFR085,0.6,+1G (upright),Test Run 67
0.10090197722637301,14.481359796971145,T105N06+1GFR085,0.6,+1G (upright),Test Run 67
0.10090197722637301,14.48442071005702,T105N06+1GFR085,0.6,+1G (upright),Test Run 67
0.10094207505911384,14.487824945896895,T105N06+1GFR085,0.6,+1G (upright),Test Run 67
0.10138300187907542,14.48980401083827,T105N06+1GFR085,0.6,+1G (upright),Test Run 67
0.10150329537728968,14.493882685154645,T105N06+1GFR085,0.6,+1G (upright),Test Run 67
0.10150329537728968,14.49663537070152,T105N06+1GFR085,0.6,+1G (upright),Test Run 67
0.10154339321002652,14.50112755820152,T105N06+1GFR085,0.6,+1G (upright),Test Run 67
0.10214471136094319,14.504621820896896,T105N06+1GFR085,0.6,+1G (upright),Test Run 67
0.10214471136094319,14.508869867771896,T105N06+1GFR085,0.6,+1G (upright),Test Run 67
0.10226500485915758,14.513325434178146,T105N06+1GFR085,0.6,+1G (upright),Test Run 67
0.10250551718550878,14.517422419041395,T105N06+1GFR085,0.6,+1G (upright),Test Run 67
0.10250551718550878,14.519357233494521,T105N06+1GFR085,0.6,+1G (upright),Test Run 67
0.10246541935276794,14.523693781346145,T105N06+1GFR085,0.6,+1G (upright),Test Run 67
0.10222490702642073,14.527905207127395,T105N06+1GFR085,0.6,+1G (upright),Test Run 67
0.1027861273445967,14.53218224570152,T105N06+1GFR085,0.6,+1G (upright),Test Run 67
0.1027861273445967,14.533111505955521,T105N06+1GFR085,0.6,+1G (upright),Test Run 67
0.1029464440054702,14.537332087010146,T105N06+1GFR085,0.6,+1G (upright),Test Run 67
0.10306673750368461,14.540966730564895,T105N06+1GFR085,0.6,+1G (upright),Test Run 67
0.10306673750368461,14.54348290488127,T105N06+1GFR085,0.6,+1G (upright),Test Run 67
0.10346764116098692,14.54789269492027,T105N06+1GFR085,0.6,+1G (upright),Test Run 67
0.10326715199729497,14.55029900595552,T105N06+1GFR085,0.6,+1G (upright),Test Run 67
0.10326715199729497,14.55431359335777,T105N06+1GFR085,0.6,+1G (upright),Test Run 67
0.1039486658136852,14.557640009373396,T105N06+1GFR085,0.6,+1G (upright),Test Run 67
0.10386847014821163,14.56203759238127,T105N06+1GFR085,0.6,+1G (upright),Test Run 67
0.10422927597277723,14.56497490927577,T105N06+1GFR085,0.6,+1G (upright),Test Run 67
0.10422927597277723,14.56729424521327,T105N06+1GFR085,0.6,+1G (upright),Test Run 67
0.10454998396460186,14.571496515721146,T105N06+1GFR085,0.6,+1G (upright),Test Run 67
0.1043094716382508,14.57511132285002,T105N06+1GFR085,0.6,+1G (upright),Test Run 67
0.1043094716382508,14.57884972617027,T105N06+1GFR085,0.6,+1G (upright),Test Run 67
0.1048706919564306,14.58269951865077,T105N06+1GFR085,0.6,+1G (upright),Test Run 67
0.104990985454645,14.58536828085777,T105N06+1GFR085,0.6,+1G (upright),Test Run 67
0.10543191227460656,14.588752680271895,T105N06+1GFR085,0.6,+1G (upright),Test Run 67
0.10543191227460656,14.590917902439895,T105N06+1GFR085,0.6,+1G (upright),Test Run 67
0.10551210794008013,14.592756586521896,T105N06+1GFR085,0.6,+1G (upright),Test Run 67
0.10539188911194732,14.598596125096146,T105N06+1GFR085,0.6,+1G (upright),Test Run 67
0.10539188911194732,14.60087121054527,T105N06+1GFR085,0.6,+1G (upright),Test Run 67
0.10615352392373364,14.604583673924271,T105N06+1GFR085,0.6,+1G (upright),Test Run 67
0.10595310943012327,14.60767052695152,T105N06+1GFR085,0.6,+1G (upright),Test Run 67
0.10595310943012327,14.61012871786952,T105N06+1GFR085,0.6,+1G (upright),Test Run 67
0.1063940362500847,14.613804560154644,T105N06+1GFR085,0.6,+1G (upright),Test Run 67
0.106794939907387,14.615811090916395,T105N06+1GFR085,0.6,+1G (upright),Test Run 67
0.1067548420746503,14.61995537802577,T105N06+1GFR085,0.6,+1G (upright),Test Run 67
0.1067548420746503,14.62325890585777,T105N06+1GFR085,0.6,+1G (upright),Test Run 67
0.10711564789921577,14.625111322850021,T105N06+1GFR085,0.6,+1G (upright),Test Run 67
0.106794939907387,14.628022699803145,T105N06+1GFR085,0.6,+1G (upright),Test Run 67
0.106794939907387,14.633331232518021,T105N06+1GFR085,0.6,+1G (upright),Test Run 67
0.10727596456008942,14.636230402439896,T105N06+1GFR085,0.6,+1G (upright),Test Run 67
0.10743635589104052,14.63885644003752,T105N06+1GFR085,0.6,+1G (upright),Test Run 67
0.10743635589104052,14.642324762791395,T105N06+1GFR085,0.6,+1G (upright),Test Run 67
0.10727596456008942,14.64369500204927,T105N06+1GFR085,0.6,+1G (upright),Test Run 67
0.10755664938925492,14.64853966757652,T105N06+1GFR085,0.6,+1G (upright),Test Run 67
0.10755664938925492,14.651260309666394,T105N06+1GFR085,0.6,+1G (upright),Test Run 67
0.10795747837647963,14.652973871678146,T105N06+1GFR085,0.6,+1G (upright),Test Run 67
0.10815796754017158,14.656050043553146,T105N06+1GFR085,0.6,+1G (upright),Test Run 67
0.10859889436013315,14.65841515585777,T105N06+1GFR085,0.6,+1G (upright),Test Run 67
0.10859889436013315,14.66316826865077,T105N06+1GFR085,0.6,+1G (upright),Test Run 67
0.10855879652739629,14.66515343710777,T105N06+1GFR085,0.6,+1G (upright),Test Run 67
0.10916011467830897,14.668029718846146,T105N06+1GFR085,0.6,+1G (upright),Test Run 67
0.10916011467830897,14.671765070408645,T105N06+1GFR085,0.6,+1G (upright),Test Run 67
0.10936060384200091,14.673774652928145,T105N06+1GFR085,0.6,+1G (upright),Test Run 67
0.10928040817652337,14.67625115439302,T105N06+1GFR085,0.6,+1G (upright),Test Run 67
0.10976143282922564,14.678375177830521,T105N06+1GFR085,0.6,+1G (upright),Test Run 67
0.10976143282922564,14.68255761191252,T105N06+1GFR085,0.6,+1G (upright),Test Run 67
0.10948082267013771,14.683929377049271,T105N06+1GFR085,0.6,+1G (upright),Test Run 67
0.11004211765839114,14.688413935154646,T105N06+1GFR085,0.6,+1G (upright),Test Run 67
0.11004211765839114,14.692234735935894,T105N06+1GFR085,0.6,+1G (upright),Test Run 67
0.11024253215200548,14.693307428807021,T105N06+1GFR085,0.6,+1G (upright),Test Run 67
0.1102024343192648,14.695861750096146,T105N06+1GFR085,0.6,+1G (upright),Test Run 67
0.1102024343192648,14.699182062596146,T105N06+1GFR085,0.6,+1G (upright),Test Run 67
0.1107636546374446,14.701452570408645,T105N06+1GFR085,0.6,+1G (upright),Test Run 67
0.11056324014383025,14.703295832127395,T105N06+1GFR085,0.6,+1G (upright),Test Run 67
0.11096414380113256,14.706310968846145,T105N06+1GFR085,0.6,+1G (upright),Test Run 67
0.11096414380113256,14.707029657810896,T105N06+1GFR085,0.6,+1G (upright),Test Run 67
0.11132487495562057,14.71109307333827,T105N06+1GFR085,0.6,+1G (upright),Test Run 67
0.11132487495562057,14.714782648533646,T105N06+1GFR085,0.6,+1G (upright),Test Run 67
0.11132487495562057,14.71720574423677,T105N06+1GFR085,0.6,+1G (upright),Test Run 67
0.11208658443748834,14.71946251913902,T105N06+1GFR085,0.6,+1G (upright),Test Run 67
0.11188616994387399,14.720942621678144,T105N06+1GFR085,0.6,+1G (upright),Test Run 67
0.11188616994387399,14.72465203329927,T105N06+1GFR085,0.6,+1G (upright),Test Run 67
0.11236719459657639,14.72696679160002,T105N06+1GFR085,0.6,+1G (upright),Test Run 67
0.1126478047556643,14.730538874119521,T105N06+1GFR085,0.6,+1G (upright),Test Run 67
0.11256760909018661,14.732099848240646,T105N06+1GFR085,0.6,+1G (upright),Test Run 67
0.11256760909018661,14.735119562596145,T105N06+1GFR085,0.6,+1G (upright),Test Run 67
0.11332931857205451,14.73728631064302,T105N06+1GFR085,0.6,+1G (upright),Test Run 67
0.11320902507384012,14.73878777548677,T105N06+1GFR085,0.6,+1G (upright),Test Run 67
0.11320902507384012,14.74221337363127,T105N06+1GFR085,0.6,+1G (upright),Test Run 67
0.11377032006209767,14.74467461630702,T105N06+1GFR085,0.6,+1G (upright),Test Run 67
0.11393063672297118,14.74780877158052,T105N06+1GFR085,0.6,+1G (upright),Test Run 67
0.11381034322475678,14.75037987753752,T105N06+1GFR085,0.6,+1G (upright),Test Run 67
0.11381034322475678,14.75189812704927,T105N06+1GFR085,0.6,+1G (upright),Test Run 67
0.1142112468820591,14.755740290135146,T105N06+1GFR085,0.6,+1G (upright),Test Run 67
0.11425134471479595,14.75638878867027,T105N06+1GFR085,0.6,+1G (upright),Test Run 67
0.11425134471479595,14.75823205038902,T105N06+1GFR085,0.6,+1G (upright),Test Run 67
0.11473236936749821,14.761013727635145,T105N06+1GFR085,0.6,+1G (upright),Test Run 67
0.11493285853119015,14.764253168553145,T105N06+1GFR085,0.6,+1G (upright),Test Run 67
0.11493285853119015,14.76719353720552,T105N06+1GFR085,0.6,+1G (upright),Test Run 67
0.11493285853119015,14.76968224570152,T105N06+1GFR085,0.6,+1G (upright),Test Run 67
0.11565439551023964,14.77123253867027,T105N06+1GFR085,0.6,+1G (upright),Test Run 67
0.11545398101662926,14.774519281834396,T105N06+1GFR085,0.6,+1G (upright),Test Run 67
0.11545398101662926,14.776304560154646,T105N06+1GFR085,0.6,+1G (upright),Test Run 67
0.11597510350206439,14.779186945408645,T105N06+1GFR085,0.6,+1G (upright),Test Run 67
0.11617559266575633,14.78187401816252,T105N06+1GFR085,0.6,+1G (upright),Test Run 67
0.11617559266575633,14.78373406454927,T105N06+1GFR085,0.6,+1G (upright),Test Run 67
0.11633590932662985,14.786013727635146,T105N06+1GFR085,0.6,+1G (upright),Test Run 67
0.11681700864940985,14.78654015585777,T105N06+1GFR085,0.6,+1G (upright),Test Run 67
0.11681700864940985,14.79087060019377,T105N06+1GFR085,0.6,+1G (upright),Test Run 67
0.11669671515119545,14.79158623740077,T105N06+1GFR085,0.6,+1G (upright),Test Run 67
0.11729803330211211,14.796040277928146,T105N06+1GFR085,0.6,+1G (upright),Test Run 67
0.11725793546937127,14.796823053807021,T105N06+1GFR085,0.6,+1G (upright),Test Run 67
0.11725793546937127,14.80114434286952,T105N06+1GFR085,0.6,+1G (upright),Test Run 67
0.11721783763663457,14.802123957127396,T105N06+1GFR085,0.6,+1G (upright),Test Run 67
0.11773903479215127,14.80419152304527,T105N06+1GFR085,0.6,+1G (upright),Test Run 67
0.11773903479215127,14.80462792441252,T105N06+1GFR085,0.6,+1G (upright),Test Run 67
0.11753854562845918,14.809121637791396,T105N06+1GFR085,0.6,+1G (upright),Test Run 67
0.11809984061671673,14.81044304892427,T105N06+1GFR085,0.6,+1G (upright),Test Run 67
0.11809984061671673,14.81198876425627,T105N06+1GFR085,0.6,+1G (upright),Test Run 67
0.1184205486085415,14.81420128867027,T105N06+1GFR085,0.6,+1G (upright),Test Run 67
0.11830025511032709,14.81703789755702,T105N06+1GFR085,0.6,+1G (upright),Test Run 67
0.11870115876763339,14.82066033408052,T105N06+1GFR085,0.6,+1G (upright),Test Run 67
0.11870115876763339,14.821919184178146,T105N06+1GFR085,0.6,+1G (upright),Test Run 67
0.11866106093489269,14.823037653416396,T105N06+1GFR085,0.6,+1G (upright),Test Run 67
0.11918218342033167,14.82502587363127,T105N06+1GFR085,0.6,+1G (upright),Test Run 67
0.11918218342033167,14.823860102146895,T105N06+1GFR085,0.6,+1G (upright),Test Run 67
0.1193425747512869,14.82822411581877,T105N06+1GFR085,0.6,+1G (upright),Test Run 67
0.11942269574668286,14.83012078329927,T105N06+1GFR085,0.6,+1G (upright),Test Run 67
0.12014430739580995,14.83144982382652,T105N06+1GFR085,0.6,+1G (upright),Test Run 67
0.12014430739580995,14.835061579197646,T105N06+1GFR085,0.6,+1G (upright),Test Run 67
0.11994389290219958,14.837414484471145,T105N06+1GFR085,0.6,+1G (upright),Test Run 67
0.12042491755490184,14.839854364842145,T105N06+1GFR085,0.6,+1G (upright),Test Run 67
0.12042491755490184,14.839819269627395,T105N06+1GFR085,0.6,+1G (upright),Test Run 67
0.12058530888585309,14.84141533896327,T105N06+1GFR085,0.6,+1G (upright),Test Run 67
0.12070552771398975,14.84379113242027,T105N06+1GFR085,0.6,+1G (upright),Test Run 67
0.12070552771398975,14.84754021689302,T105N06+1GFR085,0.6,+1G (upright),Test Run 67
0.12122672486950646,14.84768517538902,T105N06+1GFR085,0.6,+1G (upright),Test Run 67
0.1211064313712922,14.84951623007652,T105N06+1GFR085,0.6,+1G (upright),Test Run 67
0.12170774952220488,14.85247185751802,T105N06+1GFR085,0.6,+1G (upright),Test Run 67
0.12170774952220488,14.853240900486771,T105N06+1GFR085,0.6,+1G (upright),Test Run 67
0.12194826184855594,14.85476983115077,T105N06+1GFR085,0.6,+1G (upright),Test Run 67
0.12214875101224788,14.855682306736771,T105N06+1GFR085,0.6,+1G (upright),Test Run 67
0.12214875101224788,14.859448175877395,T105N06+1GFR085,0.6,+1G (upright),Test Run 67
0.122669873497687,14.86087334677577,T105N06+1GFR085,0.6,+1G (upright),Test Run 67
