Repository: schandel33/gitrep

# Nozzle Tensile Test Analysis

Stress-vs-strain analysis of tensile pulls across 4 nozzle sizes (0.6, 1.4,
2.2, 2.6 mm) x 2 print-gravity orientations (+1G upright / -1G inverted),
printed at 105 C with a 0.85 flow ratio.

## Data-quality issues found and how they're handled

1. **Load-cell zero offset.** 10 of 17 runs record small negative Load
   values for the first handful of samples (up to ~180, always <0.5% of the
   file) before the crosshead starts moving — load-cell noise around zero,
   not real load. The script computes the mean Load over all
   pre-motion samples (`Crosshead < crosshead_zero_threshold_mm`) and
   subtracts it from the whole run.
2.

File: nozzle_tensile_analysis/analysis_output/all_curves_tidy.csv (part 21 of 151)
Strain,Stress_MPa,condition,nozzle_mm,gravity,run
0.12238926333859909,14.863198786228896,T105N06+1GFR085,0.6,+1G (upright),Test Run 67
0.12238926333859909,14.865490656346145,T105N06+1GFR085,0.6,+1G (upright),Test Run 67
0.1230306793222526,14.86619256064302,T105N06+1GFR085,0.6,+1G (upright),Test Run 67
0.12323109381586296,14.86759179160002,T105N06+1GFR085,0.6,+1G (upright),Test Run 67
0.12339148514681805,14.869436579197645,T105N06+1GFR085,0.6,+1G (upright),Test Run 67
0.12339148514681805,14.87112267538902,T105N06+1GFR085,0.6,+1G (upright),Test Run 67
0.12367209530590596,14.871162348240645,T105N06+1GFR085,0.6,+1G (upright),Test Run 67
0.12371219313864282,14.875549250096146,T105N06+1GFR085,0.6,+1G (upright),Test Run 67
0.12371219313864282,14.87708886191252,T105N06+1GFR085,0.6,+1G (upright),Test Run 67
0.12415311995860438,14.87834923788902,T105N06+1GFR085,0.6,+1G (upright),Test Run 67
0.12427341345681864,14.881469660252396,T105N06+1GFR085,0.6,+1G (upright),Test Run 67
0.1243535344522146,14.88212578818202,T105N06+1GFR085,0.6,+1G (upright),Test Run 67
0.1243535344522146,14.88390496298677,T105N06+1GFR085,0.6,+1G (upright),Test Run 67
0.12475443810952104,14.88389123007652,T105N06+1GFR085,0.6,+1G (upright),Test Run 67
0.12455402361590669,14.886717157810896,T105N06+1GFR085,0.6,+1G (upright),Test Run 67
0.12455402361590669,14.889160089939896,T105N06+1GFR085,0.6,+1G (upright),Test Run 67
0.12503504826860895,14.891137629002396,T105N06+1GFR085,0.6,+1G (upright),Test Run 67
0.12519543959956006,14.89464562460777,T105N06+1GFR085,0.6,+1G (upright),Test Run 67
0.12519543959956006,14.893354731053146,T105N06+1GFR085,0.6,+1G (upright),Test Run 67
0.12531565842769687,14.896894770115646,T105N06+1GFR085,0.6,+1G (upright),Test Run 67
0.12579675775047672,14.89709160849452,T105N06+1GFR085,0.6,+1G (upright),Test Run 67
0.12555624542412566,14.89853661581877,T105N06+1GFR085,0.6,+1G (upright),Test Run 67
0.12555624542412566,14.900891046971145,T105N06+1GFR085,0.6,+1G (upright),Test Run 67
0.12603727007682794,14.901853876560896,T105N06+1GFR085,0.6,+1G (upright),Test Run 67
0.12635797806865268,14.90454247519377,T105N06+1GFR085,0.6,+1G (upright),Test Run 67
0.12635797806865268,14.904601984471146,T105N06+1GFR085,0.6,+1G (upright),Test Run 67
0.12635797806865268,14.90740197226402,T105N06+1GFR085,0.6,+1G (upright),Test Run 67
0.1268791005540918,14.908926325291395,T105N06+1GFR085,0.6,+1G (upright),Test Run 67
0.1268791005540918,14.911375360935896,T105N06+1GFR085,0.6,+1G (upright),Test Run 67
0.12679897955869585,14.912641840428146,T105N06+1GFR085,0.6,+1G (upright),Test Run 67
0.12719980854591642,14.915049677342145,T105N06+1GFR085,0.6,+1G (upright),Test Run 67
0.12736019987687167,14.915295343846145,T105N06+1GFR085,0.6,+1G (upright),Test Run 67
0.12736019987687167,14.916416864842144,T105N06+1GFR085,0.6,+1G (upright),Test Run 67
0.12752051653774518,14.919239740818771,T105N06+1GFR085,0.6,+1G (upright),Test Run 67
0.12784122452956995,14.920164423435896,T105N06+1GFR085,0.6,+1G (upright),Test Run 67
0.12784122452956995,14.921897821873396,T105N06+1GFR085,0.6,+1G (upright),Test Run 67
0.12792142019504749,14.92268670126802,T105N06+1GFR085,0.6,+1G (upright),Test Run 67
0.1284024448477459,14.92439568564302,T105N06+1GFR085,0.6,+1G (upright),Test Run 67
0.1287231528395745,14.925772028416395,T105N06+1GFR085,0.6,+1G (upright),Test Run 67
0.1287231528395745,14.92823632285002,T105N06+1GFR085,0.6,+1G (upright),Test Run 67
0.12896373983600332,14.929333429783645,T105N06+1GFR085,0.6,+1G (upright),Test Run 67
0.1294447644887057,14.931423883885145,T105N06+1GFR085,0.6,+1G (upright),Test Run 67
0.1294447644887057,14.93242638632652,T105N06+1GFR085,0.6,+1G (upright),Test Run 67
0.1293244709904872,14.932669001072645,T105N06+1GFR085,0.6,+1G (upright),Test Run 67
0.12992586381148558,14.93459923788902,T105N06+1GFR085,0.6,+1G (upright),Test Run 67
0.12992586381148558,14.93979638144377,T105N06+1GFR085,0.6,+1G (upright),Test Run 67
0.13004608263961823,14.936814814060895,T105N06+1GFR085,0.6,+1G (upright),Test Run 67
0.13000598480688152,14.940122919529646,T105N06+1GFR085,0.6,+1G (upright),Test Run 67
0.13040688846418383,14.941001825779646,T105N06+1GFR085,0.6,+1G (upright),Test Run 67
0.13040688846418383,14.943012934178146,T105N06+1GFR085,0.6,+1G (upright),Test Run 67
0.130366790631447,14.94435265585777,T105N06+1GFR085,0.6,+1G (upright),Test Run 67
0.130847889954227,14.943940668553145,T105N06+1GFR085,0.6,+1G (upright),Test Run 67
0.130847889954227,14.946130304783646,T105N06+1GFR085,0.6,+1G (upright),Test Run 67
0.130847889954227,14.94562218710777,T105N06+1GFR085,0.6,+1G (upright),Test Run 67
0.1312487189414477,14.946760492771896,T105N06+1GFR085,0.6,+1G (upright),Test Run 67
0.1312487189414477,14.95133202597502,T105N06+1GFR085,0.6,+1G (upright),Test Run 67
0.13168972043149071,14.950483637303146,T105N06+1GFR085,0.6,+1G (upright),Test Run 67
0.13160952476601318,14.953323297947644,T105N06+1GFR085,0.6,+1G (upright),Test Run 67
0.13197033059057878,14.95233758017427,T105N06+1GFR085,0.6,+1G (upright),Test Run 67
0.13197033059057878,14.953584223240645,T105N06+1GFR085,0.6,+1G (upright),Test Run 67
0.13205052625605632,14.957771234959395,T105N06+1GFR085,0.6,+1G (upright),Test Run 67
0.1322910385824034,14.956799250096145,T105N06+1GFR085,0.6,+1G (upright),Test Run 67
0.1322910385824034,14.958828669041395,T105N06+1GFR085,0.6,+1G (upright),Test Run 67
0.1327720632351058,14.959597712010146,T105N06+1GFR085,0.6,+1G (upright),Test Run 67
0.13257164874149543,14.960546808689895,T105N06+1GFR085,0.6,+1G (upright),Test Run 67
0.13313286905967125,14.96201317831877,T105N06+1GFR085,0.6,+1G (upright),Test Run 67
0.13313286905967125,14.96343682333827,T105N06+1GFR085,0.6,+1G (upright),Test Run 67
0.13321306472514483,14.962976007908646,T105N06+1GFR085,0.6,+1G (upright),Test Run 67
0.13357387054971043,14.964497309178146,T105N06+1GFR085,0.6,+1G (upright),Test Run 67
0.13357387054971043,14.96644738242027,T105N06+1GFR085,0.6,+1G (upright),Test Run 67
0.13397469953693514,14.96675255820152,T105N06+1GFR085,0.6,+1G (upright),Test Run 67
0.13385448070879832,14.96858056113127,T105N06+1GFR085,0.6,+1G (upright),Test Run 67
0.13385448070879832,14.97050164267427,T105N06+1GFR085,0.6,+1G (upright),Test Run 67
0.13425538436610462,14.97138817831877,T105N06+1GFR085,0.6,+1G (upright),Test Run 67
0.1342954075287639,14.97234795615077,T105N06+1GFR085,0.6,+1G (upright),Test Run 67
0.13453599452519255,14.975202875584396,T105N06+1GFR085,0.6,+1G (upright),Test Run 67
0.13453599452519255,14.97576592490077,T105N06+1GFR085,0.6,+1G (upright),Test Run 67
0.13493682351241326,14.97692559286952,T105N06+1GFR085,0.6,+1G (upright),Test Run 67
0.13477650685153975,14.97641289755702,T105N06+1GFR085,0.6,+1G (upright),Test Run 67
0.13477650685153975,14.979074030369521,T105N06+1GFR085,0.6,+1G (upright),Test Run 67
0.1353778250024564,14.980725031346145,T105N06+1GFR085,0.6,+1G (upright),Test Run 67
0.13541792283519327,14.97952111288902,T105N06+1GFR085,0.6,+1G (upright),Test Run 67
0.13541792283519327,14.981069879978895,T105N06+1GFR085,0.6,+1G (upright),Test Run 67
0.13585884965515468,14.98281701132652,T105N06+1GFR085,0.6,+1G (upright),Test Run 67
0.1365002656388082,14.98309014365077,T105N06+1GFR085,0.6,+1G (upright),Test Run 67
0.1363399489779347,14.983926325291396,T105N06+1GFR085,0.6,+1G (upright),Test Run 67
0.1363399489779347,14.986743097752395,T105N06+1GFR085,0.6,+1G (upright),Test Run 67
0.13698136496158805,14.987385492771896,T105N06+1GFR085,0.6,+1G (upright),Test Run 67
0.13710158378972487,14.987524347752395,T105N06+1GFR085,0.6,+1G (upright),Test Run 67
0.13710158378972487,14.98829949423677,T105N06+1GFR085,0.6,+1G (upright),Test Run 67
0.13730207295341681,14.99005730673677,T105N06+1GFR085,0.6,+1G (upright),Test Run 67
0.1379434889370703,14.990295343846146,T105N06+1GFR085,0.6,+1G (upright),Test Run 67
0.13790339110432948,14.99310448691252,T105N06+1GFR085,0.6,+1G (upright),Test Run 67
0.13790339110432948,14.991609125584395,T105N06+1GFR085,0.6,+1G (upright),Test Run 67
0.1384245135897686,14.994273310154645,T105N06+1GFR085,0.6,+1G (upright),Test Run 67
0.13858490492072384,14.995045404881271,T105N06+1GFR085,0.6,+1G (upright),Test Run 67
0.13858490492072384,14.994685297459394,T105N06+1GFR085,0.6,+1G (upright),Test Run 67
0.1387853194143342,14.99629357382652,T105N06+1GFR085,0.6,+1G (upright),Test Run 67
0.1392263209043772,14.99646599814302,T105N06+1GFR085,0.6,+1G (upright),Test Run 67
0.1392263209043772,14.99889367148277,T105N06+1GFR085,0.6,+1G (upright),Test Run 67
0.13906592957342212,14.99807274863127,T105N06+1GFR085,0.6,+1G (upright),Test Run 67
0.13966724772433878,14.998814325779644,T105N06+1GFR085,0.6,+1G (upright),Test Run 67
0.13954702889620196,14.99949334189302,T105N06+1GFR085,0.6,+1G (upright),Test Run 67
0.13954702889620196,15.001801996678145,T105N06+1GFR085,0.6,+1G (upright),Test Run 67
0.13978754122255316,15.00290978476402,T105N06+1GFR085,0.6,+1G (upright),Test Run 67
0.14026856587525144,15.00343926474452,T105N06+1GFR085,0.6,+1G (upright),Test Run 67
0.14026856587525144,15.004011469334396,T105N06+1GFR085,0.6,+1G (upright),Test Run 67
0.14014834704711862,15.00323937460777,T105N06+1GFR085,0.6,+1G (upright),Test Run 67
0.1405892738670802,15.00652306601402,T105N06+1GFR085,0.6,+1G (upright),Test Run 67
0.1405892738670802,15.007080011814896,T105N06+1GFR085,0.6,+1G (upright),Test Run 67
0.14066946953255774,15.006516962498395,T105N06+1GFR085,0.6,+1G (upright),Test Run 67
0.14082978619343126,15.009106379002395,T105N06+1GFR085,0.6,+1G (upright),Test Run 67
0.14131088551620727,15.010386591404645,T105N06+1GFR085,0.6,+1G (upright),Test Run 67
0.14131088551620727,15.008283930271896,T105N06+1GFR085,0.6,+1G (upright),Test Run 67
0.1412306898507337,15.00929863974452,T105N06+1GFR085,0.6,+1G (upright),Test Run 67
0.14179191016890952,15.011656122654646,T105N06+1GFR085,0.6,+1G (upright),Test Run 67
0.14179191016890952,15.011144953221145,T105N06+1GFR085,0.6,+1G (upright),Test Run 67
0.14191220366712393,15.013536005467145,T105N06+1GFR085,0.6,+1G (upright),Test Run 67
0.14231310732442623,15.013877802342146,T105N06+1GFR085,0.6,+1G (upright),Test Run 67
0.14231310732442623,15.016718988865644,T105N06+1GFR085,0.6,+1G (upright),Test Run 67
0.142633815316255,15.01488488242027,T105N06+1GFR085,0.6,+1G (upright),Test Run 67
0.14283422980986535,15.01678917929527,T105N06+1GFR085,0.6,+1G (upright),Test Run 67
0.14339545012804117,15.017878656834394,T105N06+1GFR085,0.6,+1G (upright),Test Run 67
0.14339545012804117,15.01671746298677,T105N06+1GFR085,0.6,+1G (upright),Test Run 67
0.1433152544625676,15.01735985800627,T105N06+1GFR085,0.6,+1G (upright),Test Run 67
0.14351574362625558,15.018997126072644,T105N06+1GFR085,0.6,+1G (upright),Test Run 67
0.14351574362625558,15.01802361533052,T105N06+1GFR085,0.6,+1G (upright),Test Run 67
0.14395667044621713,15.02054131552577,T105N06+1GFR085,0.6,+1G (upright),Test Run 67
0.1440368661116947,15.02181542441252,T105N06+1GFR085,0.6,+1G (upright),Test Run 67
0.14455798859713379,15.02369988486177,T105N06+1GFR085,0.6,+1G (upright),Test Run 67
0.14455798859713379,15.02302697226402,T105N06+1GFR085,0.6,+1G (upright),Test Run 67
0.1447183799280889,15.022737055271895,T105N06+1GFR085,0.6,+1G (upright),Test Run 67
0.1448386734263033,15.02515099570152,T105N06+1GFR085,0.6,+1G (upright),Test Run 67
0.1448386734263033,15.02488701865077,T105N06+1GFR085,0.6,+1G (upright),Test Run 67
0.14556021040535277,15.02543328329927,T105N06+1GFR085,0.6,+1G (upright),Test Run 67
0.14539989374447926,15.027151422947645,T105N06+1GFR085,0.6,+1G (upright),Test Run 67
0.14539989374447926,15.027075129002395,T105N06+1GFR085,0.6,+1G (upright),Test Run 67
0.14604130972813262,15.028225641697645,T105N06+1GFR085,0.6,+1G (upright),Test Run 67
0.14620162638900627,15.02805626913902,T105N06+1GFR085,0.6,+1G (upright),Test Run 67
0.14620162638900627,15.027944879978895,T105N06+1GFR085,0.6,+1G (upright),Test Run 67
0.1464020408826165,15.030163507908645,T105N06+1GFR085,0.6,+1G (upright),Test Run 67
0.1468831402053965,15.02877343222502,T105N06+1GFR085,0.6,+1G (upright),Test Run 67
0.1470034337036109,15.030609064549271,T105N06+1GFR085,0.6,+1G (upright),Test Run 67
0.1470034337036109,15.03134453818202,T105N06+1GFR085,0.6,+1G (upright),Test Run 67
0.14720384819722526,15.03184502646327,T105N06+1GFR085,0.6,+1G (upright),Test Run 67
0.14764477501718667,15.03171532675627,T105N06+1GFR085,0.6,+1G (upright),Test Run 67
0.14764477501718667,15.033264093846146,T105N06+1GFR085,0.6,+1G (upright),Test Run 67
0.14756465402178673,15.032412653416396,T105N06+1GFR085,0.6,+1G (upright),Test Run 67
0.14808577650722585,15.03298028036952,T105N06+1GFR085,0.6,+1G (upright),Test Run 67
0.14808577650722585,15.03564904257652,T105N06+1GFR085,0.6,+1G (upright),Test Run 67
0.14820607000544023,15.03278954550627,T105N06+1GFR085,0.6,+1G (upright),Test Run 67
0.14832628883357704,15.034226923435895,T105N06+1GFR085,0.6,+1G (upright),Test Run 67
0.14884748598909375,15.036006098240644,T105N06+1GFR085,0.6,+1G (upright),Test Run 67
0.14884748598909375,15.038642816990645,T105N06+1GFR085,0.6,+1G (upright),Test Run 67
0.14848668016452815,15.037329035252395,T105N06+1GFR085,0.6,+1G (upright),Test Run 67
0.1489677048172304,15.037861566990646,T105N06+1GFR085,0.6,+1G (upright),Test Run 67
0.1489677048172304,15.038459711521895,T105N06+1GFR085,0.6,+1G (upright),Test Run 67
0.1490479004827081,15.03877862021327,T105N06+1GFR085,0.6,+1G (upright),Test Run 67
0.14920821714358162,15.03847344443202,T105N06+1GFR085,0.6,+1G (upright),Test Run 67
0.14920821714358162,15.041177301853896,T105N06+1GFR085,0.6,+1G (upright),Test Run 67
0.14976951213183504,15.040455561131271,T105N06+1GFR085,0.6,+1G (upright),Test Run 67
0.15001002445818623,15.041038446873396,T105N06+1GFR085,0.6,+1G (upright),Test Run 67
0.15001002445818623,15.041262751072646,T105N06+1GFR085,0.6,+1G (upright),Test Run 67
0.15033073245001496,15.04177697226402,T105N06+1GFR085,0.6,+1G (upright),Test Run 67
0.15077165926997654,15.04112237021327,T105N06+1GFR085,0.6,+1G (upright),Test Run 67
0.15065144044183973,15.041841059178145,T105N06+1GFR085,0.6,+1G (upright),Test Run 67
0.15065144044183973,15.04319298788902,T105N06+1GFR085,0.6,+1G (upright),Test Run 67
0.15121266076001555,15.043199091404645,T105N06+1GFR085,0.6,+1G (upright),Test Run 67
0.15129285642549326,15.044302301853895,T105N06+1GFR085,0.6,+1G (upright),Test Run 67
0.15129285642549326,15.04611504599452,T105N06+1GFR085,0.6,+1G (upright),Test Run 67
0.15165366225005872,15.044677668064896,T105N06+1GFR085,0.6,+1G (upright),Test Run 67
0.1520143934045426,15.045541315525771,T105N06+1GFR085,0.6,+1G (upright),Test Run 67
0.15209458907002027,15.045913629978894,T105N06+1GFR085,0.6,+1G (upright),Test Run 67
0.15209458907002027,15.045643549412521,T105N06+1GFR085,0.6,+1G (upright),Test Run 67
0.15273600505367366,15.04736931845552,T105N06+1GFR085,0.6,+1G (upright),Test Run 67
0.15245539489458573,15.046443109959394,T105N06+1GFR085,0.6,+1G (upright),Test Run 67
0.15245539489458573,15.04734490439302,T105N06+1GFR085,0.6,+1G (upright),Test Run 67
0.1528963963846249,15.047053461521894,T105N06+1GFR085,0.6,+1G (upright),Test Run 67
0.15325712753911275,15.047846918553144,T105N06+1GFR085,0.6,+1G (upright),Test Run 67
0.15325712753911275,15.04846795126802,T105N06+1GFR085,0.6,+1G (upright),Test Run 67
0.15329722537184962,15.047058039158646,T105N06+1GFR085,0.6,+1G (upright),Test Run 67
0.15385844569002544,15.050689630955521,T105N06+1GFR085,0.6,+1G (upright),Test Run 67
0.15385844569002544,15.049348383396895,T105N06+1GFR085,0.6,+1G (upright),Test Run 67
0.15385844569002544,15.049203424900771,T105N06+1GFR085,0.6,+1G (upright),Test Run 67
0.15421925151459104,15.05035851523277,T105N06+1GFR085,0.6,+1G (upright),Test Run 67
0.15441974067828299,15.05042870566252,T105N06+1GFR085,0.6,+1G (upright),Test Run 67
0.15441974067828299,15.05106804892427,T105N06+1GFR085,0.6,+1G (upright),Test Run 67
0.15449986167367893,15.05114434286952,T105N06+1GFR085,0.6,+1G (upright),Test Run 67
0.15478047183276686,15.05257256552577,T105N06+1GFR085,0.6,+1G (upright),Test Run 67
0.15478047183276686,15.05135949179527,T105N06+1GFR085,0.6,+1G (upright),Test Run 67
0.15490076533098127,15.05145867392427,T105N06+1GFR085,0.6,+1G (upright),Test Run 67
0.15518137549006916,15.05205681845552,T105N06+1GFR085,0.6,+1G (upright),Test Run 67
0.15558227914737546,15.053782587498395,T105N06+1GFR085,0.6,+1G (upright),Test Run 67
0.15558227914737546,15.051806574314895,T105N06+1GFR085,0.6,+1G (upright),Test Run 67
0.15578269364098582,15.053266840428146,T105N06+1GFR085,0.6,+1G (upright),Test Run 67
0.156223695131029,15.052668695896894,T105N06+1GFR085,0.6,+1G (upright),Test Run 67
0.156223695131029,15.054675226658645,T105N06+1GFR085,0.6,+1G (upright),Test Run 67
0.1564642074573762,15.05367882773277,T105N06+1GFR085,0.6,+1G (upright),Test Run 67
0.1567448176164641,15.053543024510144,T105N06+1GFR085,0.6,+1G (upright),Test Run 67
0.15706552560829284,15.052842646092145,T105N06+1GFR085,0.6,+1G (upright),Test Run 67
0.15706552560829284,15.054893427342146,T105N06+1GFR085,0.6,+1G (upright),Test Run 67
0.1571457212737704,15.05517724081877,T105N06+1GFR085,0.6,+1G (upright),Test Run 67
0.15754662493107272,15.05444939658052,T105N06+1GFR085,0.6,+1G (upright),Test Run 67
0.15754662493107272,15.05417168661952,T105N06+1GFR085,0.6,+1G (upright),Test Run 67
0.15766684375920553,15.055297785252396,T105N06+1GFR085,0.6,+1G (upright),Test Run 67
0.15770694159194623,15.05708458945152,T105N06+1GFR085,0.6,+1G (upright),Test Run 67
0.15770694159194623,15.053063898533646,T105N06+1GFR085,0.6,+1G (upright),Test Run 67
0.15814794308198538,15.05558312460777,T105N06+1GFR085,0.6,+1G (upright),Test Run 67
0.15810784524924854,15.056420832127396,T105N06+1GFR085,0.6,+1G (upright),Test Run 67
0.1587893590656389,15.05706933066252,T105N06+1GFR085,0.6,+1G (upright),Test Run 67
0.1587893590656389,15.05653985068202,T105N06+1GFR085,0.6,+1G (upright),Test Run 67
0.15886948006103885,15.057864313572646,T105N06+1GFR085,0.6,+1G (upright),Test Run 67
0.15923028588560031,15.05712578818202,T105N06+1GFR085,0.6,+1G (upright),Test Run 67
0.15923028588560031,15.05896599814302,T105N06+1GFR085,0.6,+1G (upright),Test Run 67
0.15967128737564346,15.058132868260145,T105N06+1GFR085,0.6,+1G (upright),Test Run 67
0.15955099387742908,15.058323603123394,T105N06+1GFR085,0.6,+1G (upright),Test Run 67
0.15955099387742908,15.05776818320152,T105N06+1GFR085,0.6,+1G (upright),Test Run 67
0.15999199536746822,15.05612023398277,T105N06+1GFR085,0.6,+1G (upright),Test Run 67
0.16015231202834174,15.05713494345552,T105N06+1GFR085,0.6,+1G (upright),Test Run 67
0.1604730200201705,15.058254938572645,T105N06+1GFR085,0.6,+1G (upright),Test Run 67
0.1604730200201705,15.05903924033052,T105N06+1GFR085,0.6,+1G (upright),Test Run 67
0.16063341135112175,15.05859063193202,T105N06+1GFR085,0.6,+1G (upright),Test Run 67
0.1608338258447361,15.06029503867027,T105N06+1GFR085,0.6,+1G (upright),Test Run 67
0.1608338258447361,15.05881035849452,T105N06+1GFR085,0.6,+1G (upright),Test Run 67
0.16139504616291192,15.05882256552577,T105N06+1GFR085,0.6,+1G (upright),Test Run 67
0.1615153396611263,15.06067345663902,T105N06+1GFR085,0.6,+1G (upright),Test Run 67
0.16195626648108774,15.05739892050627,T105N06+1GFR085,0.6,+1G (upright),Test Run 67
0.16195626648108774,15.05845330283052,T105N06+1GFR085,0.6,+1G (upright),Test Run 67
0.16243736580386772,15.05967400595552,T105N06+1GFR085,0.6,+1G (upright),Test Run 67
0.16271797596295565,15.060229425877395,T105N06+1GFR085,0.6,+1G (upright),Test Run 67
0.16271797596295565,15.059483271092144,T105N06+1GFR085,0.6,+1G (upright),Test Run 67
0.1633192941138723,15.05915978476402,T105N06+1GFR085,0.6,+1G (upright),Test Run 67
0.1633192941138723,15.059321527928144,T105N06+1GFR085,0.6,+1G (upright),Test Run 67
0.1633192941138723,15.06028283163902,T105N06+1GFR085,0.6,+1G (upright),Test Run 67
0.1636800999384379,15.058935480564895,T105N06+1GFR085,0.6,+1G (upright),Test Run 67
0.16412102675839935,15.06005089804527,T105N06+1GFR085,0.6,+1G (upright),Test Run 67
0.16412102675839935,15.061025934666395,T105N06+1GFR085,0.6,+1G (upright),Test Run 67
0.16424132025661373,15.059484796971145,T105N06+1GFR085,0.6,+1G (upright),Test Run 67
0.16452193041570165,15.060008173435895,T105N06+1GFR085,0.6,+1G (upright),Test Run 67
0.16480254057478955,15.05927117392427,T105N06+1GFR085,0.6,+1G (upright),Test Run 67
0.16480254057478955,15.05837853476402,T105N06+1GFR085,0.6,+1G (upright),Test Run 67
0.16488273624026725,15.05921776816252,T105N06+1GFR085,0.6,+1G (upright),Test Run 67
0.1650831507338776,15.06048272177577,T105N06+1GFR085,0.6,+1G (upright),Test Run 67
0.1650831507338776,15.06146843954927,T105N06+1GFR085,0.6,+1G (upright),Test Run 67
0.16520344423209202,15.05981896445152,T105N06+1GFR085,0.6,+1G (upright),Test Run 67
0.1655241522239206,15.060276728123394,T105N06+1GFR085,0.6,+1G (upright),Test Run 67
0.1655241522239206,15.061103754490645,T105N06+1GFR085,0.6,+1G (upright),Test Run 67
0.16604527470935973,15.06212761923677,T105N06+1GFR085,0.6,+1G (upright),Test Run 67
0.16584486021574538,15.06025994345552,T105N06+1GFR085,0.6,+1G (upright),Test Run 67
0.1663258848684478,15.059512262791396,T105N06+1GFR085,0.6,+1G (upright),Test Run 67
0.1663258848684478,15.059658747166395,T105N06+1GFR085,0.6,+1G (upright),Test Run 67
0.1666064950275357,15.059793024510146,T105N06+1GFR085,0.6,+1G (upright),Test Run 67
0.1668871798567012,15.061282282322646,T105N06+1GFR085,0.6,+1G (upright),Test Run 67
0.1668871798567012,15.060351496189895,T105N06+1GFR085,0.6,+1G (upright),Test Run 67
0.16728800884392592,15.061619501560894,T105N06+1GFR085,0.6,+1G (upright),Test Run 67
0.16736820450940346,15.061091547459394,T105N06+1GFR085,0.6,+1G (upright),Test Run 67
0.16736820450940346,15.060902338475021,T105N06+1GFR085,0.6,+1G (upright),Test Run 67
0.16768891250122822,15.05924218222502,T105N06+1GFR085,0.6,+1G (upright),Test Run 67
0.16796952266031615,15.059944086521895,T105N06+1GFR085,0.6,+1G (upright),Test Run 67
0.16829023065214488,15.059927301853895,T105N06+1GFR085,0.6,+1G (upright),Test Run 67
0.16829023065214488,15.059223871678146,T105N06+1GFR085,0.6,+1G (upright),Test Run 67
0.16869113430944718,15.059870844334394,T105N06+1GFR085,0.6,+1G (upright),Test Run 67
0.16869113430944718,15.059976129978896,T105N06+1GFR085,0.6,+1G (upright),Test Run 67
0.16869113430944718,15.058093195408645,T105N06+1GFR085,0.6,+1G (upright),Test Run 67
0.16913206112940876,15.06029503867027,T105N06+1GFR085,0.6,+1G (upright),Test Run 67
0.1693325502931007,15.06019738242027,T105N06+1GFR085,0.6,+1G (upright),Test Run 67
0.1696131604521886,15.05741112753752,T105N06+1GFR085,0.6,+1G (upright),Test Run 67
0.1696131604521886,15.056970148533646,T105N06+1GFR085,0.6,+1G (upright),Test Run 67
0.17009418510489088,15.05611718222502,T105N06+1GFR085,0.6,+1G (upright),Test Run 67
0.16993386844401737,15.057981806248396,T105N06+1GFR085,0.6,+1G (upright),Test Run 67
0.16993386844401737,15.05704033896327,T105N06+1GFR085,0.6,+1G (upright),Test Run 67
0.1704549909294525,15.055735712498395,T105N06+1GFR085,0.6,+1G (upright),Test Run 67
0.17053518659493003,15.059558039158645,T105N06+1GFR085,0.6,+1G (upright),Test Run 67
0.17053518659493003,15.057945185154646,T105N06+1GFR085,0.6,+1G (upright),Test Run 67
0.17093601558215477,15.05935967490077,T105N06+1GFR085,0.6,+1G (upright),Test Run 67
0.1714171149049346,15.057246332615644,T105N06+1GFR085,0.6,+1G (upright),Test Run 67
0.17153740840314902,15.057347040623394,T105N06+1GFR085,0.6,+1G (upright),Test Run 67
0.17153740840314902,15.057922296971146,T105N06+1GFR085,0.6,+1G (upright),Test Run 67
0.17205853088858813,15.057464533299271,T105N06+1GFR085,0.6,+1G (upright),Test Run 67
0.17217874971672095,15.059020929783646,T105N06+1GFR085,0.6,+1G (upright),Test Run 67
0.17217874971672095,15.056799250096145,T105N06+1GFR085,0.6,+1G (upright),Test Run 67
0.17237923888041287,15.057896357029644,T105N06+1GFR085,0.6,+1G (upright),Test Run 67
0.172900361365852,15.057200556248395,T105N06+1GFR085,0.6,+1G (upright),Test Run 67
0.172900361365852,15.05639794394377,T105N06+1GFR085,0.6,+1G (upright),Test Run 67
0.17294045919858872,15.05520470663902,T105N06+1GFR085,0.6,+1G (upright),Test Run 67
0.17338146068863186,15.05558312460777,T105N06+1GFR085,0.6,+1G (upright),Test Run 67
0.17338146068863186,15.056976252049271,T105N06+1GFR085,0.6,+1G (upright),Test Run 67
0.17386248534133014,15.05669396445152,T105N06+1GFR085,0.6,+1G (upright),Test Run 67
0.1738223875085934,15.05654748007652,T105N06+1GFR085,0.6,+1G (upright),Test Run 67
0.1738223875085934,15.056751947850021,T105N06+1GFR085,0.6,+1G (upright),Test Run 67
0.17426338899863658,15.056297235935896,T105N06+1GFR085,0.6,+1G (upright),Test Run 67
0.17490480498228994,15.055456476658645,T105N06+1GFR085,0.6,+1G (upright),Test Run 67
0.17474441365133483,15.057104425877395,T105N06+1GFR085,0.6,+1G (upright),Test Run 67
0.17474441365133483,15.055711298435895,T105N06+1GFR085,0.6,+1G (upright),Test Run 67
0.17514531730863717,15.05378563925627,T105N06+1GFR085,0.6,+1G (upright),Test Run 67
0.17562634196133942,15.05422509238127,T105N06+1GFR085,0.6,+1G (upright),Test Run 67
0.17562634196133942,15.05579979941252,T105N06+1GFR085,0.6,+1G (upright),Test Run 67
0.175706537626813,15.054869013279646,T105N06+1GFR085,0.6,+1G (upright),Test Run 67
0.17618763694959297,15.05354607626802,T105N06+1GFR085,0.6,+1G (upright),Test Run 67
0.17618763694959297,15.052662592381271,T105N06+1GFR085,0.6,+1G (upright),Test Run 67
0.17654836810408084,15.05217736288902,T105N06+1GFR085,0.6,+1G (upright),Test Run 67
0.1765083449414216,15.054077082127396,T105N06+1GFR085,0.6,+1G (upright),Test Run 67
0.1765083449414216,15.053137140721145,T105N06+1GFR085,0.6,+1G (upright),Test Run 67
0.17678895510050963,15.051116877049271,T105N06+1GFR085,0.6,+1G (upright),Test Run 67
0.17714968625499353,15.052014093846145,T105N06+1GFR085,0.6,+1G (upright),Test Run 67
0.17714968625499353,15.050512629002395,T105N06+1GFR085,0.6,+1G (upright),Test Run 67
0.17710966309233425,15.05129540488127,T105N06+1GFR085,0.6,+1G (upright),Test Run 67
0.17747039424682226,15.05032647177577,T105N06+1GFR085,0.6,+1G (upright),Test Run 67
0.17747039424682226,15.051121454685894,T105N06+1GFR085,0.6,+1G (upright),Test Run 67
0.17799159140233897,15.051635675877396,T105N06+1GFR085,0.6,+1G (upright),Test Run 67
0.17807171239773495,15.050500421971146,T105N06+1GFR085,0.6,+1G (upright),Test Run 67
0.17807171239773495,15.05067742392427,T105N06+1GFR085,0.6,+1G (upright),Test Run 67
0.17859290955325563,15.04962761923677,T105N06+1GFR085,0.6,+1G (upright),Test Run 67
0.178793324046866,15.049244623631271,T105N06+1GFR085,0.6,+1G (upright),Test Run 67
0.17903383637321707,15.048721247166394,T105N06+1GFR085,0.6,+1G (upright),Test Run 67
0.17903383637321707,15.047412043064895,T105N06+1GFR085,0.6,+1G (upright),Test Run 67
0.17963515452412973,15.049177484959396,T105N06+1GFR085,0.6,+1G (upright),Test Run 67
0.17959513136147062,15.04675438925627,T105N06+1GFR085,0.6,+1G (upright),Test Run 67
0.17959513136147062,15.045710688084394,T105N06+1GFR085,0.6,+1G (upright),Test Run 67
0.18011625384690974,15.045928888768021,T105N06+1GFR085,0.6,+1G (upright),Test Run 67
0.18007615601417287,15.04569695517427,T105N06+1GFR085,0.6,+1G (upright),Test Run 67
0.18007615601417287,15.04531395956877,T105N06+1GFR085,0.6,+1G (upright),Test Run 67
0.18043696183873847,15.04712365195152,T105N06+1GFR085,0.6,+1G (upright),Test Run 67
0.18079776766330394,15.046040277928146,T105N06+1GFR085,0.6,+1G (upright),Test Run 67
0.18079776766330394,15.043611078709395,T105N06+1GFR085,0.6,+1G (upright),Test Run 67
0.1809580843241776,15.04574425742027,T105N06+1GFR085,0.6,+1G (upright),Test Run 67
0.18119859665052468,15.044038324803145,T105N06+1GFR085,0.6,+1G (upright),Test Run 67
0.1817598916387822,15.043873529881271,T105N06+1GFR085,0.6,+1G (upright),Test Run 67
0.1817598916387822,15.04278710410002,T105N06+1GFR085,0.6,+1G (upright),Test Run 67
0.18188011046691888,15.042419367283646,T105N06+1GFR085,0.6,+1G (upright),Test Run 67
0.18244133078509484,15.041390924900771,T105N06+1GFR085,0.6,+1G (upright),Test Run 67
0.18244133078509484,15.042101984471145,T105N06+1GFR085,0.6,+1G (upright),Test Run 67
0.1827620387769196,15.040403681248396,T105N06+1GFR085,0.6,+1G (upright),Test Run 67
0.18272201561426035,15.041168146580521,T105N06+1GFR085,0.6,+1G (upright),Test Run 67
0.18272201561426035,15.04227898642427,T105N06+1GFR085,0.6,+1G (upright),Test Run 67
0.18336335692783626,15.04075158163902,T105N06+1GFR085,0.6,+1G (upright),Test Run 67
0.18384445625061613,15.040879755467145,T105N06+1GFR085,0.6,+1G (upright),Test Run 67
0.18384445625061613,15.039947443455521,T105N06+1GFR085,0.6,+1G (upright),Test Run 67
0.18392465191609367,15.038450556248396,T105N06+1GFR085,0.6,+1G (upright),Test Run 67
0.18420526207518173,15.03990929648277,T105N06+1GFR085,0.6,+1G (upright),Test Run 67
0.18420526207518173,15.036982660740644,T105N06+1GFR085,0.6,+1G (upright),Test Run 67
0.1846060910624023,15.038415461033646,T105N06+1GFR085,0.6,+1G (upright),Test Run 67
0.18468628672787998,15.03772423788902,T105N06+1GFR085,0.6,+1G (upright),Test Run 67
0.18468628672787998,15.036672907322645,T105N06+1GFR085,0.6,+1G (upright),Test Run 67
0.18508719038518232,15.039355402439895,T105N06+1GFR085,0.6,+1G (upright),Test Run 67
0.1858488251969725,15.03653710410002,T105N06+1GFR085,0.6,+1G (upright),Test Run 67
0.1858488251969725,15.03665459677577,T105N06+1GFR085,0.6,+1G (upright),Test Run 67
0.1858488251969725,15.03668664023277,T105N06+1GFR085,0.6,+1G (upright),Test Run 67
0.18612951002614211,15.036148004978894,T105N06+1GFR085,0.6,+1G (upright),Test Run 67
0.18612951002614211,15.033088617771895,T105N06+1GFR085,0.6,+1G (upright),Test Run 67
0.18645021801796688,15.03403924033052,T105N06+1GFR085,0.6,+1G (upright),Test Run 67
0.18665063251157724,15.03328240439302,T105N06+1GFR085,0.6,+1G (upright),Test Run 67
0.18665063251157724,15.033203058689896,T105N06+1GFR085,0.6,+1G (upright),Test Run 67
0.18705153616888354,15.033120661228896,T105N06+1GFR085,0.6,+1G (upright),Test Run 67
0.18757265865431852,15.03310235068202,T105N06+1GFR085,0.6,+1G (upright),Test Run 67
0.18757265865431852,15.03247674033052,T105N06+1GFR085,0.6,+1G (upright),Test Run 67
0.18773297531519217,15.033145075291396,T105N06+1GFR085,0.6,+1G (upright),Test Run 67
0.18805368330702094,15.031138544529645,T105N06+1GFR085,0.6,+1G (upright),Test Run 67
0.18805368330702094,15.03199914023277,T105N06+1GFR085,0.6,+1G (upright),Test Run 67
0.18837439129884553,15.030874567478895,T105N06+1GFR085,0.6,+1G (upright),Test Run 67
0.18873519712341114,15.028343134373396,T105N06+1GFR085,0.6,+1G (upright),Test Run 67
0.18873519712341114,15.03070214316252,T105N06+1GFR085,0.6,+1G (upright),Test Run 67
0.18893568628710308,15.02892296835777,T105N06+1GFR085,0.6,+1G (upright),Test Run 67
0.18953700443801974,15.02968438193202,T105N06+1GFR085,0.6,+1G (upright),Test Run 67
0.18953700443801974,15.028918390721145,T105N06+1GFR085,0.6,+1G (upright),Test Run 67
0.18965722326615256,15.028625421971146,T105N06+1GFR085,0.6,+1G (upright),Test Run 67
0.18997793125798132,15.02646630331877,T105N06+1GFR085,0.6,+1G (upright),Test Run 67
0.19025854141706924,15.02574151083827,T105N06+1GFR085,0.6,+1G (upright),Test Run 67
0.19025854141706924,15.024911432713271,T105N06+1GFR085,0.6,+1G (upright),Test Run 67
0.1902184435843284,15.02431023642427,T105N06+1GFR085,0.6,+1G (upright),Test Run 67
0.19053915157615714,15.02404931113127,T105N06+1GFR085,0.6,+1G (upright),Test Run 67
0.19053915157615714,15.02412713095552,T105N06+1GFR085,0.6,+1G (upright),Test Run 67
0.19081976173524506,15.02335656210777,T105N06+1GFR085,0.6,+1G (upright),Test Run 67
0.19122066539254737,15.02222130820152,T105N06+1GFR085,0.6,+1G (upright),Test Run 67
0.19122066539254737,15.02275078818202,T105N06+1GFR085,0.6,+1G (upright),Test Run 67
0.19182198354346416,15.022093134373396,T105N06+1GFR085,0.6,+1G (upright),Test Run 67
0.1920224727071561,15.02163537070152,T105N06+1GFR085,0.6,+1G (upright),Test Run 67
0.1920224727071561,15.019969110935895,T105N06+1GFR085,0.6,+1G (upright),Test Run 67
0.1921426915352888,15.019226007908646,T105N06+1GFR085,0.6,+1G (upright),Test Run 67
0.1927841075189423,15.01811211630702,T105N06+1GFR085,0.6,+1G (upright),Test Run 67
0.1927841075189423,15.01715691611177,T105N06+1GFR085,0.6,+1G (upright),Test Run 67
0.19282420535168313,15.016592340916395,T105N06+1GFR085,0.6,+1G (upright),Test Run 67
0.1933052300043814,15.016726618260146,T105N06+1GFR085,0.6,+1G (upright),Test Run 67
0.1933052300043814,15.01688378378752,T105N06+1GFR085,0.6,+1G (upright),Test Run 67
0.19366603582894687,15.016348200291395,T105N06+1GFR085,0.6,+1G (upright),Test Run 67
0.19390662282537566,15.013410883396896,T105N06+1GFR085,0.6,+1G (upright),Test Run 67
0.19418723298446358,15.01388848349452,T105N06+1GFR085,0.6,+1G (upright),Test Run 67
0.19418723298446358,15.015383844822646,T105N06+1GFR085,0.6,+1G (upright),Test Run 67
0.1945880619716883,15.01200402304527,T105N06+1GFR085,0.6,+1G (upright),Test Run 67
0.1945479641389476,15.012727289646895,T105N06+1GFR085,0.6,+1G (upright),Test Run 67
0.1945479641389476,15.01403191611177,T105N06+1GFR085,0.6,+1G (upright),Test Run 67
0.1949488677962539,15.01069787070152,T105N06+1GFR085,0.6,+1G (upright),Test Run 67
0.1953497714535562,15.009643488377396,T105N06+1GFR085,0.6,+1G (upright),Test Run 67
0.1953497714535562,15.00958397910002,T105N06+1GFR085,0.6,+1G (upright),Test Run 67
0.19542996711903374,15.00812371298677,T105N06+1GFR085,0.6,+1G (upright),Test Run 67
0.19583079610625448,15.00821221396327,T105N06+1GFR085,0.6,+1G (upright),Test Run 67
0.19583079610625448,15.00654748007652,T105N06+1GFR085,0.6,+1G (upright),Test Run 67
0.19615150409808324,15.00735772177577,T105N06+1GFR085,0.6,+1G (upright),Test Run 67
0.19643211425717114,15.007205133885146,T105N06+1GFR085,0.6,+1G (upright),Test Run 67
0.19643211425717114,15.005970697850021,T105N06+1GFR085,0.6,+1G (upright),Test Run 67
0.1967528222489959,15.00592186972502,T105N06+1GFR085,0.6,+1G (upright),Test Run 67
0.19703343240808383,15.004099970310895,T105N06+1GFR085,0.6,+1G (upright),Test Run 67
0.19703343240808383,15.00360711142427,T105N06+1GFR085,0.6,+1G (upright),Test Run 67
0.19731411723725345,15.003672724217145,T105N06+1GFR085,0.6,+1G (upright),Test Run 67
0.1979154353881701,15.003588800877395,T105N06+1GFR085,0.6,+1G (upright),Test Run 67
0.1979154353881701,15.002119379490646,T105N06+1GFR085,0.6,+1G (upright),Test Run 67
0.19811584988178046,15.00040429160002,T105N06+1GFR085,0.6,+1G (upright),Test Run 67
0.1984365578736051,15.00008996054527,T105N06+1GFR085,0.6,+1G (upright),Test Run 67
0.19883746153091153,14.99944298788902,T105N06+1GFR085,0.6,+1G (upright),Test Run 67
0.19883746153091153,14.998286371678144,T105N06+1GFR085,0.6,+1G (upright),Test Run 67
0.1990378760245219,14.999270563572646,T105N06+1GFR085,0.6,+1G (upright),Test Run 67
0.19935858401635065,14.99766228720552,T105N06+1GFR085,0.6,+1G (upright),Test Run 67
0.19935858401635065,14.995774774998395,T105N06+1GFR085,0.6,+1G (upright),Test Run 67
0.19967929200817527,14.99706414267427,T105N06+1GFR085,0.6,+1G (upright),Test Run 67
0.19983960866904893,14.995815973728895,T105N06+1GFR085,0.6,+1G (upright),Test Run 67
0.19983960866904893,14.995835810154645,T105N06+1GFR085,0.6,+1G (upright),Test Run 67
0.20032070799182877,14.994448786228896,T105N06+1GFR085,0.6,+1G (upright),Test Run 67
0.20052112248543913,14.99345391318202,T105N06+1GFR085,0.6,+1G (upright),Test Run 67
0.20052112248543913,14.99289238974452,T105N06+1GFR085,0.6,+1G (upright),Test Run 67
0.2008418304772679,14.992173700779645,T105N06+1GFR085,0.6,+1G (upright),Test Run 67
0.20156344212639496,14.992414789646896,T105N06+1GFR085,0.6,+1G (upright),Test Run 67
0.2014030507954437,14.990589838475021,T105N06+1GFR085,0.6,+1G (upright),Test Run 67
0.2014030507954437,14.989565973728896,T105N06+1GFR085,0.6,+1G (upright),Test Run 67
0.2017638566200093,14.98935998007652,T105N06+1GFR085,0.6,+1G (upright),Test Run 67
0.20232507693818513,14.987329035252396,T105N06+1GFR085,0.6,+1G (upright),Test Run 67
0.20232507693818513,14.986604242771895,T105N06+1GFR085,0.6,+1G (upright),Test Run 67
0.20240527260366267,14.98432000204927,T105N06+1GFR085,0.6,+1G (upright),Test Run 67
0.20288637192644268,14.98318322226402,T105N06+1GFR085,0.6,+1G (upright),Test Run 67
0.20288637192644268,14.98395379111177,T105N06+1GFR085,0.6,+1G (upright),Test Run 67
0.20348769007735537,14.98327324911952,T105N06+1GFR085,0.6,+1G (upright),Test Run 67
0.20364800673822886,14.983181696385145,T105N06+1GFR085,0.6,+1G (upright),Test Run 67
0.20364800673822886,14.98208153769377,T105N06+1GFR085,0.6,+1G (upright),Test Run 67
0.20400881256279446,14.98018029257652,T105N06+1GFR085,0.6,+1G (upright),Test Run 67
0.20461013071371112,14.98050988242027,T105N06+1GFR085,0.6,+1G (upright),Test Run 67
0.20461013071371112,14.97967980429527,T105N06+1GFR085,0.6,+1G (upright),Test Run 67
0.20457003288097028,14.97739861533052,T105N06+1GFR085,0.6,+1G (upright),Test Run 67
0.2048506430400582,14.97611687704927,T105N06+1GFR085,0.6,+1G (upright),Test Run 67
0.2048506430400582,14.976484613865646,T105N06+1GFR085,0.6,+1G (upright),Test Run 67
0.20533174236283822,14.974429254978896,T105N06+1GFR085,0.6,+1G (upright),Test Run 67
0.20541186335823816,14.974949579685894,T105N06+1GFR085,0.6,+1G (upright),Test Run 67
0.20541186335823816,14.97286065146327,T105N06+1GFR085,0.6,+1G (upright),Test Run 67
0.20581276701554047,14.97401574179527,T105N06+1GFR085,0.6,+1G (upright),Test Run 67
0.20621367067284277,14.97247460410002,T105N06+1GFR085,0.6,+1G (upright),Test Run 67
0.20621367067284277,14.971386652439895,T105N06+1GFR085,0.6,+1G (upright),Test Run 67
0.20629386633832034,14.96929162070152,T105N06+1GFR085,0.6,+1G (upright),Test Run 67
0.2067347931582819,14.96905205771327,T105N06+1GFR085,0.6,+1G (upright),Test Run 67
0.2067347931582819,14.968650751560896,T105N06+1GFR085,0.6,+1G (upright),Test Run 67
0.2072960134764577,14.96677697226402,T105N06+1GFR085,0.6,+1G (upright),Test Run 67
0.20733611130919458,14.967346125096146,T105N06+1GFR085,0.6,+1G (upright),Test Run 67
0.20781721063197442,14.96526482626802,T105N06+1GFR085,0.6,+1G (upright),Test Run 67
0.20781721063197442,14.965757685154646,T105N06+1GFR085,0.6,+1G (upright),Test Run 67
0.20797752729284807,14.962393122166395,T105N06+1GFR085,0.6,+1G (upright),Test Run 67
0.20809782079106234,14.964102106541395,T105N06+1GFR085,0.6,+1G (upright),Test Run 67
0.20809782079106234,14.960987787693771,T105N06+1GFR085,0.6,+1G (upright),Test Run 67
0.20873923677471584,14.960850458592144,T105N06+1GFR085,0.6,+1G (upright),Test Run 67
0.2088193577701158,14.960217218846145,T105N06+1GFR085,0.6,+1G (upright),Test Run 67
0.2088193577701158,14.959313898533646,T105N06+1GFR085,0.6,+1G (upright),Test Run 67
0.2093405549256325,14.95880578085777,T105N06+1GFR085,0.6,+1G (upright),Test Run 67
0.20954096941924286,14.95688622519377,T105N06+1GFR085,0.6,+1G (upright),Test Run 67
0.2097013607501981,14.95625145956877,T105N06+1GFR085,0.6,+1G (upright),Test Run 67
0.2097013607501981,14.956150751560894,T105N06+1GFR085,0.6,+1G (upright),Test Run 67
0.21034277673385163,14.955349665135145,T105N06+1GFR085,0.6,+1G (upright),Test Run 67
0.21054319122746185,14.95222771689302,T105N06+1GFR085,0.6,+1G (upright),Test Run 67
0.21054319122746185,14.95228417441252,T105N06+1GFR085,0.6,+1G (upright),Test Run 67
0.21090399705202745,14.952224665135144,T105N06+1GFR085,0.6,+1G (upright),Test Run 67
0.21106431371290096,14.95119317099452,T105N06+1GFR085,0.6,+1G (upright),Test Run 67
0.21106431371290096,14.950389032810895,T105N06+1GFR085,0.6,+1G (upright),Test Run 67
0.21138502170472573,14.949099665135146,T105N06+1GFR085,0.6,+1G (upright),Test Run 67
0.2119863398556424,14.946682672947645,T105N06+1GFR085,0.6,+1G (upright),Test Run 67
0.21210663335385677,14.947949152439895,T105N06+1GFR085,0.6,+1G (upright),Test Run 67
0.21210663335385677,14.94609978720552,T105N06+1GFR085,0.6,+1G (upright),Test Run 67
0.21262775583929588,14.945588617771895,T105N06+1GFR085,0.6,+1G (upright),Test Run 67
0.21282824500298783,14.94664757773277,T105N06+1GFR085,0.6,+1G (upright),Test Run 67
0.21282824500298783,14.94233849570152,T105N06+1GFR085,0.6,+1G (upright),Test Run 67
