Repository: schandel33/gitrep

# Nozzle Tensile Test Analysis

Stress-vs-strain analysis of tensile pulls across 4 nozzle sizes (0.6, 1.4,
2.2, 2.6 mm) x 2 print-gravity orientations (+1G upright / -1G inverted),
printed at 105 C with a 0.85 flow ratio.

## Data-quality issues found and how they're handled

1. **Load-cell zero offset.** 10 of 17 runs record small negative Load
   values for the first handful of samples (up to ~180, always <0.5% of the
   file) before the crosshead starts moving — load-cell noise around zero,
   not real load. The script computes the mean Load over all
   pre-motion samples (`Crosshead < crosshead_zero_threshold_mm`) and
   subtracts it from the whole run.
2.

File: nozzle_tensile_analysis/analysis_output/all_curves_tidy.csv (part 22 of 151)
Strain,Stress_MPa,condition,nozzle_mm,gravity,run
0.21298856166386135,14.94122002646327,T105N06+1GFR085,0.6,+1G (upright),Test Run 67
0.21342956315390052,14.941140680760146,T105N06+1GFR085,0.6,+1G (upright),Test Run 67
0.21338946532116365,14.940066462010146,T105N06+1GFR085,0.6,+1G (upright),Test Run 67
0.21338946532116365,14.938064508885144,T105N06+1GFR085,0.6,+1G (upright),Test Run 67
0.21383039214112523,14.937339716404646,T105N06+1GFR085,0.6,+1G (upright),Test Run 67
0.2139506856393396,14.936518793553144,T105N06+1GFR085,0.6,+1G (upright),Test Run 67
0.2139506856393396,14.937509088963271,T105N06+1GFR085,0.6,+1G (upright),Test Run 67
0.21407097913755402,14.93565056845552,T105N06+1GFR085,0.6,+1G (upright),Test Run 67
0.21471239512120738,14.935374384373395,T105N06+1GFR085,0.6,+1G (upright),Test Run 67
0.21471239512120738,14.93361046835777,T105N06+1GFR085,0.6,+1G (upright),Test Run 67
0.2149529074475586,14.932302790135145,T105N06+1GFR085,0.6,+1G (upright),Test Run 67
0.2153537364347833,14.930348139256271,T105N06+1GFR085,0.6,+1G (upright),Test Run 67
0.21587493359030002,14.928648310154646,T105N06+1GFR085,0.6,+1G (upright),Test Run 67
0.21587493359030002,14.929003839939895,T105N06+1GFR085,0.6,+1G (upright),Test Run 67
0.2161956415821248,14.928733759373396,T105N06+1GFR085,0.6,+1G (upright),Test Run 67
0.21683705756577815,14.92595818564302,T105N06+1GFR085,0.6,+1G (upright),Test Run 67
0.21683705756577815,14.925439386814896,T105N06+1GFR085,0.6,+1G (upright),Test Run 67
0.21675686190030458,14.924621515721146,T105N06+1GFR085,0.6,+1G (upright),Test Run 67
0.2171577655576069,14.923657160252395,T105N06+1GFR085,0.6,+1G (upright),Test Run 67
0.2171577655576069,14.923408441990645,T105N06+1GFR085,0.6,+1G (upright),Test Run 67
0.21795949820213392,14.92358086630702,T105N06+1GFR085,0.6,+1G (upright),Test Run 67
0.21815991269574428,14.921641474217145,T105N06+1GFR085,0.6,+1G (upright),Test Run 67
0.21815991269574428,14.920201044529644,T105N06+1GFR085,0.6,+1G (upright),Test Run 67
0.21832030402669952,14.919677668064896,T105N06+1GFR085,0.6,+1G (upright),Test Run 67
0.21888152434487534,14.91672509238127,T105N06+1GFR085,0.6,+1G (upright),Test Run 67
0.21888152434487534,14.916865473240644,T105N06+1GFR085,0.6,+1G (upright),Test Run 67
0.21892162217761219,14.914607172459394,T105N06+1GFR085,0.6,+1G (upright),Test Run 67
0.21940264683031446,14.91468651816252,T105N06+1GFR085,0.6,+1G (upright),Test Run 67
0.21952294032852887,14.91267540976402,T105N06+1GFR085,0.6,+1G (upright),Test Run 67
0.21952294032852887,14.911323481053145,T105N06+1GFR085,0.6,+1G (upright),Test Run 67
0.21968325698940236,14.91189873740077,T105N06+1GFR085,0.6,+1G (upright),Test Run 67
0.22024455197765594,14.90985253378752,T105N06+1GFR085,0.6,+1G (upright),Test Run 67
0.22024455197765594,14.90901787802577,T105N06+1GFR085,0.6,+1G (upright),Test Run 67
0.22016435631218237,14.908364801853896,T105N06+1GFR085,0.6,+1G (upright),Test Run 67
0.22080577229583573,14.908416681736771,T105N06+1GFR085,0.6,+1G (upright),Test Run 67
0.22080577229583573,14.90594933554527,T105N06+1GFR085,0.6,+1G (upright),Test Run 67
0.2210863824549238,14.906436090916396,T105N06+1GFR085,0.6,+1G (upright),Test Run 67
0.2210863824549238,14.903999262303145,T105N06+1GFR085,0.6,+1G (upright),Test Run 67
0.22184809193679156,14.90297539755702,T105N06+1GFR085,0.6,+1G (upright),Test Run 67
0.22184809193679156,14.90170128867027,T105N06+1GFR085,0.6,+1G (upright),Test Run 67
0.2218881150994508,14.899185114353894,T105N06+1GFR085,0.6,+1G (upright),Test Run 67
0.2224894332503635,14.89856408163902,T105N06+1GFR085,0.6,+1G (upright),Test Run 67
0.2224894332503635,14.89845879599452,T105N06+1GFR085,0.6,+1G (upright),Test Run 67
0.22281014124219223,14.89786522910002,T105N06+1GFR085,0.6,+1G (upright),Test Run 67
0.22297053257314334,14.895857172459396,T105N06+1GFR085,0.6,+1G (upright),Test Run 67
0.2236921442222744,14.895310907810895,T105N06+1GFR085,0.6,+1G (upright),Test Run 67
0.2236921442222744,14.89444726035002,T105N06+1GFR085,0.6,+1G (upright),Test Run 67
0.22365204638953357,14.892222528904645,T105N06+1GFR085,0.6,+1G (upright),Test Run 67
0.2240929732094991,14.891088800877395,T105N06+1GFR085,0.6,+1G (upright),Test Run 67
0.2240929732094991,14.89107354208827,T105N06+1GFR085,0.6,+1G (upright),Test Run 67
0.22445377903406058,14.890095453709396,T105N06+1GFR085,0.6,+1G (upright),Test Run 67
0.22449387686680145,14.88769677206877,T105N06+1GFR085,0.6,+1G (upright),Test Run 67
0.22449387686680145,14.88714287802577,T105N06+1GFR085,0.6,+1G (upright),Test Run 67
0.2252154885159285,14.885986261814896,T105N06+1GFR085,0.6,+1G (upright),Test Run 67
0.22513529285045494,14.884687738865646,T105N06+1GFR085,0.6,+1G (upright),Test Run 67
0.22581680666684517,14.882676630467145,T105N06+1GFR085,0.6,+1G (upright),Test Run 67
0.22581680666684517,14.88336785361177,T105N06+1GFR085,0.6,+1G (upright),Test Run 67
0.22605731899319637,14.88055108115077,T105N06+1GFR085,0.6,+1G (upright),Test Run 67
0.22613751465866994,14.879853754490645,T105N06+1GFR085,0.6,+1G (upright),Test Run 67
0.22613751465866994,14.878327875584395,T105N06+1GFR085,0.6,+1G (upright),Test Run 67
0.22693924730319695,14.876480036228894,T105N06+1GFR085,0.6,+1G (upright),Test Run 67
0.22693924730319695,14.876719599217145,T105N06+1GFR085,0.6,+1G (upright),Test Run 67
0.22693924730319695,14.874339228123395,T105N06+1GFR085,0.6,+1G (upright),Test Run 67
0.22758066328685048,14.874389582127396,T105N06+1GFR085,0.6,+1G (upright),Test Run 67
0.22798156694415675,14.87168114706877,T105N06+1GFR085,0.6,+1G (upright),Test Run 67
0.22806176260963032,14.870693903416395,T105N06+1GFR085,0.6,+1G (upright),Test Run 67
0.22806176260963032,14.870869379490646,T105N06+1GFR085,0.6,+1G (upright),Test Run 67
0.22862298292781028,14.868005304783646,T105N06+1GFR085,0.6,+1G (upright),Test Run 67
0.2289436909196349,14.86584618613127,T105N06+1GFR085,0.6,+1G (upright),Test Run 67
0.2289436909196349,14.86605370566252,T105N06+1GFR085,0.6,+1G (upright),Test Run 67
0.22914410541324526,14.86537468954927,T105N06+1GFR085,0.6,+1G (upright),Test Run 67
0.22970532573142521,14.864524774998396,T105N06+1GFR085,0.6,+1G (upright),Test Run 67
0.22970532573142521,14.86246789023277,T105N06+1GFR085,0.6,+1G (upright),Test Run 67
0.23002603372324998,14.86267540976402,T105N06+1GFR085,0.6,+1G (upright),Test Run 67
0.23026654604960103,14.860078363865645,T105N06+1GFR085,0.6,+1G (upright),Test Run 67
0.23026654604960103,14.859602289646896,T105N06+1GFR085,0.6,+1G (upright),Test Run 67
0.2308678642005137,14.857330255955521,T105N06+1GFR085,0.6,+1G (upright),Test Run 67
0.2308678642005137,14.857592707127395,T105N06+1GFR085,0.6,+1G (upright),Test Run 67
0.2308678642005137,14.85615380331877,T105N06+1GFR085,0.6,+1G (upright),Test Run 67
0.2314692570215081,14.854785089939895,T105N06+1GFR085,0.6,+1G (upright),Test Run 67
0.23187008600873268,14.855061274021896,T105N06+1GFR085,0.6,+1G (upright),Test Run 67
0.23211059833508388,14.852571039646895,T105N06+1GFR085,0.6,+1G (upright),Test Run 67
0.23211059833508388,14.84934533163902,T105N06+1GFR085,0.6,+1G (upright),Test Run 67
0.23287230781695178,14.850283747166396,T105N06+1GFR085,0.6,+1G (upright),Test Run 67
0.23311282014330284,14.84856865927577,T105N06+1GFR085,0.6,+1G (upright),Test Run 67
0.23311282014330284,14.846792536228895,T105N06+1GFR085,0.6,+1G (upright),Test Run 67
0.233553821633342,14.845896845310895,T105N06+1GFR085,0.6,+1G (upright),Test Run 67
0.23371413829421553,14.84454033896327,T105N06+1GFR085,0.6,+1G (upright),Test Run 67
0.23391462745790748,14.842024164646896,T105N06+1GFR085,0.6,+1G (upright),Test Run 67
0.23391462745790748,14.842776422947646,T105N06+1GFR085,0.6,+1G (upright),Test Run 67
0.2344357499433466,14.83978417441252,T105N06+1GFR085,0.6,+1G (upright),Test Run 67
0.2343956521106059,14.838706903904646,T105N06+1GFR085,0.6,+1G (upright),Test Run 67
0.2343956521106059,14.836860590428145,T105N06+1GFR085,0.6,+1G (upright),Test Run 67
0.23511726375973693,14.837827997654646,T105N06+1GFR085,0.6,+1G (upright),Test Run 67
0.2352374825878736,14.83580925986177,T105N06+1GFR085,0.6,+1G (upright),Test Run 67
0.2352374825878736,14.834980707615646,T105N06+1GFR085,0.6,+1G (upright),Test Run 67
0.2352374825878736,14.832371454685894,T105N06+1GFR085,0.6,+1G (upright),Test Run 67
0.23599919206974151,14.83162987753752,T105N06+1GFR085,0.6,+1G (upright),Test Run 67
0.2362397043960927,14.830662470310894,T105N06+1GFR085,0.6,+1G (upright),Test Run 67
0.2362397043960927,14.828494196385146,T105N06+1GFR085,0.6,+1G (upright),Test Run 67
0.2368811203797421,14.826423578709395,T105N06+1GFR085,0.6,+1G (upright),Test Run 67
0.23732212186978524,14.826118402928145,T105N06+1GFR085,0.6,+1G (upright),Test Run 67
0.23732212186978524,14.824085932225021,T105N06+1GFR085,0.6,+1G (upright),Test Run 67
0.23744234069792206,14.823167353123395,T105N06+1GFR085,0.6,+1G (upright),Test Run 67
0.23808375668157541,14.820017939060895,T105N06+1GFR085,0.6,+1G (upright),Test Run 67
0.23808375668157541,14.81930077597502,T105N06+1GFR085,0.6,+1G (upright),Test Run 67
0.2376829276943507,14.818836908787521,T105N06+1GFR085,0.6,+1G (upright),Test Run 67
0.23816395234704912,14.818261652439896,T105N06+1GFR085,0.6,+1G (upright),Test Run 67
0.2385247581716146,14.817195063084394,T105N06+1GFR085,0.6,+1G (upright),Test Run 67
0.2385247581716146,14.814610224217144,T105N06+1GFR085,0.6,+1G (upright),Test Run 67
0.23860495383709213,14.813755732029644,T105N06+1GFR085,0.6,+1G (upright),Test Run 67
0.239446784314356,14.81121514365077,T105N06+1GFR085,0.6,+1G (upright),Test Run 67
0.239446784314356,14.808860712498396,T105N06+1GFR085,0.6,+1G (upright),Test Run 67
0.2396872966407072,14.807383661717145,T105N06+1GFR085,0.6,+1G (upright),Test Run 67
0.23988771113431742,14.807885675877396,T105N06+1GFR085,0.6,+1G (upright),Test Run 67
0.23988771113431742,14.80492394492027,T105N06+1GFR085,0.6,+1G (upright),Test Run 67
0.24056922495071179,14.803723078221145,T105N06+1GFR085,0.6,+1G (upright),Test Run 67
0.2409701286080141,14.801428156346145,T105N06+1GFR085,0.6,+1G (upright),Test Run 67
0.2409701286080141,14.80156701132652,T105N06+1GFR085,0.6,+1G (upright),Test Run 67
0.241250738767102,14.800112848728896,T105N06+1GFR085,0.6,+1G (upright),Test Run 67
0.24165164242440432,14.79600518271327,T105N06+1GFR085,0.6,+1G (upright),Test Run 67
0.24165164242440432,14.79695275351402,T105N06+1GFR085,0.6,+1G (upright),Test Run 67
0.24169174025714515,14.795031671971145,T105N06+1GFR085,0.6,+1G (upright),Test Run 67
0.24233315624079468,14.794506769627395,T105N06+1GFR085,0.6,+1G (upright),Test Run 67
0.24265386423262342,14.793118219822645,T105N06+1GFR085,0.6,+1G (upright),Test Run 67
0.24265386423262342,14.792549066990645,T105N06+1GFR085,0.6,+1G (upright),Test Run 67
0.24269388739528253,14.789315729588271,T105N06+1GFR085,0.6,+1G (upright),Test Run 67
0.24333530337893605,14.78906395956877,T105N06+1GFR085,0.6,+1G (upright),Test Run 67
0.24333530337893605,14.787161188572645,T105N06+1GFR085,0.6,+1G (upright),Test Run 67
0.24365601137076068,14.786305170506271,T105N06+1GFR085,0.6,+1G (upright),Test Run 67
0.24401681719532628,14.784524469822646,T105N06+1GFR085,0.6,+1G (upright),Test Run 67
0.24401681719532628,14.78387597128752,T105N06+1GFR085,0.6,+1G (upright),Test Run 67
0.24465823317897978,14.78180535361177,T105N06+1GFR085,0.6,+1G (upright),Test Run 67
0.2449388433380677,14.779943781346145,T105N06+1GFR085,0.6,+1G (upright),Test Run 67
0.2449388433380677,14.77835839316252,T105N06+1GFR085,0.6,+1G (upright),Test Run 67
0.24550006365624352,14.778127985447645,T105N06+1GFR085,0.6,+1G (upright),Test Run 67
0.24586086948080912,14.77479394003752,T105N06+1GFR085,0.6,+1G (upright),Test Run 67
0.2460212608117642,14.77476494833827,T105N06+1GFR085,0.6,+1G (upright),Test Run 67
0.2460212608117642,14.77262108847502,T105N06+1GFR085,0.6,+1G (upright),Test Run 67
0.24666267679541773,14.77179406210777,T105N06+1GFR085,0.6,+1G (upright),Test Run 67
0.24666267679541773,14.76914208456877,T105N06+1GFR085,0.6,+1G (upright),Test Run 67
0.24666267679541773,14.766128473728894,T105N06+1GFR085,0.6,+1G (upright),Test Run 67
0.24718379928085285,14.767248468846145,T105N06+1GFR085,0.6,+1G (upright),Test Run 67
0.2473842137744672,14.765844660252395,T105N06+1GFR085,0.6,+1G (upright),Test Run 67
0.247624800770896,14.763731317967146,T105N06+1GFR085,0.6,+1G (upright),Test Run 67
0.247624800770896,14.761666803807021,T105N06+1GFR085,0.6,+1G (upright),Test Run 67
0.24822611892181265,14.759052973240646,T105N06+1GFR085,0.6,+1G (upright),Test Run 67
0.24830623991720863,14.76103966757652,T105N06+1GFR085,0.6,+1G (upright),Test Run 67
0.24830623991720863,14.75917199179527,T105N06+1GFR085,0.6,+1G (upright),Test Run 67
0.24886753490546204,14.75704796835777,T105N06+1GFR085,0.6,+1G (upright),Test Run 67
0.2490679493990764,14.754978876560894,T105N06+1GFR085,0.6,+1G (upright),Test Run 67
0.2490679493990764,14.75270684286952,T105N06+1GFR085,0.6,+1G (upright),Test Run 67
0.24934855955816446,14.751414423435895,T105N06+1GFR085,0.6,+1G (upright),Test Run 67
0.2500300733745547,14.74941094443202,T105N06+1GFR085,0.6,+1G (upright),Test Run 67
0.2501102690400322,14.74624474570152,T105N06+1GFR085,0.6,+1G (upright),Test Run 67
0.2501102690400322,14.74726708456877,T105N06+1GFR085,0.6,+1G (upright),Test Run 67
0.2509520995172961,14.74586785361177,T105N06+1GFR085,0.6,+1G (upright),Test Run 67
0.25115251401091043,14.743907099217145,T105N06+1GFR085,0.6,+1G (upright),Test Run 67
0.25115251401091043,14.742369013279646,T105N06+1GFR085,0.6,+1G (upright),Test Run 67
0.25127280750912484,14.74007256552577,T105N06+1GFR085,0.6,+1G (upright),Test Run 67
0.2518340278273007,14.74059746786952,T105N06+1GFR085,0.6,+1G (upright),Test Run 67
0.2518340278273007,14.73832696005702,T105N06+1GFR085,0.6,+1G (upright),Test Run 67
0.25187412566003753,14.736582880467145,T105N06+1GFR085,0.6,+1G (upright),Test Run 67
0.25247544381095416,14.73465722128752,T105N06+1GFR085,0.6,+1G (upright),Test Run 67
0.2526758583045645,14.734402399510145,T105N06+1GFR085,0.6,+1G (upright),Test Run 67
0.2526758583045645,14.72955925986177,T105N06+1GFR085,0.6,+1G (upright),Test Run 67
0.25323707862274036,14.729736261814896,T105N06+1GFR085,0.6,+1G (upright),Test Run 67
0.25367808011278353,14.727111750096146,T105N06+1GFR085,0.6,+1G (upright),Test Run 67
0.25367808011278353,14.727290277928144,T105N06+1GFR085,0.6,+1G (upright),Test Run 67
0.2538384714437387,14.727270441502395,T105N06+1GFR085,0.6,+1G (upright),Test Run 67
0.2544397149245737,14.724462824314895,T105N06+1GFR085,0.6,+1G (upright),Test Run 67
0.25464012941818404,14.721777277439895,T105N06+1GFR085,0.6,+1G (upright),Test Run 67
0.25464012941818404,14.722952204197645,T105N06+1GFR085,0.6,+1G (upright),Test Run 67
0.25512130341104167,14.719309931248395,T105N06+1GFR085,0.6,+1G (upright),Test Run 67
0.25576271939469514,14.71790917441252,T105N06+1GFR085,0.6,+1G (upright),Test Run 67
0.25576271939469514,14.715911798924271,T105N06+1GFR085,0.6,+1G (upright),Test Run 67
0.2558429150601727,14.71375115439302,T105N06+1GFR085,0.6,+1G (upright),Test Run 67
0.25652435420648534,14.710351496189896,T105N06+1GFR085,0.6,+1G (upright),Test Run 67
0.25652435420648534,14.708760004490646,T105N06+1GFR085,0.6,+1G (upright),Test Run 67
0.25656437736914445,14.707388239353895,T105N06+1GFR085,0.6,+1G (upright),Test Run 67
0.25708557452466113,14.705203180760146,T105N06+1GFR085,0.6,+1G (upright),Test Run 67
0.25768696734565555,14.704946833103895,T105N06+1GFR085,0.6,+1G (upright),Test Run 67
0.25768696734565555,14.703744440525771,T105N06+1GFR085,0.6,+1G (upright),Test Run 67
0.257927405001925,14.701769953221145,T105N06+1GFR085,0.6,+1G (upright),Test Run 67
0.25824818766383134,14.700178461521896,T105N06+1GFR085,0.6,+1G (upright),Test Run 67
0.25824818766383134,14.69766076132652,T105N06+1GFR085,0.6,+1G (upright),Test Run 67
0.2583283833293089,14.697752314060896,T105N06+1GFR085,0.6,+1G (upright),Test Run 67
0.2588094079820113,14.69541161581877,T105N06+1GFR085,0.6,+1G (upright),Test Run 67
0.2588094079820113,14.69356072470552,T105N06+1GFR085,0.6,+1G (upright),Test Run 67
0.2595710427937975,14.69205925986177,T105N06+1GFR085,0.6,+1G (upright),Test Run 67
0.25941065146284625,14.690026789158646,T105N06+1GFR085,0.6,+1G (upright),Test Run 67
0.26013226311197335,14.687306147068771,T105N06+1GFR085,0.6,+1G (upright),Test Run 67
0.26013226311197335,14.685664301365644,T105N06+1GFR085,0.6,+1G (upright),Test Run 67
0.26013226311197335,14.684565668553144,T105N06+1GFR085,0.6,+1G (upright),Test Run 67
0.26065346026749403,14.683792047947644,T105N06+1GFR085,0.6,+1G (upright),Test Run 67
0.26065346026749403,14.682351618260146,T105N06+1GFR085,0.6,+1G (upright),Test Run 67
0.26133489941380267,14.67921593710777,T105N06+1GFR085,0.6,+1G (upright),Test Run 67
0.26133489941380267,14.676948481053145,T105N06+1GFR085,0.6,+1G (upright),Test Run 67
0.2620565110629337,14.674827509373396,T105N06+1GFR085,0.6,+1G (upright),Test Run 67
0.2620565110629337,14.67360528036952,T105N06+1GFR085,0.6,+1G (upright),Test Run 67
0.262096534225593,14.671447687596146,T105N06+1GFR085,0.6,+1G (upright),Test Run 67
0.26253753571563615,14.67055047079927,T105N06+1GFR085,0.6,+1G (upright),Test Run 67
0.26253753571563615,14.666335993260144,T105N06+1GFR085,0.6,+1G (upright),Test Run 67
0.2631789516992895,14.66593926474452,T105N06+1GFR085,0.6,+1G (upright),Test Run 67
0.2632993198675815,14.665234308689895,T105N06+1GFR085,0.6,+1G (upright),Test Run 67
0.2632993198675815,14.66302178427577,T105N06+1GFR085,0.6,+1G (upright),Test Run 67
0.26414115034484537,14.662254267185896,T105N06+1GFR085,0.6,+1G (upright),Test Run 67
0.26462217499754764,14.659655695408645,T105N06+1GFR085,0.6,+1G (upright),Test Run 67
0.26462217499754764,14.658764582127395,T105N06+1GFR085,0.6,+1G (upright),Test Run 67
0.26466219816020686,14.656135492771895,T105N06+1GFR085,0.6,+1G (upright),Test Run 67
0.2650631764875868,14.654502802342146,T105N06+1GFR085,0.6,+1G (upright),Test Run 67
0.26502300398477235,14.653103571385145,T105N06+1GFR085,0.6,+1G (upright),Test Run 67
0.26502300398477235,14.650491266697646,T105N06+1GFR085,0.6,+1G (upright),Test Run 67
0.26538380980933396,14.648660212010146,T105N06+1GFR085,0.6,+1G (upright),Test Run 67
0.2660653982958058,14.646084528416395,T105N06+1GFR085,0.6,+1G (upright),Test Run 67
0.2660653982958058,14.64639580771327,T105N06+1GFR085,0.6,+1G (upright),Test Run 67
0.2661454446211241,14.64323113486177,T105N06+1GFR085,0.6,+1G (upright),Test Run 67
0.2668670562702552,14.641099482029645,T105N06+1GFR085,0.6,+1G (upright),Test Run 67
0.2668670562702552,14.63879540488127,T105N06+1GFR085,0.6,+1G (upright),Test Run 67
0.267107643266684,14.63602898642427,T105N06+1GFR085,0.6,+1G (upright),Test Run 67
0.2676688635848598,14.635562067478896,T105N06+1GFR085,0.6,+1G (upright),Test Run 67
0.2684706708994686,14.633349543064895,T105N06+1GFR085,0.6,+1G (upright),Test Run 67
0.2684706708994686,14.632607965916396,T105N06+1GFR085,0.6,+1G (upright),Test Run 67
0.2684304983966501,14.630361872166395,T105N06+1GFR085,0.6,+1G (upright),Test Run 67
0.2690719143803035,14.62705529257652,T105N06+1GFR085,0.6,+1G (upright),Test Run 67
0.2690719143803035,14.625291376560895,T105N06+1GFR085,0.6,+1G (upright),Test Run 67
0.2693125013767323,14.622534113377395,T105N06+1GFR085,0.6,+1G (upright),Test Run 67
0.2697935260294306,14.623301630467145,T105N06+1GFR085,0.6,+1G (upright),Test Run 67
0.2697935260294306,14.618789606541394,T105N06+1GFR085,0.6,+1G (upright),Test Run 67
0.27023452751947374,14.61759179160002,T105N06+1GFR085,0.6,+1G (upright),Test Run 67
0.27023452751947374,14.61678612753752,T105N06+1GFR085,0.6,+1G (upright),Test Run 67
0.27115655366221514,14.61377099081877,T105N06+1GFR085,0.6,+1G (upright),Test Run 67
0.27115655366221514,14.610986261814896,T105N06+1GFR085,0.6,+1G (upright),Test Run 67
0.27119657682487425,14.610299616307021,T105N06+1GFR085,0.6,+1G (upright),Test Run 67
0.2715975551522543,14.60878594443202,T105N06+1GFR085,0.6,+1G (upright),Test Run 67
0.2715975551522543,14.606204157322646,T105N06+1GFR085,0.6,+1G (upright),Test Run 67
0.27231916680138535,14.603932123631271,T105N06+1GFR085,0.6,+1G (upright),Test Run 67
0.2721186029676157,14.602114801853896,T105N06+1GFR085,0.6,+1G (upright),Test Run 67
0.27271999578861006,14.602903681248396,T105N06+1GFR085,0.6,+1G (upright),Test Run 67
0.27271999578861006,14.598164301365646,T105N06+1GFR085,0.6,+1G (upright),Test Run 67
0.2729204102822204,14.596202021092145,T105N06+1GFR085,0.6,+1G (upright),Test Run 67
0.2736420219313515,14.594905024021894,T105N06+1GFR085,0.6,+1G (upright),Test Run 67
0.2736420219313515,14.592153864353895,T105N06+1GFR085,0.6,+1G (upright),Test Run 67
0.2742432654121864,14.59027245566252,T105N06+1GFR085,0.6,+1G (upright),Test Run 67
0.2744438292459561,14.588210993260144,T105N06+1GFR085,0.6,+1G (upright),Test Run 67
0.2744438292459561,14.586201410740646,T105N06+1GFR085,0.6,+1G (upright),Test Run 67
0.27512526839226875,14.582383661717145,T105N06+1GFR085,0.6,+1G (upright),Test Run 67
0.27512526839226875,14.57967980429527,T105N06+1GFR085,0.6,+1G (upright),Test Run 67
0.27592707570687736,14.579121332615646,T105N06+1GFR085,0.6,+1G (upright),Test Run 67
0.27592707570687736,14.57820275351402,T105N06+1GFR085,0.6,+1G (upright),Test Run 67
0.27644812352223486,14.57468865439302,T105N06+1GFR085,0.6,+1G (upright),Test Run 67
0.276167513363147,14.573657160252395,T105N06+1GFR085,0.6,+1G (upright),Test Run 67
0.276167513363147,14.569775324314895,T105N06+1GFR085,0.6,+1G (upright),Test Run 67
0.27680892934680035,14.56894677206877,T105N06+1GFR085,0.6,+1G (upright),Test Run 67
0.27728995399949863,14.56788933798677,T105N06+1GFR085,0.6,+1G (upright),Test Run 67
0.27728995399949863,14.564533930271896,T105N06+1GFR085,0.6,+1G (upright),Test Run 67
0.2774103221677946,14.563232355564896,T105N06+1GFR085,0.6,+1G (upright),Test Run 67
0.2782521526450585,14.56048272177577,T105N06+1GFR085,0.6,+1G (upright),Test Run 67
0.2782521526450585,14.557766657322645,T105N06+1GFR085,0.6,+1G (upright),Test Run 67
0.27829217580771776,14.55649560019377,T105N06+1GFR085,0.6,+1G (upright),Test Run 67
0.27877334980057517,14.55502160117027,T105N06+1GFR085,0.6,+1G (upright),Test Run 67
0.27961518027784305,14.55316308066252,T105N06+1GFR085,0.6,+1G (upright),Test Run 67
0.27961518027784305,14.55120995566252,T105N06+1GFR085,0.6,+1G (upright),Test Run 67
0.27965520344050215,14.548525934666396,T105N06+1GFR085,0.6,+1G (upright),Test Run 67
0.2801764005960189,14.545300226658645,T105N06+1GFR085,0.6,+1G (upright),Test Run 67
0.2801764005960189,14.545181208103894,T105N06+1GFR085,0.6,+1G (upright),Test Run 67
0.28041683825228847,14.542646723240646,T105N06+1GFR085,0.6,+1G (upright),Test Run 67
0.28077764407685396,14.541535883396895,T105N06+1GFR085,0.6,+1G (upright),Test Run 67
0.28141906006050743,14.537506037205521,T105N06+1GFR085,0.6,+1G (upright),Test Run 67
0.28141906006050743,14.537414484471146,T105N06+1GFR085,0.6,+1G (upright),Test Run 67
0.28125881806971154,14.53264611288902,T105N06+1GFR085,0.6,+1G (upright),Test Run 67
0.282180844212453,14.53395226523277,T105N06+1GFR085,0.6,+1G (upright),Test Run 67
0.282180844212453,14.52994530722502,T105N06+1GFR085,0.6,+1G (upright),Test Run 67
0.2823010630405896,14.52769463583827,T105N06+1GFR085,0.6,+1G (upright),Test Run 67
0.2827420645306328,14.525024347752396,T105N06+1GFR085,0.6,+1G (upright),Test Run 67
0.2827420645306328,14.523879938572644,T105N06+1GFR085,0.6,+1G (upright),Test Run 67
0.28338348051428613,14.521467524021896,T105N06+1GFR085,0.6,+1G (upright),Test Run 67
0.2834235036769414,14.51867058798677,T105N06+1GFR085,0.6,+1G (upright),Test Run 67
0.2841451153260726,14.517893915623395,T105N06+1GFR085,0.6,+1G (upright),Test Run 67
0.2841451153260726,14.512805109471145,T105N06+1GFR085,0.6,+1G (upright),Test Run 67
0.28446574864781965,14.511524897068771,T105N06+1GFR085,0.6,+1G (upright),Test Run 67
0.2848265544723851,14.510179071873395,T105N06+1GFR085,0.6,+1G (upright),Test Run 67
0.2848265544723851,14.507127314060895,T105N06+1GFR085,0.6,+1G (upright),Test Run 67
0.2857085574524674,14.505432062596146,T105N06+1GFR085,0.6,+1G (upright),Test Run 67
0.2855481661215163,14.50244591757652,T105N06+1GFR085,0.6,+1G (upright),Test Run 67
0.2855481661215163,14.501983576268021,T105N06+1GFR085,0.6,+1G (upright),Test Run 67
0.2865905604325497,14.497549372166395,T105N06+1GFR085,0.6,+1G (upright),Test Run 67
0.2863098009333025,14.495828180760146,T105N06+1GFR085,0.6,+1G (upright),Test Run 67
0.2871116082479111,14.495532160252395,T105N06+1GFR085,0.6,+1G (upright),Test Run 67
0.2871116082479111,14.492101984471145,T105N06+1GFR085,0.6,+1G (upright),Test Run 67
0.2875926329006092,14.488609247654646,T105N06+1GFR085,0.6,+1G (upright),Test Run 67
0.2879936112279934,14.486416559666395,T105N06+1GFR085,0.6,+1G (upright),Test Run 67
0.2879936112279934,14.48427117392427,T105N06+1GFR085,0.6,+1G (upright),Test Run 67
0.28847463588069155,14.480451899021896,T105N06+1GFR085,0.6,+1G (upright),Test Run 67
0.2891560750270043,14.47985070273277,T105N06+1GFR085,0.6,+1G (upright),Test Run 67
0.2891560750270043,14.47730095908052,T105N06+1GFR085,0.6,+1G (upright),Test Run 67
0.2892362706924817,14.475442438572646,T105N06+1GFR085,0.6,+1G (upright),Test Run 67
0.29011827367256404,14.47444298788902,T105N06+1GFR085,0.6,+1G (upright),Test Run 67
0.29011827367256404,14.469529657810895,T105N06+1GFR085,0.6,+1G (upright),Test Run 67
0.29015829683522326,14.46855919882652,T105N06+1GFR085,0.6,+1G (upright),Test Run 67
0.2908799084843542,14.466946344822645,T105N06+1GFR085,0.6,+1G (upright),Test Run 67
0.2914411288025303,14.464070063084396,T105N06+1GFR085,0.6,+1G (upright),Test Run 67
0.2914411288025303,14.461872797459396,T105N06+1GFR085,0.6,+1G (upright),Test Run 67
0.2913609331370526,14.459165888279646,T105N06+1GFR085,0.6,+1G (upright),Test Run 67
0.2920825447861835,14.45558770224452,T105N06+1GFR085,0.6,+1G (upright),Test Run 67
0.2920825447861835,14.454113703221145,T105N06+1GFR085,0.6,+1G (upright),Test Run 67
0.2922429361171349,14.450889521092146,T105N06+1GFR085,0.6,+1G (upright),Test Run 67
0.29264376510435963,14.44860528036952,T105N06+1GFR085,0.6,+1G (upright),Test Run 67
0.2930847665943988,14.44604180380702,T105N06+1GFR085,0.6,+1G (upright),Test Run 67
0.2930847665943988,14.44517205283052,T105N06+1GFR085,0.6,+1G (upright),Test Run 67
0.2933253535908313,14.442072992771894,T105N06+1GFR085,0.6,+1G (upright),Test Run 67
0.29416718406809517,14.440832453221145,T105N06+1GFR085,0.6,+1G (upright),Test Run 67
0.29416718406809517,14.43711846396327,T105N06+1GFR085,0.6,+1G (upright),Test Run 67
0.29424737973357284,14.43302605673677,T105N06+1GFR085,0.6,+1G (upright),Test Run 67
0.2944878173898425,14.433602838963271,T105N06+1GFR085,0.6,+1G (upright),Test Run 67
0.2944878173898425,14.430056696385146,T105N06+1GFR085,0.6,+1G (upright),Test Run 67
0.2949689913826998,14.42761681601402,T105N06+1GFR085,0.6,+1G (upright),Test Run 67
0.2951292333734957,14.425950556248395,T105N06+1GFR085,0.6,+1G (upright),Test Run 67
0.29585084502262693,14.422256403416394,T105N06+1GFR085,0.6,+1G (upright),Test Run 67
0.29585084502262693,14.419850092381271,T105N06+1GFR085,0.6,+1G (upright),Test Run 67
0.2959710638507596,14.417883234471145,T105N06+1GFR085,0.6,+1G (upright),Test Run 67
0.29665265233723154,14.414240961521894,T105N06+1GFR085,0.6,+1G (upright),Test Run 67
0.29665265233723154,14.411460810154646,T105N06+1GFR085,0.6,+1G (upright),Test Run 67
0.29709365382727465,14.409678583592145,T105N06+1GFR085,0.6,+1G (upright),Test Run 67
0.29737426398636274,14.407022028416396,T105N06+1GFR085,0.6,+1G (upright),Test Run 67
0.29737426398636274,14.404966669529646,T105N06+1GFR085,0.6,+1G (upright),Test Run 67
0.29801567997001593,14.40151513144377,T105N06+1GFR085,0.6,+1G (upright),Test Run 67
0.2982160944636263,14.398913507908645,T105N06+1GFR085,0.6,+1G (upright),Test Run 67
0.2987773147818024,14.396797113865645,T105N06+1GFR085,0.6,+1G (upright),Test Run 67
0.2987773147818024,14.393875055760144,T105N06+1GFR085,0.6,+1G (upright),Test Run 67
0.29933853509997826,14.391892939060895,T105N06+1GFR085,0.6,+1G (upright),Test Run 67
0.29941873076545567,14.38660119101402,T105N06+1GFR085,0.6,+1G (upright),Test Run 67
0.29941873076545567,14.38625634238127,T105N06+1GFR085,0.6,+1G (upright),Test Run 67
0.30026056124271955,14.38188927695152,T105N06+1GFR085,0.6,+1G (upright),Test Run 67
0.3005411714018116,14.379978876560894,T105N06+1GFR085,0.6,+1G (upright),Test Run 67
0.3008619540637138,14.37916863486177,T105N06+1GFR085,0.6,+1G (upright),Test Run 67
0.3008619540637138,14.37474053427577,T105N06+1GFR085,0.6,+1G (upright),Test Run 67
0.30146319754455286,14.37224724814302,T105N06+1GFR085,0.6,+1G (upright),Test Run 67
0.30150337004736727,14.369428949803146,T105N06+1GFR085,0.6,+1G (upright),Test Run 67
0.30150337004736727,14.36704552695152,T105N06+1GFR085,0.6,+1G (upright),Test Run 67
0.30234520052463515,14.363931208103896,T105N06+1GFR085,0.6,+1G (upright),Test Run 67
0.3025054425154271,14.361315851658645,T105N06+1GFR085,0.6,+1G (upright),Test Run 67
0.3025054425154271,14.35890038535002,T105N06+1GFR085,0.6,+1G (upright),Test Run 67
0.30302663967094795,14.356372004002395,T105N06+1GFR085,0.6,+1G (upright),Test Run 67
0.3033474223328501,14.352749567478895,T105N06+1GFR085,0.6,+1G (upright),Test Run 67
0.30366805565459715,14.35020440146327,T105N06+1GFR085,0.6,+1G (upright),Test Run 67
0.30366805565459715,14.348648004978894,T105N06+1GFR085,0.6,+1G (upright),Test Run 67
0.3043094716382507,14.345230036228894,T105N06+1GFR085,0.6,+1G (upright),Test Run 67
0.30426944847559567,14.342874079197646,T105N06+1GFR085,0.6,+1G (upright),Test Run 67
0.30426944847559567,14.34015496298677,T105N06+1GFR085,0.6,+1G (upright),Test Run 67
0.3048306687937715,14.33503563925627,T105N06+1GFR085,0.6,+1G (upright),Test Run 67
0.30515130211551855,14.334725885838271,T105N06+1GFR085,0.6,+1G (upright),Test Run 67
0.30515130211551855,14.332578974217146,T105N06+1GFR085,0.6,+1G (upright),Test Run 67
0.30519147461833696,14.32809289023277,T105N06+1GFR085,0.6,+1G (upright),Test Run 67
0.30647430658564,14.326184015721145,T105N06+1GFR085,0.6,+1G (upright),Test Run 67
0.30643413408282555,14.32463982626802,T105N06+1GFR085,0.6,+1G (upright),Test Run 67
0.30643413408282555,14.317776422947645,T105N06+1GFR085,0.6,+1G (upright),Test Run 67
0.3070355269038198,14.31681511923677,T105N06+1GFR085,0.6,+1G (upright),Test Run 67
0.3074763790536998,14.316062860935896,T105N06+1GFR085,0.6,+1G (upright),Test Run 67
0.3074763790536998,14.31110985800627,T105N06+1GFR085,0.6,+1G (upright),Test Run 67
0.3078371848782653,14.308601313084395,T105N06+1GFR085,0.6,+1G (upright),Test Run 67
0.3085989690302146,14.30717003867027,T105N06+1GFR085,0.6,+1G (upright),Test Run 67
0.30867901535552916,14.302693109959396,T105N06+1GFR085,0.6,+1G (upright),Test Run 67
0.30867901535552916,14.29957879111177,T105N06+1GFR085,0.6,+1G (upright),Test Run 67
0.3093606038420011,14.29846337363127,T105N06+1GFR085,0.6,+1G (upright),Test Run 67
0.30964121400108885,14.295132379978895,T105N06+1GFR085,0.6,+1G (upright),Test Run 67
0.30964121400108885,14.290832453221146,T105N06+1GFR085,0.6,+1G (upright),Test Run 67
0.30980160533204393,14.289939814060896,T105N06+1GFR085,0.6,+1G (upright),Test Run 67
0.3105632401438304,14.28570244833827,T105N06+1GFR085,0.6,+1G (upright),Test Run 67
0.3105632401438304,14.283262567967146,T105N06+1GFR085,0.6,+1G (upright),Test Run 67
0.310523067641012,14.28007042929527,T105N06+1GFR085,0.6,+1G (upright),Test Run 67
0.31112446046201025,14.277744989842144,T105N06+1GFR085,0.6,+1G (upright),Test Run 67
0.31152528944923097,14.273994379490645,T105N06+1GFR085,0.6,+1G (upright),Test Run 67
0.31152528944923097,14.270857172459396,T105N06+1GFR085,0.6,+1G (upright),Test Run 67
0.3118460721111372,14.26857598349452,T105N06+1GFR085,0.6,+1G (upright),Test Run 67
0.3126478794257458,14.264480524510144,T105N06+1GFR085,0.6,+1G (upright),Test Run 67
0.3126478794257458,14.26122735068202,T105N06+1GFR085,0.6,+1G (upright),Test Run 67
0.3127279257510603,14.257185297459396,T105N06+1GFR085,0.6,+1G (upright),Test Run 67
0.3135297330656689,14.255142145603894,T105N06+1GFR085,0.6,+1G (upright),Test Run 67
0.3135297330656689,14.253173761814896,T105N06+1GFR085,0.6,+1G (upright),Test Run 67
0.31369012439662003,14.249648981541394,T105N06+1GFR085,0.6,+1G (upright),Test Run 67
0.31401075771836734,14.24619591757652,T105N06+1GFR085,0.6,+1G (upright),Test Run 67
0.31485273753579435,14.244306879490646,T105N06+1GFR085,0.6,+1G (upright),Test Run 67
0.31485273753579435,14.240325861424271,T105N06+1GFR085,0.6,+1G (upright),Test Run 67
0.31481256503297594,14.23667443320152,T105N06+1GFR085,0.6,+1G (upright),Test Run 67
0.3154539810166294,14.232556086033645,T105N06+1GFR085,0.6,+1G (upright),Test Run 67
0.3154539810166294,14.229544001072645,T105N06+1GFR085,0.6,+1G (upright),Test Run 67
0.3159350056693276,14.228485041111771,T105N06+1GFR085,0.6,+1G (upright),Test Run 67
0.31613542016293794,14.224648981541396,T105N06+1GFR085,0.6,+1G (upright),Test Run 67
0.31613542016293794,14.219558649510144,T105N06+1GFR085,0.6,+1G (upright),Test Run 67
0.31689720431488727,14.216583185643021,T105N06+1GFR085,0.6,+1G (upright),Test Run 67
0.3172178376366346,14.21307824179527,T105N06+1GFR085,0.6,+1G (upright),Test Run 67
0.31781923045762883,14.210220270603894,T105N06+1GFR085,0.6,+1G (upright),Test Run 67
0.31781923045762883,14.207141046971145,T105N06+1GFR085,0.6,+1G (upright),Test Run 67
0.31805966811389846,14.20517724081877,T105N06+1GFR085,0.6,+1G (upright),Test Run 67
0.3183804507758047,14.201313715428146,T105N06+1GFR085,0.6,+1G (upright),Test Run 67
0.3183804507758047,14.19673760458827,T105N06+1GFR085,0.6,+1G (upright),Test Run 67
0.3191020624249359,14.194100885838271,T105N06+1GFR085,0.6,+1G (upright),Test Run 67
0.31930247691854624,14.190730219334394,T105N06+1GFR085,0.6,+1G (upright),Test Run 67
0.3199839160648587,14.18951104208827,T105N06+1GFR085,0.6,+1G (upright),Test Run 67
0.3199839160648587,14.18490136191252,T105N06+1GFR085,0.6,+1G (upright),Test Run 67
0.32054513638303456,14.181587152928145,T105N06+1GFR085,0.6,+1G (upright),Test Run 67
0.32066550455133064,14.175987177342146,T105N06+1GFR085,0.6,+1G (upright),Test Run 67
0.32066550455133064,14.173957758396895,T105N06+1GFR085,0.6,+1G (upright),Test Run 67
0.3215073350285945,14.17219384238127,T105N06+1GFR085,0.6,+1G (upright),Test Run 67
0.32138711620046156,14.167663507908646,T105N06+1GFR085,0.6,+1G (upright),Test Run 67
0.32138711620046156,14.16548302695152,T105N06+1GFR085,0.6,+1G (upright),Test Run 67
0.3223091423432031,14.16273644492027,T105N06+1GFR085,0.6,+1G (upright),Test Run 67
0.32254957999947276,14.156684809178145,T105N06+1GFR085,0.6,+1G (upright),Test Run 67
0.3227099713304239,14.15380547568202,T105N06+1GFR085,0.6,+1G (upright),Test Run 67
0.3227099713304239,14.150300531834395,T105N06+1GFR085,0.6,+1G (upright),Test Run 67
0.3237522163013021,14.146223383396896,T105N06+1GFR085,0.6,+1G (upright),Test Run 67
0.3235918249703467,14.143821649998396,T105N06+1GFR085,0.6,+1G (upright),Test Run 67
0.3235918249703467,14.14041894003752,T105N06+1GFR085,0.6,+1G (upright),Test Run 67
0.32423324095400025,14.136117487400771,T105N06+1GFR085,0.6,+1G (upright),Test Run 67
0.3245940467785657,14.134204035252395,T105N06+1GFR085,0.6,+1G (upright),Test Run 67
0.3245940467785657,14.129255609959396,T105N06+1GFR085,0.6,+1G (upright),Test Run 67
0.32503504826860885,14.126272516697645,T105N06+1GFR085,0.6,+1G (upright),Test Run 67
0.32615748890496077,14.12089226767427,T105N06+1GFR085,0.6,+1G (upright),Test Run 67
0.32623768457043817,14.11794884726402,T105N06+1GFR085,0.6,+1G (upright),Test Run 67
0.32623768457043817,14.115356379002396,T105N06+1GFR085,0.6,+1G (upright),Test Run 67
0.3267989048886143,14.113267450779645,T105N06+1GFR085,0.6,+1G (upright),Test Run 67
0.3271196875505205,14.10748894736177,T105N06+1GFR085,0.6,+1G (upright),Test Run 67
0.3271196875505205,14.105410700291396,T105N06+1GFR085,0.6,+1G (upright),Test Run 67
0.3275205165377452,14.10007775351402,T105N06+1GFR085,0.6,+1G (upright),Test Run 67
0.328081736855921,14.097764521092145,T105N06+1GFR085,0.6,+1G (upright),Test Run 67
0.3280015411904436,14.091657953709396,T105N06+1GFR085,0.6,+1G (upright),Test Run 67
0.3280015411904436,14.089912348240645,T105N06+1GFR085,0.6,+1G (upright),Test Run 67
0.3288033485050522,14.085212641209395,T105N06+1GFR085,0.6,+1G (upright),Test Run 67
0.3290037629986626,14.083993463963271,T105N06+1GFR085,0.6,+1G (upright),Test Run 67
0.3290037629986626,14.079296808689895,T105N06+1GFR085,0.6,+1G (upright),Test Run 67
0.32936456882322807,14.07542107626802,T105N06+1GFR085,0.6,+1G (upright),Test Run 67
0.33028659496596935,14.07019494101402,T105N06+1GFR085,0.6,+1G (upright),Test Run 67
0.33028659496596935,14.06871941611177,T105N06+1GFR085,0.6,+1G (upright),Test Run 67
0.33024657180331035,14.06262658163902,T105N06+1GFR085,0.6,+1G (upright),Test Run 67
0.3309280109496228,14.06066124960777,T105N06+1GFR085,0.6,+1G (upright),Test Run 67
0.33140903560232127,14.05469201132652,T105N06+1GFR085,0.6,+1G (upright),Test Run 67
0.33140903560232127,14.051977472752395,T105N06+1GFR085,0.6,+1G (upright),Test Run 67
0.331689645761409,14.047666864842146,T105N06+1GFR085,0.6,+1G (upright),Test Run 67
0.33241125741054023,14.044331293553146,T105N06+1GFR085,0.6,+1G (upright),Test Run 67
0.33241125741054023,14.039611750096146,T105N06+1GFR085,0.6,+1G (upright),Test Run 67
0.3325716487414953,14.035642939060896,T105N06+1GFR085,0.6,+1G (upright),Test Run 67
0.3333734560560999,14.03236992880702,T105N06+1GFR085,0.6,+1G (upright),Test Run 67
0.3333734560560999,14.031018000096145,T105N06+1GFR085,0.6,+1G (upright),Test Run 67
0.33361389371236955,14.023738031834394,T105N06+1GFR085,0.6,+1G (upright),Test Run 67
0.333654066215188,14.02022851035002,T105N06+1GFR085,0.6,+1G (upright),Test Run 67
0.333654066215188,14.01593163535002,T105N06+1GFR085,0.6,+1G (upright),Test Run 67
0.33433550536150075,14.012812738865644,T105N06+1GFR085,0.6,+1G (upright),Test Run 67
0.33469631118606624,14.009408503025771,T105N06+1GFR085,0.6,+1G (upright),Test Run 67
0.33509714017329095,14.005239801853895,T105N06+1GFR085,0.6,+1G (upright),Test Run 67
0.33509714017329095,14.000881891697645,T105N06+1GFR085,0.6,+1G (upright),Test Run 67
0.33565850983162593,13.99653924033052,T105N06+1GFR085,0.6,+1G (upright),Test Run 67
0.3357385561569405,13.992666559666395,T105N06+1GFR085,0.6,+1G (upright),Test Run 67
0.3357385561569405,13.989106684178145,T105N06+1GFR085,0.6,+1G (upright),Test Run 67
0.3365003403088898,13.98297265097502,T105N06+1GFR085,0.6,+1G (upright),Test Run 67
0.33678095046797785,13.97974083945152,T105N06+1GFR085,0.6,+1G (upright),Test Run 67
0.3369011692961145,13.976321344822646,T105N06+1GFR085,0.6,+1G (upright),Test Run 67
0.3369011692961145,13.972871332615645,T105N06+1GFR085,0.6,+1G (upright),Test Run 67
0.3376628041079007,13.967559748143021,T105N06+1GFR085,0.6,+1G (upright),Test Run 67
0.3378231954388558,13.962364130467146,T105N06+1GFR085,0.6,+1G (upright),Test Run 67
0.3378231954388558,13.96169579550627,T105N06+1GFR085,0.6,+1G (upright),Test Run 67
0.3386650259161197,13.954832392185896,T105N06+1GFR085,0.6,+1G (upright),Test Run 67
0.33910602740616286,13.950805597752396,T105N06+1GFR085,0.6,+1G (upright),Test Run 67
0.33910602740616286,13.94551384970552,T105N06+1GFR085,0.6,+1G (upright),Test Run 67
0.3393466144025916,13.941636591404645,T105N06+1GFR085,0.6,+1G (upright),Test Run 67
0.3402686405453332,13.93631737753752,T105N06+1GFR085,0.6,+1G (upright),Test Run 67
0.34034868687065145,13.933433466404646,T105N06+1GFR085,0.6,+1G (upright),Test Run 67
0.34034868687065145,13.928176813572644,T105N06+1GFR085,0.6,+1G (upright),Test Run 67
0.34131088551621114,13.92430871054527,T105N06+1GFR085,0.6,+1G (upright),Test Run 67
0.3413910811816848,13.92052910849452,T105N06+1GFR085,0.6,+1G (upright),Test Run 67
0.3413910811816848,13.91679375693202,T105N06+1GFR085,0.6,+1G (upright),Test Run 67
0.34187210583438726,13.91116631552577,T105N06+1GFR085,0.6,+1G (upright),Test Run 67
0.34255354498069973,13.908096247166394,T105N06+1GFR085,0.6,+1G (upright),Test Run 67
0.34255354498069973,13.901740961521895,T105N06+1GFR085,0.6,+1G (upright),Test Run 67
0.3425937174835142,13.89871514365077,T105N06+1GFR085,0.6,+1G (upright),Test Run 67
