Repository: schandel33/gitrep

# Nozzle Tensile Test Analysis

Stress-vs-strain analysis of tensile pulls across 4 nozzle sizes (0.6, 1.4,
2.2, 2.6 mm) x 2 print-gravity orientations (+1G upright / -1G inverted),
printed at 105 C with a 0.85 flow ratio.

## Data-quality issues found and how they're handled

1. **Load-cell zero offset.** 10 of 17 runs record small negative Load
   values for the first handful of samples (up to ~180, always <0.5% of the
   file) before the crosshead starts moving — load-cell noise around zero,
   not real load. The script computes the mean Load over all
   pre-motion samples (`Crosshead < crosshead_zero_threshold_mm`) and
   subtracts it from the whole run.
2.

File: nozzle_tensile_analysis/analysis_output/all_curves_tidy.csv (part 23 of 151)
Strain,Stress_MPa,condition,nozzle_mm,gravity,run
0.34327515662982694,13.89349968954927,T105N06+1GFR085,0.6,+1G (upright),Test Run 67
0.3438363769480028,13.888877802342146,T105N06+1GFR085,0.6,+1G (upright),Test Run 67
0.3438363769480028,13.884558039158645,T105N06+1GFR085,0.6,+1G (upright),Test Run 67
0.34411698710709454,13.880158930271895,T105N06+1GFR085,0.6,+1G (upright),Test Run 67
0.34475840309074407,13.876023798435895,T105N06+1GFR085,0.6,+1G (upright),Test Run 67
0.34475840309074407,13.87101433798677,T105N06+1GFR085,0.6,+1G (upright),Test Run 67
0.34487877125904015,13.867080622166394,T105N06+1GFR085,0.6,+1G (upright),Test Run 67
0.3456003829081711,13.861750727146894,T105N06+1GFR085,0.6,+1G (upright),Test Run 67
0.3456003829081711,13.856393366307021,T105N06+1GFR085,0.6,+1G (upright),Test Run 67
0.34580079740178143,13.85174706503752,T105N06+1GFR085,0.6,+1G (upright),Test Run 67
0.34612143072352874,13.84753106161952,T105N06+1GFR085,0.6,+1G (upright),Test Run 67
0.3468030192100004,13.84215539023277,T105N06+1GFR085,0.6,+1G (upright),Test Run 67
0.3468030192100004,13.83638299033052,T105N06+1GFR085,0.6,+1G (upright),Test Run 67
0.34688306553531895,13.83253777548677,T105N06+1GFR085,0.6,+1G (upright),Test Run 67
0.34768487284992355,13.827331476658646,T105N06+1GFR085,0.6,+1G (upright),Test Run 67
0.34768487284992355,13.823240595310896,T105N06+1GFR085,0.6,+1G (upright),Test Run 67
0.3482862656709178,13.818798761814895,T105N06+1GFR085,0.6,+1G (upright),Test Run 67
0.34856687583000584,13.81380761191252,T105N06+1GFR085,0.6,+1G (upright),Test Run 67
0.34856687583000584,13.809326105564896,T105N06+1GFR085,0.6,+1G (upright),Test Run 67
0.34928848747913677,13.80564568564302,T105N06+1GFR085,0.6,+1G (upright),Test Run 67
0.3496091208008838,13.79924767538902,T105N06+1GFR085,0.6,+1G (upright),Test Run 67
0.35005012229092297,13.795559626072645,T105N06+1GFR085,0.6,+1G (upright),Test Run 67
0.35005012229092297,13.790933161228896,T105N06+1GFR085,0.6,+1G (upright),Test Run 67
0.3507315614372357,13.78428185507652,T105N06+1GFR085,0.6,+1G (upright),Test Run 67
0.35093197593085007,13.77880089804527,T105N06+1GFR085,0.6,+1G (upright),Test Run 67
0.35093197593085007,13.775398188084395,T105N06+1GFR085,0.6,+1G (upright),Test Run 67
0.3515733919145036,13.77082665488127,T105N06+1GFR085,0.6,+1G (upright),Test Run 67
0.3520545659073609,13.76548302695152,T105N06+1GFR085,0.6,+1G (upright),Test Run 67
0.3520545659073609,13.75890343710777,T105N06+1GFR085,0.6,+1G (upright),Test Run 67
0.352615786225537,13.75442803427577,T105N06+1GFR085,0.6,+1G (upright),Test Run 67
0.3531368340408984,13.74856102988127,T105N06+1GFR085,0.6,+1G (upright),Test Run 67
0.3534576167028049,13.74411767050627,T105N06+1GFR085,0.6,+1G (upright),Test Run 67
0.3534576167028049,13.73844903036952,T105N06+1GFR085,0.6,+1G (upright),Test Run 67
0.35417922835193183,13.732774286717145,T105N06+1GFR085,0.6,+1G (upright),Test Run 67
0.3544998616736788,13.72879326865077,T105N06+1GFR085,0.6,+1G (upright),Test Run 67
0.3544998616736788,13.724313288182021,T105N06+1GFR085,0.6,+1G (upright),Test Run 67
0.354940863163722,13.71696160361177,T105N06+1GFR085,0.6,+1G (upright),Test Run 67
0.3555020834818978,13.71175225302577,T105N06+1GFR085,0.6,+1G (upright),Test Run 67
0.3555020834818978,13.70699608847502,T105N06+1GFR085,0.6,+1G (upright),Test Run 67
0.3555020834818978,13.700100641697645,T105N06+1GFR085,0.6,+1G (upright),Test Run 67
0.3563038907965027,13.69706414267427,T105N06+1GFR085,0.6,+1G (upright),Test Run 67
0.3568249386118641,13.692047052830521,T105N06+1GFR085,0.6,+1G (upright),Test Run 67
0.3568249386118641,13.68530877158052,T105N06+1GFR085,0.6,+1G (upright),Test Run 67
0.3571457212737703,13.680795221775771,T105N06+1GFR085,0.6,+1G (upright),Test Run 67
0.3578673329228975,13.674868708103896,T105N06+1GFR085,0.6,+1G (upright),Test Run 67
0.3578673329228975,13.669790583103895,T105N06+1GFR085,0.6,+1G (upright),Test Run 67
0.3580277242538526,13.662734919041394,T105N06+1GFR085,0.6,+1G (upright),Test Run 67
0.35874918656282434,13.65808709189302,T105N06+1GFR085,0.6,+1G (upright),Test Run 67
0.3591901880528635,13.65215447470552,T105N06+1GFR085,0.6,+1G (upright),Test Run 67
0.3591901880528635,13.646606379002396,T105N06+1GFR085,0.6,+1G (upright),Test Run 67
0.3596712127055659,13.64111016318202,T105N06+1GFR085,0.6,+1G (upright),Test Run 67
0.36027260552656015,13.636328058689895,T105N06+1GFR085,0.6,+1G (upright),Test Run 67
0.36027260552656015,13.63062127158052,T105N06+1GFR085,0.6,+1G (upright),Test Run 67
0.3604329968575113,13.62477410361177,T105N06+1GFR085,0.6,+1G (upright),Test Run 67
0.36119463166930144,13.61902001425627,T105N06+1GFR085,0.6,+1G (upright),Test Run 67
0.36119463166930144,13.61252892538902,T105N06+1GFR085,0.6,+1G (upright),Test Run 67
0.3616356331593406,13.606025629490645,T105N06+1GFR085,0.6,+1G (upright),Test Run 67
0.3619562664810879,13.602792292088271,T105N06+1GFR085,0.6,+1G (upright),Test Run 67
0.3625174867992637,13.595893793553145,T105N06+1GFR085,0.6,+1G (upright),Test Run 67
0.3625174867992637,13.589228754490644,T105N06+1GFR085,0.6,+1G (upright),Test Run 67
0.3627980969583558,13.584133844822645,T105N06+1GFR085,0.6,+1G (upright),Test Run 67
0.3636800999384378,13.57841179892427,T105N06+1GFR085,0.6,+1G (upright),Test Run 67
0.3636800999384378,13.570376520603896,T105N06+1GFR085,0.6,+1G (upright),Test Run 67
0.364121101428477,13.565583734959395,T105N06+1GFR085,0.6,+1G (upright),Test Run 67
0.3645619535783609,13.55924218222502,T105N06+1GFR085,0.6,+1G (upright),Test Run 67
0.3645619535783609,13.55186455771327,T105N06+1GFR085,0.6,+1G (upright),Test Run 67
0.3653237377303063,13.54831688925627,T105N06+1GFR085,0.6,+1G (upright),Test Run 67
0.36544395655844325,13.540701227635145,T105N06+1GFR085,0.6,+1G (upright),Test Run 67
0.36624576387304786,13.53554375693202,T105N06+1GFR085,0.6,+1G (upright),Test Run 67
0.36624576387304786,13.52858269736177,T105N06+1GFR085,0.6,+1G (upright),Test Run 67
0.36636598270118453,13.524197321385145,T105N06+1GFR085,0.6,+1G (upright),Test Run 67
0.36676681168840924,13.516958551853895,T105N06+1GFR085,0.6,+1G (upright),Test Run 67
0.36676681168840924,13.510859613865644,T105N06+1GFR085,0.6,+1G (upright),Test Run 67
0.3675285958403546,13.50522606894377,T105N06+1GFR085,0.6,+1G (upright),Test Run 67
0.36764881466849153,13.499746637791395,T105N06+1GFR085,0.6,+1G (upright),Test Run 67
0.36845062198309614,13.49275048300627,T105N06+1GFR085,0.6,+1G (upright),Test Run 67
0.36845062198309614,13.48699334189302,T105N06+1GFR085,0.6,+1G (upright),Test Run 67
0.36877125530484317,13.479623346775771,T105N06+1GFR085,0.6,+1G (upright),Test Run 67
0.3694126712884967,13.47457421347502,T105N06+1GFR085,0.6,+1G (upright),Test Run 67
0.3694126712884967,13.46790917441252,T105N06+1GFR085,0.6,+1G (upright),Test Run 67
0.37001406410949095,13.46193230673677,T105N06+1GFR085,0.6,+1G (upright),Test Run 67
0.3702545017657646,13.45459130331877,T105N06+1GFR085,0.6,+1G (upright),Test Run 67
0.3702545017657646,13.448908930271894,T105N06+1GFR085,0.6,+1G (upright),Test Run 67
0.3709761134148915,13.442881708592145,T105N06+1GFR085,0.6,+1G (upright),Test Run 67
0.371296896076798,13.435424738377396,T105N06+1GFR085,0.6,+1G (upright),Test Run 67
0.37181794389215933,13.426948481053145,T105N06+1GFR085,0.6,+1G (upright),Test Run 67
0.37181794389215933,13.42142022177577,T105N06+1GFR085,0.6,+1G (upright),Test Run 67
0.3724995323786273,13.413684015721145,T105N06+1GFR085,0.6,+1G (upright),Test Run 67
0.37273997003490095,13.407347040623396,T105N06+1GFR085,0.6,+1G (upright),Test Run 67
0.37273997003490095,13.401240473240644,T105N06+1GFR085,0.6,+1G (upright),Test Run 67
0.3734215585213686,13.393936090916394,T105N06+1GFR085,0.6,+1G (upright),Test Run 67
0.3736619961776422,13.38802636191252,T105N06+1GFR085,0.6,+1G (upright),Test Run 67
0.3736619961776422,13.381042414158646,T105N06+1GFR085,0.6,+1G (upright),Test Run 67
0.3743034121612957,13.374475031346146,T105N06+1GFR085,0.6,+1G (upright),Test Run 67
0.37486463247947155,13.368798761814896,T105N06+1GFR085,0.6,+1G (upright),Test Run 67
0.3753056339695107,13.35851433798677,T105N06+1GFR085,0.6,+1G (upright),Test Run 67
0.3753056339695107,13.35343468710777,T105N06+1GFR085,0.6,+1G (upright),Test Run 67
0.3758268311250315,13.34567559286952,T105N06+1GFR085,0.6,+1G (upright),Test Run 67
0.37606726878130087,13.339692621678145,T105N06+1GFR085,0.6,+1G (upright),Test Run 67
0.37606726878130087,13.332835321873395,T105N06+1GFR085,0.6,+1G (upright),Test Run 67
0.3767086847649544,13.325367670506271,T105N06+1GFR085,0.6,+1G (upright),Test Run 67
0.3773501007486079,13.31934044882652,T105N06+1GFR085,0.6,+1G (upright),Test Run 67
0.3773501007486079,13.311762934178144,T105N06+1GFR085,0.6,+1G (upright),Test Run 67
0.3774302964140856,13.30520928427577,T105N06+1GFR085,0.6,+1G (upright),Test Run 67
0.3783122993941676,13.296226435154646,T105N06+1GFR085,0.6,+1G (upright),Test Run 67
0.37859290955325564,13.290486078709396,T105N06+1GFR085,0.6,+1G (upright),Test Run 67
0.37859290955325564,13.28326561972502,T105N06+1GFR085,0.6,+1G (upright),Test Run 67
0.3790739342059538,13.275158625096145,T105N06+1GFR085,0.6,+1G (upright),Test Run 67
0.3798757415205627,13.268896418064895,T105N06+1GFR085,0.6,+1G (upright),Test Run 67
0.3798757415205627,13.261836176365644,T105N06+1GFR085,0.6,+1G (upright),Test Run 67
0.3803167430106016,13.25290673300627,T105N06+1GFR085,0.6,+1G (upright),Test Run 67
0.3811585734878694,13.246978693455521,T105N06+1GFR085,0.6,+1G (upright),Test Run 67
0.3811985966505247,13.240713434666395,T105N06+1GFR085,0.6,+1G (upright),Test Run 67
0.3811985966505247,13.231372004002395,T105N06+1GFR085,0.6,+1G (upright),Test Run 67
0.38204042712779257,13.22412713095552,T105N06+1GFR085,0.6,+1G (upright),Test Run 67
0.3826818431114461,13.216931086033645,T105N06+1GFR085,0.6,+1G (upright),Test Run 67
0.3826818431114461,13.208621149510146,T105N06+1GFR085,0.6,+1G (upright),Test Run 67
0.3827620387769195,13.201635675877395,T105N06+1GFR085,0.6,+1G (upright),Test Run 67
0.38372423742247946,13.19656670615077,T105N06+1GFR085,0.6,+1G (upright),Test Run 67
0.38372423742247946,13.18810265585777,T105N06+1GFR085,0.6,+1G (upright),Test Run 67
0.3840048475815673,13.180200129002396,T105N06+1GFR085,0.6,+1G (upright),Test Run 67
0.384405676568792,13.173274164646894,T105N06+1GFR085,0.6,+1G (upright),Test Run 67
0.3852074838834006,13.16553338095552,T105N06+1GFR085,0.6,+1G (upright),Test Run 67
0.3852074838834006,13.15696251913902,T105N06+1GFR085,0.6,+1G (upright),Test Run 67
0.3853677258741925,13.14994347617027,T105N06+1GFR085,0.6,+1G (upright),Test Run 67
0.38624972885427483,13.13990929648277,T105N06+1GFR085,0.6,+1G (upright),Test Run 67
0.38624972885427483,13.133698969334395,T105N06+1GFR085,0.6,+1G (upright),Test Run 67
0.3863699476824118,13.12648613974452,T105N06+1GFR085,0.6,+1G (upright),Test Run 67
0.3872519506624938,13.119152765721145,T105N06+1GFR085,0.6,+1G (upright),Test Run 67
0.3872519506624938,13.111093073338271,T105N06+1GFR085,0.6,+1G (upright),Test Run 67
0.38785319414332886,13.10415185019377,T105N06+1GFR085,0.6,+1G (upright),Test Run 67
0.3880537579770984,13.09416192099452,T105N06+1GFR085,0.6,+1G (upright),Test Run 67
0.3888153927888889,13.087045221775771,T105N06+1GFR085,0.6,+1G (upright),Test Run 67
0.3888153927888889,13.079193048924271,T105N06+1GFR085,0.6,+1G (upright),Test Run 67
0.38897578411983996,13.071101313084394,T105N06+1GFR085,0.6,+1G (upright),Test Run 67
0.3896172001034935,13.06326134726402,T105N06+1GFR085,0.6,+1G (upright),Test Run 67
0.3896172001034935,13.05533593222502,T105N06+1GFR085,0.6,+1G (upright),Test Run 67
0.39029863924980596,13.046675043553146,T105N06+1GFR085,0.6,+1G (upright),Test Run 67
0.39029863924980596,13.039768915623394,T105N06+1GFR085,0.6,+1G (upright),Test Run 67
0.3911806422298883,13.030297785252396,T105N06+1GFR085,0.6,+1G (upright),Test Run 67
0.3911806422298883,13.02229607626802,T105N06+1GFR085,0.6,+1G (upright),Test Run 67
0.3916616668825907,13.014878778904645,T105N06+1GFR085,0.6,+1G (upright),Test Run 67
0.3921426915352888,13.00483544394377,T105N06+1GFR085,0.6,+1G (upright),Test Run 67
0.3921426915352888,12.997143488377395,T105N06+1GFR085,0.6,+1G (upright),Test Run 67
0.39286430318442,12.989916925877395,T105N06+1GFR085,0.6,+1G (upright),Test Run 67
0.3929845220125567,12.980406122654646,T105N06+1GFR085,0.6,+1G (upright),Test Run 67
0.3929845220125567,12.97256310507652,T105N06+1GFR085,0.6,+1G (upright),Test Run 67
0.3937461568243429,12.963293390721145,T105N06+1GFR085,0.6,+1G (upright),Test Run 67
0.39382635248982056,12.957081537693771,T105N06+1GFR085,0.6,+1G (upright),Test Run 67
0.39466833230724363,12.94741662070152,T105N06+1GFR085,0.6,+1G (upright),Test Run 67
0.39466833230724363,12.939829950779645,T105N06+1GFR085,0.6,+1G (upright),Test Run 67
0.39510918445712756,12.929360895603896,T105N06+1GFR085,0.6,+1G (upright),Test Run 67
0.3953897946162154,12.922041254490646,T105N06+1GFR085,0.6,+1G (upright),Test Run 67
0.3953897946162154,12.911526422947645,T105N06+1GFR085,0.6,+1G (upright),Test Run 67
0.39619160193082,12.904966669529646,T105N06+1GFR085,0.6,+1G (upright),Test Run 67
0.39635199326177534,12.895417719334395,T105N06+1GFR085,0.6,+1G (upright),Test Run 67
0.39635199326177534,12.88749688193202,T105N06+1GFR085,0.6,+1G (upright),Test Run 67
0.39715380057637995,12.87978203818202,T105N06+1GFR085,0.6,+1G (upright),Test Run 67
0.39783523972269247,12.86996300742027,T105N06+1GFR085,0.6,+1G (upright),Test Run 67
0.3980356542163028,12.86179802939302,T105N06+1GFR085,0.6,+1G (upright),Test Run 67
0.3980356542163028,12.853433161228896,T105N06+1GFR085,0.6,+1G (upright),Test Run 67
0.3989176571963891,12.844985895603894,T105N06+1GFR085,0.6,+1G (upright),Test Run 67
0.3989978528618628,12.83386681601402,T105N06+1GFR085,0.6,+1G (upright),Test Run 67
0.3989978528618628,12.82487175986177,T105N06+1GFR085,0.6,+1G (upright),Test Run 67
0.39963926884551604,12.81710656210777,T105N06+1GFR085,0.6,+1G (upright),Test Run 67
0.4004009036573065,12.80631554648277,T105N06+1GFR085,0.6,+1G (upright),Test Run 67
0.4006013181509169,12.798911982029646,T105N06+1GFR085,0.6,+1G (upright),Test Run 67
0.4006013181509169,12.78977959677577,T105N06+1GFR085,0.6,+1G (upright),Test Run 67
0.4013229298000478,12.78193810507652,T105N06+1GFR085,0.6,+1G (upright),Test Run 67
0.4015633674563174,12.772109919041394,T105N06+1GFR085,0.6,+1G (upright),Test Run 67
0.4015633674563174,12.765532618016021,T105N06+1GFR085,0.6,+1G (upright),Test Run 67
0.40224495594278936,12.752549677342145,T105N06+1GFR085,0.6,+1G (upright),Test Run 67
0.40296656759192023,12.74690087363127,T105N06+1GFR085,0.6,+1G (upright),Test Run 67
0.40296656759192023,12.735427790135144,T105N06+1GFR085,0.6,+1G (upright),Test Run 67
0.40292639508910183,12.72710869833827,T105N06+1GFR085,0.6,+1G (upright),Test Run 67
0.4038885937346615,12.720226984471145,T105N06+1GFR085,0.6,+1G (upright),Test Run 67
0.4040088125627945,12.71077950522302,T105N06+1GFR085,0.6,+1G (upright),Test Run 67
0.4040088125627945,12.70013497397302,T105N06+1GFR085,0.6,+1G (upright),Test Run 67
0.404690251709107,12.68996270224452,T105N06+1GFR085,0.6,+1G (upright),Test Run 67
0.40521144886462385,12.682359247654645,T105N06+1GFR085,0.6,+1G (upright),Test Run 67
0.40521144886462385,12.672651606053146,T105N06+1GFR085,0.6,+1G (upright),Test Run 67
0.40521144886462385,12.663085108250396,T105N06+1GFR085,0.6,+1G (upright),Test Run 67
0.40605327934189167,12.65524666830902,T105N06+1GFR085,0.6,+1G (upright),Test Run 67
0.40605327934189167,12.646028070896895,T105N06+1GFR085,0.6,+1G (upright),Test Run 67
0.40641408516645317,12.63643563315277,T105N06+1GFR085,0.6,+1G (upright),Test Run 67
0.4070154779874474,12.629124384373394,T105N06+1GFR085,0.6,+1G (upright),Test Run 67
0.4076969171337602,12.620304041355896,T105N06+1GFR085,0.6,+1G (upright),Test Run 67
0.4076969171337602,12.60902550742027,T105N06+1GFR085,0.6,+1G (upright),Test Run 67
0.4080176997956664,12.60015557333827,T105N06+1GFR085,0.6,+1G (upright),Test Run 67
0.40889955343558954,12.590061884373394,T105N06+1GFR085,0.6,+1G (upright),Test Run 67
0.40889955343558954,12.58210595175627,T105N06+1GFR085,0.6,+1G (upright),Test Run 67
0.40926035926015497,12.572670679539396,T105N06+1GFR085,0.6,+1G (upright),Test Run 67
0.4098215795783308,12.56187508627777,T105N06+1GFR085,0.6,+1G (upright),Test Run 67
0.4103827998965106,12.552696924656646,T105N06+1GFR085,0.6,+1G (upright),Test Run 67
0.4103827998965106,12.546417170018021,T105N06+1GFR085,0.6,+1G (upright),Test Run 67
0.410543191227462,12.536326532810895,T105N06+1GFR085,0.6,+1G (upright),Test Run 67
0.41170580436663207,12.526838617771896,T105N06+1GFR085,0.6,+1G (upright),Test Run 67
0.41170580436663207,12.516910486668396,T105N06+1GFR085,0.6,+1G (upright),Test Run 67
0.41214665651651605,12.509795313328521,T105N06+1GFR085,0.6,+1G (upright),Test Run 67
0.4127078768346919,12.49884484335777,T105N06+1GFR085,0.6,+1G (upright),Test Run 67
0.4127078768346919,12.49105294272302,T105N06+1GFR085,0.6,+1G (upright),Test Run 67
0.4134294884838228,12.47955468222502,T105N06+1GFR085,0.6,+1G (upright),Test Run 67
0.4135498566521189,12.471582727879284,T105N06+1GFR085,0.6,+1G (upright),Test Run 67
0.4144718827948602,12.462152033299208,T105N06+1GFR085,0.6,+1G (upright),Test Run 67
0.4144718827948602,12.452883844822646,T105N06+1GFR085,0.6,+1G (upright),Test Run 67
0.41463212478565215,12.44328377768397,T105N06+1GFR085,0.6,+1G (upright),Test Run 67
0.41543393210025703,12.433550959080458,T105N06+1GFR085,0.6,+1G (upright),Test Run 67
0.41543393210025703,12.425394373387096,T105N06+1GFR085,0.6,+1G (upright),Test Run 67
0.4159551292557776,12.41646340414882,T105N06+1GFR085,0.6,+1G (upright),Test Run 67
0.4161153712465695,12.40612481161952,T105N06+1GFR085,0.6,+1G (upright),Test Run 67
0.4161153712465695,12.396815424412495,T105N06+1GFR085,0.6,+1G (upright),Test Run 67
0.41687715539851916,12.388881617039445,T105N06+1GFR085,0.6,+1G (upright),Test Run 67
0.41707756989212924,12.378496485203508,T105N06+1GFR085,0.6,+1G (upright),Test Run 67
0.4178392047039197,12.370568781346083,T105N06+1GFR085,0.6,+1G (upright),Test Run 67
0.4178392047039197,12.360455255955458,T105N06+1GFR085,0.6,+1G (upright),Test Run 67
0.41832022935661783,12.350506525486708,T105N06+1GFR085,0.6,+1G (upright),Test Run 67
0.41868103518118355,12.342080622166396,T105N06+1GFR085,0.6,+1G (upright),Test Run 67
0.41868103518118355,12.331439905613658,T105N06+1GFR085,0.6,+1G (upright),Test Run 67
0.4193224511648368,12.323476343601945,T105N06+1GFR085,0.6,+1G (upright),Test Run 67
0.4195630381612656,12.31363289877772,T105N06+1GFR085,0.6,+1G (upright),Test Run 67
0.4202044541449191,12.303543024510144,T105N06+1GFR085,0.6,+1G (upright),Test Run 67
0.4202044541449191,12.296436243504283,T105N06+1GFR085,0.6,+1G (upright),Test Run 67
0.42072565130043593,12.288949518650771,T105N06+1GFR085,0.6,+1G (upright),Test Run 67
0.4211264802876607,12.27826760336757,T105N06+1GFR085,0.6,+1G (upright),Test Run 67
0.4211264802876607,12.270211725682021,T105N06+1GFR085,0.6,+1G (upright),Test Run 67
0.4220485064304019,12.261587458103895,T105N06+1GFR085,0.6,+1G (upright),Test Run 67
0.42212870209587966,12.25114434286952,T105N06+1GFR085,0.6,+1G (upright),Test Run 67
0.42212870209587966,12.245054560154681,T105N06+1GFR085,0.6,+1G (upright),Test Run 67
0.4228903369076698,12.236419611424207,T105N06+1GFR085,0.6,+1G (upright),Test Run 67
0.42349172972866406,12.227246027439833,T105N06+1GFR085,0.6,+1G (upright),Test Run 67
0.4238123630504111,12.216348200291396,T105N06+1GFR085,0.6,+1G (upright),Test Run 67
0.4238123630504111,12.210145502537495,T105N06+1GFR085,0.6,+1G (upright),Test Run 67
0.42469436603049343,12.20082696005702,T105N06+1GFR085,0.6,+1G (upright),Test Run 67
0.424934803686763,12.191127710789445,T105N06+1GFR085,0.6,+1G (upright),Test Run 67
0.424934803686763,12.183656244724995,T105N06+1GFR085,0.6,+1G (upright),Test Run 67
0.42553619650775726,12.17260277792812,T105N06+1GFR085,0.6,+1G (upright),Test Run 67
0.42605724432311465,12.166715174168345,T105N06+1GFR085,0.6,+1G (upright),Test Run 67
0.42605724432311465,12.158580713719132,T105N06+1GFR085,0.6,+1G (upright),Test Run 67
0.42645822265049854,12.147467737644908,T105N06+1GFR085,0.6,+1G (upright),Test Run 67
0.4272600299651032,12.141969995945695,T105N06+1GFR085,0.6,+1G (upright),Test Run 67
0.4273802487932401,12.131829767674208,T105N06+1GFR085,0.6,+1G (upright),Test Run 67
0.4273802487932401,12.121755915135145,T105N06+1GFR085,0.6,+1G (upright),Test Run 67
0.4281820561078487,12.116045313328508,T105N06+1GFR085,0.6,+1G (upright),Test Run 67
0.42874327642602456,12.105908899754283,T105N06+1GFR085,0.6,+1G (upright),Test Run 67
0.42874327642602456,12.097867517918345,T105N06+1GFR085,0.6,+1G (upright),Test Run 67
0.4290639097477716,12.08975594565272,T105N06+1GFR085,0.6,+1G (upright),Test Run 67
0.42998593589051315,12.081567316502333,T105N06+1GFR085,0.6,+1G (upright),Test Run 67
0.42998593589051315,12.07413018271327,T105N06+1GFR085,0.6,+1G (upright),Test Run 67
0.43030671855241936,12.064588861912494,T105N06+1GFR085,0.6,+1G (upright),Test Run 67
0.43078774320511776,12.059205561131245,T105N06+1GFR085,0.6,+1G (upright),Test Run 67
0.4313489635232936,12.049204950779682,T105N06+1GFR085,0.6,+1G (upright),Test Run 67
0.4313489635232936,12.041949396580458,T105N06+1GFR085,0.6,+1G (upright),Test Run 67
0.43170976934785904,12.033434229344133,T105N06+1GFR085,0.6,+1G (upright),Test Run 67
0.43243138099699024,12.026773004978896,T105N06+1GFR085,0.6,+1G (upright),Test Run 67
0.43243138099699024,12.01755135580897,T105N06+1GFR085,0.6,+1G (upright),Test Run 67
0.4326317954906006,12.009155970066782,T105N06+1GFR085,0.6,+1G (upright),Test Run 67
0.4333934303023908,12.00105965659022,T105N06+1GFR085,0.6,+1G (upright),Test Run 67
0.4337944086297707,11.994617395848033,T105N06+1GFR085,0.6,+1G (upright),Test Run 67
0.4337944086297707,11.989172296971082,T105N06+1GFR085,0.6,+1G (upright),Test Run 67
0.43399482312338505,11.979483728855845,T105N06+1GFR085,0.6,+1G (upright),Test Run 67
0.434997044931604,11.971436243504282,T105N06+1GFR085,0.6,+1G (upright),Test Run 67
0.434997044931604,11.964178400486707,T105N06+1GFR085,0.6,+1G (upright),Test Run 67
0.43523748258787365,11.957250910252332,T105N06+1GFR085,0.6,+1G (upright),Test Run 67
0.4359991173996598,11.951128321141008,T105N06+1GFR085,0.6,+1G (upright),Test Run 67
0.4359991173996598,11.942409449070695,T105N06+1GFR085,0.6,+1G (upright),Test Run 67
0.43635992322422557,11.935131769627333,T105N06+1GFR085,0.6,+1G (upright),Test Run 67
0.4366405333833133,11.927965479344133,T105N06+1GFR085,0.6,+1G (upright),Test Run 67
0.437402317535263,11.921001368016007,T105N06+1GFR085,0.6,+1G (upright),Test Run 67
0.437402317535263,11.913713770359758,T105N06+1GFR085,0.6,+1G (upright),Test Run 67
0.43772295085701,11.905895166844132,T105N06+1GFR085,0.6,+1G (upright),Test Run 67
0.43856478133427385,11.898785334080458,T105N06+1GFR085,0.6,+1G (upright),Test Run 67
0.43856478133427385,11.893215113133195,T105N06+1GFR085,0.6,+1G (upright),Test Run 67
0.4390459553271355,11.88562844321132,T105N06+1GFR085,0.6,+1G (upright),Test Run 67
0.43920619731792737,11.878068476170307,T105N06+1GFR085,0.6,+1G (upright),Test Run 67
0.43920619731792737,11.871473627537494,T105N06+1GFR085,0.6,+1G (upright),Test Run 67
0.44020841912614633,11.864916162937883,T105N06+1GFR085,0.6,+1G (upright),Test Run 67
0.44028861479162373,11.857367639988658,T105N06+1GFR085,0.6,+1G (upright),Test Run 67
0.44097005393793254,11.851084833592182,T105N06+1GFR085,0.6,+1G (upright),Test Run 67
0.44097005393793254,11.84390633627772,T105N06+1GFR085,0.6,+1G (upright),Test Run 67
0.4414512279307941,11.839036493748432,T105N06+1GFR085,0.6,+1G (upright),Test Run 67
0.4418120337553596,11.831937342137095,T105N06+1GFR085,0.6,+1G (upright),Test Run 67
0.4418120337553596,11.822537928074595,T105N06+1GFR085,0.6,+1G (upright),Test Run 67
0.44257366856714575,11.818070917576557,T105N06+1GFR085,0.6,+1G (upright),Test Run 67
0.44293447439171124,11.810716181248432,T105N06+1GFR085,0.6,+1G (upright),Test Run 67
0.4435758903753647,11.80429299399257,T105N06+1GFR085,0.6,+1G (upright),Test Run 67
0.4435758903753647,11.798364954441784,T105N06+1GFR085,0.6,+1G (upright),Test Run 67
0.4439767193625894,11.793369989842182,T105N06+1GFR085,0.6,+1G (upright),Test Run 67
0.4442975020244959,11.786314325779681,T105N06+1GFR085,0.6,+1G (upright),Test Run 67
0.4442975020244959,11.778303461521869,T105N06+1GFR085,0.6,+1G (upright),Test Run 67
0.4450991599989414,11.773744135349995,T105N06+1GFR085,0.6,+1G (upright),Test Run 67
0.4453397469953699,11.765454798191783,T105N06+1GFR085,0.6,+1G (upright),Test Run 67
0.4453397469953699,11.760302668064833,T105N06+1GFR085,0.6,+1G (upright),Test Run 67
0.4460211861416827,11.75396416708827,T105N06+1GFR085,0.6,+1G (upright),Test Run 67
0.44650236013454425,11.747846155613658,T105N06+1GFR085,0.6,+1G (upright),Test Run 67
0.4468630166189505,11.74072030112147,T105N06+1GFR085,0.6,+1G (upright),Test Run 67
0.4468630166189505,11.735465174168345,T105N06+1GFR085,0.6,+1G (upright),Test Run 67
0.4476248007708959,11.729751520603894,T105N06+1GFR085,0.6,+1G (upright),Test Run 67
0.4479454340926432,11.72424080893397,T105N06+1GFR085,0.6,+1G (upright),Test Run 67
0.4479454340926432,11.715930872410533,T105N06+1GFR085,0.6,+1G (upright),Test Run 67
0.44854682691363745,11.711801844090221,T105N06+1GFR085,0.6,+1G (upright),Test Run 67
0.4489878284036806,11.707311182469132,T105N06+1GFR085,0.6,+1G (upright),Test Run 67
0.4489878284036806,11.701550226658583,T105N06+1GFR085,0.6,+1G (upright),Test Run 67
0.4494286805535603,11.69645607993007,T105N06+1GFR085,0.6,+1G (upright),Test Run 67
0.45011026904003226,11.69018166586757,T105N06+1GFR085,0.6,+1G (upright),Test Run 67
0.45027051103082816,11.684796076267958,T105N06+1GFR085,0.6,+1G (upright),Test Run 67
0.45027051103082816,11.679642420262095,T105N06+1GFR085,0.6,+1G (upright),Test Run 67
0.45099212267995537,11.674630670994521,T105N06+1GFR085,0.6,+1G (upright),Test Run 67
0.45139310100733926,11.66910164877772,T105N06+1GFR085,0.6,+1G (upright),Test Run 67
0.45139310100733926,11.664376764744521,T105N06+1GFR085,0.6,+1G (upright),Test Run 67
0.451673711166427,11.658307581394908,T105N06+1GFR085,0.6,+1G (upright),Test Run 67
0.4523953228155582,11.653618555516008,T105N06+1GFR085,0.6,+1G (upright),Test Run 67
0.4525957373091686,11.64937432333827,T105N06+1GFR085,0.6,+1G (upright),Test Run 67
0.4525957373091686,11.644480066746471,T105N06+1GFR085,0.6,+1G (upright),Test Run 67
0.4533173489582995,11.638503962010144,T105N06+1GFR085,0.6,+1G (upright),Test Run 67
0.4536781547828653,11.633486109226945,T105N06+1GFR085,0.6,+1G (upright),Test Run 67
0.4536781547828653,11.63002617880702,T105N06+1GFR085,0.6,+1G (upright),Test Run 67
0.4540789837700857,11.623577814549208,T105N06+1GFR085,0.6,+1G (upright),Test Run 67
0.4549208142473536,11.620675592869521,T105N06+1GFR085,0.6,+1G (upright),Test Run 67
0.4549208142473536,11.615368586033583,T105N06+1GFR085,0.6,+1G (upright),Test Run 67
0.45500100991282727,11.607709436863658,T105N06+1GFR085,0.6,+1G (upright),Test Run 67
0.4558028172274359,11.60537865683437,T105N06+1GFR085,0.6,+1G (upright),Test Run 67
0.4561234505491829,11.601758509129283,T105N06+1GFR085,0.6,+1G (upright),Test Run 67
0.4561234505491829,11.596222620457407,T105N06+1GFR085,0.6,+1G (upright),Test Run 67
0.4564842563737486,11.591866999119521,T105N06+1GFR085,0.6,+1G (upright),Test Run 67
0.4570856491947429,11.58703225180507,T105N06+1GFR085,0.6,+1G (upright),Test Run 67
0.4570856491947429,11.582666712254284,T105N06+1GFR085,0.6,+1G (upright),Test Run 67
0.4573662593538307,11.57818215414882,T105N06+1GFR085,0.6,+1G (upright),Test Run 67
0.45812789416561717,11.573960810154682,T105N06+1GFR085,0.6,+1G (upright),Test Run 67
0.45812789416561717,11.570423822849994,T105N06+1GFR085,0.6,+1G (upright),Test Run 67
0.4584085043247049,11.565530329197646,T105N06+1GFR085,0.6,+1G (upright),Test Run 67
0.4588895289774073,11.560577326267957,T105N06+1GFR085,0.6,+1G (upright),Test Run 67
0.45957111746387924,11.556452112644909,T105N06+1GFR085,0.6,+1G (upright),Test Run 67
0.45957111746387924,11.55326912924647,T105N06+1GFR085,0.6,+1G (upright),Test Run 67
0.4597715319574893,11.54922631308437,T105N06+1GFR085,0.6,+1G (upright),Test Run 67
0.4604931436066205,11.544473963230846,T105N06+1GFR085,0.6,+1G (upright),Test Run 67
0.4604931436066205,11.541455011814833,T105N06+1GFR085,0.6,+1G (upright),Test Run 67
0.46085380009102683,11.536432581394909,T105N06+1GFR085,0.6,+1G (upright),Test Run 67
0.46113455959027405,11.532648401707409,T105N06+1GFR085,0.6,+1G (upright),Test Run 67
0.46197639006753793,11.529492121189833,T105N06+1GFR085,0.6,+1G (upright),Test Run 67
0.46197639006753793,11.524885492771869,T105N06+1GFR085,0.6,+1G (upright),Test Run 67
0.4620966088956746,11.521124964207408,T105N06+1GFR085,0.6,+1G (upright),Test Run 67
0.46281822054480154,11.516554956883194,T105N06+1GFR085,0.6,+1G (upright),Test Run 67
0.46281822054480154,11.515418940037495,T105N06+1GFR085,0.6,+1G (upright),Test Run 67
0.4630586582010711,11.510303431004283,T105N06+1GFR085,0.6,+1G (upright),Test Run 67
0.46353983219393274,11.50579369589687,T105N06+1GFR085,0.6,+1G (upright),Test Run 67
0.4642212713402455,11.502690058201557,T105N06+1GFR085,0.6,+1G (upright),Test Run 67
0.4642212713402455,11.499510126560931,T105N06+1GFR085,0.6,+1G (upright),Test Run 67
0.46434149016837817,11.49594262167812,T105N06+1GFR085,0.6,+1G (upright),Test Run 67
0.46518332064564605,11.49186776205897,T105N06+1GFR085,0.6,+1G (upright),Test Run 67
0.46518332064564605,11.489272242039444,T105N06+1GFR085,0.6,+1G (upright),Test Run 67
0.4655441264702115,11.485382013767957,T105N06+1GFR085,0.6,+1G (upright),Test Run 67
0.4658247366292995,11.480578546971083,T105N06+1GFR085,0.6,+1G (upright),Test Run 67
0.4658247366292995,11.47874367758632,T105N06+1GFR085,0.6,+1G (upright),Test Run 67
0.4666667164467226,11.47689965292812,T105N06+1GFR085,0.6,+1G (upright),Test Run 67
0.46686713094033294,11.470878534764058,T105N06+1GFR085,0.6,+1G (upright),Test Run 67
0.46686713094033294,11.47058938071132,T105N06+1GFR085,0.6,+1G (upright),Test Run 67
0.46746837442116773,11.46685555502772,T105N06+1GFR085,0.6,+1G (upright),Test Run 67
0.4679093759112109,11.463125544041395,T105N06+1GFR085,0.6,+1G (upright),Test Run 67
0.4682301585731174,11.459891443699595,T105N06+1GFR085,0.6,+1G (upright),Test Run 67
0.4682301585731174,11.457197504490619,T105N06+1GFR085,0.6,+1G (upright),Test Run 67
0.46891159771942986,11.455524378269908,T105N06+1GFR085,0.6,+1G (upright),Test Run 67
0.46895162088208914,11.452340631932021,T105N06+1GFR085,0.6,+1G (upright),Test Run 67
0.46895162088208914,11.449085169285533,T105N06+1GFR085,0.6,+1G (upright),Test Run 67
0.46991381952764516,11.444816523045308,T105N06+1GFR085,0.6,+1G (upright),Test Run 67
0.4701142340212595,11.443559961766008,T105N06+1GFR085,0.6,+1G (upright),Test Run 67
0.47055523551129835,11.440104608982807,T105N06+1GFR085,0.6,+1G (upright),Test Run 67
0.47055523551129835,11.436875849217182,T105N06+1GFR085,0.6,+1G (upright),Test Run 67
0.47123667465761115,11.433409815281632,T105N06+1GFR085,0.6,+1G (upright),Test Run 67
0.47123667465761115,11.43161156699062,T105N06+1GFR085,0.6,+1G (upright),Test Run 67
0.47123667465761115,11.427977686375382,T105N06+1GFR085,0.6,+1G (upright),Test Run 67
0.47203848197221976,11.427931147068744,T105N06+1GFR085,0.6,+1G (upright),Test Run 67
0.4723992877967812,11.423936396092182,T105N06+1GFR085,0.6,+1G (upright),Test Run 67
0.4723992877967812,11.421256952732808,T105N06+1GFR085,0.6,+1G (upright),Test Run 67
0.4727199211185285,11.417717676609758,T105N06+1GFR085,0.6,+1G (upright),Test Run 67
0.47344153276765943,11.415173273533583,T105N06+1GFR085,0.6,+1G (upright),Test Run 67
0.47368211976408825,11.413784723728895,T105N06+1GFR085,0.6,+1G (upright),Test Run 67
0.47368211976408825,11.412929468601945,T105N06+1GFR085,0.6,+1G (upright),Test Run 67
0.47460414590682953,11.40779564902187,T105N06+1GFR085,0.6,+1G (upright),Test Run 67
0.4746843415723072,11.406371241062882,T105N06+1GFR085,0.6,+1G (upright),Test Run 67
0.4746843415723072,11.404590540379283,T105N06+1GFR085,0.6,+1G (upright),Test Run 67
0.4751251937221912,11.402992945164446,T105N06+1GFR085,0.6,+1G (upright),Test Run 67
0.47576660970584467,11.39948266074062,T105N06+1GFR085,0.6,+1G (upright),Test Run 67
0.47576660970584467,11.397771387547257,T105N06+1GFR085,0.6,+1G (upright),Test Run 67
0.47576660970584467,11.394216089695695,T105N06+1GFR085,0.6,+1G (upright),Test Run 67
0.4764882213549716,11.393005304783582,T105N06+1GFR085,0.6,+1G (upright),Test Run 67
0.4768490271795371,11.393424158543345,T105N06+1GFR085,0.6,+1G (upright),Test Run 67
0.4768490271795371,11.390627222508195,T105N06+1GFR085,0.6,+1G (upright),Test Run 67
0.4771698098414436,11.38626244589687,T105N06+1GFR085,0.6,+1G (upright),Test Run 67
0.47781122582509705,11.385809259861707,T105N06+1GFR085,0.6,+1G (upright),Test Run 67
0.47781122582509705,11.383768396824596,T105N06+1GFR085,0.6,+1G (upright),Test Run 67
0.47817203164966254,11.38116066977382,T105N06+1GFR085,0.6,+1G (upright),Test Run 67
0.47893366646144875,11.378107386082409,T105N06+1GFR085,0.6,+1G (upright),Test Run 67
0.47893366646144875,11.37704690024257,T105N06+1GFR085,0.6,+1G (upright),Test Run 67
0.4790940577924038,11.374355249851945,T105N06+1GFR085,0.6,+1G (upright),Test Run 67
0.4796151056077615,11.37323754355312,T105N06+1GFR085,0.6,+1G (upright),Test Run 67
0.4801763259259413,11.370805292576557,T105N06+1GFR085,0.6,+1G (upright),Test Run 67
0.4801763259259413,11.371500330418346,T105N06+1GFR085,0.6,+1G (upright),Test Run 67
0.48029669409423315,11.368970423191783,T105N06+1GFR085,0.6,+1G (upright),Test Run 67
0.48113852457149703,11.366820459812882,T105N06+1GFR085,0.6,+1G (upright),Test Run 67
0.48113852457149703,11.36469338461757,T105N06+1GFR085,0.6,+1G (upright),Test Run 67
0.48137896222777066,11.364505701512096,T105N06+1GFR085,0.6,+1G (upright),Test Run 67
0.48186013622062823,11.360700922459369,T105N06+1GFR085,0.6,+1G (upright),Test Run 67
0.482421356538804,11.35929940268397,T105N06+1GFR085,0.6,+1G (upright),Test Run 67
0.482421356538804,11.359240656346083,T105N06+1GFR085,0.6,+1G (upright),Test Run 67
0.4828221855260288,11.35751717612147,T105N06+1GFR085,0.6,+1G (upright),Test Run 67
0.4833834058442046,11.356327753514057,T105N06+1GFR085,0.6,+1G (upright),Test Run 67
0.4833834058442046,11.35392678305507,T105N06+1GFR085,0.6,+1G (upright),Test Run 67
0.4837442116687701,11.353058557957407,T105N06+1GFR085,0.6,+1G (upright),Test Run 67
0.4841852131588132,11.349758081883195,T105N06+1GFR085,0.6,+1G (upright),Test Run 67
0.4841852131588132,11.349384241551158,T105N06+1GFR085,0.6,+1G (upright),Test Run 67
0.48478645663964826,11.347155695408583,T105N06+1GFR085,0.6,+1G (upright),Test Run 67
0.48478645663964826,11.345905237644908,T105N06+1GFR085,0.6,+1G (upright),Test Run 67
0.4857084827823898,11.34513772055507,T105N06+1GFR085,0.6,+1G (upright),Test Run 67
0.4857084827823898,11.343260126560931,T105N06+1GFR085,0.6,+1G (upright),Test Run 67
0.48586887411334095,11.341821985691784,T105N06+1GFR085,0.6,+1G (upright),Test Run 67
0.4864702669343352,11.339868097752333,T105N06+1GFR085,0.6,+1G (upright),Test Run 67
0.4864702669343352,11.339945154637096,T105N06+1GFR085,0.6,+1G (upright),Test Run 67
0.48679090025608224,11.335814600437882,T105N06+1GFR085,0.6,+1G (upright),Test Run 67
0.48711168291798873,11.336313562840221,T105N06+1GFR085,0.6,+1G (upright),Test Run 67
0.48711168291798873,11.334467249363659,T105N06+1GFR085,0.6,+1G (upright),Test Run 67
0.4877931220643015,11.33468850180507,T105N06+1GFR085,0.6,+1G (upright),Test Run 67
0.4881139047262077,11.33431008383632,T105N06+1GFR085,0.6,+1G (upright),Test Run 67
0.4886349525415651,11.331519251316783,T105N06+1GFR085,0.6,+1G (upright),Test Run 67
0.4886349525415651,11.330239801853896,T105N06+1GFR085,0.6,+1G (upright),Test Run 67
0.48911597719426747,11.33038094565272,T105N06+1GFR085,0.6,+1G (upright),Test Run 67
0.48919617285974515,11.329064112156633,T105N06+1GFR085,0.6,+1G (upright),Test Run 67
0.48919617285974515,11.324884729832409,T105N06+1GFR085,0.6,+1G (upright),Test Run 67
0.49003800333700875,11.325336389988658,T105N06+1GFR085,0.6,+1G (upright),Test Run 67
0.4901583715053009,11.324758081883195,T105N06+1GFR085,0.6,+1G (upright),Test Run 67
0.4906794193206623,11.321963434666396,T105N06+1GFR085,0.6,+1G (upright),Test Run 67
0.4906794193206623,11.32364037558437,T105N06+1GFR085,0.6,+1G (upright),Test Run 67
0.4913208353043158,11.320743494480846,T105N06+1GFR085,0.6,+1G (upright),Test Run 67
0.49156142230074457,11.32138360068202,T105N06+1GFR085,0.6,+1G (upright),Test Run 67
0.49156142230074457,11.321083765476946,T105N06+1GFR085,0.6,+1G (upright),Test Run 67
0.4921628151217388,11.320777063816783,T105N06+1GFR085,0.6,+1G (upright),Test Run 67
0.4926036672716228,11.318533258885145,T105N06+1GFR085,0.6,+1G (upright),Test Run 67
0.4926036672716228,11.316888361424208,T105N06+1GFR085,0.6,+1G (upright),Test Run 67
0.493044668761662,11.31791604086757,T105N06+1GFR085,0.6,+1G (upright),Test Run 67
0.49360588907983777,11.315417414158583,T105N06+1GFR085,0.6,+1G (upright),Test Run 67
0.4937262572481336,11.313627558201556,T105N06+1GFR085,0.6,+1G (upright),Test Run 67
0.4937262572481336,11.314465265721083,T105N06+1GFR085,0.6,+1G (upright),Test Run 67
0.4946081108880568,11.313700037449596,T105N06+1GFR085,0.6,+1G (upright),Test Run 67
0.49480852538167114,11.314130335301158,T105N06+1GFR085,0.6,+1G (upright),Test Run 67
0.49480852538167114,11.31188729330897,T105N06+1GFR085,0.6,+1G (upright),Test Run 67
0.49532972253718766,11.312003260105845,T105N06+1GFR085,0.6,+1G (upright),Test Run 67
0.4958909428553638,11.311853723973034,T105N06+1GFR085,0.6,+1G (upright),Test Run 67
0.4958909428553638,11.310065393894908,T105N06+1GFR085,0.6,+1G (upright),Test Run 67
0.49601116168350046,11.309650354832408,T105N06+1GFR085,0.6,+1G (upright),Test Run 67
0.4966927501699684,11.30917504355312,T105N06+1GFR085,0.6,+1G (upright),Test Run 67
0.4970535559945339,11.308149652928119,T105N06+1GFR085,0.6,+1G (upright),Test Run 67
0.4970535559945339,11.309728937596082,T105N06+1GFR085,0.6,+1G (upright),Test Run 67
0.49769497197818735,11.305297785252332,T105N06+1GFR085,0.6,+1G (upright),Test Run 67
0.4980156052999344,11.304907160252332,T105N06+1GFR085,0.6,+1G (upright),Test Run 67
0.4980156052999344,11.304975061863658,T105N06+1GFR085,0.6,+1G (upright),Test Run 67
0.4982962154590225,11.306024866551159,T105N06+1GFR085,0.6,+1G (upright),Test Run 67
0.49901782710815334,11.304387598484757,T105N06+1GFR085,0.6,+1G (upright),Test Run 67
0.49917821843910476,11.304704218357807,T105N06+1GFR085,0.6,+1G (upright),Test Run 67
0.49917821843910476,11.304054956883196,T105N06+1GFR085,0.6,+1G (upright),Test Run 67
0.49973943875728455,11.30291436240077,T105N06+1GFR085,0.6,+1G (upright),Test Run 67
0.500420877903593,11.302748804539444,T105N06+1GFR085,0.6,+1G (upright),Test Run 67
0.500420877903593,11.302970056980845,T105N06+1GFR085,0.6,+1G (upright),Test Run 67
0.5004610504064115,11.301611261814832,T105N06+1GFR085,0.6,+1G (upright),Test Run 67
0.5012226852182017,11.301818018406632,T105N06+1GFR085,0.6,+1G (upright),Test Run 67
0.5012226852182017,11.299986200779681,T105N06+1GFR085,0.6,+1G (upright),Test Run 67
0.501262708380861,11.300830774754283,T105N06+1GFR085,0.6,+1G (upright),Test Run 67
0.5020244925328066,11.298573236912494,T105N06+1GFR085,0.6,+1G (upright),Test Run 67
0.5024253215200313,11.299421625584369,T105N06+1GFR085,0.6,+1G (upright),Test Run 67
0.5024253215200313,11.298231440037494,T105N06+1GFR085,0.6,+1G (upright),Test Run 67
0.5027461041819375,11.298933344334369,T105N06+1GFR085,0.6,+1G (upright),Test Run 67
0.5034275433282502,11.296979456394908,T105N06+1GFR085,0.6,+1G (upright),Test Run 67
0.5034275433282502,11.298405390232807,T105N06+1GFR085,0.6,+1G (upright),Test Run 67
0.5035879346592014,11.29616387411952,T105N06+1GFR085,0.6,+1G (upright),Test Run 67
0.5042293506428549,11.29505150839687,T105N06+1GFR085,0.6,+1G (upright),Test Run 67
0.5042293506428549,11.297379236668345,T105N06+1GFR085,0.6,+1G (upright),Test Run 67
0.5047905709610307,11.29515069052577,T105N06+1GFR085,0.6,+1G (upright),Test Run 67
0.5049508129518266,11.29483330771327,T105N06+1GFR085,0.6,+1G (upright),Test Run 67
