Repository: schandel33/gitrep

# Nozzle Tensile Test Analysis

Stress-vs-strain analysis of tensile pulls across 4 nozzle sizes (0.6, 1.4,
2.2, 2.6 mm) x 2 print-gravity orientations (+1G upright / -1G inverted),
printed at 105 C with a 0.85 flow ratio.

## Data-quality issues found and how they're handled

1. **Load-cell zero offset.** 10 of 17 runs record small negative Load
   values for the first handful of samples (up to ~180, always <0.5% of the
   file) before the crosshead starts moving — load-cell noise around zero,
   not real load. The script computes the mean Load over all
   pre-motion samples (`Crosshead < crosshead_zero_threshold_mm`) and
   subtracts it from the whole run.
2.

File: nozzle_tensile_analysis/analysis_output/all_curves_tidy.csv (part 24 of 151)
Strain,Stress_MPa,condition,nozzle_mm,gravity,run
0.5056724246009578,11.294831018894907,T105N06+1GFR085,0.6,+1G (upright),Test Run 67
0.5056724246009578,11.295642786473033,T105N06+1GFR085,0.6,+1G (upright),Test Run 67
0.5058728390945679,11.293691187351945,T105N06+1GFR085,0.6,+1G (upright),Test Run 67
0.5065142550782215,11.29378197714687,T105N06+1GFR085,0.6,+1G (upright),Test Run 67
0.5065142550782215,11.294103174656632,T105N06+1GFR085,0.6,+1G (upright),Test Run 67
0.5067948652373094,11.295603113621471,T105N06+1GFR085,0.6,+1G (upright),Test Run 67
0.5070756247365567,11.295603876560932,T105N06+1GFR085,0.6,+1G (upright),Test Run 67
0.5077170407202102,11.29437020346522,T105N06+1GFR085,0.6,+1G (upright),Test Run 67
0.5077170407202102,11.295826654881244,T105N06+1GFR085,0.6,+1G (upright),Test Run 67
0.5078372595483469,11.292056971043346,T105N06+1GFR085,0.6,+1G (upright),Test Run 67
0.5086390668629515,11.294041376560932,T105N06+1GFR085,0.6,+1G (upright),Test Run 67
0.5086390668629515,11.293620996922257,T105N06+1GFR085,0.6,+1G (upright),Test Run 67
0.5089196770220396,11.293418817967183,T105N06+1GFR085,0.6,+1G (upright),Test Run 67
0.5089997233473578,11.292963343113659,T105N06+1GFR085,0.6,+1G (upright),Test Run 67
0.5089997233473578,11.293250208348033,T105N06+1GFR085,0.6,+1G (upright),Test Run 67
0.5097615074993032,11.292883997410533,T105N06+1GFR085,0.6,+1G (upright),Test Run 67
0.5100019451555767,11.291258173435931,T105N06+1GFR085,0.6,+1G (upright),Test Run 67
0.5104831191484344,11.291162806004284,T105N06+1GFR085,0.6,+1G (upright),Test Run 67
0.5104831191484344,11.292820673435932,T105N06+1GFR085,0.6,+1G (upright),Test Run 67
0.5110843626292694,11.294081049412494,T105N06+1GFR085,0.6,+1G (upright),Test Run 67
0.5113649727883575,11.290672235935933,T105N06+1GFR085,0.6,+1G (upright),Test Run 67
0.5113649727883575,11.29263527914882,T105N06+1GFR085,0.6,+1G (upright),Test Run 67
0.511886169943878,11.29093926474452,T105N06+1GFR085,0.6,+1G (upright),Test Run 67
0.5120465612748292,11.292011194676158,T105N06+1GFR085,0.6,+1G (upright),Test Run 67
0.5120465612748292,11.290684442967182,T105N06+1GFR085,0.6,+1G (upright),Test Run 67
0.512888391752093,11.292426233738658,T105N06+1GFR085,0.6,+1G (upright),Test Run 67
0.5132892207393177,11.290044336766007,T105N06+1GFR085,0.6,+1G (upright),Test Run 67
0.5134896352329281,11.290125208348034,T105N06+1GFR085,0.6,+1G (upright),Test Run 67
0.5134896352329281,11.28992455527187,T105N06+1GFR085,0.6,+1G (upright),Test Run 67
0.5141310512165816,11.290810327976946,T105N06+1GFR085,0.6,+1G (upright),Test Run 67
0.514331465710196,11.291739588230845,T105N06+1GFR085,0.6,+1G (upright),Test Run 67
0.514331465710196,11.290221338719132,T105N06+1GFR085,0.6,+1G (upright),Test Run 67
0.5148526628657125,11.290930109471082,T105N06+1GFR085,0.6,+1G (upright),Test Run 67
0.5154540556867071,11.29162362143397,T105N06+1GFR085,0.6,+1G (upright),Test Run 67
0.5156544701803214,11.29010766074062,T105N06+1GFR085,0.6,+1G (upright),Test Run 67
0.5156544701803214,11.292369776219132,T105N06+1GFR085,0.6,+1G (upright),Test Run 67
0.5162557136611562,11.29150002524257,T105N06+1GFR085,0.6,+1G (upright),Test Run 67
0.5164561281547666,11.289478998631244,T105N06+1GFR085,0.6,+1G (upright),Test Run 67
0.5164561281547666,11.291673975437883,T105N06+1GFR085,0.6,+1G (upright),Test Run 67
0.5172179123067162,11.290574579685932,T105N06+1GFR085,0.6,+1G (upright),Test Run 67
0.5175787181312776,11.291394739598033,T105N06+1GFR085,0.6,+1G (upright),Test Run 67
0.5178191557875513,11.290898066014057,T105N06+1GFR085,0.6,+1G (upright),Test Run 67
0.5178191557875513,11.29233086630702,T105N06+1GFR085,0.6,+1G (upright),Test Run 67
0.5185007442740189,11.291261225193745,T105N06+1GFR085,0.6,+1G (upright),Test Run 67
0.5187411819302926,11.291334467381244,T105N06+1GFR085,0.6,+1G (upright),Test Run 67
0.5187411819302926,11.29120629355312,T105N06+1GFR085,0.6,+1G (upright),Test Run 67
0.5193024022484684,11.293472223728894,T105N06+1GFR085,0.6,+1G (upright),Test Run 67
0.5198636225666445,11.29110863730312,T105N06+1GFR085,0.6,+1G (upright),Test Run 67
0.5198636225666445,11.292239313572646,T105N06+1GFR085,0.6,+1G (upright),Test Run 67
0.5199839907349403,11.293469934910533,T105N06+1GFR085,0.6,+1G (upright),Test Run 67
0.5206654298812491,11.291690760105846,T105N06+1GFR085,0.6,+1G (upright),Test Run 67
0.5209460400403408,11.293859034031632,T105N06+1GFR085,0.6,+1G (upright),Test Run 67
0.5209460400403408,11.291028528660533,T105N06+1GFR085,0.6,+1G (upright),Test Run 67
0.5216276285268088,11.292114191502332,T105N06+1GFR085,0.6,+1G (upright),Test Run 67
0.5219482618485558,11.291529016941784,T105N06+1GFR085,0.6,+1G (upright),Test Run 67
0.5219482618485558,11.294461756199595,T105N06+1GFR085,0.6,+1G (upright),Test Run 67
0.5221486763421702,11.292205744236707,T105N06+1GFR085,0.6,+1G (upright),Test Run 67
0.5228702879912974,11.292224054783583,T105N06+1GFR085,0.6,+1G (upright),Test Run 67
0.5228702879912974,11.292095118016007,T105N06+1GFR085,0.6,+1G (upright),Test Run 67
0.5233513126439998,11.293324976414445,T105N06+1GFR085,0.6,+1G (upright),Test Run 67
0.5235518764777694,11.29462426230312,T105N06+1GFR085,0.6,+1G (upright),Test Run 67
0.5235518764777694,11.292748194187883,T105N06+1GFR085,0.6,+1G (upright),Test Run 67
0.5241531199586045,11.293505793064833,T105N06+1GFR085,0.6,+1G (upright),Test Run 67
0.524393706955033,11.293592005223033,T105N06+1GFR085,0.6,+1G (upright),Test Run 67
0.524393706955033,11.293994074314833,T105N06+1GFR085,0.6,+1G (upright),Test Run 67
0.524954927273213,11.295611505955458,T105N06+1GFR085,0.6,+1G (upright),Test Run 67
0.5252755605949601,11.295079737156632,T105N06+1GFR085,0.6,+1G (upright),Test Run 67
0.52567653892234,11.293711786717182,T105N06+1GFR085,0.6,+1G (upright),Test Run 67
0.52567653892234,11.295541315525771,T105N06+1GFR085,0.6,+1G (upright),Test Run 67
0.526277782403175,11.29419701620937,T105N06+1GFR085,0.6,+1G (upright),Test Run 67
0.5264381737341302,11.293699579685931,T105N06+1GFR085,0.6,+1G (upright),Test Run 67
0.5264381737341302,11.296376734226945,T105N06+1GFR085,0.6,+1G (upright),Test Run 67
0.5271998085459166,11.294897394627332,T105N06+1GFR085,0.6,+1G (upright),Test Run 67
0.5275606143704821,11.29457772299647,T105N06+1GFR085,0.6,+1G (upright),Test Run 67
0.5278412245295698,11.295597773045307,T105N06+1GFR085,0.6,+1G (upright),Test Run 67
0.5278412245295698,11.294741754978896,T105N06+1GFR085,0.6,+1G (upright),Test Run 67
0.5283624216850907,11.295838861912495,T105N06+1GFR085,0.6,+1G (upright),Test Run 67
0.5286430318441787,11.29604256674647,T105N06+1GFR085,0.6,+1G (upright),Test Run 67
0.5286430318441787,11.29650643393397,T105N06+1GFR085,0.6,+1G (upright),Test Run 67
0.5292042521623546,11.294679193943745,T105N06+1GFR085,0.6,+1G (upright),Test Run 67
0.52956505798692,11.297362452000382,T105N06+1GFR085,0.6,+1G (upright),Test Run 67
0.5298456681460081,11.297271662205457,T105N06+1GFR085,0.6,+1G (upright),Test Run 67
0.5298456681460081,11.295426874607807,T105N06+1GFR085,0.6,+1G (upright),Test Run 67
0.5305271072923206,11.299040918797257,T105N06+1GFR085,0.6,+1G (upright),Test Run 67
0.5306073029577982,11.298001795262095,T105N06+1GFR085,0.6,+1G (upright),Test Run 67
0.5306073029577982,11.298008661717182,T105N06+1GFR085,0.6,+1G (upright),Test Run 67
0.5313289146069252,11.298033075779681,T105N06+1GFR085,0.6,+1G (upright),Test Run 67
0.5317699160969683,11.29948494955897,T105N06+1GFR085,0.6,+1G (upright),Test Run 67
0.5317699160969683,11.29784691855312,T105N06+1GFR085,0.6,+1G (upright),Test Run 67
0.5320103537532379,11.298805170506245,T105N06+1GFR085,0.6,+1G (upright),Test Run 67
0.5326117465742322,11.300057917088271,T105N06+1GFR085,0.6,+1G (upright),Test Run 67
0.5329323798959792,11.298100977391007,T105N06+1GFR085,0.6,+1G (upright),Test Run 67
0.5329323798959792,11.298802881687882,T105N06+1GFR085,0.6,+1G (upright),Test Run 67
0.5334535770514961,11.300363092869521,T105N06+1GFR085,0.6,+1G (upright),Test Run 67
0.5338945785415392,11.299021845310932,T105N06+1GFR085,0.6,+1G (upright),Test Run 67
0.5338945785415392,11.299034815281633,T105N06+1GFR085,0.6,+1G (upright),Test Run 67
0.534175188700627,11.301006250828507,T105N06+1GFR085,0.6,+1G (upright),Test Run 67
0.5347764321814621,11.301074915379283,T105N06+1GFR085,0.6,+1G (upright),Test Run 67
0.5347764321814621,11.300346308201558,T105N06+1GFR085,0.6,+1G (upright),Test Run 67
0.5348566278469398,11.301602106541395,T105N06+1GFR085,0.6,+1G (upright),Test Run 67
0.5356584351615444,11.301893549412494,T105N06+1GFR085,0.6,+1G (upright),Test Run 67
0.5360192409861099,11.30154641196132,T105N06+1GFR085,0.6,+1G (upright),Test Run 67
0.5360192409861099,11.300729303807021,T105N06+1GFR085,0.6,+1G (upright),Test Run 67
0.5363800468106756,11.303346949070695,T105N06+1GFR085,0.6,+1G (upright),Test Run 67
0.5369012439661921,11.303506403416396,T105N06+1GFR085,0.6,+1G (upright),Test Run 67
0.5369012439661921,11.303166895359757,T105N06+1GFR085,0.6,+1G (upright),Test Run 67
0.5371416816224658,11.304141169041396,T105N06+1GFR085,0.6,+1G (upright),Test Run 67
0.53774307444346,11.303932123631245,T105N06+1GFR085,0.6,+1G (upright),Test Run 67
0.538344317924295,11.304615717381244,T105N06+1GFR085,0.6,+1G (upright),Test Run 67
0.538344317924295,11.307524805516007,T105N06+1GFR085,0.6,+1G (upright),Test Run 67
0.5386249280833829,11.306243830174207,T105N06+1GFR085,0.6,+1G (upright),Test Run 67
0.539186148401559,11.306407862156632,T105N06+1GFR085,0.6,+1G (upright),Test Run 67
0.539186148401559,11.305109339207409,T105N06+1GFR085,0.6,+1G (upright),Test Run 67
0.539186148401559,11.307278376072645,T105N06+1GFR085,0.6,+1G (upright),Test Run 67
0.540068151381641,11.306364374607806,T105N06+1GFR085,0.6,+1G (upright),Test Run 67
0.540068151381641,11.307421045750383,T105N06+1GFR085,0.6,+1G (upright),Test Run 67
0.5403087383780698,11.307493524998431,T105N06+1GFR085,0.6,+1G (upright),Test Run 67
0.5405893485371578,11.306875544041395,T105N06+1GFR085,0.6,+1G (upright),Test Run 67
0.541350983348948,11.307548456639058,T105N06+1GFR085,0.6,+1G (upright),Test Run 67
0.541350983348948,11.308597498387096,T105N06+1GFR085,0.6,+1G (upright),Test Run 67
0.5414712021770847,11.30886986777187,T105N06+1GFR085,0.6,+1G (upright),Test Run 67
0.5420725949980792,11.308727961033583,T105N06+1GFR085,0.6,+1G (upright),Test Run 67
0.5420725949980792,11.307678156346082,T105N06+1GFR085,0.6,+1G (upright),Test Run 67
0.5423130326543486,11.309794550389057,T105N06+1GFR085,0.6,+1G (upright),Test Run 67
0.5429144254753429,11.307680445164445,T105N06+1GFR085,0.6,+1G (upright),Test Run 67
0.5429144254753429,11.309600000828507,T105N06+1GFR085,0.6,+1G (upright),Test Run 67
0.5434354732907005,11.310914545506245,T105N06+1GFR085,0.6,+1G (upright),Test Run 67
0.5436760602871332,11.30990899130702,T105N06+1GFR085,0.6,+1G (upright),Test Run 67
0.5443576487736009,11.310840540379283,T105N06+1GFR085,0.6,+1G (upright),Test Run 67
0.5443576487736009,11.310256891697644,T105N06+1GFR085,0.6,+1G (upright),Test Run 67
0.5445178907643968,11.311075525730846,T105N06+1GFR085,0.6,+1G (upright),Test Run 67
0.5449588922544361,11.310003595799207,T105N06+1GFR085,0.6,+1G (upright),Test Run 67
0.5449588922544361,11.310455255955457,T105N06+1GFR085,0.6,+1G (upright),Test Run 67
0.5457205270662262,11.312406855076556,T105N06+1GFR085,0.6,+1G (upright),Test Run 67
0.5458007227317039,11.310770349949596,T105N06+1GFR085,0.6,+1G (upright),Test Run 67
0.54656235754349,11.313242273777721,T105N06+1GFR085,0.6,+1G (upright),Test Run 67
0.54656235754349,11.312515955418345,T105N06+1GFR085,0.6,+1G (upright),Test Run 67
0.5466827257117862,11.313928156346083,T105N06+1GFR085,0.6,+1G (upright),Test Run 67
0.5471637503644843,11.314997034519909,T105N06+1GFR085,0.6,+1G (upright),Test Run 67
0.5471637503644843,11.312415247410533,T105N06+1GFR085,0.6,+1G (upright),Test Run 67
0.5478451895107971,11.315251856297257,T105N06+1GFR085,0.6,+1G (upright),Test Run 67
0.5481257996698852,11.313291864842181,T105N06+1GFR085,0.6,+1G (upright),Test Run 67
0.5481257996698852,11.315210657566784,T105N06+1GFR085,0.6,+1G (upright),Test Run 67
0.5488073881563568,11.315822535008195,T105N06+1GFR085,0.6,+1G (upright),Test Run 67
0.5490879983154449,11.315872889012095,T105N06+1GFR085,0.6,+1G (upright),Test Run 67
0.549528999805488,11.31471779868007,T105N06+1GFR085,0.6,+1G (upright),Test Run 67
0.549528999805488,11.317005091160533,T105N06+1GFR085,0.6,+1G (upright),Test Run 67
0.5502104389518004,11.315836267918346,T105N06+1GFR085,0.6,+1G (upright),Test Run 67
0.5501704157891415,11.318159418553119,T105N06+1GFR085,0.6,+1G (upright),Test Run 67
0.5501704157891415,11.318300562351945,T105N06+1GFR085,0.6,+1G (upright),Test Run 67
0.5509720737635869,11.318974237889057,T105N06+1GFR085,0.6,+1G (upright),Test Run 67
0.5511726375973565,11.318252497166394,T105N06+1GFR085,0.6,+1G (upright),Test Run 67
0.5511726375973565,11.317338495701557,T105N06+1GFR085,0.6,+1G (upright),Test Run 67
0.5515734665845812,11.31841805502772,T105N06+1GFR085,0.6,+1G (upright),Test Run 67
0.552134686902757,11.318498926609758,T105N06+1GFR085,0.6,+1G (upright),Test Run 67
0.552134686902757,11.32092049643397,T105N06+1GFR085,0.6,+1G (upright),Test Run 67
0.5524152970618451,11.321704798191783,T105N06+1GFR085,0.6,+1G (upright),Test Run 67
0.5530567130454983,11.321168451756245,T105N06+1GFR085,0.6,+1G (upright),Test Run 67
0.553136908710976,11.322426538914446,T105N06+1GFR085,0.6,+1G (upright),Test Run 67
0.553136908710976,11.322349482029683,T105N06+1GFR085,0.6,+1G (upright),Test Run 67
0.5536179333636784,11.321050959080457,T105N06+1GFR085,0.6,+1G (upright),Test Run 67
0.5542995218501461,11.323491602391007,T105N06+1GFR085,0.6,+1G (upright),Test Run 67
0.5542995218501461,11.32403252646327,T105N06+1GFR085,0.6,+1G (upright),Test Run 67
0.5542995218501461,11.32404320761562,T105N06+1GFR085,0.6,+1G (upright),Test Run 67
0.5552215479928877,11.32278817221522,T105N06+1GFR085,0.6,+1G (upright),Test Run 67
0.555421962486502,11.323485498875382,T105N06+1GFR085,0.6,+1G (upright),Test Run 67
0.555421962486502,11.322953730076557,T105N06+1GFR085,0.6,+1G (upright),Test Run 67
0.5557827683110674,11.323601465672258,T105N06+1GFR085,0.6,+1G (upright),Test Run 67
0.5565444031228537,11.32452004477382,T105N06+1GFR085,0.6,+1G (upright),Test Run 67
0.5565444031228537,11.324969416111708,T105N06+1GFR085,0.6,+1G (upright),Test Run 67
0.556744817616468,11.324768763035532,T105N06+1GFR085,0.6,+1G (upright),Test Run 67
0.5573060379346438,11.32653496786952,T105N06+1GFR085,0.6,+1G (upright),Test Run 67
0.5573060379346438,11.327178125828507,T105N06+1GFR085,0.6,+1G (upright),Test Run 67
0.5574262567627768,11.328076105564833,T105N06+1GFR085,0.6,+1G (upright),Test Run 67
0.5580676727464303,11.328352289646869,T105N06+1GFR085,0.6,+1G (upright),Test Run 67
0.5587090887300835,11.328127222508195,T105N06+1GFR085,0.6,+1G (upright),Test Run 67
0.5587090887300835,11.328054743260145,T105N06+1GFR085,0.6,+1G (upright),Test Run 67
0.5587090887300835,11.329273920506244,T105N06+1GFR085,0.6,+1G (upright),Test Run 67
0.5595910917101659,11.328102808445696,T105N06+1GFR085,0.6,+1G (upright),Test Run 67
0.5595910917101659,11.328150110691784,T105N06+1GFR085,0.6,+1G (upright),Test Run 67
0.5596712873756435,11.32901299521327,T105N06+1GFR085,0.6,+1G (upright),Test Run 67
0.5601122888656866,11.329508905857807,T105N06+1GFR085,0.6,+1G (upright),Test Run 67
0.5601122888656866,11.328811579197644,T105N06+1GFR085,0.6,+1G (upright),Test Run 67
0.5607937280119991,11.331108789891008,T105N06+1GFR085,0.6,+1G (upright),Test Run 67
0.5609541193429506,11.329509668797257,T105N06+1GFR085,0.6,+1G (upright),Test Run 67
0.5617157541547407,11.330480890721082,T105N06+1GFR085,0.6,+1G (upright),Test Run 67
0.5617157541547407,11.330737238377333,T105N06+1GFR085,0.6,+1G (upright),Test Run 67
0.5618359729828734,11.33111184164882,T105N06+1GFR085,0.6,+1G (upright),Test Run 67
0.5623571701383943,11.330913477391007,T105N06+1GFR085,0.6,+1G (upright),Test Run 67
0.5623571701383943,11.329865198582407,T105N06+1GFR085,0.6,+1G (upright),Test Run 67
0.5629585629593885,11.33102639243007,T105N06+1GFR085,0.6,+1G (upright),Test Run 67
0.5631589774529988,11.331866388767958,T105N06+1GFR085,0.6,+1G (upright),Test Run 67
0.5631589774529988,11.333335810154683,T105N06+1GFR085,0.6,+1G (upright),Test Run 67
0.563599978943042,11.332880335301159,T105N06+1GFR085,0.6,+1G (upright),Test Run 67
0.5642814180893505,11.332884912937882,T105N06+1GFR085,0.6,+1G (upright),Test Run 67
0.5643616137548282,11.335159235447644,T105N06+1GFR085,0.6,+1G (upright),Test Run 67
0.5643616137548282,11.33414071127772,T105N06+1GFR085,0.6,+1G (upright),Test Run 67
0.565083225403959,11.335784082859757,T105N06+1GFR085,0.6,+1G (upright),Test Run 67
0.5654440312285248,11.335156946629283,T105N06+1GFR085,0.6,+1G (upright),Test Run 67
0.5654440312285248,11.33702004477382,T105N06+1GFR085,0.6,+1G (upright),Test Run 67
0.5659650790438823,11.336460810154682,T105N06+1GFR085,0.6,+1G (upright),Test Run 67
0.5665664718648765,11.334099512547258,T105N06+1GFR085,0.6,+1G (upright),Test Run 67
0.5666466675303542,11.336559992283583,T105N06+1GFR085,0.6,+1G (upright),Test Run 67
0.5666466675303542,11.337601404637095,T105N06+1GFR085,0.6,+1G (upright),Test Run 67
0.5674884980076178,11.33412774130702,T105N06+1GFR085,0.6,+1G (upright),Test Run 67
0.5674884980076178,11.335929041355845,T105N06+1GFR085,0.6,+1G (upright),Test Run 67
0.5674884980076178,11.338306360691783,T105N06+1GFR085,0.6,+1G (upright),Test Run 67
0.5679695226603162,11.33658059164882,T105N06+1GFR085,0.6,+1G (upright),Test Run 67
0.568811353137584,11.338089685887095,T105N06+1GFR085,0.6,+1G (upright),Test Run 67
0.568811353137584,11.337555628269907,T105N06+1GFR085,0.6,+1G (upright),Test Run 67
0.5686911343094474,11.340258722752333,T105N06+1GFR085,0.6,+1G (upright),Test Run 67
0.569532964786711,11.338358240574596,T105N06+1GFR085,0.6,+1G (upright),Test Run 67
0.569653183614848,11.340064936131245,T105N06+1GFR085,0.6,+1G (upright),Test Run 67
0.569653183614848,11.340262537449595,T105N06+1GFR085,0.6,+1G (upright),Test Run 67
0.5700941851048911,11.338939600437882,T105N06+1GFR085,0.6,+1G (upright),Test Run 67
0.5706955779258853,11.339581995457408,T105N06+1GFR085,0.6,+1G (upright),Test Run 67
0.5706955779258853,11.339078455418345,T105N06+1GFR085,0.6,+1G (upright),Test Run 67
0.5709360155821547,11.33992684409022,T105N06+1GFR085,0.6,+1G (upright),Test Run 67
0.5717378228967593,11.340041285008194,T105N06+1GFR085,0.6,+1G (upright),Test Run 67
0.5717378228967593,11.339776545017958,T105N06+1GFR085,0.6,+1G (upright),Test Run 67
0.5717778460594185,11.340055780857806,T105N06+1GFR085,0.6,+1G (upright),Test Run 67
0.5722590200522801,11.339826899021869,T105N06+1GFR085,0.6,+1G (upright),Test Run 67
0.5730206548640663,11.341703730076556,T105N06+1GFR085,0.6,+1G (upright),Test Run 67
0.5730206548640663,11.341461878269907,T105N06+1GFR085,0.6,+1G (upright),Test Run 67
0.573100850529544,11.342472773045307,T105N06+1GFR085,0.6,+1G (upright),Test Run 67
0.5737020940103791,11.343093042820694,T105N06+1GFR085,0.6,+1G (upright),Test Run 67
0.5737020940103791,11.341150598973034,T105N06+1GFR085,0.6,+1G (upright),Test Run 67
0.5739025085039895,11.343767481297258,T105N06+1GFR085,0.6,+1G (upright),Test Run 67
0.5743034868313733,11.343970423191783,T105N06+1GFR085,0.6,+1G (upright),Test Run 67
0.5749849259776858,11.343055658787495,T105N06+1GFR085,0.6,+1G (upright),Test Run 67
0.5749849259776858,11.344492273777721,T105N06+1GFR085,0.6,+1G (upright),Test Run 67
0.5751853404712962,11.34456475302577,T105N06+1GFR085,0.6,+1G (upright),Test Run 67
0.5760273202887235,11.345482569187883,T105N06+1GFR085,0.6,+1G (upright),Test Run 67
0.5760273202887235,11.346645288914445,T105N06+1GFR085,0.6,+1G (upright),Test Run 67
0.5759069521204274,11.344777613133195,T105N06+1GFR085,0.6,+1G (upright),Test Run 67
0.5765483681040809,11.345653467625382,T105N06+1GFR085,0.6,+1G (upright),Test Run 67
0.5765483681040809,11.346552210301159,T105N06+1GFR085,0.6,+1G (upright),Test Run 67
0.5771095884222567,11.345890741795307,T105N06+1GFR085,0.6,+1G (upright),Test Run 67
0.5771897840877344,11.346729212254283,T105N06+1GFR085,0.6,+1G (upright),Test Run 67
0.5779514188995206,11.347291498631245,T105N06+1GFR085,0.6,+1G (upright),Test Run 67
0.5779514188995206,11.347479944676158,T105N06+1GFR085,0.6,+1G (upright),Test Run 67
0.5781519827332942,11.348218470066783,T105N06+1GFR085,0.6,+1G (upright),Test Run 67
0.5786730305486515,11.34720070883632,T105N06+1GFR085,0.6,+1G (upright),Test Run 67
0.5786730305486515,11.346601038426158,T105N06+1GFR085,0.6,+1G (upright),Test Run 67
0.5792342508668277,11.348146753758195,T105N06+1GFR085,0.6,+1G (upright),Test Run 67
0.5794348147006011,11.34930031821132,T105N06+1GFR085,0.6,+1G (upright),Test Run 67
0.5794348147006011,11.349442224949595,T105N06+1GFR085,0.6,+1G (upright),Test Run 67
0.5801162538469097,11.348560266941783,T105N06+1GFR085,0.6,+1G (upright),Test Run 67
0.5800760813440952,11.34815209433437,T105N06+1GFR085,0.6,+1G (upright),Test Run 67
0.5807174973277487,11.349339991062882,T105N06+1GFR085,0.6,+1G (upright),Test Run 67
0.5807174973277487,11.350345545262096,T105N06+1GFR085,0.6,+1G (upright),Test Run 67
0.5813589133113982,11.350243311375383,T105N06+1GFR085,0.6,+1G (upright),Test Run 67
0.5813188901487429,11.351078730076557,T105N06+1GFR085,0.6,+1G (upright),Test Run 67
0.5813188901487429,11.351884394139057,T105N06+1GFR085,0.6,+1G (upright),Test Run 67
0.5821607206260069,11.350255518406632,T105N06+1GFR085,0.6,+1G (upright),Test Run 67
0.5823611351196172,11.350329523533583,T105N06+1GFR085,0.6,+1G (upright),Test Run 67
0.5823611351196172,11.351762323826557,T105N06+1GFR085,0.6,+1G (upright),Test Run 67
0.5826819177815237,11.351517420262095,T105N06+1GFR085,0.6,+1G (upright),Test Run 67
0.583603943924265,11.351763849705458,T105N06+1GFR085,0.6,+1G (upright),Test Run 67
0.5836439670869242,11.352609949558971,T105N06+1GFR085,0.6,+1G (upright),Test Run 67
0.5836439670869242,11.353679590672257,T105N06+1GFR085,0.6,+1G (upright),Test Run 67
0.5844457744015329,11.35216897055507,T105N06+1GFR085,0.6,+1G (upright),Test Run 67
0.5845259700670066,11.354039698094132,T105N06+1GFR085,0.6,+1G (upright),Test Run 67
0.5845259700670066,11.354363947361708,T105N06+1GFR085,0.6,+1G (upright),Test Run 67
0.5851272135478416,11.35500252768397,T105N06+1GFR085,0.6,+1G (upright),Test Run 67
0.5856484107033622,11.355493097752333,T105N06+1GFR085,0.6,+1G (upright),Test Run 67
0.5856083875407029,11.35586922690272,T105N06+1GFR085,0.6,+1G (upright),Test Run 67
0.5856083875407029,11.355411463230846,T105N06+1GFR085,0.6,+1G (upright),Test Run 67
0.5866506325115771,11.356912165135146,T105N06+1GFR085,0.6,+1G (upright),Test Run 67
0.5866906556742364,11.354592066258196,T105N06+1GFR085,0.6,+1G (upright),Test Run 67
0.5866906556742364,11.35675881430507,T105N06+1GFR085,0.6,+1G (upright),Test Run 67
0.5871316571642795,11.356243830174208,T105N06+1GFR085,0.6,+1G (upright),Test Run 67
0.5876528543197961,11.35488045737147,T105N06+1GFR085,0.6,+1G (upright),Test Run 67
0.5876528543197961,11.35586846396327,T105N06+1GFR085,0.6,+1G (upright),Test Run 67
0.5878932919760698,11.357266931980845,T105N06+1GFR085,0.6,+1G (upright),Test Run 67
0.5886149036251966,11.358637171238659,T105N06+1GFR085,0.6,+1G (upright),Test Run 67
0.588775294956152,11.357611780613658,T105N06+1GFR085,0.6,+1G (upright),Test Run 67
0.588775294956152,11.358421259373433,T105N06+1GFR085,0.6,+1G (upright),Test Run 67
0.5892964921116686,11.35766366049647,T105N06+1GFR085,0.6,+1G (upright),Test Run 67
0.589817539927026,11.35817559286952,T105N06+1GFR085,0.6,+1G (upright),Test Run 67
0.589817539927026,11.358019190281633,T105N06+1GFR085,0.6,+1G (upright),Test Run 67
0.5899379080953221,11.357009058445694,T105N06+1GFR085,0.6,+1G (upright),Test Run 67
0.5908599342380634,11.359107904881245,T105N06+1GFR085,0.6,+1G (upright),Test Run 67
0.5908599342380634,11.358010797947646,T105N06+1GFR085,0.6,+1G (upright),Test Run 67
0.5909801530662003,11.360351496189832,T105N06+1GFR085,0.6,+1G (upright),Test Run 67
0.5914211545562396,11.36064141318202,T105N06+1GFR085,0.6,+1G (upright),Test Run 67
0.592102593702552,11.35971444174647,T105N06+1GFR085,0.6,+1G (upright),Test Run 67
0.592102593702552,11.35947030112147,T105N06+1GFR085,0.6,+1G (upright),Test Run 67
0.592222812530689,11.361808710545308,T105N06+1GFR085,0.6,+1G (upright),Test Run 67
0.5930246198452935,11.361578302830457,T105N06+1GFR085,0.6,+1G (upright),Test Run 67
0.5930246198452935,11.361986475437883,T105N06+1GFR085,0.6,+1G (upright),Test Run 67
0.5931850111762487,11.360576563328507,T105N06+1GFR085,0.6,+1G (upright),Test Run 67
0.5936260126662878,11.362895899266007,T105N06+1GFR085,0.6,+1G (upright),Test Run 67
0.5941470604816452,11.362085657566784,T105N06+1GFR085,0.6,+1G (upright),Test Run 67
0.5941470604816452,11.362346582859757,T105N06+1GFR085,0.6,+1G (upright),Test Run 67
0.5944276706407372,11.363064508885145,T105N06+1GFR085,0.6,+1G (upright),Test Run 67
0.5952696504581603,11.362566309422258,T105N06+1GFR085,0.6,+1G (upright),Test Run 67
0.5952696504581603,11.363902216404682,T105N06+1GFR085,0.6,+1G (upright),Test Run 67
0.5951894547926826,11.36318047568202,T105N06+1GFR085,0.6,+1G (upright),Test Run 67
0.5958308707763361,11.362770777195696,T105N06+1GFR085,0.6,+1G (upright),Test Run 67
0.5958308707763361,11.365469294041395,T105N06+1GFR085,0.6,+1G (upright),Test Run 67
0.5964321142571712,11.364531641453507,T105N06+1GFR085,0.6,+1G (upright),Test Run 67
0.5965523330853079,11.365331202000382,T105N06+1GFR085,0.6,+1G (upright),Test Run 67
0.5975545548935228,11.365568476170306,T105N06+1GFR085,0.6,+1G (upright),Test Run 67
0.5975545548935228,11.365103083103895,T105N06+1GFR085,0.6,+1G (upright),Test Run 67
0.5975947273963412,11.366062860935932,T105N06+1GFR085,0.6,+1G (upright),Test Run 67
0.597955533220907,11.366400080174207,T105N06+1GFR085,0.6,+1G (upright),Test Run 67
0.597955533220907,11.366339807957408,T105N06+1GFR085,0.6,+1G (upright),Test Run 67
0.5988775593636483,11.365299158543346,T105N06+1GFR085,0.6,+1G (upright),Test Run 67
0.5987973636981706,11.367945032566784,T105N06+1GFR085,0.6,+1G (upright),Test Run 67
0.5987973636981706,11.366764765232807,T105N06+1GFR085,0.6,+1G (upright),Test Run 67
0.5993585840163507,11.368084650486708,T105N06+1GFR085,0.6,+1G (upright),Test Run 67
0.5998396086690488,11.367316370457408,T105N06+1GFR085,0.6,+1G (upright),Test Run 67
0.5998396086690488,11.366789179295306,T105N06+1GFR085,0.6,+1G (upright),Test Run 67
0.5999598274971858,11.368138819187882,T105N06+1GFR085,0.6,+1G (upright),Test Run 67
0.6009620493054048,11.368760614842182,T105N06+1GFR085,0.6,+1G (upright),Test Run 67
0.6011224406363559,11.368609552830458,T105N06+1GFR085,0.6,+1G (upright),Test Run 67
0.6011224406363559,11.368848352879283,T105N06+1GFR085,0.6,+1G (upright),Test Run 67
0.6018040291228278,11.369998865574596,T105N06+1GFR085,0.6,+1G (upright),Test Run 67
0.6022048581100525,11.36997979208827,T105N06+1GFR085,0.6,+1G (upright),Test Run 67
0.6022048581100525,11.370187311619521,T105N06+1GFR085,0.6,+1G (upright),Test Run 67
0.6023652494410037,11.369810419529681,T105N06+1GFR085,0.6,+1G (upright),Test Run 67
0.6030867117499754,11.368743067234757,T105N06+1GFR085,0.6,+1G (upright),Test Run 67
0.6032070799182675,11.369863825291395,T105N06+1GFR085,0.6,+1G (upright),Test Run 67
0.6032070799182675,11.370743494480845,T105N06+1GFR085,0.6,+1G (upright),Test Run 67
0.6038083233991026,11.371852045506245,T105N06+1GFR085,0.6,+1G (upright),Test Run 67
0.6044497393827558,11.370061426609757,T105N06+1GFR085,0.6,+1G (upright),Test Run 67
0.6044497393827558,11.371771936863658,T105N06+1GFR085,0.6,+1G (upright),Test Run 67
0.6045299350482335,11.37125008627772,T105N06+1GFR085,0.6,+1G (upright),Test Run 67
0.6053317423628382,11.373400812596083,T105N06+1GFR085,0.6,+1G (upright),Test Run 67
0.6053317423628382,11.371473627537494,T105N06+1GFR085,0.6,+1G (upright),Test Run 67
0.6054519611909751,11.373193293064833,T105N06+1GFR085,0.6,+1G (upright),Test Run 67
0.6061335496774467,11.37359307333827,T105N06+1GFR085,0.6,+1G (upright),Test Run 67
0.6067749656611002,11.37289574667812,T105N06+1GFR085,0.6,+1G (upright),Test Run 67
0.6067749656611002,11.373973780125382,T105N06+1GFR085,0.6,+1G (upright),Test Run 67
0.6066545974928044,11.373473291844132,T105N06+1GFR085,0.6,+1G (upright),Test Run 67
0.6076167961383642,11.373992090672257,T105N06+1GFR085,0.6,+1G (upright),Test Run 67
0.6076167961383642,11.37499611899257,T105N06+1GFR085,0.6,+1G (upright),Test Run 67
0.6080176251255889,11.372587519139056,T105N06+1GFR085,0.6,+1G (upright),Test Run 67
0.6080978207910666,11.374047785252333,T105N06+1GFR085,0.6,+1G (upright),Test Run 67
0.6080978207910666,11.374147730320695,T105N06+1GFR085,0.6,+1G (upright),Test Run 67
0.609059870096467,11.37535088583827,T105N06+1GFR085,0.6,+1G (upright),Test Run 67
0.6092604339302365,11.374561243504283,T105N06+1GFR085,0.6,+1G (upright),Test Run 67
0.6092604339302365,11.375561457127333,T105N06+1GFR085,0.6,+1G (upright),Test Run 67
0.6093806527583693,11.376198511570696,T105N06+1GFR085,0.6,+1G (upright),Test Run 67
0.6101824600729778,11.37580178305507,T105N06+1GFR085,0.6,+1G (upright),Test Run 67
0.6101824600729778,11.376812677830458,T105N06+1GFR085,0.6,+1G (upright),Test Run 67
0.6103026789011148,11.37524102255702,T105N06+1GFR085,0.6,+1G (upright),Test Run 67
0.610783703553813,11.37665627524257,T105N06+1GFR085,0.6,+1G (upright),Test Run 67
0.6113850963748075,11.377777033299207,T105N06+1GFR085,0.6,+1G (upright),Test Run 67
0.6113850963748075,11.376361780613658,T105N06+1GFR085,0.6,+1G (upright),Test Run 67
0.6114251195374665,11.376243524998433,T105N06+1GFR085,0.6,+1G (upright),Test Run 67
0.6124273413456854,11.377419214695696,T105N06+1GFR085,0.6,+1G (upright),Test Run 67
0.6124273413456854,11.378326349705457,T105N06+1GFR085,0.6,+1G (upright),Test Run 67
0.6126277558392959,11.378588800877333,T105N06+1GFR085,0.6,+1G (upright),Test Run 67
0.6128281703329062,11.378430872410533,T105N06+1GFR085,0.6,+1G (upright),Test Run 67
0.6128281703329062,11.379641657322646,T105N06+1GFR085,0.6,+1G (upright),Test Run 67
0.6136299776475148,11.37930520102382,T105N06+1GFR085,0.6,+1G (upright),Test Run 67
0.6139506109692621,11.380613642185931,T105N06+1GFR085,0.6,+1G (upright),Test Run 67
0.6139506109692621,11.380970697849994,T105N06+1GFR085,0.6,+1G (upright),Test Run 67
0.6143114167938275,11.379508142918345,T105N06+1GFR085,0.6,+1G (upright),Test Run 67
0.6150732009457729,11.380438929051158,T105N06+1GFR085,0.6,+1G (upright),Test Run 67
0.6150732009457729,11.381402521580458,T105N06+1GFR085,0.6,+1G (upright),Test Run 67
0.6150732009457729,11.382336359471083,T105N06+1GFR085,0.6,+1G (upright),Test Run 67
0.6158348357575634,11.380573206394908,T105N06+1GFR085,0.6,+1G (upright),Test Run 67
0.6160352502511737,11.38285744711757,T105N06+1GFR085,0.6,+1G (upright),Test Run 67
0.6160352502511737,11.382083826512096,T105N06+1GFR085,0.6,+1G (upright),Test Run 67
0.6163158604102615,11.38274834677577,T105N06+1GFR085,0.6,+1G (upright),Test Run 67
0.6172780590558214,11.382347803562883,T105N06+1GFR085,0.6,+1G (upright),Test Run 67
0.6172780590558214,11.382803278416395,T105N06+1GFR085,0.6,+1G (upright),Test Run 67
0.617237886553003,11.383669214695695,T105N06+1GFR085,0.6,+1G (upright),Test Run 67
0.6179194750394748,11.384645777195695,T105N06+1GFR085,0.6,+1G (upright),Test Run 67
0.618119889533085,11.38376076743007,T105N06+1GFR085,0.6,+1G (upright),Test Run 67
0.618119889533085,11.38620217368007,T105N06+1GFR085,0.6,+1G (upright),Test Run 67
0.6186009141857874,11.38494561240077,T105N06+1GFR085,0.6,+1G (upright),Test Run 67
0.619242330169441,11.38451912924647,T105N06+1GFR085,0.6,+1G (upright),Test Run 67
0.619242330169441,11.38532250449062,T105N06+1GFR085,0.6,+1G (upright),Test Run 67
0.619242330169441,11.384812860935932,T105N06+1GFR085,0.6,+1G (upright),Test Run 67
0.6201243331495233,11.388356714695695,T105N06+1GFR085,0.6,+1G (upright),Test Run 67
0.6201243331495233,11.388025598973034,T105N06+1GFR085,0.6,+1G (upright),Test Run 67
0.6207255766303581,11.386856012791394,T105N06+1GFR085,0.6,+1G (upright),Test Run 67
0.6206453809648808,11.38836281821132,T105N06+1GFR085,0.6,+1G (upright),Test Run 67
0.621527383944963,11.386388330906632,T105N06+1GFR085,0.6,+1G (upright),Test Run 67
0.621527383944963,11.389039545506245,T105N06+1GFR085,0.6,+1G (upright),Test Run 67
0.6217678216012363,11.390106897801157,T105N06+1GFR085,0.6,+1G (upright),Test Run 67
0.6220484317603244,11.391082697361707,T105N06+1GFR085,0.6,+1G (upright),Test Run 67
0.6220484317603244,11.389646845310931,T105N06+1GFR085,0.6,+1G (upright),Test Run 67
0.6228102159122697,11.389691095799208,T105N06+1GFR085,0.6,+1G (upright),Test Run 67
0.6228102159122697,11.389581232517958,T105N06+1GFR085,0.6,+1G (upright),Test Run 67
0.6228102159122697,11.38983986899257,T105N06+1GFR085,0.6,+1G (upright),Test Run 67
0.6234516318959232,11.38921883627772,T105N06+1GFR085,0.6,+1G (upright),Test Run 67
0.624133071042236,11.38948662802577,T105N06+1GFR085,0.6,+1G (upright),Test Run 67
0.624133071042236,11.390617304295308,T105N06+1GFR085,0.6,+1G (upright),Test Run 67
0.6239326565486256,11.39133065268397,T105N06+1GFR085,0.6,+1G (upright),Test Run 67
0.6248145101885485,11.391362696141007,T105N06+1GFR085,0.6,+1G (upright),Test Run 67
0.6248145101885485,11.39117196127772,T105N06+1GFR085,0.6,+1G (upright),Test Run 67
0.6251753160131143,11.391894464939833,T105N06+1GFR085,0.6,+1G (upright),Test Run 67
0.6252555116785877,11.39290383383632,T105N06+1GFR085,0.6,+1G (upright),Test Run 67
0.6252555116785877,11.392853479832407,T105N06+1GFR085,0.6,+1G (upright),Test Run 67
0.6258167319967675,11.39276955649257,T105N06+1GFR085,0.6,+1G (upright),Test Run 67
0.6266585624740314,11.39147713705897,T105N06+1GFR085,0.6,+1G (upright),Test Run 67
0.6266585624740314,11.391793756932021,T105N06+1GFR085,0.6,+1G (upright),Test Run 67
0.626458147980421,11.393041162937882,T105N06+1GFR085,0.6,+1G (upright),Test Run 67
0.6273401509605033,11.392954950779682,T105N06+1GFR085,0.6,+1G (upright),Test Run 67
0.6273401509605033,11.39534447714687,T105N06+1GFR085,0.6,+1G (upright),Test Run 67
0.6278211756132017,11.393658380955458,T105N06+1GFR085,0.6,+1G (upright),Test Run 67
0.6279013712786792,11.393211298435933,T105N06+1GFR085,0.6,+1G (upright),Test Run 67
0.628743201755943,11.395814447849995,T105N06+1GFR085,0.6,+1G (upright),Test Run 67
0.628743201755943,11.394721155613658,T105N06+1GFR085,0.6,+1G (upright),Test Run 67
0.628743201755943,11.396252375096083,T105N06+1GFR085,0.6,+1G (upright),Test Run 67
0.6292643989114638,11.396531610935932,T105N06+1GFR085,0.6,+1G (upright),Test Run 67
0.6292643989114638,11.396629267185933,T105N06+1GFR085,0.6,+1G (upright),Test Run 67
0.6300662062260685,11.396630030125383,T105N06+1GFR085,0.6,+1G (upright),Test Run 67
0.6299458380577724,11.397964411228894,T105N06+1GFR085,0.6,+1G (upright),Test Run 67
0.6307476453723809,11.397084742039445,T105N06+1GFR085,0.6,+1G (upright),Test Run 67
0.6307476453723809,11.398426752537494,T105N06+1GFR085,0.6,+1G (upright),Test Run 67
0.631068278694128,11.398040705174207,T105N06+1GFR085,0.6,+1G (upright),Test Run 67
0.631348888853216,11.398808222264057,T105N06+1GFR085,0.6,+1G (upright),Test Run 67
0.631348888853216,11.39926293417812,T105N06+1GFR085,0.6,+1G (upright),Test Run 67
0.6320705005023473,11.400385218113659,T105N06+1GFR085,0.6,+1G (upright),Test Run 67
0.6322709149959576,11.401128321141007,T105N06+1GFR085,0.6,+1G (upright),Test Run 67
0.6322709149959576,11.400736170262096,T105N06+1GFR085,0.6,+1G (upright),Test Run 67
0.6326317208205231,11.401988916844132,T105N06+1GFR085,0.6,+1G (upright),Test Run 67
0.6334737006379461,11.398828821629284,T105N06+1GFR085,0.6,+1G (upright),Test Run 67
0.6334737006379461,11.401439600437882,T105N06+1GFR085,0.6,+1G (upright),Test Run 67
0.63335333246965,11.401186304539445,T105N06+1GFR085,0.6,+1G (upright),Test Run 67
0.6341551397842586,11.401463251560932,T105N06+1GFR085,0.6,+1G (upright),Test Run 67
0.63431553111521,11.402783136814833,T105N06+1GFR085,0.6,+1G (upright),Test Run 67
0.63431553111521,11.402167444676158,T105N06+1GFR085,0.6,+1G (upright),Test Run 67
0.6346763369397754,11.40353768393397,T105N06+1GFR085,0.6,+1G (upright),Test Run 67
0.6353577760860879,11.40353768393397,T105N06+1GFR085,0.6,+1G (upright),Test Run 67
0.6353577760860879,11.403423243016007,T105N06+1GFR085,0.6,+1G (upright),Test Run 67
0.6354379717515656,11.404082422703507,T105N06+1GFR085,0.6,+1G (upright),Test Run 67
0.6360392152324007,11.401953821629283,T105N06+1GFR085,0.6,+1G (upright),Test Run 67
0.6360392152324007,11.40334008261562,T105N06+1GFR085,0.6,+1G (upright),Test Run 67
0.6368410225470053,11.403934412449596,T105N06+1GFR085,0.6,+1G (upright),Test Run 67
0.6368009993843461,11.404080133885145,T105N06+1GFR085,0.6,+1G (upright),Test Run 67
0.6368009993843461,11.403882532566783,T105N06+1GFR085,0.6,+1G (upright),Test Run 67
0.6374424153679996,11.40167000815272,T105N06+1GFR085,0.6,+1G (upright),Test Run 67
0.6382040501797898,11.404553919285533,T105N06+1GFR085,0.6,+1G (upright),Test Run 67
0.6382040501797898,11.404920893162494,T105N06+1GFR085,0.6,+1G (upright),Test Run 67
0.6382842458452674,11.404885797947646,T105N06+1GFR085,0.6,+1G (upright),Test Run 67
0.6388052936606248,11.40690529868007,T105N06+1GFR085,0.6,+1G (upright),Test Run 67
0.6388052936606248,11.405765467137096,T105N06+1GFR085,0.6,+1G (upright),Test Run 67
0.6395670778125745,11.406448297947644,T105N06+1GFR085,0.6,+1G (upright),Test Run 67
0.639526905309756,11.40694268271327,T105N06+1GFR085,0.6,+1G (upright),Test Run 67
0.639526905309756,11.407398157566783,T105N06+1GFR085,0.6,+1G (upright),Test Run 67
0.640208493796224,11.406046991795307,T105N06+1GFR085,0.6,+1G (upright),Test Run 67
0.6407295416115854,11.407768946141008,T105N06+1GFR085,0.6,+1G (upright),Test Run 67
0.640809737277063,11.40662453696132,T105N06+1GFR085,0.6,+1G (upright),Test Run 67
0.640809737277063,11.40607445761562,T105N06+1GFR085,0.6,+1G (upright),Test Run 67
0.6417719359226187,11.40791848227382,T105N06+1GFR085,0.6,+1G (upright),Test Run 67
0.6417719359226187,11.408714228123433,T105N06+1GFR085,0.6,+1G (upright),Test Run 67
0.6417719359226187,11.41006768271327,T105N06+1GFR085,0.6,+1G (upright),Test Run 67
0.6422127880725027,11.409070520848033,T105N06+1GFR085,0.6,+1G (upright),Test Run 67
0.6429745722244521,11.40782082602382,T105N06+1GFR085,0.6,+1G (upright),Test Run 67
0.6429745722244521,11.409879236668345,T105N06+1GFR085,0.6,+1G (upright),Test Run 67
0.6430145953871074,11.409985285252333,T105N06+1GFR085,0.6,+1G (upright),Test Run 67
0.6438965983671937,11.40952981039882,T105N06+1GFR085,0.6,+1G (upright),Test Run 67
0.644137036023463,11.41104500815272,T105N06+1GFR085,0.6,+1G (upright),Test Run 67
0.644137036023463,11.41158059164882,T105N06+1GFR085,0.6,+1G (upright),Test Run 67
0.644417646182551,11.41110375449062,T105N06+1GFR085,0.6,+1G (upright),Test Run 67
0.6451794303344964,11.411707239598034,T105N06+1GFR085,0.6,+1G (upright),Test Run 67
0.6451794303344964,11.410851984471083,T105N06+1GFR085,0.6,+1G (upright),Test Run 67
0.6452194534971557,11.412404566258195,T105N06+1GFR085,0.6,+1G (upright),Test Run 67
0.6460212608117643,11.411814814060932,T105N06+1GFR085,0.6,+1G (upright),Test Run 67
0.6460212608117643,11.414194422215221,T105N06+1GFR085,0.6,+1G (upright),Test Run 67
0.6461014564772419,11.413833551853894,T105N06+1GFR085,0.6,+1G (upright),Test Run 67
0.6465824811299401,11.41547463461757,T105N06+1GFR085,0.6,+1G (upright),Test Run 67
0.6473040927790713,11.415167170017957,T105N06+1GFR085,0.6,+1G (upright),Test Run 67
0.6473040927790713,11.41724465414882,T105N06+1GFR085,0.6,+1G (upright),Test Run 67
0.6471837246107752,11.414890985935932,T105N06+1GFR085,0.6,+1G (upright),Test Run 67
0.6481859464189942,11.417577295750382,T105N06+1GFR085,0.6,+1G (upright),Test Run 67
0.6481859464189942,11.416570215672257,T105N06+1GFR085,0.6,+1G (upright),Test Run 67
0.6483865102527637,11.416139154881245,T105N06+1GFR085,0.6,+1G (upright),Test Run 67
0.6486671204118517,11.415660791844132,T105N06+1GFR085,0.6,+1G (upright),Test Run 67
0.6486671204118517,11.41659691855312,T105N06+1GFR085,0.6,+1G (upright),Test Run 67
0.6496691928799115,11.41735604330897,T105N06+1GFR085,0.6,+1G (upright),Test Run 67
