Repository: schandel33/gitrep

# Nozzle Tensile Test Analysis

Stress-vs-strain analysis of tensile pulls across 4 nozzle sizes (0.6, 1.4,
2.2, 2.6 mm) x 2 print-gravity orientations (+1G upright / -1G inverted),
printed at 105 C with a 0.85 flow ratio.

## Data-quality issues found and how they're handled

1. **Load-cell zero offset.** 10 of 17 runs record small negative Load
   values for the first handful of samples (up to ~180, always <0.5% of the
   file) before the crosshead starts moving — load-cell noise around zero,
   not real load. The script computes the mean Load over all
   pre-motion samples (`Crosshead < crosshead_zero_threshold_mm`) and
   subtracts it from the whole run.
2.

File: nozzle_tensile_analysis/analysis_output/all_curves_tidy.csv (part 25 of 151)
Strain,Stress_MPa,condition,nozzle_mm,gravity,run
0.6497093653827299,11.41821053549647,T105N06+1GFR085,0.6,+1G (upright),Test Run 67
0.6497093653827299,11.41887963339687,T105N06+1GFR085,0.6,+1G (upright),Test Run 67
0.6503106088635651,11.420759516209369,T105N06+1GFR085,0.6,+1G (upright),Test Run 67
0.6510322205126959,11.42079613730312,T105N06+1GFR085,0.6,+1G (upright),Test Run 67
0.6510322205126959,11.421391993016007,T105N06+1GFR085,0.6,+1G (upright),Test Run 67
0.6512728075091248,11.420328455418346,T105N06+1GFR085,0.6,+1G (upright),Test Run 67
0.6515132451653943,11.421646051853894,T105N06+1GFR085,0.6,+1G (upright),Test Run 67
0.6515132451653943,11.423392420262095,T105N06+1GFR085,0.6,+1G (upright),Test Run 67
0.6525154669736134,11.423859339207407,T105N06+1GFR085,0.6,+1G (upright),Test Run 67
0.6523952481454767,11.422647028416396,T105N06+1GFR085,0.6,+1G (upright),Test Run 67
0.6527960771327014,11.423412256687882,T105N06+1GFR085,0.6,+1G (upright),Test Run 67
0.6527960771327014,11.424211054295307,T105N06+1GFR085,0.6,+1G (upright),Test Run 67
0.6537181032754427,11.424085932224994,T105N06+1GFR085,0.6,+1G (upright),Test Run 67
0.6540388859373492,11.425918512791394,T105N06+1GFR085,0.6,+1G (upright),Test Run 67
0.6540388859373492,11.426621942967182,T105N06+1GFR085,0.6,+1G (upright),Test Run 67
0.6543194960964369,11.42641137167812,T105N06+1GFR085,0.6,+1G (upright),Test Run 67
0.6552415222391785,11.427259760349994,T105N06+1GFR085,0.6,+1G (upright),Test Run 67
0.6552415222391785,11.428314905613657,T105N06+1GFR085,0.6,+1G (upright),Test Run 67
0.6552415222391785,11.428797083348034,T105N06+1GFR085,0.6,+1G (upright),Test Run 67
0.6557225468918806,11.43055031821132,T105N06+1GFR085,0.6,+1G (upright),Test Run 67
0.6557225468918806,11.429515772312882,T105N06+1GFR085,0.6,+1G (upright),Test Run 67
0.6564841817036668,11.43050301596522,T105N06+1GFR085,0.6,+1G (upright),Test Run 67
0.6567247687000956,11.429687433689832,T105N06+1GFR085,0.6,+1G (upright),Test Run 67
0.6567247687000956,11.431694727391008,T105N06+1GFR085,0.6,+1G (upright),Test Run 67
0.6570855745246613,11.432282190769907,T105N06+1GFR085,0.6,+1G (upright),Test Run 67
0.65788738183927,11.432501154392957,T105N06+1GFR085,0.6,+1G (upright),Test Run 67
0.65788738183927,11.432421808689833,T105N06+1GFR085,0.6,+1G (upright),Test Run 67
0.65788738183927,11.433340387791395,T105N06+1GFR085,0.6,+1G (upright),Test Run 67
0.6584486021574458,11.434654169529683,T105N06+1GFR085,0.6,+1G (upright),Test Run 67
0.6584486021574458,11.436344080418346,T105N06+1GFR085,0.6,+1G (upright),Test Run 67
0.6590900181410992,11.435893946141007,T105N06+1GFR085,0.6,+1G (upright),Test Run 67
0.6594106514628463,11.436463098973032,T105N06+1GFR085,0.6,+1G (upright),Test Run 67
0.6594106514628463,11.436112909764057,T105N06+1GFR085,0.6,+1G (upright),Test Run 67
0.6595710427937974,11.435169153660533,T105N06+1GFR085,0.6,+1G (upright),Test Run 67
0.6602926544429286,11.437796717137095,T105N06+1GFR085,0.6,+1G (upright),Test Run 67
0.6602524819401102,11.438328485935932,T105N06+1GFR085,0.6,+1G (upright),Test Run 67
0.6602524819401102,11.43825219199062,T105N06+1GFR085,0.6,+1G (upright),Test Run 67
0.6610944617575333,11.439225702732807,T105N06+1GFR085,0.6,+1G (upright),Test Run 67
0.6612547037483292,11.440804987400771,T105N06+1GFR085,0.6,+1G (upright),Test Run 67
0.6612547037483292,11.440087061375383,T105N06+1GFR085,0.6,+1G (upright),Test Run 67
0.6617759009038457,11.439698725193745,T105N06+1GFR085,0.6,+1G (upright),Test Run 67
0.6624173168874993,11.44201272055507,T105N06+1GFR085,0.6,+1G (upright),Test Run 67
0.6624173168874993,11.443065577000382,T105N06+1GFR085,0.6,+1G (upright),Test Run 67
0.6626979270465873,11.442455225437882,T105N06+1GFR085,0.6,+1G (upright),Test Run 67
0.6629785372056753,11.442262964695695,T105N06+1GFR085,0.6,+1G (upright),Test Run 67
0.6629785372056753,11.442926722019909,T105N06+1GFR085,0.6,+1G (upright),Test Run 67
0.663820367682943,11.443667536228896,T105N06+1GFR085,0.6,+1G (upright),Test Run 67
0.6639807590138943,11.444776850193744,T105N06+1GFR085,0.6,+1G (upright),Test Run 67
0.6639807590138943,11.442626123875382,T105N06+1GFR085,0.6,+1G (upright),Test Run 67
0.6642213460103231,11.446108179539445,T105N06+1GFR085,0.6,+1G (upright),Test Run 67
0.6649829808221133,11.44335549399257,T105N06+1GFR085,0.6,+1G (upright),Test Run 67
0.6649829808221133,11.446821527928119,T105N06+1GFR085,0.6,+1G (upright),Test Run 67
0.665263590981201,11.446204309910533,T105N06+1GFR085,0.6,+1G (upright),Test Run 67
0.6655442011402891,11.447222834080458,T105N06+1GFR085,0.6,+1G (upright),Test Run 67
0.6655442011402891,11.448295526951558,T105N06+1GFR085,0.6,+1G (upright),Test Run 67
0.6664662272830304,11.448232965916395,T105N06+1GFR085,0.6,+1G (upright),Test Run 67
0.6665062504456897,11.449340754002332,T105N06+1GFR085,0.6,+1G (upright),Test Run 67
0.6665062504456897,11.447378473728895,T105N06+1GFR085,0.6,+1G (upright),Test Run 67
0.6669472519357328,11.449891596287495,T105N06+1GFR085,0.6,+1G (upright),Test Run 67
0.6676288404222007,11.451188593357807,T105N06+1GFR085,0.6,+1G (upright),Test Run 67
0.6676288404222007,11.450467615574595,T105N06+1GFR085,0.6,+1G (upright),Test Run 67
0.6679094505812885,11.45050881430507,T105N06+1GFR085,0.6,+1G (upright),Test Run 67
0.6681900607403806,11.451516657322646,T105N06+1GFR085,0.6,+1G (upright),Test Run 67
0.6681900607403806,11.450941400974994,T105N06+1GFR085,0.6,+1G (upright),Test Run 67
0.668991718714826,11.452345209568744,T105N06+1GFR085,0.6,+1G (upright),Test Run 67
0.6691521100457771,11.45188973471522,T105N06+1GFR085,0.6,+1G (upright),Test Run 67
0.6691521100457771,11.451727991551158,T105N06+1GFR085,0.6,+1G (upright),Test Run 67
0.6695931115358202,11.452967005223034,T105N06+1GFR085,0.6,+1G (upright),Test Run 67
0.6702345275194738,11.454666834324595,T105N06+1GFR085,0.6,+1G (upright),Test Run 67
0.6702345275194738,11.45364678427577,T105N06+1GFR085,0.6,+1G (upright),Test Run 67
0.6705551608412208,11.456805353611708,T105N06+1GFR085,0.6,+1G (upright),Test Run 67
0.6707957478376496,11.45460961386562,T105N06+1GFR085,0.6,+1G (upright),Test Run 67
0.6717177739803911,11.454151087254283,T105N06+1GFR085,0.6,+1G (upright),Test Run 67
0.6717177739803911,11.45602791830897,T105N06+1GFR085,0.6,+1G (upright),Test Run 67
0.6717979696458686,11.45711205527187,T105N06+1GFR085,0.6,+1G (upright),Test Run 67
0.6723591899640444,11.455089502781632,T105N06+1GFR085,0.6,+1G (upright),Test Run 67
0.6723591899640444,11.45855324789882,T105N06+1GFR085,0.6,+1G (upright),Test Run 67
0.6728803871195652,11.458372431248431,T105N06+1GFR085,0.6,+1G (upright),Test Run 67
0.6729204102822205,11.455713587254284,T105N06+1GFR085,0.6,+1G (upright),Test Run 67
0.6729204102822205,11.45917504355312,T105N06+1GFR085,0.6,+1G (upright),Test Run 67
0.6737622407594881,11.458852320164445,T105N06+1GFR085,0.6,+1G (upright),Test Run 67
0.6740830234213946,11.459674005955458,T105N06+1GFR085,0.6,+1G (upright),Test Run 67
0.6746040712367519,11.458637171238658,T105N06+1GFR085,0.6,+1G (upright),Test Run 67
0.6746040712367519,11.461205988377333,T105N06+1GFR085,0.6,+1G (upright),Test Run 67
0.6750450727267951,11.460337763279682,T105N06+1GFR085,0.6,+1G (upright),Test Run 67
0.6751652915549278,11.462029200047258,T105N06+1GFR085,0.6,+1G (upright),Test Run 67
0.6751652915549278,11.462060480564833,T105N06+1GFR085,0.6,+1G (upright),Test Run 67
0.6759270757068774,11.462808161228896,T105N06+1GFR085,0.6,+1G (upright),Test Run 67
0.6760873176976694,11.463635187596083,T105N06+1GFR085,0.6,+1G (upright),Test Run 67
0.6760873176976694,11.463745050877332,T105N06+1GFR085,0.6,+1G (upright),Test Run 67
0.6764481235222348,11.46381447836757,T105N06+1GFR085,0.6,+1G (upright),Test Run 67
0.677330126502317,11.46505883261562,T105N06+1GFR085,0.6,+1G (upright),Test Run 67
0.677330126502317,11.46493676230312,T105N06+1GFR085,0.6,+1G (upright),Test Run 67
0.6776909323268826,11.465347223728894,T105N06+1GFR085,0.6,+1G (upright),Test Run 67
0.6777309554895419,11.466637354344133,T105N06+1GFR085,0.6,+1G (upright),Test Run 67
0.6777309554895419,11.468402796238658,T105N06+1GFR085,0.6,+1G (upright),Test Run 67
0.6786129584696241,11.466278009861707,T105N06+1GFR085,0.6,+1G (upright),Test Run 67
0.678652981632283,11.46786721274257,T105N06+1GFR085,0.6,+1G (upright),Test Run 67
0.6792142019504592,11.46746590659022,T105N06+1GFR085,0.6,+1G (upright),Test Run 67
0.6792142019504592,11.468460779637095,T105N06+1GFR085,0.6,+1G (upright),Test Run 67
0.6799358135995901,11.468127375096083,T105N06+1GFR085,0.6,+1G (upright),Test Run 67
0.6799358135995901,11.467066126316784,T105N06+1GFR085,0.6,+1G (upright),Test Run 67
0.6799358135995901,11.470726709812883,T105N06+1GFR085,0.6,+1G (upright),Test Run 67
0.6809782079106236,11.469683771580458,T105N06+1GFR085,0.6,+1G (upright),Test Run 67
0.6811786224042379,11.472035150974994,T105N06+1GFR085,0.6,+1G (upright),Test Run 67
0.6811786224042379,11.471707849949595,T105N06+1GFR085,0.6,+1G (upright),Test Run 67
0.6813790368978483,11.47062600180507,T105N06+1GFR085,0.6,+1G (upright),Test Run 67
0.6821808442124568,11.472158747166395,T105N06+1GFR085,0.6,+1G (upright),Test Run 67
0.6821808442124568,11.473290949314833,T105N06+1GFR085,0.6,+1G (upright),Test Run 67
0.6823010630405896,11.472270899266007,T105N06+1GFR085,0.6,+1G (upright),Test Run 67
0.6825816731996776,11.47283547446132,T105N06+1GFR085,0.6,+1G (upright),Test Run 67
0.6825816731996776,11.473437433689833,T105N06+1GFR085,0.6,+1G (upright),Test Run 67
0.6834235036769455,11.47358010336757,T105N06+1GFR085,0.6,+1G (upright),Test Run 67
0.6838243326641662,11.473700647801158,T105N06+1GFR085,0.6,+1G (upright),Test Run 67
0.6838243326641662,11.47506859824062,T105N06+1GFR085,0.6,+1G (upright),Test Run 67
0.6839045283296439,11.47647316977382,T105N06+1GFR085,0.6,+1G (upright),Test Run 67
0.6847865313097259,11.474952631443745,T105N06+1GFR085,0.6,+1G (upright),Test Run 67
0.6847865313097259,11.475104456394908,T105N06+1GFR085,0.6,+1G (upright),Test Run 67
0.6849869458033403,11.476454096287494,T105N06+1GFR085,0.6,+1G (upright),Test Run 67
0.6853477516279017,11.47733986899257,T105N06+1GFR085,0.6,+1G (upright),Test Run 67
0.6853477516279017,11.477056055516007,T105N06+1GFR085,0.6,+1G (upright),Test Run 67
0.6861895821051696,11.478565912693744,T105N06+1GFR085,0.6,+1G (upright),Test Run 67
0.686510364767076,11.47788918539882,T105N06+1GFR085,0.6,+1G (upright),Test Run 67
0.6866305835952088,11.478565149754283,T105N06+1GFR085,0.6,+1G (upright),Test Run 67
0.6866305835952088,11.47829201743007,T105N06+1GFR085,0.6,+1G (upright),Test Run 67
0.687512586575295,11.477548151463271,T105N06+1GFR085,0.6,+1G (upright),Test Run 67
0.6875926329006092,11.479460840672257,T105N06+1GFR085,0.6,+1G (upright),Test Run 67
0.6875926329006092,11.478885584324596,T105N06+1GFR085,0.6,+1G (upright),Test Run 67
0.6880336343906525,11.479544764012095,T105N06+1GFR085,0.6,+1G (upright),Test Run 67
0.688835441705257,11.478650598973033,T105N06+1GFR085,0.6,+1G (upright),Test Run 67
0.688835441705257,11.47946312949062,T105N06+1GFR085,0.6,+1G (upright),Test Run 67
0.6887152228771244,11.480150537937883,T105N06+1GFR085,0.6,+1G (upright),Test Run 67
0.6895970765170475,11.48184578940272,T105N06+1GFR085,0.6,+1G (upright),Test Run 67
0.6895168808515698,11.482763605564832,T105N06+1GFR085,0.6,+1G (upright),Test Run 67
0.6895168808515698,11.483726435154683,T105N06+1GFR085,0.6,+1G (upright),Test Run 67
0.6903988838316522,11.483670740574595,T105N06+1GFR085,0.6,+1G (upright),Test Run 67
0.6906794939907399,11.482766657322646,T105N06+1GFR085,0.6,+1G (upright),Test Run 67
0.6906794939907399,11.48348000571132,T105N06+1GFR085,0.6,+1G (upright),Test Run 67
0.690960104149828,11.484567194432021,T105N06+1GFR085,0.6,+1G (upright),Test Run 67
0.6917619114644366,11.483315210789446,T105N06+1GFR085,0.6,+1G (upright),Test Run 67
0.6918019346270958,11.483337336033582,T105N06+1GFR085,0.6,+1G (upright),Test Run 67
0.6918019346270958,11.484587793797257,T105N06+1GFR085,0.6,+1G (upright),Test Run 67
0.6924033274480901,11.485819178074596,T105N06+1GFR085,0.6,+1G (upright),Test Run 67
0.6930847665944025,11.486109858006245,T105N06+1GFR085,0.6,+1G (upright),Test Run 67
0.6930847665944025,11.485575800389057,T105N06+1GFR085,0.6,+1G (upright),Test Run 67
0.6930847665944025,11.486521845310932,T105N06+1GFR085,0.6,+1G (upright),Test Run 67
0.6939265970716664,11.485851221531632,T105N06+1GFR085,0.6,+1G (upright),Test Run 67
0.6939265970716664,11.48660500571132,T105N06+1GFR085,0.6,+1G (upright),Test Run 67
0.6938865739090074,11.487647943943745,T105N06+1GFR085,0.6,+1G (upright),Test Run 67
0.6945680130553199,11.487504511326557,T105N06+1GFR085,0.6,+1G (upright),Test Run 67
0.6950892102108368,11.489355402439832,T105N06+1GFR085,0.6,+1G (upright),Test Run 67
0.6950892102108368,11.48946221396327,T105N06+1GFR085,0.6,+1G (upright),Test Run 67
0.6952094290389734,11.48947289511562,T105N06+1GFR085,0.6,+1G (upright),Test Run 67
0.6960914320190558,11.489993982762096,T105N06+1GFR085,0.6,+1G (upright),Test Run 67
0.6960914320190558,11.489614038914445,T105N06+1GFR085,0.6,+1G (upright),Test Run 67
0.6965322841689394,11.490212183445696,T105N06+1GFR085,0.6,+1G (upright),Test Run 67
0.6966526523372316,11.489518671482807,T105N06+1GFR085,0.6,+1G (upright),Test Run 67
0.6966526523372316,11.490606623142957,T105N06+1GFR085,0.6,+1G (upright),Test Run 67
0.6973742639863625,11.492143183201557,T105N06+1GFR085,0.6,+1G (upright),Test Run 67
0.6979755074671976,11.49069588705897,T105N06+1GFR085,0.6,+1G (upright),Test Run 67
0.6979755074671976,11.49283135458827,T105N06+1GFR085,0.6,+1G (upright),Test Run 67
0.6980557031326753,11.493289881199596,T105N06+1GFR085,0.6,+1G (upright),Test Run 67
0.6985769002881919,11.492661982029682,T105N06+1GFR085,0.6,+1G (upright),Test Run 67
0.6985769002881919,11.492850428074595,T105N06+1GFR085,0.6,+1G (upright),Test Run 67
0.6992583394345045,11.492536097019908,T105N06+1GFR085,0.6,+1G (upright),Test Run 67
0.699579122096411,11.49368660971522,T105N06+1GFR085,0.6,+1G (upright),Test Run 67
0.699579122096411,11.492816858738658,T105N06+1GFR085,0.6,+1G (upright),Test Run 67
0.7005811945644707,11.49468758627772,T105N06+1GFR085,0.6,+1G (upright),Test Run 67
0.7006213670672851,11.49449074789882,T105N06+1GFR085,0.6,+1G (upright),Test Run 67
0.7006213670672851,11.49307396933437,T105N06+1GFR085,0.6,+1G (upright),Test Run 67
0.7005011482391523,11.49553978964687,T105N06+1GFR085,0.6,+1G (upright),Test Run 67
0.7013028062135979,11.495145349949595,T105N06+1GFR085,0.6,+1G (upright),Test Run 67
0.7013429787164163,11.49513695761562,T105N06+1GFR085,0.6,+1G (upright),Test Run 67
0.7013429787164163,11.493840723484757,T105N06+1GFR085,0.6,+1G (upright),Test Run 67
0.7018640265317736,11.494180994480846,T105N06+1GFR085,0.6,+1G (upright),Test Run 67
0.7025856381809048,11.495087366551157,T105N06+1GFR085,0.6,+1G (upright),Test Run 67
0.7025856381809048,11.496951227635146,T105N06+1GFR085,0.6,+1G (upright),Test Run 67
0.7026658338463823,11.494654016941784,T105N06+1GFR085,0.6,+1G (upright),Test Run 67
0.7032270541645581,11.496367578953507,T105N06+1GFR085,0.6,+1G (upright),Test Run 67
0.7032270541645581,11.494153528660533,T105N06+1GFR085,0.6,+1G (upright),Test Run 67
0.7036680556546012,11.495289545506244,T105N06+1GFR085,0.6,+1G (upright),Test Run 67
0.7039486658136893,11.496581202000382,T105N06+1GFR085,0.6,+1G (upright),Test Run 67
0.7039486658136893,11.498356562107807,T105N06+1GFR085,0.6,+1G (upright),Test Run 67
0.7048306687937715,11.498809748142957,T105N06+1GFR085,0.6,+1G (upright),Test Run 67
0.7048706919564306,11.497087030857807,T105N06+1GFR085,0.6,+1G (upright),Test Run 67
0.7054319122746067,11.496842127293345,T105N06+1GFR085,0.6,+1G (upright),Test Run 67
0.7054319122746067,11.496867304295307,T105N06+1GFR085,0.6,+1G (upright),Test Run 67
0.7061535239237375,11.49927590414882,T105N06+1GFR085,0.6,+1G (upright),Test Run 67
0.7059931325927825,11.498022394627332,T105N06+1GFR085,0.6,+1G (upright),Test Run 67
0.7059931325927825,11.496891718357807,T105N06+1GFR085,0.6,+1G (upright),Test Run 67
0.7069151587355238,11.498137598484757,T105N06+1GFR085,0.6,+1G (upright),Test Run 67
0.7070355269038199,11.497532587498432,T105N06+1GFR085,0.6,+1G (upright),Test Run 67
0.7070355269038199,11.49950707480312,T105N06+1GFR085,0.6,+1G (upright),Test Run 67
0.7076769428874734,11.498317652195695,T105N06+1GFR085,0.6,+1G (upright),Test Run 67
0.7082781863683085,11.49898369833827,T105N06+1GFR085,0.6,+1G (upright),Test Run 67
0.7082781863683085,11.499810724705458,T105N06+1GFR085,0.6,+1G (upright),Test Run 67
0.7083583820337859,11.498963098973032,T105N06+1GFR085,0.6,+1G (upright),Test Run 67
0.7089997980174354,11.500982599705457,T105N06+1GFR085,0.6,+1G (upright),Test Run 67
0.7097214096665666,11.49865487143397,T105N06+1GFR085,0.6,+1G (upright),Test Run 67
0.7097214096665666,11.500925379246471,T105N06+1GFR085,0.6,+1G (upright),Test Run 67
0.7096412140010889,11.50246270224452,T105N06+1GFR085,0.6,+1G (upright),Test Run 67
0.7104028488128791,11.499597864598034,T105N06+1GFR085,0.6,+1G (upright),Test Run 67
0.7104028488128791,11.50091317221522,T105N06+1GFR085,0.6,+1G (upright),Test Run 67
0.7105632401438302,11.502356653660533,T105N06+1GFR085,0.6,+1G (upright),Test Run 67
0.7110042416338733,11.502872400730846,T105N06+1GFR085,0.6,+1G (upright),Test Run 67
0.7110042416338733,11.503333979099995,T105N06+1GFR085,0.6,+1G (upright),Test Run 67
0.7116456576175269,11.503136377781633,T105N06+1GFR085,0.6,+1G (upright),Test Run 67
0.7118058996083187,11.502727442234757,T105N06+1GFR085,0.6,+1G (upright),Test Run 67
0.7127279257510644,11.504235773533583,T105N06+1GFR085,0.6,+1G (upright),Test Run 67
0.7127279257510644,11.503569727391007,T105N06+1GFR085,0.6,+1G (upright),Test Run 67
0.7125676837602685,11.505467157810932,T105N06+1GFR085,0.6,+1G (upright),Test Run 67
0.713409514237532,11.505071955174207,T105N06+1GFR085,0.6,+1G (upright),Test Run 67
0.713409514237532,11.505071955174207,T105N06+1GFR085,0.6,+1G (upright),Test Run 67
0.7139707345557121,11.504221277683971,T105N06+1GFR085,0.6,+1G (upright),Test Run 67
0.7139707345557121,11.50670998618007,T105N06+1GFR085,0.6,+1G (upright),Test Run 67
0.7139707345557121,11.507085352391007,T105N06+1GFR085,0.6,+1G (upright),Test Run 67
0.7147323693674983,11.50628426596522,T105N06+1GFR085,0.6,+1G (upright),Test Run 67
0.7152935896856741,11.507913904637096,T105N06+1GFR085,0.6,+1G (upright),Test Run 67
0.7152935896856741,11.507433252781633,T105N06+1GFR085,0.6,+1G (upright),Test Run 67
0.7154139578539702,11.507070093601945,T105N06+1GFR085,0.6,+1G (upright),Test Run 67
0.7161755926657565,11.50710061118007,T105N06+1GFR085,0.6,+1G (upright),Test Run 67
0.7166566173184585,11.509338312596082,T105N06+1GFR085,0.6,+1G (upright),Test Run 67
0.7166566173184585,11.508104639500383,T105N06+1GFR085,0.6,+1G (upright),Test Run 67
0.7167368129839362,11.508805017918345,T105N06+1GFR085,0.6,+1G (upright),Test Run 67
0.7174584246330634,11.508463221043346,T105N06+1GFR085,0.6,+1G (upright),Test Run 67
0.7174584246330634,11.510265284031632,T105N06+1GFR085,0.6,+1G (upright),Test Run 67
0.7175786434612001,11.50963891074062,T105N06+1GFR085,0.6,+1G (upright),Test Run 67
0.7180998406167167,11.509458857029681,T105N06+1GFR085,0.6,+1G (upright),Test Run 67
0.7180998406167167,11.510106592625382,T105N06+1GFR085,0.6,+1G (upright),Test Run 67
0.7187010840975517,11.50966332480312,T105N06+1GFR085,0.6,+1G (upright),Test Run 67
0.7188214522658479,11.511590509861708,T105N06+1GFR085,0.6,+1G (upright),Test Run 67
0.7196632827431118,11.511662989109757,T105N06+1GFR085,0.6,+1G (upright),Test Run 67
0.7196632827431118,11.50987237021327,T105N06+1GFR085,0.6,+1G (upright),Test Run 67
0.7196231102402934,11.508611231297257,T105N06+1GFR085,0.6,+1G (upright),Test Run 67
0.7203848943922426,11.509245996922257,T105N06+1GFR085,0.6,+1G (upright),Test Run 67
0.7203848943922426,11.511476831883195,T105N06+1GFR085,0.6,+1G (upright),Test Run 67
0.7209059422076001,11.511393671482807,T105N06+1GFR085,0.6,+1G (upright),Test Run 67
0.7210263103758962,11.512312250584369,T105N06+1GFR085,0.6,+1G (upright),Test Run 67
0.7210263103758962,11.511723261326557,T105N06+1GFR085,0.6,+1G (upright),Test Run 67
0.7215473581912536,11.51049492880702,T105N06+1GFR085,0.6,+1G (upright),Test Run 67
0.7221085785094297,11.51271584555507,T105N06+1GFR085,0.6,+1G (upright),Test Run 67
0.7221085785094297,11.51327660605312,T105N06+1GFR085,0.6,+1G (upright),Test Run 67
0.7222689698403848,11.511676722019908,T105N06+1GFR085,0.6,+1G (upright),Test Run 67
0.7231108003176486,11.51217873618007,T105N06+1GFR085,0.6,+1G (upright),Test Run 67
0.723030604652171,11.513334589451556,T105N06+1GFR085,0.6,+1G (upright),Test Run 67
0.723030604652171,11.514626245945696,T105N06+1GFR085,0.6,+1G (upright),Test Run 67
0.7237923888041203,11.512281733006244,T105N06+1GFR085,0.6,+1G (upright),Test Run 67
0.724193217791345,11.51489022299647,T105N06+1GFR085,0.6,+1G (upright),Test Run 67
0.724193217791345,11.514800959080457,T105N06+1GFR085,0.6,+1G (upright),Test Run 67
0.7242734134568187,11.515031366795307,T105N06+1GFR085,0.6,+1G (upright),Test Run 67
0.7249950251059496,11.513438349217182,T105N06+1GFR085,0.6,+1G (upright),Test Run 67
0.7249950251059496,11.514244013279683,T105N06+1GFR085,0.6,+1G (upright),Test Run 67
0.7252354627622193,11.514565210789446,T105N06+1GFR085,0.6,+1G (upright),Test Run 67
0.725796683080399,11.514756708592182,T105N06+1GFR085,0.6,+1G (upright),Test Run 67
0.7265182947295263,11.516306238621471,T105N06+1GFR085,0.6,+1G (upright),Test Run 67
0.7265182947295263,11.514666681736708,T105N06+1GFR085,0.6,+1G (upright),Test Run 67
0.726598490395004,11.515691309422257,T105N06+1GFR085,0.6,+1G (upright),Test Run 67
0.7272399063786572,11.515525751560933,T105N06+1GFR085,0.6,+1G (upright),Test Run 67
0.7272399063786572,11.51679223105312,T105N06+1GFR085,0.6,+1G (upright),Test Run 67
0.7272799295413165,11.516553431004283,T105N06+1GFR085,0.6,+1G (upright),Test Run 67
0.7279615180277884,11.517736750096082,T105N06+1GFR085,0.6,+1G (upright),Test Run 67
0.7279615180277884,11.517193537205458,T105N06+1GFR085,0.6,+1G (upright),Test Run 67
0.7285227383459643,11.517108850926158,T105N06+1GFR085,0.6,+1G (upright),Test Run 67
0.7287231528395746,11.517444544285533,T105N06+1GFR085,0.6,+1G (upright),Test Run 67
0.7287231528395746,11.51702645346522,T105N06+1GFR085,0.6,+1G (upright),Test Run 67
0.7292443499950915,11.51729348227382,T105N06+1GFR085,0.6,+1G (upright),Test Run 67
0.7299257891414039,11.519114618748432,T105N06+1GFR085,0.6,+1G (upright),Test Run 67
0.7299257891414039,11.519425135105845,T105N06+1GFR085,0.6,+1G (upright),Test Run 67
0.7299257891414039,11.519130640476945,T105N06+1GFR085,0.6,+1G (upright),Test Run 67
0.7307676196186718,11.519170313328507,T105N06+1GFR085,0.6,+1G (upright),Test Run 67
0.7307676196186718,11.520436792820695,T105N06+1GFR085,0.6,+1G (upright),Test Run 67
0.7307676196186718,11.519081812351946,T105N06+1GFR085,0.6,+1G (upright),Test Run 67
0.7314492081051397,11.519898920506245,T105N06+1GFR085,0.6,+1G (upright),Test Run 67
0.7318500370923645,11.52128594443202,T105N06+1GFR085,0.6,+1G (upright),Test Run 67
0.7320906240887932,11.520523767918345,T105N06+1GFR085,0.6,+1G (upright),Test Run 67
0.7320906240887932,11.522247248142957,T105N06+1GFR085,0.6,+1G (upright),Test Run 67
0.7329724777287161,11.522243433445695,T105N06+1GFR085,0.6,+1G (upright),Test Run 67
0.7330126502315345,11.521669702976945,T105N06+1GFR085,0.6,+1G (upright),Test Run 67
0.7330126502315345,11.522437983006245,T105N06+1GFR085,0.6,+1G (upright),Test Run 67
0.7336940893778473,11.522781305760144,T105N06+1GFR085,0.6,+1G (upright),Test Run 67
0.7341350908678902,11.522386103123432,T105N06+1GFR085,0.6,+1G (upright),Test Run 67
0.7341350908678902,11.522694330662494,T105N06+1GFR085,0.6,+1G (upright),Test Run 67
0.734375677864319,11.523302393406633,T105N06+1GFR085,0.6,+1G (upright),Test Run 67
0.7350170938479725,11.52319100424647,T105N06+1GFR085,0.6,+1G (upright),Test Run 67
0.7352977040070605,11.522650843113658,T105N06+1GFR085,0.6,+1G (upright),Test Run 67
0.7352977040070605,11.523622065037495,T105N06+1GFR085,0.6,+1G (upright),Test Run 67
0.7358589243252364,11.522661524266008,T105N06+1GFR085,0.6,+1G (upright),Test Run 67
0.7361395344843245,11.52450783774257,T105N06+1GFR085,0.6,+1G (upright),Test Run 67
0.7361395344843245,11.52382500693202,T105N06+1GFR085,0.6,+1G (upright),Test Run 67
0.7365003403088899,11.52536385580897,T105N06+1GFR085,0.6,+1G (upright),Test Run 67
0.7373019982833393,11.524811487644907,T105N06+1GFR085,0.6,+1G (upright),Test Run 67
0.7373019982833393,11.524207239598033,T105N06+1GFR085,0.6,+1G (upright),Test Run 67
0.7373019982833393,11.523536615818745,T105N06+1GFR085,0.6,+1G (upright),Test Run 67
0.7380236099324662,11.524720697849995,T105N06+1GFR085,0.6,+1G (upright),Test Run 67
0.7383443925943727,11.525783472508195,T105N06+1GFR085,0.6,+1G (upright),Test Run 67
0.7383443925943727,11.526007013767957,T105N06+1GFR085,0.6,+1G (upright),Test Run 67
0.738584830250642,11.525588922947644,T105N06+1GFR085,0.6,+1G (upright),Test Run 67
0.7393466144025916,11.525199060887095,T105N06+1GFR085,0.6,+1G (upright),Test Run 67
0.7393466144025916,11.525221186131244,T105N06+1GFR085,0.6,+1G (upright),Test Run 67
0.7394668332307284,11.526079493016008,T105N06+1GFR085,0.6,+1G (upright),Test Run 67
0.7399880303862452,11.526665430516008,T105N06+1GFR085,0.6,+1G (upright),Test Run 67
0.7399880303862452,11.52537453696132,T105N06+1GFR085,0.6,+1G (upright),Test Run 67
0.7406694695325576,11.526674585789445,T105N06+1GFR085,0.6,+1G (upright),Test Run 67
0.7407496651980354,11.526793604344132,T105N06+1GFR085,0.6,+1G (upright),Test Run 67
0.7414712768471623,11.526942377537495,T105N06+1GFR085,0.6,+1G (upright),Test Run 67
0.7414712768471623,11.528168421238657,T105N06+1GFR085,0.6,+1G (upright),Test Run 67
0.7417919101689097,11.527127771824595,T105N06+1GFR085,0.6,+1G (upright),Test Run 67
0.7420725203279974,11.527603083103894,T105N06+1GFR085,0.6,+1G (upright),Test Run 67
0.7420725203279974,11.529717188328508,T105N06+1GFR085,0.6,+1G (upright),Test Run 67
0.7427941319771286,11.528557520359758,T105N06+1GFR085,0.6,+1G (upright),Test Run 67
0.7429143508052652,11.526516657322645,T105N06+1GFR085,0.6,+1G (upright),Test Run 67
0.7429143508052652,11.527719049900771,T105N06+1GFR085,0.6,+1G (upright),Test Run 67
0.7434755711234411,11.528685694187882,T105N06+1GFR085,0.6,+1G (upright),Test Run 67
0.7438765494508213,11.52823174521327,T105N06+1GFR085,0.6,+1G (upright),Test Run 67
0.744157159609913,11.530055170506245,T105N06+1GFR085,0.6,+1G (upright),Test Run 67
0.744157159609913,11.52937844321132,T105N06+1GFR085,0.6,+1G (upright),Test Run 67
0.7450390132498361,11.530007868260146,T105N06+1GFR085,0.6,+1G (upright),Test Run 67
0.7448787712590402,11.529479914158582,T105N06+1GFR085,0.6,+1G (upright),Test Run 67
0.7448787712590402,11.529600458592181,T105N06+1GFR085,0.6,+1G (upright),Test Run 67
0.7457606248989631,11.53044121786952,T105N06+1GFR085,0.6,+1G (upright),Test Run 67
0.7460412350580551,11.529705744236708,T105N06+1GFR085,0.6,+1G (upright),Test Run 67
0.7460412350580551,11.531108026951557,T105N06+1GFR085,0.6,+1G (upright),Test Run 67
0.7462416495516655,11.531381922215221,T105N06+1GFR085,0.6,+1G (upright),Test Run 67
0.7471236525317478,11.53005059286952,T105N06+1GFR085,0.6,+1G (upright),Test Run 67
0.7471636756944068,11.531652765721082,T105N06+1GFR085,0.6,+1G (upright),Test Run 67
0.7471636756944068,11.531951837986707,T105N06+1GFR085,0.6,+1G (upright),Test Run 67
0.7479654830090113,11.532677393406633,T105N06+1GFR085,0.6,+1G (upright),Test Run 67
0.7481258743399668,11.53444359824062,T105N06+1GFR085,0.6,+1G (upright),Test Run 67
0.7481258743399668,11.533581476658583,T105N06+1GFR085,0.6,+1G (upright),Test Run 67
0.7485267033271915,11.53149102255702,T105N06+1GFR085,0.6,+1G (upright),Test Run 67
0.7492884874791368,11.533702021092182,T105N06+1GFR085,0.6,+1G (upright),Test Run 67
0.7492483149763184,11.533680658787494,T105N06+1GFR085,0.6,+1G (upright),Test Run 67
0.7492483149763184,11.531870203465221,T105N06+1GFR085,0.6,+1G (upright),Test Run 67
0.750050122290927,11.533612757176158,T105N06+1GFR085,0.6,+1G (upright),Test Run 67
0.7503707556126743,11.534398584812882,T105N06+1GFR085,0.6,+1G (upright),Test Run 67
0.7503707556126743,11.533962183445695,T105N06+1GFR085,0.6,+1G (upright),Test Run 67
0.7504911237809662,11.535684137791396,T105N06+1GFR085,0.6,+1G (upright),Test Run 67
0.7514933455891851,11.536318140476945,T105N06+1GFR085,0.6,+1G (upright),Test Run 67
0.7514933455891851,11.53582375571132,T105N06+1GFR085,0.6,+1G (upright),Test Run 67
0.7514933455891851,11.537525110691783,T105N06+1GFR085,0.6,+1G (upright),Test Run 67
0.7522950035636305,11.536345606297257,T105N06+1GFR085,0.6,+1G (upright),Test Run 67
0.7524553948945857,11.535631494969133,T105N06+1GFR085,0.6,+1G (upright),Test Run 67
0.7524553948945857,11.537110834568745,T105N06+1GFR085,0.6,+1G (upright),Test Run 67
0.7528162007191515,11.53671410605312,T105N06+1GFR085,0.6,+1G (upright),Test Run 67
0.7536980543590742,11.536447840183971,T105N06+1GFR085,0.6,+1G (upright),Test Run 67
0.7536980543590742,11.537322931736707,T105N06+1GFR085,0.6,+1G (upright),Test Run 67
0.7535778355309376,11.53775322958827,T105N06+1GFR085,0.6,+1G (upright),Test Run 67
0.7539788138583216,11.537364130467182,T105N06+1GFR085,0.6,+1G (upright),Test Run 67
0.7539788138583216,11.538893061131244,T105N06+1GFR085,0.6,+1G (upright),Test Run 67
0.7549808863263813,11.538940363377332,T105N06+1GFR085,0.6,+1G (upright),Test Run 67
0.7549008400010628,11.539385920017958,T105N06+1GFR085,0.6,+1G (upright),Test Run 67
0.7549008400010628,11.536614923924208,T105N06+1GFR085,0.6,+1G (upright),Test Run 67
0.7558628893064636,11.54069588705897,T105N06+1GFR085,0.6,+1G (upright),Test Run 67
0.7560633038000737,11.539199762791394,T105N06+1GFR085,0.6,+1G (upright),Test Run 67
0.7563038907965065,11.53970635458827,T105N06+1GFR085,0.6,+1G (upright),Test Run 67
0.7563038907965065,11.539197473973033,T105N06+1GFR085,0.6,+1G (upright),Test Run 67
0.757225916939248,11.539903955906633,T105N06+1GFR085,0.6,+1G (upright),Test Run 67
0.7571457212737703,11.541167383641007,T105N06+1GFR085,0.6,+1G (upright),Test Run 67
0.7571457212737703,11.54217293784022,T105N06+1GFR085,0.6,+1G (upright),Test Run 67
0.7581077705791709,11.540550165623433,T105N06+1GFR085,0.6,+1G (upright),Test Run 67
0.758228138747463,11.541448908299207,T105N06+1GFR085,0.6,+1G (upright),Test Run 67
0.758228138747463,11.541174250096082,T105N06+1GFR085,0.6,+1G (upright),Test Run 67
0.758388380738259,11.540099268406632,T105N06+1GFR085,0.6,+1G (upright),Test Run 67
0.7593505793838187,11.540714960545307,T105N06+1GFR085,0.6,+1G (upright),Test Run 67
0.7593505793838187,11.54192879721522,T105N06+1GFR085,0.6,+1G (upright),Test Run 67
0.7593505793838187,11.541554193943744,T105N06+1GFR085,0.6,+1G (upright),Test Run 67
0.7598316040365171,11.541368036717182,T105N06+1GFR085,0.6,+1G (upright),Test Run 67
0.7606734345137849,11.543415003269908,T105N06+1GFR085,0.6,+1G (upright),Test Run 67
0.7606734345137849,11.544646387547257,T105N06+1GFR085,0.6,+1G (upright),Test Run 67
0.7606734345137849,11.542280512303119,T105N06+1GFR085,0.6,+1G (upright),Test Run 67
0.7616356331593407,11.54242699667812,T105N06+1GFR085,0.6,+1G (upright),Test Run 67
0.7616356331593407,11.54390557333827,T105N06+1GFR085,0.6,+1G (upright),Test Run 67
0.7619162433184327,11.542341547459369,T105N06+1GFR085,0.6,+1G (upright),Test Run 67
0.7620764853092247,11.545275049656633,T105N06+1GFR085,0.6,+1G (upright),Test Run 67
0.7629584882893069,11.543160944432021,T105N06+1GFR085,0.6,+1G (upright),Test Run 67
0.7629584882893069,11.544188623875382,T105N06+1GFR085,0.6,+1G (upright),Test Run 67
0.7629584882893069,11.544623499363658,T105N06+1GFR085,0.6,+1G (upright),Test Run 67
0.7636800999384379,11.544111566990619,T105N06+1GFR085,0.6,+1G (upright),Test Run 67
0.7636800999384379,11.54403985068202,T105N06+1GFR085,0.6,+1G (upright),Test Run 67
0.7639607100975259,11.544866114109757,T105N06+1GFR085,0.6,+1G (upright),Test Run 67
0.764121101428477,11.543266230076558,T105N06+1GFR085,0.6,+1G (upright),Test Run 67
0.764121101428477,11.544164209812882,T105N06+1GFR085,0.6,+1G (upright),Test Run 67
0.7649629319057448,11.544102411717182,T105N06+1GFR085,0.6,+1G (upright),Test Run 67
0.7648827362402671,11.545448999851946,T105N06+1GFR085,0.6,+1G (upright),Test Run 67
0.7658047623830088,11.544602899998432,T105N06+1GFR085,0.6,+1G (upright),Test Run 67
0.7658047623830088,11.544744043797257,T105N06+1GFR085,0.6,+1G (upright),Test Run 67
0.7660453493794376,11.545133905857806,T105N06+1GFR085,0.6,+1G (upright),Test Run 67
0.7662055913702335,11.545584040135145,T105N06+1GFR085,0.6,+1G (upright),Test Run 67
0.7662055913702335,11.54617531821132,T105N06+1GFR085,0.6,+1G (upright),Test Run 67
0.7670875943503155,11.547106104344133,T105N06+1GFR085,0.6,+1G (upright),Test Run 67
0.7669673755221789,11.546961908787495,T105N06+1GFR085,0.6,+1G (upright),Test Run 67
0.7669673755221789,11.54730980917812,T105N06+1GFR085,0.6,+1G (upright),Test Run 67
0.7679294248275794,11.548195581883196,T105N06+1GFR085,0.6,+1G (upright),Test Run 67
0.7682502074894858,11.548219995945695,T105N06+1GFR085,0.6,+1G (upright),Test Run 67
0.7683704263176225,11.546662073582407,T105N06+1GFR085,0.6,+1G (upright),Test Run 67
0.7683704263176225,11.546034937351944,T105N06+1GFR085,0.6,+1G (upright),Test Run 67
0.7692522799575456,11.547698145359757,T105N06+1GFR085,0.6,+1G (upright),Test Run 67
0.7692522799575456,11.547705011814832,T105N06+1GFR085,0.6,+1G (upright),Test Run 67
0.7692522799575456,11.546893244236708,T105N06+1GFR085,0.6,+1G (upright),Test Run 67
0.7700942597749687,11.54714119955897,T105N06+1GFR085,0.6,+1G (upright),Test Run 67
0.7702545017657646,11.547952204197646,T105N06+1GFR085,0.6,+1G (upright),Test Run 67
0.7702545017657646,11.546850519627332,T105N06+1GFR085,0.6,+1G (upright),Test Run 67
0.7705351119248524,11.549333124607807,T105N06+1GFR085,0.6,+1G (upright),Test Run 67
0.7714171149049347,11.549086695164444,T105N06+1GFR085,0.6,+1G (upright),Test Run 67
0.7712968960767981,11.548009424656632,T105N06+1GFR085,0.6,+1G (upright),Test Run 67
0.7712968960767981,11.54867699667812,T105N06+1GFR085,0.6,+1G (upright),Test Run 67
0.7722589453821985,11.548648767918346,T105N06+1GFR085,0.6,+1G (upright),Test Run 67
0.7724593598758129,11.547962122410533,T105N06+1GFR085,0.6,+1G (upright),Test Run 67
0.7724593598758129,11.547863703221083,T105N06+1GFR085,0.6,+1G (upright),Test Run 67
0.7725395555412864,11.547315149754283,T105N06+1GFR085,0.6,+1G (upright),Test Run 67
0.7735818005121645,11.54817879721522,T105N06+1GFR085,0.6,+1G (upright),Test Run 67
0.7735818005121645,11.54876473471522,T105N06+1GFR085,0.6,+1G (upright),Test Run 67
0.7737021686804607,11.54659188315272,T105N06+1GFR085,0.6,+1G (upright),Test Run 67
0.7740629745050221,11.547346430271869,T105N06+1GFR085,0.6,+1G (upright),Test Run 67
0.7748646324794716,11.549072199314832,T105N06+1GFR085,0.6,+1G (upright),Test Run 67
0.7748646324794716,11.548130732029682,T105N06+1GFR085,0.6,+1G (upright),Test Run 67
0.7747845861541534,11.54666359946132,T105N06+1GFR085,0.6,+1G (upright),Test Run 67
0.7756664397940762,11.547311335057021,T105N06+1GFR085,0.6,+1G (upright),Test Run 67
0.7756664397940762,11.54867928549647,T105N06+1GFR085,0.6,+1G (upright),Test Run 67
0.7758668542876905,11.548571711033583,T105N06+1GFR085,0.6,+1G (upright),Test Run 67
0.7760272456186417,11.55088723227382,T105N06+1GFR085,0.6,+1G (upright),Test Run 67
0.7760272456186417,11.549699335545307,T105N06+1GFR085,0.6,+1G (upright),Test Run 67
0.7767888804304321,11.549004297703508,T105N06+1GFR085,0.6,+1G (upright),Test Run 67
0.7768690760959055,11.551005487889057,T105N06+1GFR085,0.6,+1G (upright),Test Run 67
0.7776307109076958,11.54953148886562,T105N06+1GFR085,0.6,+1G (upright),Test Run 67
0.7776307109076958,11.549478846043346,T105N06+1GFR085,0.6,+1G (upright),Test Run 67
0.7778312747414655,11.546888666599994,T105N06+1GFR085,0.6,+1G (upright),Test Run 67
0.7780316892350799,11.550363092869521,T105N06+1GFR085,0.6,+1G (upright),Test Run 67
0.7780316892350799,11.548380976170307,T105N06+1GFR085,0.6,+1G (upright),Test Run 67
0.7789537153778212,11.549874811619521,T105N06+1GFR085,0.6,+1G (upright),Test Run 67
0.7787131283813924,11.550721674412495,T105N06+1GFR085,0.6,+1G (upright),Test Run 67
0.7787131283813924,11.54996026083827,T105N06+1GFR085,0.6,+1G (upright),Test Run 67
0.7798757415205625,11.549901514500382,T105N06+1GFR085,0.6,+1G (upright),Test Run 67
0.7800761560141728,11.548571711033583,T105N06+1GFR085,0.6,+1G (upright),Test Run 67
0.7805571806668752,11.550794153660533,T105N06+1GFR085,0.6,+1G (upright),Test Run 67
0.7805571806668752,11.54897072836757,T105N06+1GFR085,0.6,+1G (upright),Test Run 67
0.7813990111441391,11.549819879978894,T105N06+1GFR085,0.6,+1G (upright),Test Run 67
0.7811985966505287,11.549573450535533,T105N06+1GFR085,0.6,+1G (upright),Test Run 67
0.7811985966505287,11.548859339207407,T105N06+1GFR085,0.6,+1G (upright),Test Run 67
0.7820404271277926,11.551085596531632,T105N06+1GFR085,0.6,+1G (upright),Test Run 67
0.7823210372868804,11.550708704441783,T105N06+1GFR085,0.6,+1G (upright),Test Run 67
0.7824012329523581,11.549748926609757,T105N06+1GFR085,0.6,+1G (upright),Test Run 67
0.7824012329523581,11.550518732517958,T105N06+1GFR085,0.6,+1G (upright),Test Run 67
0.7831630171043035,11.55043557211757,T105N06+1GFR085,0.6,+1G (upright),Test Run 67
0.7832430634296219,11.550628595799207,T105N06+1GFR085,0.6,+1G (upright),Test Run 67
0.7832430634296219,11.55053399130702,T105N06+1GFR085,0.6,+1G (upright),Test Run 67
0.7842052620751817,11.551373987644908,T105N06+1GFR085,0.6,+1G (upright),Test Run 67
0.784405676568792,11.55002053305507,T105N06+1GFR085,0.6,+1G (upright),Test Run 67
0.784405676568792,11.551523523777721,T105N06+1GFR085,0.6,+1G (upright),Test Run 67
0.7845660678997471,11.550958185642958,T105N06+1GFR085,0.6,+1G (upright),Test Run 67
0.7854479215396702,11.54948494955897,T105N06+1GFR085,0.6,+1G (upright),Test Run 67
0.7854479215396702,11.551776819676158,T105N06+1GFR085,0.6,+1G (upright),Test Run 67
0.7858488998670542,11.552688532322644,T105N06+1GFR085,0.6,+1G (upright),Test Run 67
0.7859290955325279,11.552046137303119,T105N06+1GFR085,0.6,+1G (upright),Test Run 67
0.7868109491724546,11.550772028416395,T105N06+1GFR085,0.6,+1G (upright),Test Run 67
0.7868109491724546,11.551516657322646,T105N06+1GFR085,0.6,+1G (upright),Test Run 67
0.7867709260097957,11.55042336508632,T105N06+1GFR085,0.6,+1G (upright),Test Run 67
0.7876127564870593,11.55264428183437,T105N06+1GFR085,0.6,+1G (upright),Test Run 67
0.7876127564870593,11.551323633641008,T105N06+1GFR085,0.6,+1G (upright),Test Run 67
0.7877329753151963,11.552062921971082,T105N06+1GFR085,0.6,+1G (upright),Test Run 67
0.7880937811397577,11.55232766196132,T105N06+1GFR085,0.6,+1G (upright),Test Run 67
0.7880937811397577,11.552725153416395,T105N06+1GFR085,0.6,+1G (upright),Test Run 67
0.789015807282499,11.551231317967183,T105N06+1GFR085,0.6,+1G (upright),Test Run 67
0.7888955884543664,11.54974053427577,T105N06+1GFR085,0.6,+1G (upright),Test Run 67
0.7898576377597669,11.55202172324062,T105N06+1GFR085,0.6,+1G (upright),Test Run 67
0.7898576377597669,11.551573877781632,T105N06+1GFR085,0.6,+1G (upright),Test Run 67
0.7901382479188549,11.551516657322646,T105N06+1GFR085,0.6,+1G (upright),Test Run 67
0.7904590305807612,11.552367334812882,T105N06+1GFR085,0.6,+1G (upright),Test Run 67
0.7904590305807612,11.55137551352382,T105N06+1GFR085,0.6,+1G (upright),Test Run 67
0.7911004465644146,11.551599054783583,T105N06+1GFR085,0.6,+1G (upright),Test Run 67
0.7912206653925475,11.55216973349452,T105N06+1GFR085,0.6,+1G (upright),Test Run 67
0.7912206653925475,11.553062372654683,T105N06+1GFR085,0.6,+1G (upright),Test Run 67
0.7919422770416785,11.55191338583827,T105N06+1GFR085,0.6,+1G (upright),Test Run 67
0.7921827146979481,11.551044397801158,T105N06+1GFR085,0.6,+1G (upright),Test Run 67
0.7925435205225135,11.551555567234757,T105N06+1GFR085,0.6,+1G (upright),Test Run 67
0.7925435205225135,11.55110619589687,T105N06+1GFR085,0.6,+1G (upright),Test Run 67
0.7933855003399366,11.552068262547257,T105N06+1GFR085,0.6,+1G (upright),Test Run 67
0.7931048901808486,11.553308039158583,T105N06+1GFR085,0.6,+1G (upright),Test Run 67
