Repository: schandel33/gitrep

# Nozzle Tensile Test Analysis

Stress-vs-strain analysis of tensile pulls across 4 nozzle sizes (0.6, 1.4,
2.2, 2.6 mm) x 2 print-gravity orientations (+1G upright / -1G inverted),
printed at 105 C with a 0.85 flow ratio.

## Data-quality issues found and how they're handled

1. **Load-cell zero offset.** 10 of 17 runs record small negative Load
   values for the first handful of samples (up to ~180, always <0.5% of the
   file) before the crosshead starts moving — load-cell noise around zero,
   not real load. The script computes the mean Load over all
   pre-motion samples (`Crosshead < crosshead_zero_threshold_mm`) and
   subtracts it from the whole run.
2.

File: nozzle_tensile_analysis/analysis_output/all_curves_tidy.csv (part 26 of 151)
Strain,Stress_MPa,condition,nozzle_mm,gravity,run
0.7931048901808486,11.551335840672257,T105N06+1GFR085,0.6,+1G (upright),Test Run 67
0.7941471351517269,11.552574091404683,T105N06+1GFR085,0.6,+1G (upright),Test Run 67
0.7943875728079964,11.552574091404683,T105N06+1GFR085,0.6,+1G (upright),Test Run 67
0.7947083554699026,11.552324610203508,T105N06+1GFR085,0.6,+1G (upright),Test Run 67
0.7947083554699026,11.551696711033582,T105N06+1GFR085,0.6,+1G (upright),Test Run 67
0.7955501859471665,11.552052240818744,T105N06+1GFR085,0.6,+1G (upright),Test Run 67
0.7954699902816931,11.552564173191783,T105N06+1GFR085,0.6,+1G (upright),Test Run 67
0.7954699902816931,11.550783472508195,T105N06+1GFR085,0.6,+1G (upright),Test Run 67
0.7963118207589567,11.550787287205457,T105N06+1GFR085,0.6,+1G (upright),Test Run 67
0.7965924309180448,11.55144875571132,T105N06+1GFR085,0.6,+1G (upright),Test Run 67
0.7965924309180448,11.550684290379284,T105N06+1GFR085,0.6,+1G (upright),Test Run 67
0.7970334324080879,11.551523523777721,T105N06+1GFR085,0.6,+1G (upright),Test Run 67
0.7977550440572149,11.551109247654683,T105N06+1GFR085,0.6,+1G (upright),Test Run 67
0.7975946527262637,11.549258356541396,T105N06+1GFR085,0.6,+1G (upright),Test Run 67
0.7975946527262637,11.553722315281632,T105N06+1GFR085,0.6,+1G (upright),Test Run 67
0.7986770701999564,11.551005487889057,T105N06+1GFR085,0.6,+1G (upright),Test Run 67
0.7988774846935708,11.553639154881244,T105N06+1GFR085,0.6,+1G (upright),Test Run 67
0.7988774846935708,11.552391748875383,T105N06+1GFR085,0.6,+1G (upright),Test Run 67
0.7991982673554769,11.551379328221083,T105N06+1GFR085,0.6,+1G (upright),Test Run 67
0.7998797065017897,11.54989846274257,T105N06+1GFR085,0.6,+1G (upright),Test Run 67
0.7998797065017897,11.550574427098033,T105N06+1GFR085,0.6,+1G (upright),Test Run 67
0.7999198790046042,11.550790338963271,T105N06+1GFR085,0.6,+1G (upright),Test Run 67
0.800801732644531,11.549320154637096,T105N06+1GFR085,0.6,+1G (upright),Test Run 67
0.8011225153064375,11.550281458348033,T105N06+1GFR085,0.6,+1G (upright),Test Run 67
0.8011225153064375,11.55118172690272,T105N06+1GFR085,0.6,+1G (upright),Test Run 67
0.801483321130999,11.550601892918346,T105N06+1GFR085,0.6,+1G (upright),Test Run 67
0.8021245877744932,11.551464777439833,T105N06+1GFR085,0.6,+1G (upright),Test Run 67
0.8021245877744932,11.54939797446132,T105N06+1GFR085,0.6,+1G (upright),Test Run 67
0.8019643457837013,11.550576715916396,T105N06+1GFR085,0.6,+1G (upright),Test Run 67
0.8029665675919203,11.551038294285533,T105N06+1GFR085,0.6,+1G (upright),Test Run 67
0.8030065907545796,11.55009453818202,T105N06+1GFR085,0.6,+1G (upright),Test Run 67
0.8030065907545796,11.550057917088271,T105N06+1GFR085,0.6,+1G (upright),Test Run 67
0.8034475922446185,11.549697809666394,T105N06+1GFR085,0.6,+1G (upright),Test Run 67
0.804209227056409,11.54851983115077,T105N06+1GFR085,0.6,+1G (upright),Test Run 67
0.804209227056409,11.549047785252332,T105N06+1GFR085,0.6,+1G (upright),Test Run 67
0.8040488357254535,11.548445063084369,T105N06+1GFR085,0.6,+1G (upright),Test Run 67
0.8050110343710135,11.550517206639057,T105N06+1GFR085,0.6,+1G (upright),Test Run 67
0.8050110343710135,11.548403864353896,T105N06+1GFR085,0.6,+1G (upright),Test Run 67
0.8050110343710135,11.548948603123431,T105N06+1GFR085,0.6,+1G (upright),Test Run 67
0.8058128416856222,11.548855524510145,T105N06+1GFR085,0.6,+1G (upright),Test Run 67
0.8064542576692717,11.549781733006245,T105N06+1GFR085,0.6,+1G (upright),Test Run 67
0.8064542576692717,11.549070673435931,T105N06+1GFR085,0.6,+1G (upright),Test Run 67
0.8063740620037979,11.549232416599995,T105N06+1GFR085,0.6,+1G (upright),Test Run 67
0.8072960881465395,11.547911768406632,T105N06+1GFR085,0.6,+1G (upright),Test Run 67
0.8072960881465395,11.54970238730312,T105N06+1GFR085,0.6,+1G (upright),Test Run 67
0.8074163069746721,11.547696619480845,T105N06+1GFR085,0.6,+1G (upright),Test Run 67
0.8077771127992377,11.547234278172258,T105N06+1GFR085,0.6,+1G (upright),Test Run 67
0.8077771127992377,11.547196131199595,T105N06+1GFR085,0.6,+1G (upright),Test Run 67
0.8087391621046381,11.546568232029681,T105N06+1GFR085,0.6,+1G (upright),Test Run 67
0.8086189432765055,11.54619973227382,T105N06+1GFR085,0.6,+1G (upright),Test Run 67
0.8094607737537693,11.544193201512096,T105N06+1GFR085,0.6,+1G (upright),Test Run 67
0.8094607737537693,11.54591897055507,T105N06+1GFR085,0.6,+1G (upright),Test Run 67
0.8094607737537693,11.54403985068202,T105N06+1GFR085,0.6,+1G (upright),Test Run 67
0.8101423622402414,11.542715387791395,T105N06+1GFR085,0.6,+1G (upright),Test Run 67
0.8101423622402414,11.544168787449596,T105N06+1GFR085,0.6,+1G (upright),Test Run 67
0.8108238013865499,11.541790705174208,T105N06+1GFR085,0.6,+1G (upright),Test Run 67
0.8109039970520275,11.540101557224995,T105N06+1GFR085,0.6,+1G (upright),Test Run 67
0.8117058043666361,11.539603357762095,T105N06+1GFR085,0.6,+1G (upright),Test Run 67
0.8117058043666361,11.539367609471082,T105N06+1GFR085,0.6,+1G (upright),Test Run 67
0.8117458275292914,11.538513880223032,T105N06+1GFR085,0.6,+1G (upright),Test Run 67
0.8123872435129447,11.537223749607808,T105N06+1GFR085,0.6,+1G (upright),Test Run 67
0.8123872435129447,11.53488457724452,T105N06+1GFR085,0.6,+1G (upright),Test Run 67
0.8132290739902125,11.534915857762096,T105N06+1GFR085,0.6,+1G (upright),Test Run 67
0.8130686826592574,11.534380274266008,T105N06+1GFR085,0.6,+1G (upright),Test Run 67
0.8130686826592574,11.532012110203507,T105N06+1GFR085,0.6,+1G (upright),Test Run 67
0.8140308813048172,11.529592066258195,T105N06+1GFR085,0.6,+1G (upright),Test Run 67
0.8141110769702948,11.52742455527187,T105N06+1GFR085,0.6,+1G (upright),Test Run 67
0.8146321247856522,11.526895075291396,T105N06+1GFR085,0.6,+1G (upright),Test Run 67
0.8146321247856522,11.524677210301158,T105N06+1GFR085,0.6,+1G (upright),Test Run 67
0.8153137132721241,11.52165291830897,T105N06+1GFR085,0.6,+1G (upright),Test Run 67
0.8154339321002608,11.517803125828507,T105N06+1GFR085,0.6,+1G (upright),Test Run 67
0.8154339321002608,11.514565210789446,T105N06+1GFR085,0.6,+1G (upright),Test Run 67
0.8161955669120473,11.511346369236708,T105N06+1GFR085,0.6,+1G (upright),Test Run 67
0.8163961307458208,11.509525232762096,T105N06+1GFR085,0.6,+1G (upright),Test Run 67
0.8163961307458208,11.50889580771327,T105N06+1GFR085,0.6,+1G (upright),Test Run 67
0.8169573510639966,11.50564950034022,T105N06+1GFR085,0.6,+1G (upright),Test Run 67
0.8176387902103094,11.502971582859757,T105N06+1GFR085,0.6,+1G (upright),Test Run 67
0.8175185713821724,11.501988153904682,T105N06+1GFR085,0.6,+1G (upright),Test Run 67
0.8175185713821724,11.500295954197645,T105N06+1GFR085,0.6,+1G (upright),Test Run 67
0.818480620687573,11.497197657078507,T105N06+1GFR085,0.6,+1G (upright),Test Run 67
0.8186810351811833,11.497492151707409,T105N06+1GFR085,0.6,+1G (upright),Test Run 67
0.8186810351811833,11.496182184666395,T105N06+1GFR085,0.6,+1G (upright),Test Run 67
0.8191220366712265,11.493511896580458,T105N06+1GFR085,0.6,+1G (upright),Test Run 67
0.8198836714830127,11.493375330418345,T105N06+1GFR085,0.6,+1G (upright),Test Run 67
0.8198436483203537,11.49157403036952,T105N06+1GFR085,0.6,+1G (upright),Test Run 67
0.8198436483203537,11.48984139487147,T105N06+1GFR085,0.6,+1G (upright),Test Run 67
0.820885893291232,11.487817316502333,T105N06+1GFR085,0.6,+1G (upright),Test Run 67
0.82072565130044,11.48577645346522,T105N06+1GFR085,0.6,+1G (upright),Test Run 67
0.82072565130044,11.488359766453508,T105N06+1GFR085,0.6,+1G (upright),Test Run 67
0.8214471136094078,11.48730233237147,T105N06+1GFR085,0.6,+1G (upright),Test Run 67
0.8221287020958797,11.48514168784022,T105N06+1GFR085,0.6,+1G (upright),Test Run 67
0.8221287020958797,11.483872919529682,T105N06+1GFR085,0.6,+1G (upright),Test Run 67
0.8220083339275875,11.484873133152721,T105N06+1GFR085,0.6,+1G (upright),Test Run 67
0.8230907514012802,11.482354670017958,T105N06+1GFR085,0.6,+1G (upright),Test Run 67
0.8231709470667576,11.480676203221083,T105N06+1GFR085,0.6,+1G (upright),Test Run 67
0.8231709470667576,11.481947260349994,T105N06+1GFR085,0.6,+1G (upright),Test Run 67
0.8235317528913234,11.479653864353896,T105N06+1GFR085,0.6,+1G (upright),Test Run 67
0.824493802196724,11.47860863730312,T105N06+1GFR085,0.6,+1G (upright),Test Run 67
0.824493802196724,11.478580408543346,T105N06+1GFR085,0.6,+1G (upright),Test Run 67
0.824373583368587,11.47981942221522,T105N06+1GFR085,0.6,+1G (upright),Test Run 67
0.8252154138458508,11.477443628758195,T105N06+1GFR085,0.6,+1G (upright),Test Run 67
0.8252154138458508,11.477487116307021,T105N06+1GFR085,0.6,+1G (upright),Test Run 67
0.8253357820141469,11.476183252781633,T105N06+1GFR085,0.6,+1G (upright),Test Run 67
0.8259771979978004,11.47759621664882,T105N06+1GFR085,0.6,+1G (upright),Test Run 67
0.8265384183159763,11.476895838230845,T105N06+1GFR085,0.6,+1G (upright),Test Run 67
0.8265384183159763,11.475893335789445,T105N06+1GFR085,0.6,+1G (upright),Test Run 67
0.826618613981454,11.473624353855845,T105N06+1GFR085,0.6,+1G (upright),Test Run 67
0.8275004676213769,11.474573450535534,T105N06+1GFR085,0.6,+1G (upright),Test Run 67
0.8275004676213769,11.472377710789445,T105N06+1GFR085,0.6,+1G (upright),Test Run 67
0.8275406401241953,11.47353051230312,T105N06+1GFR085,0.6,+1G (upright),Test Run 67
0.8280616879395527,11.472264795750382,T105N06+1GFR085,0.6,+1G (upright),Test Run 67
0.8280616879395527,11.473025446385146,T105N06+1GFR085,0.6,+1G (upright),Test Run 67
0.8288234720915023,11.471994715183971,T105N06+1GFR085,0.6,+1G (upright),Test Run 67
0.8287832995886839,11.468920832127333,T105N06+1GFR085,0.6,+1G (upright),Test Run 67
0.8296653025687659,11.470288782566783,T105N06+1GFR085,0.6,+1G (upright),Test Run 67
0.8296653025687659,11.469653254002333,T105N06+1GFR085,0.6,+1G (upright),Test Run 67
0.8298255445595581,11.471087580174208,T105N06+1GFR085,0.6,+1G (upright),Test Run 67
0.8303067185524194,11.471038752049207,T105N06+1GFR085,0.6,+1G (upright),Test Run 67
0.8303067185524194,11.468672113865619,T105N06+1GFR085,0.6,+1G (upright),Test Run 67
0.8309079620332545,11.471266108006244,T105N06+1GFR085,0.6,+1G (upright),Test Run 67
0.8310281808613914,11.469038324803119,T105N06+1GFR085,0.6,+1G (upright),Test Run 67
0.8319101838414734,11.469507532566784,T105N06+1GFR085,0.6,+1G (upright),Test Run 67
0.8319101838414734,11.46873543784022,T105N06+1GFR085,0.6,+1G (upright),Test Run 67
0.8319101838414734,11.46911232993007,T105N06+1GFR085,0.6,+1G (upright),Test Run 67
0.8325515998251269,11.469635706394907,T105N06+1GFR085,0.6,+1G (upright),Test Run 67
0.8325515998251269,11.468345575779683,T105N06+1GFR085,0.6,+1G (upright),Test Run 67
0.8331529926461212,11.466894464939832,T105N06+1GFR085,0.6,+1G (upright),Test Run 67
0.8330727969806438,11.46942894980312,T105N06+1GFR085,0.6,+1G (upright),Test Run 67
0.8330727969806438,11.46769707724452,T105N06+1GFR085,0.6,+1G (upright),Test Run 67
0.8339146274579077,11.46813576743007,T105N06+1GFR085,0.6,+1G (upright),Test Run 67
0.8341150419515221,11.468692713230846,T105N06+1GFR085,0.6,+1G (upright),Test Run 67
0.8345960666042201,11.466894464939832,T105N06+1GFR085,0.6,+1G (upright),Test Run 67
0.8345960666042201,11.467409449070695,T105N06+1GFR085,0.6,+1G (upright),Test Run 67
0.8352776550906921,11.46724618002772,T105N06+1GFR085,0.6,+1G (upright),Test Run 67
0.8353577014160104,11.46846688315272,T105N06+1GFR085,0.6,+1G (upright),Test Run 67
0.8353577014160104,11.466786127537494,T105N06+1GFR085,0.6,+1G (upright),Test Run 67
0.836159508730615,11.466730432957409,T105N06+1GFR085,0.6,+1G (upright),Test Run 67
0.8361996812334334,11.46736596152187,T105N06+1GFR085,0.6,+1G (upright),Test Run 67
0.8361996812334334,11.467129450291395,T105N06+1GFR085,0.6,+1G (upright),Test Run 67
0.8367207290487911,11.468040399998433,T105N06+1GFR085,0.6,+1G (upright),Test Run 67
0.8374023175352627,11.466957025974995,T105N06+1GFR085,0.6,+1G (upright),Test Run 67
0.8372819493669669,11.46620705649257,T105N06+1GFR085,0.6,+1G (upright),Test Run 67
0.8372819493669669,11.466239862889058,T105N06+1GFR085,0.6,+1G (upright),Test Run 67
0.8382441480125267,11.467082148045307,T105N06+1GFR085,0.6,+1G (upright),Test Run 67
0.8383643668406635,11.46610940024257,T105N06+1GFR085,0.6,+1G (upright),Test Run 67
0.8383643668406635,11.466257410496471,T105N06+1GFR085,0.6,+1G (upright),Test Run 67
0.8387651958278883,11.46618264243007,T105N06+1GFR085,0.6,+1G (upright),Test Run 67
0.8395269799798336,11.466674738377332,T105N06+1GFR085,0.6,+1G (upright),Test Run 67
0.8396071756453113,11.466604547947645,T105N06+1GFR085,0.6,+1G (upright),Test Run 67
0.8396071756453113,11.465314417332408,T105N06+1GFR085,0.6,+1G (upright),Test Run 67
0.840328637954283,11.46717141196132,T105N06+1GFR085,0.6,+1G (upright),Test Run 67
0.8404890292852342,11.467091303318744,T105N06+1GFR085,0.6,+1G (upright),Test Run 67
0.8404890292852342,11.466677027195695,T105N06+1GFR085,0.6,+1G (upright),Test Run 67
0.84105024960341,11.46835473105312,T105N06+1GFR085,0.6,+1G (upright),Test Run 67
0.8416516424244043,11.466420679539445,T105N06+1GFR085,0.6,+1G (upright),Test Run 67
0.8416516424244043,11.468748407810931,T105N06+1GFR085,0.6,+1G (upright),Test Run 67
0.8415714467589308,11.467410212010146,T105N06+1GFR085,0.6,+1G (upright),Test Run 67
0.8424534497390131,11.467877893894908,T105N06+1GFR085,0.6,+1G (upright),Test Run 67
0.8426538642326236,11.469919519871471,T105N06+1GFR085,0.6,+1G (upright),Test Run 67
0.8426538642326236,11.469409113377333,T105N06+1GFR085,0.6,+1G (upright),Test Run 67
0.8429744975543705,11.470060663670306,T105N06+1GFR085,0.6,+1G (upright),Test Run 67
0.8437361323661607,11.46974785849452,T105N06+1GFR085,0.6,+1G (upright),Test Run 67
0.8437361323661607,11.471270685642958,T105N06+1GFR085,0.6,+1G (upright),Test Run 67
0.8438163280316344,11.471044855564832,T105N06+1GFR085,0.6,+1G (upright),Test Run 67
0.844497916518106,11.469632654637095,T105N06+1GFR085,0.6,+1G (upright),Test Run 67
0.844497916518106,11.469994287937883,T105N06+1GFR085,0.6,+1G (upright),Test Run 67
0.8447383541743757,11.471367578953508,T105N06+1GFR085,0.6,+1G (upright),Test Run 67
0.8451393325017595,11.470018702000383,T105N06+1GFR085,0.6,+1G (upright),Test Run 67
0.8457807484854131,11.473167353123433,T105N06+1GFR085,0.6,+1G (upright),Test Run 67
0.8457807484854131,11.471535425633196,T105N06+1GFR085,0.6,+1G (upright),Test Run 67
0.8457807484854131,11.47227471396327,T105N06+1GFR085,0.6,+1G (upright),Test Run 67
0.8467427977908136,11.47281258627772,T105N06+1GFR085,0.6,+1G (upright),Test Run 67
0.8467427977908136,11.472803431004284,T105N06+1GFR085,0.6,+1G (upright),Test Run 67
0.8467427977908136,11.472681360691784,T105N06+1GFR085,0.6,+1G (upright),Test Run 67
0.8473040181089897,11.471099024266007,T105N06+1GFR085,0.6,+1G (upright),Test Run 67
0.8479856065954614,11.475860529392957,T105N06+1GFR085,0.6,+1G (upright),Test Run 67
0.8479856065954614,11.474005060642957,T105N06+1GFR085,0.6,+1G (upright),Test Run 67
0.847945434092643,11.474732141941782,T105N06+1GFR085,0.6,+1G (upright),Test Run 67
0.8487472414072519,11.475866632908582,T105N06+1GFR085,0.6,+1G (upright),Test Run 67
0.8487472414072519,11.475413446873432,T105N06+1GFR085,0.6,+1G (upright),Test Run 67
0.8489076327382029,11.474980860203507,T105N06+1GFR085,0.6,+1G (upright),Test Run 67
0.8493084617254277,11.477349024266008,T105N06+1GFR085,0.6,+1G (upright),Test Run 67
0.8493084617254277,11.476911859959369,T105N06+1GFR085,0.6,+1G (upright),Test Run 67
0.849909854546422,11.478070764988658,T105N06+1GFR085,0.6,+1G (upright),Test Run 67
0.8500700965372139,11.47649682089687,T105N06+1GFR085,0.6,+1G (upright),Test Run 67
0.8509119270144817,11.477698450535533,T105N06+1GFR085,0.6,+1G (upright),Test Run 67
0.8509119270144817,11.478504877537494,T105N06+1GFR085,0.6,+1G (upright),Test Run 67
0.8509520995173001,11.47946312949062,T105N06+1GFR085,0.6,+1G (upright),Test Run 67
0.8515533429981352,11.480116968601944,T105N06+1GFR085,0.6,+1G (upright),Test Run 67
0.8515533429981352,11.479563074558971,T105N06+1GFR085,0.6,+1G (upright),Test Run 67
0.8520345169909925,11.480165033787495,T105N06+1GFR085,0.6,+1G (upright),Test Run 67
0.8521547358191295,11.480280237644909,T105N06+1GFR085,0.6,+1G (upright),Test Run 67
0.8521547358191295,11.481717615574595,T105N06+1GFR085,0.6,+1G (upright),Test Run 67
0.8529965662963934,11.48275979086757,T105N06+1GFR085,0.6,+1G (upright),Test Run 67
0.8531969807900037,11.48160164877772,T105N06+1GFR085,0.6,+1G (upright),Test Run 67
0.8536379822800466,11.48174737021327,T105N06+1GFR085,0.6,+1G (upright),Test Run 67
0.8536379822800466,11.481009607762095,T105N06+1GFR085,0.6,+1G (upright),Test Run 67
0.854119006932745,11.48231957480312,T105N06+1GFR085,0.6,+1G (upright),Test Run 67
0.8543996170918331,11.48305275961757,T105N06+1GFR085,0.6,+1G (upright),Test Run 67
0.8543996170918331,11.48348000571132,T105N06+1GFR085,0.6,+1G (upright),Test Run 67
0.855121228740964,11.484301691502333,T105N06+1GFR085,0.6,+1G (upright),Test Run 67
0.8553618157373928,11.483386927098033,T105N06+1GFR085,0.6,+1G (upright),Test Run 67
0.8558428403900952,11.484219294041395,T105N06+1GFR085,0.6,+1G (upright),Test Run 67
0.8558428403900952,11.48601906821132,T105N06+1GFR085,0.6,+1G (upright),Test Run 67
0.8562838418801341,11.485069208592183,T105N06+1GFR085,0.6,+1G (upright),Test Run 67
0.856404060708271,11.486492853611708,T105N06+1GFR085,0.6,+1G (upright),Test Run 67
0.856404060708271,11.487185602635146,T105N06+1GFR085,0.6,+1G (upright),Test Run 67
0.8573662593538307,11.48541024252772,T105N06+1GFR085,0.6,+1G (upright),Test Run 67
0.8575265013446226,11.48792336508632,T105N06+1GFR085,0.6,+1G (upright),Test Run 67
0.8575265013446226,11.488196497410533,T105N06+1GFR085,0.6,+1G (upright),Test Run 67
0.8578873071691882,11.487583857029682,T105N06+1GFR085,0.6,+1G (upright),Test Run 67
0.8584886999901826,11.48942559286952,T105N06+1GFR085,0.6,+1G (upright),Test Run 67
0.8588093333119297,11.48996117636562,T105N06+1GFR085,0.6,+1G (upright),Test Run 67
0.8588093333119297,11.489495783299208,T105N06+1GFR085,0.6,+1G (upright),Test Run 67
0.8594107261329239,11.490830927342182,T105N06+1GFR085,0.6,+1G (upright),Test Run 67
0.8597313594546709,11.489929895848032,T105N06+1GFR085,0.6,+1G (upright),Test Run 67
0.8597313594546709,11.490478449314832,T105N06+1GFR085,0.6,+1G (upright),Test Run 67
0.8600921652792367,11.492581110447645,T105N06+1GFR085,0.6,+1G (upright),Test Run 67
0.8607737537657084,11.49257424399257,T105N06+1GFR085,0.6,+1G (upright),Test Run 67
0.8607737537657084,11.490855341404682,T105N06+1GFR085,0.6,+1G (upright),Test Run 67
0.8608137769283676,11.49131691977382,T105N06+1GFR085,0.6,+1G (upright),Test Run 67
0.8617358030711092,11.493787317723033,T105N06+1GFR085,0.6,+1G (upright),Test Run 67
0.8618159987365865,11.49454033896327,T105N06+1GFR085,0.6,+1G (upright),Test Run 67
0.8618159987365865,11.493743830174207,T105N06+1GFR085,0.6,+1G (upright),Test Run 67
0.8624172422174217,11.494316797703508,T105N06+1GFR085,0.6,+1G (upright),Test Run 67
0.862978611875757,11.495318537205458,T105N06+1GFR085,0.6,+1G (upright),Test Run 67
0.862978611875757,11.494821863621471,T105N06+1GFR085,0.6,+1G (upright),Test Run 67
0.8630586582010752,11.495685511082408,T105N06+1GFR085,0.6,+1G (upright),Test Run 67
0.8639406611811575,11.496684961766007,T105N06+1GFR085,0.6,+1G (upright),Test Run 67
0.8640608800092902,11.496537714451557,T105N06+1GFR085,0.6,+1G (upright),Test Run 67
0.8640608800092902,11.499113398045306,T105N06+1GFR085,0.6,+1G (upright),Test Run 67
0.8645820771648111,11.499719934910534,T105N06+1GFR085,0.6,+1G (upright),Test Run 67
0.8649428829893765,11.499098139256244,T105N06+1GFR085,0.6,+1G (upright),Test Run 67
0.8649428829893765,11.499745874851945,T105N06+1GFR085,0.6,+1G (upright),Test Run 67
0.8651432974829868,11.498443537205457,T105N06+1GFR085,0.6,+1G (upright),Test Run 67
0.8660653236257281,11.500929193943744,T105N06+1GFR085,0.6,+1G (upright),Test Run 67
0.8660653236257281,11.501178675144908,T105N06+1GFR085,0.6,+1G (upright),Test Run 67
0.8661455192912058,11.501951532810931,T105N06+1GFR085,0.6,+1G (upright),Test Run 67
0.8667067396093816,11.50180199667812,T105N06+1GFR085,0.6,+1G (upright),Test Run 67
0.8673481555930351,11.501527338474995,T105N06+1GFR085,0.6,+1G (upright),Test Run 67
0.8673481555930351,11.503469782322645,T105N06+1GFR085,0.6,+1G (upright),Test Run 67
0.8673881787556944,11.504380732029682,T105N06+1GFR085,0.6,+1G (upright),Test Run 67
0.8682701817357764,11.504461603611707,T105N06+1GFR085,0.6,+1G (upright),Test Run 67
0.8682701817357764,11.504984980076557,T105N06+1GFR085,0.6,+1G (upright),Test Run 67
0.8684305730667278,11.504189997166396,T105N06+1GFR085,0.6,+1G (upright),Test Run 67
0.8689115977194299,11.505742578953507,T105N06+1GFR085,0.6,+1G (upright),Test Run 67
0.8689115977194299,11.506227045506245,T105N06+1GFR085,0.6,+1G (upright),Test Run 67
0.8692322310411772,11.505762415379284,T105N06+1GFR085,0.6,+1G (upright),Test Run 67
0.8695930368657427,11.506598597019908,T105N06+1GFR085,0.6,+1G (upright),Test Run 67
0.8703146485148696,11.507511835545307,T105N06+1GFR085,0.6,+1G (upright),Test Run 67
0.8703146485148696,11.508190088719132,T105N06+1GFR085,0.6,+1G (upright),Test Run 67
0.870515063008484,11.50923760458827,T105N06+1GFR085,0.6,+1G (upright),Test Run 67
0.8710362601640008,11.507033472508194,T105N06+1GFR085,0.6,+1G (upright),Test Run 67
0.8710362601640008,11.50920022055507,T105N06+1GFR085,0.6,+1G (upright),Test Run 67
0.8714772616540439,11.511772852391008,T105N06+1GFR085,0.6,+1G (upright),Test Run 67
0.8715574573195174,11.510367517918345,T105N06+1GFR085,0.6,+1G (upright),Test Run 67
0.8715574573195174,11.512161188572644,T105N06+1GFR085,0.6,+1G (upright),Test Run 67
0.872479483462259,11.51379006430507,T105N06+1GFR085,0.6,+1G (upright),Test Run 67
0.8725997022903956,11.512270288914445,T105N06+1GFR085,0.6,+1G (upright),Test Run 67
0.8731609226085715,11.513227014988658,T105N06+1GFR085,0.6,+1G (upright),Test Run 67
0.8731609226085715,11.513487940281632,T105N06+1GFR085,0.6,+1G (upright),Test Run 67
0.8735217284331371,11.51389992758632,T105N06+1GFR085,0.6,+1G (upright),Test Run 67
0.8738825342577027,11.514530878514057,T105N06+1GFR085,0.6,+1G (upright),Test Run 67
0.8738825342577027,11.514625483006245,T105N06+1GFR085,0.6,+1G (upright),Test Run 67
0.8744837777385377,11.514379816502332,T105N06+1GFR085,0.6,+1G (upright),Test Run 67
0.874804560400444,11.514419489353894,T105N06+1GFR085,0.6,+1G (upright),Test Run 67
0.8753257575559608,11.513404779881245,T105N06+1GFR085,0.6,+1G (upright),Test Run 67
0.8753257575559608,11.515050440281632,T105N06+1GFR085,0.6,+1G (upright),Test Run 67
0.8757666097058444,11.514736109226945,T105N06+1GFR085,0.6,+1G (upright),Test Run 67
0.8758468053713222,11.516030817478896,T105N06+1GFR085,0.6,+1G (upright),Test Run 67
0.8758468053713222,11.51785576865077,T105N06+1GFR085,0.6,+1G (upright),Test Run 67
0.8768090040168779,11.51676857993007,T105N06+1GFR085,0.6,+1G (upright),Test Run 67
0.8768891996823556,11.519045954197646,T105N06+1GFR085,0.6,+1G (upright),Test Run 67
0.8768891996823556,11.519103937596082,T105N06+1GFR085,0.6,+1G (upright),Test Run 67
0.8773300518322396,11.52043068930507,T105N06+1GFR085,0.6,+1G (upright),Test Run 67
0.8778112258250972,11.518553858250382,T105N06+1GFR085,0.6,+1G (upright),Test Run 67
0.8779314446532338,11.519738703221083,T105N06+1GFR085,0.6,+1G (upright),Test Run 67
0.8779314446532338,11.52259133383632,T105N06+1GFR085,0.6,+1G (upright),Test Run 67
0.87869307946502,11.521047144383195,T105N06+1GFR085,0.6,+1G (upright),Test Run 67
0.8788134476333161,11.522509699314833,T105N06+1GFR085,0.6,+1G (upright),Test Run 67
0.8788134476333161,11.521804743260144,T105N06+1GFR085,0.6,+1G (upright),Test Run 67
0.8795349099422879,11.523013239353896,T105N06+1GFR085,0.6,+1G (upright),Test Run 67
0.8799358882696677,11.523118524998432,T105N06+1GFR085,0.6,+1G (upright),Test Run 67
0.8799358882696677,11.521941309422257,T105N06+1GFR085,0.6,+1G (upright),Test Run 67
0.8801363027632821,11.523395472019908,T105N06+1GFR085,0.6,+1G (upright),Test Run 67
0.880978133240546,11.522547083348034,T105N06+1GFR085,0.6,+1G (upright),Test Run 67
0.8809381100778867,11.523464136570695,T105N06+1GFR085,0.6,+1G (upright),Test Run 67
0.8809381100778867,11.524267511814832,T105N06+1GFR085,0.6,+1G (upright),Test Run 67
0.8816997448896768,11.526512842625383,T105N06+1GFR085,0.6,+1G (upright),Test Run 67
0.8821407463797161,11.526036005467182,T105N06+1GFR085,0.6,+1G (upright),Test Run 67
0.8821407463797161,11.525519495457408,T105N06+1GFR085,0.6,+1G (upright),Test Run 67
0.882300988370512,11.52626641318202,T105N06+1GFR085,0.6,+1G (upright),Test Run 67
0.8830627725224576,11.527148371189833,T105N06+1GFR085,0.6,+1G (upright),Test Run 67
0.8834235783470231,11.525891809910533,T105N06+1GFR085,0.6,+1G (upright),Test Run 67
0.8834235783470231,11.52652199789882,T105N06+1GFR085,0.6,+1G (upright),Test Run 67
0.8838244073342478,11.526776819676158,T105N06+1GFR085,0.6,+1G (upright),Test Run 67
0.8842654088242909,11.52791283652187,T105N06+1GFR085,0.6,+1G (upright),Test Run 67
0.8842654088242909,11.530145960301159,T105N06+1GFR085,0.6,+1G (upright),Test Run 67
0.8845460189833787,11.527830439060931,T105N06+1GFR085,0.6,+1G (upright),Test Run 67
0.8852274581296875,11.528118067234757,T105N06+1GFR085,0.6,+1G (upright),Test Run 67
0.8852274581296875,11.529106073826558,T105N06+1GFR085,0.6,+1G (upright),Test Run 67
0.8853878494606426,11.528906183689832,T105N06+1GFR085,0.6,+1G (upright),Test Run 67
0.8860692886069553,11.529053431004282,T105N06+1GFR085,0.6,+1G (upright),Test Run 67
0.8865102900969946,11.528616266697645,T105N06+1GFR085,0.6,+1G (upright),Test Run 67
0.8865102900969946,11.52913430258632,T105N06+1GFR085,0.6,+1G (upright),Test Run 67
0.8866305089251312,11.530264215916395,T105N06+1GFR085,0.6,+1G (upright),Test Run 67
0.8874724887425542,11.530400782078507,T105N06+1GFR085,0.6,+1G (upright),Test Run 67
0.8874724887425542,11.52990487143397,T105N06+1GFR085,0.6,+1G (upright),Test Run 67
0.8875927075706909,11.531617670506245,T105N06+1GFR085,0.6,+1G (upright),Test Run 67
0.8883143192198221,11.53003685995937,T105N06+1GFR085,0.6,+1G (upright),Test Run 67
0.8883143192198221,11.531616144627332,T105N06+1GFR085,0.6,+1G (upright),Test Run 67
0.8886751250443836,11.531216364353895,T105N06+1GFR085,0.6,+1G (upright),Test Run 67
0.8889957583661305,11.53367608115077,T105N06+1GFR085,0.6,+1G (upright),Test Run 67
0.8896371743497841,11.533361750096082,T105N06+1GFR085,0.6,+1G (upright),Test Run 67
0.8896371743497841,11.532584314793345,T105N06+1GFR085,0.6,+1G (upright),Test Run 67
0.8897975656807395,11.53362649008632,T105N06+1GFR085,0.6,+1G (upright),Test Run 67
0.8905191773298664,11.534487085789445,T105N06+1GFR085,0.6,+1G (upright),Test Run 67
0.8905191773298664,11.53307641074062,T105N06+1GFR085,0.6,+1G (upright),Test Run 67
0.8909200063170911,11.534133844822644,T105N06+1GFR085,0.6,+1G (upright),Test Run 67
0.8909600294797504,11.53274758383632,T105N06+1GFR085,0.6,+1G (upright),Test Run 67
0.8920424469534468,11.532584314793345,T105N06+1GFR085,0.6,+1G (upright),Test Run 67
0.8920424469534468,11.534851770848032,T105N06+1GFR085,0.6,+1G (upright),Test Run 67
0.8920826194562612,11.534539728611708,T105N06+1GFR085,0.6,+1G (upright),Test Run 67
0.892764058602574,11.535462885349995,T105N06+1GFR085,0.6,+1G (upright),Test Run 67
0.892764058602574,11.535344629734757,T105N06+1GFR085,0.6,+1G (upright),Test Run 67
0.8931248644271395,11.534899836033583,T105N06+1GFR085,0.6,+1G (upright),Test Run 67
0.8934054745862274,11.536521845310933,T105N06+1GFR085,0.6,+1G (upright),Test Run 67
0.8934054745862274,11.537296228855846,T105N06+1GFR085,0.6,+1G (upright),Test Run 67
0.8941270862353584,11.53756936118007,T105N06+1GFR085,0.6,+1G (upright),Test Run 67
0.894046890569881,11.536999445408583,T105N06+1GFR085,0.6,+1G (upright),Test Run 67
0.8948887210471446,11.536778192967182,T105N06+1GFR085,0.6,+1G (upright),Test Run 67
0.8948887210471446,11.537552576512095,T105N06+1GFR085,0.6,+1G (upright),Test Run 67
0.8952095037090511,11.537757807224995,T105N06+1GFR085,0.6,+1G (upright),Test Run 67
0.895369745699847,11.536732416599994,T105N06+1GFR085,0.6,+1G (upright),Test Run 67
0.895369745699847,11.538323908299208,T105N06+1GFR085,0.6,+1G (upright),Test Run 67
0.8961315298517923,11.53836358115077,T105N06+1GFR085,0.6,+1G (upright),Test Run 67
0.8963319443454068,11.53789971396327,T105N06+1GFR085,0.6,+1G (upright),Test Run 67
0.8963319443454068,11.53716576620937,T105N06+1GFR085,0.6,+1G (upright),Test Run 67
0.8969331878262418,11.538115625828507,T105N06+1GFR085,0.6,+1G (upright),Test Run 67
0.8972939936508075,11.538735132664446,T105N06+1GFR085,0.6,+1G (upright),Test Run 67
0.8974944081444179,11.538300257176157,T105N06+1GFR085,0.6,+1G (upright),Test Run 67
0.8974944081444179,11.538383417576558,T105N06+1GFR085,0.6,+1G (upright),Test Run 67
0.8982561922963672,11.53908379599452,T105N06+1GFR085,0.6,+1G (upright),Test Run 67
0.8983363879618409,11.539185266941782,T105N06+1GFR085,0.6,+1G (upright),Test Run 67
0.8983363879618409,11.538812189549208,T105N06+1GFR085,0.6,+1G (upright),Test Run 67
0.8990980227736312,11.538391809910532,T105N06+1GFR085,0.6,+1G (upright),Test Run 67
0.8993786329327189,11.538637476414445,T105N06+1GFR085,0.6,+1G (upright),Test Run 67
0.8996992662544662,11.53915780112147,T105N06+1GFR085,0.6,+1G (upright),Test Run 67
0.8996992662544662,11.53829110190272,T105N06+1GFR085,0.6,+1G (upright),Test Run 67
0.9004610504064116,11.539186792820695,T105N06+1GFR085,0.6,+1G (upright),Test Run 67
0.9004610504064116,11.538844995945695,T105N06+1GFR085,0.6,+1G (upright),Test Run 67
0.9004610504064116,11.538210230320695,T105N06+1GFR085,0.6,+1G (upright),Test Run 67
0.9011024663900651,11.53969262167812,T105N06+1GFR085,0.6,+1G (upright),Test Run 67
0.9015834910427675,11.539739923924207,T105N06+1GFR085,0.6,+1G (upright),Test Run 67
0.9015834910427675,11.539919977635146,T105N06+1GFR085,0.6,+1G (upright),Test Run 67
0.9017037098709041,11.540833216160532,T105N06+1GFR085,0.6,+1G (upright),Test Run 67
0.9024653446826904,11.538932733982808,T105N06+1GFR085,0.6,+1G (upright),Test Run 67
0.9025055171855088,11.539969568699595,T105N06+1GFR085,0.6,+1G (upright),Test Run 67
0.9025055171855088,11.537686853855845,T105N06+1GFR085,0.6,+1G (upright),Test Run 67
0.9033073245001134,11.53971856161952,T105N06+1GFR085,0.6,+1G (upright),Test Run 67
0.9035077389937277,11.540257196873432,T105N06+1GFR085,0.6,+1G (upright),Test Run 67
0.9035077389937277,11.540642481297258,T105N06+1GFR085,0.6,+1G (upright),Test Run 67
0.9039085679809484,11.54103539511562,T105N06+1GFR085,0.6,+1G (upright),Test Run 67
0.9047103752955571,11.541190271824595,T105N06+1GFR085,0.6,+1G (upright),Test Run 67
0.9047103752955571,11.540601282566783,T105N06+1GFR085,0.6,+1G (upright),Test Run 67
0.9046702027927386,11.539604883641008,T105N06+1GFR085,0.6,+1G (upright),Test Run 67
0.9052314231109144,11.54145119711757,T105N06+1GFR085,0.6,+1G (upright),Test Run 67
0.9056724246009576,11.54228280112147,T105N06+1GFR085,0.6,+1G (upright),Test Run 67
0.9056724246009576,11.538958673924208,T105N06+1GFR085,0.6,+1G (upright),Test Run 67
0.905872839094568,11.538946466892957,T105N06+1GFR085,0.6,+1G (upright),Test Run 67
0.9066746464091766,11.53909676596522,T105N06+1GFR085,0.6,+1G (upright),Test Run 67
0.9066746464091766,11.538733606785533,T105N06+1GFR085,0.6,+1G (upright),Test Run 67
0.9067948652373096,11.538843470066784,T105N06+1GFR085,0.6,+1G (upright),Test Run 67
0.9074764537237815,11.54148858115077,T105N06+1GFR085,0.6,+1G (upright),Test Run 67
0.9074764537237815,11.540579157322645,T105N06+1GFR085,0.6,+1G (upright),Test Run 67
0.9077570638828693,11.538525324314833,T105N06+1GFR085,0.6,+1G (upright),Test Run 67
0.9080376740419573,11.538616114109757,T105N06+1GFR085,0.6,+1G (upright),Test Run 67
0.9087993088537475,11.540151148289445,T105N06+1GFR085,0.6,+1G (upright),Test Run 67
0.9087993088537475,11.539807825535533,T105N06+1GFR085,0.6,+1G (upright),Test Run 67
0.9089196770220396,11.540851526707408,T105N06+1GFR085,0.6,+1G (upright),Test Run 67
0.9095209205028744,11.540396051853895,T105N06+1GFR085,0.6,+1G (upright),Test Run 67
0.9095209205028744,11.539102106541396,T105N06+1GFR085,0.6,+1G (upright),Test Run 67
0.9100019451555768,11.540306787937883,T105N06+1GFR085,0.6,+1G (upright),Test Run 67
0.9103227278174832,11.537271051853896,T105N06+1GFR085,0.6,+1G (upright),Test Run 67
0.9108037524701814,11.53883965536952,T105N06+1GFR085,0.6,+1G (upright),Test Run 67
0.9108037524701814,11.537639551609757,T105N06+1GFR085,0.6,+1G (upright),Test Run 67
0.9110443394666102,11.538330011814832,T105N06+1GFR085,0.6,+1G (upright),Test Run 67
0.9116857554502638,11.53880227133632,T105N06+1GFR085,0.6,+1G (upright),Test Run 67
0.9116857554502638,11.539257746189833,T105N06+1GFR085,0.6,+1G (upright),Test Run 67
0.9120465612748292,11.537614374607807,T105N06+1GFR085,0.6,+1G (upright),Test Run 67
0.9123671945965762,11.537745600193745,T105N06+1GFR085,0.6,+1G (upright),Test Run 67
0.9123671945965762,11.538357477635145,T105N06+1GFR085,0.6,+1G (upright),Test Run 67
0.9131690019111851,11.53716805502772,T105N06+1GFR085,0.6,+1G (upright),Test Run 67
0.9131690019111851,11.537535791844132,T105N06+1GFR085,0.6,+1G (upright),Test Run 67
0.9139706598856303,11.536722498387096,T105N06+1GFR085,0.6,+1G (upright),Test Run 67
0.9139706598856303,11.53626320883632,T105N06+1GFR085,0.6,+1G (upright),Test Run 67
0.9142914425475368,11.537119989842182,T105N06+1GFR085,0.6,+1G (upright),Test Run 67
0.9146120758692837,11.535382013767958,T105N06+1GFR085,0.6,+1G (upright),Test Run 67
0.9146120758692837,11.535126429051157,T105N06+1GFR085,0.6,+1G (upright),Test Run 67
0.9151332730248006,11.535514002293345,T105N06+1GFR085,0.6,+1G (upright),Test Run 67
0.9153738600212334,11.534288721531633,T105N06+1GFR085,0.6,+1G (upright),Test Run 67
0.9153738600212334,11.535391931980845,T105N06+1GFR085,0.6,+1G (upright),Test Run 67
0.9160552991675419,11.53432381674647,T105N06+1GFR085,0.6,+1G (upright),Test Run 67
0.9164161049921077,11.53466408774257,T105N06+1GFR085,0.6,+1G (upright),Test Run 67
0.9167769108166731,11.534097986668346,T105N06+1GFR085,0.6,+1G (upright),Test Run 67
0.9167769108166731,11.533164911717183,T105N06+1GFR085,0.6,+1G (upright),Test Run 67
0.917338131134849,11.531313257664445,T105N06+1GFR085,0.6,+1G (upright),Test Run 67
0.917338131134849,11.534097986668346,T105N06+1GFR085,0.6,+1G (upright),Test Run 67
0.917338131134849,11.53224709555507,T105N06+1GFR085,0.6,+1G (upright),Test Run 67
0.9182201341149312,11.532601862400771,T105N06+1GFR085,0.6,+1G (upright),Test Run 67
0.9184605717712045,11.531547480076558,T105N06+1GFR085,0.6,+1G (upright),Test Run 67
0.918781354433111,11.530715876072644,T105N06+1GFR085,0.6,+1G (upright),Test Run 67
0.918781354433111,11.529984980076557,T105N06+1GFR085,0.6,+1G (upright),Test Run 67
0.919502966082238,11.528852777928119,T105N06+1GFR085,0.6,+1G (upright),Test Run 67
0.9195830124075565,11.52935402914882,T105N06+1GFR085,0.6,+1G (upright),Test Run 67
0.9195830124075565,11.528823023289444,T105N06+1GFR085,0.6,+1G (upright),Test Run 67
0.9203046240566874,11.529801111668345,T105N06+1GFR085,0.6,+1G (upright),Test Run 67
0.9207456255467266,11.52998803183437,T105N06+1GFR085,0.6,+1G (upright),Test Run 67
0.9207456255467266,11.52819512411952,T105N06+1GFR085,0.6,+1G (upright),Test Run 67
0.9211464545339513,11.526592951267958,T105N06+1GFR085,0.6,+1G (upright),Test Run 67
0.9217478473549455,11.526411371678119,T105N06+1GFR085,0.6,+1G (upright),Test Run 67
0.9218680661830825,11.525894098728894,T105N06+1GFR085,0.6,+1G (upright),Test Run 67
0.9218680661830825,11.526483087986708,T105N06+1GFR085,0.6,+1G (upright),Test Run 67
0.9227500691631645,11.52514184042812,T105N06+1GFR085,0.6,+1G (upright),Test Run 67
0.9227098966603464,11.525331049412495,T105N06+1GFR085,0.6,+1G (upright),Test Run 67
0.9227098966603464,11.526475458592182,T105N06+1GFR085,0.6,+1G (upright),Test Run 67
0.9232711169785222,11.525365381687882,T105N06+1GFR085,0.6,+1G (upright),Test Run 67
0.9240329011304715,11.524956446141008,T105N06+1GFR085,0.6,+1G (upright),Test Run 67
0.9240329011304715,11.523346643894907,T105N06+1GFR085,0.6,+1G (upright),Test Run 67
0.9240729242931308,11.522704248875382,T105N06+1GFR085,0.6,+1G (upright),Test Run 67
0.9247945359422577,11.522573786228895,T105N06+1GFR085,0.6,+1G (upright),Test Run 67
0.9249949504358721,11.52235940024257,T105N06+1GFR085,0.6,+1G (upright),Test Run 67
0.9249949504358721,11.52292016074062,T105N06+1GFR085,0.6,+1G (upright),Test Run 67
0.92567653892234,11.52074730917812,T105N06+1GFR085,0.6,+1G (upright),Test Run 67
0.9261575635750424,11.521902399510145,T105N06+1GFR085,0.6,+1G (upright),Test Run 67
0.9261575635750424,11.52089608237147,T105N06+1GFR085,0.6,+1G (upright),Test Run 67
0.9263579780686528,11.519938593357807,T105N06+1GFR085,0.6,+1G (upright),Test Run 67
0.9272399810487348,11.520683222264058,T105N06+1GFR085,0.6,+1G (upright),Test Run 67
0.9271998085459207,11.519513636082408,T105N06+1GFR085,0.6,+1G (upright),Test Run 67
0.9271998085459207,11.521109705418345,T105N06+1GFR085,0.6,+1G (upright),Test Run 67
0.9278412245295738,11.518955927342182,T105N06+1GFR085,0.6,+1G (upright),Test Run 67
0.9284826405132234,11.519168024510146,T105N06+1GFR085,0.6,+1G (upright),Test Run 67
0.9284826405132234,11.518226557224995,T105N06+1GFR085,0.6,+1G (upright),Test Run 67
0.9285628361787011,11.516614466160533,T105N06+1GFR085,0.6,+1G (upright),Test Run 67
0.9293244709904913,11.516081171482806,T105N06+1GFR085,0.6,+1G (upright),Test Run 67
0.9293244709904913,11.516567163914445,T105N06+1GFR085,0.6,+1G (upright),Test Run 67
0.929404666655969,11.515129023045308,T105N06+1GFR085,0.6,+1G (upright),Test Run 67
0.9300460826396182,11.515056543797257,T105N06+1GFR085,0.6,+1G (upright),Test Run 67
0.9306474754606168,11.51468194052577,T105N06+1GFR085,0.6,+1G (upright),Test Run 67
0.9306474754606168,11.515420465916396,T105N06+1GFR085,0.6,+1G (upright),Test Run 67
0.9307676942887494,11.514830713719132,T105N06+1GFR085,0.6,+1G (upright),Test Run 67
0.931569501603358,11.512442713230845,T105N06+1GFR085,0.6,+1G (upright),Test Run 67
0.931569501603358,11.51345971152187,T105N06+1GFR085,0.6,+1G (upright),Test Run 67
0.931569501603358,11.514085321873432,T105N06+1GFR085,0.6,+1G (upright),Test Run 67
0.9322509407496667,11.513036280125382,T105N06+1GFR085,0.6,+1G (upright),Test Run 67
0.9322509407496667,11.511476831883195,T105N06+1GFR085,0.6,+1G (upright),Test Run 67
0.933012575561457,11.51127617880702,T105N06+1GFR085,0.6,+1G (upright),Test Run 67
0.9329323798959793,11.511820917576557,T105N06+1GFR085,0.6,+1G (upright),Test Run 67
0.9339346017041983,11.512315302342182,T105N06+1GFR085,0.6,+1G (upright),Test Run 67
0.9339346017041983,11.511431055516008,T105N06+1GFR085,0.6,+1G (upright),Test Run 67
0.934014797369676,11.510089045017958,T105N06+1GFR085,0.6,+1G (upright),Test Run 67
0.9345359945251925,11.511219721287494,T105N06+1GFR085,0.6,+1G (upright),Test Run 67
0.9345359945251925,11.510035639256245,T105N06+1GFR085,0.6,+1G (upright),Test Run 67
0.9351372380060275,11.511341791599994,T105N06+1GFR085,0.6,+1G (upright),Test Run 67
0.9353378018397974,11.509120874851945,T105N06+1GFR085,0.6,+1G (upright),Test Run 67
0.9360192409861099,11.507755213230846,T105N06+1GFR085,0.6,+1G (upright),Test Run 67
0.9360192409861099,11.508084803074595,T105N06+1GFR085,0.6,+1G (upright),Test Run 67
0.9360592641487692,11.506779413670307,T105N06+1GFR085,0.6,+1G (upright),Test Run 67
0.9367408526352411,11.507816248387096,T105N06+1GFR085,0.6,+1G (upright),Test Run 67
0.9367408526352411,11.506700067967182,T105N06+1GFR085,0.6,+1G (upright),Test Run 67
0.9373420961160762,11.507659845799207,T105N06+1GFR085,0.6,+1G (upright),Test Run 67
0.9373420961160762,11.50530770346522,T105N06+1GFR085,0.6,+1G (upright),Test Run 67
0.9373420961160762,11.505303888767958,T105N06+1GFR085,0.6,+1G (upright),Test Run 67
0.9381038802680255,11.505578546971083,T105N06+1GFR085,0.6,+1G (upright),Test Run 67
0.9383844904271136,11.505630426853894,T105N06+1GFR085,0.6,+1G (upright),Test Run 67
0.938905538242471,11.504661493748433,T105N06+1GFR085,0.6,+1G (upright),Test Run 67
0.938905538242471,11.50491478964687,T105N06+1GFR085,0.6,+1G (upright),Test Run 67
0.9395069310634653,11.504027491062882,T105N06+1GFR085,0.6,+1G (upright),Test Run 67
