Repository: schandel33/gitrep

# Nozzle Tensile Test Analysis

Stress-vs-strain analysis of tensile pulls across 4 nozzle sizes (0.6, 1.4,
2.2, 2.6 mm) x 2 print-gravity orientations (+1G upright / -1G inverted),
printed at 105 C with a 0.85 flow ratio.

## Data-quality issues found and how they're handled

1. **Load-cell zero offset.** 10 of 17 runs record small negative Load
   values for the first handful of samples (up to ~180, always <0.5% of the
   file) before the crosshead starts moving — load-cell noise around zero,
   not real load. The script computes the mean Load over all
   pre-motion samples (`Crosshead < crosshead_zero_threshold_mm`) and
   subtracts it from the whole run.
2.

File: nozzle_tensile_analysis/analysis_output/all_curves_tidy.csv (part 27 of 151)
Strain,Stress_MPa,condition,nozzle_mm,gravity,run
0.9397073455570756,11.504498987644908,T105N06+1GFR085,0.6,+1G (upright),Test Run 67
0.9397073455570756,11.50376809164882,T105N06+1GFR085,0.6,+1G (upright),Test Run 67
0.9404289572062066,11.504998712986708,T105N06+1GFR085,0.6,+1G (upright),Test Run 67
0.9404289572062066,11.50400078818202,T105N06+1GFR085,0.6,+1G (upright),Test Run 67
0.9404289572062066,11.501818781346083,T105N06+1GFR085,0.6,+1G (upright),Test Run 67
0.9411103963525193,11.502594690769907,T105N06+1GFR085,0.6,+1G (upright),Test Run 67
0.9417518123361728,11.50025246664882,T105N06+1GFR085,0.6,+1G (upright),Test Run 67
0.9419122036671239,11.501276331394909,T105N06+1GFR085,0.6,+1G (upright),Test Run 67
0.9419122036671239,11.501219873875382,T105N06+1GFR085,0.6,+1G (upright),Test Run 67
0.9426338153162551,11.500245600193745,T105N06+1GFR085,0.6,+1G (upright),Test Run 67
0.9428342298098654,11.501264124363658,T105N06+1GFR085,0.6,+1G (upright),Test Run 67
0.9428342298098654,11.499817591160532,T105N06+1GFR085,0.6,+1G (upright),Test Run 67
0.943355426965386,11.500028162449595,T105N06+1GFR085,0.6,+1G (upright),Test Run 67
0.9439968429490395,11.502053003758196,T105N06+1GFR085,0.6,+1G (upright),Test Run 67
0.9441170617771723,11.501396875828508,T105N06+1GFR085,0.6,+1G (upright),Test Run 67
0.9441170617771723,11.500612574070695,T105N06+1GFR085,0.6,+1G (upright),Test Run 67
0.9447985009234849,11.499941187351945,T105N06+1GFR085,0.6,+1G (upright),Test Run 67
0.9448386734263035,11.500792627781632,T105N06+1GFR085,0.6,+1G (upright),Test Run 67
0.9448386734263035,11.500489740818745,T105N06+1GFR085,0.6,+1G (upright),Test Run 67
0.9455201125726159,11.498058252781632,T105N06+1GFR085,0.6,+1G (upright),Test Run 67
0.9459209415598366,11.49785988852382,T105N06+1GFR085,0.6,+1G (upright),Test Run 67
0.9459209415598366,11.499034815281632,T105N06+1GFR085,0.6,+1G (upright),Test Run 67
0.9462017010590879,11.499161463230845,T105N06+1GFR085,0.6,+1G (upright),Test Run 67
0.9468029445399229,11.500599604099994,T105N06+1GFR085,0.6,+1G (upright),Test Run 67
0.9468429677025821,11.499294977635145,T105N06+1GFR085,0.6,+1G (upright),Test Run 67
0.9468429677025821,11.49773934409022,T105N06+1GFR085,0.6,+1G (upright),Test Run 67
0.9474043373609171,11.498948603123432,T105N06+1GFR085,0.6,+1G (upright),Test Run 67
0.9480055808417522,11.49976418539882,T105N06+1GFR085,0.6,+1G (upright),Test Run 67
0.9480055808417522,11.498468714207409,T105N06+1GFR085,0.6,+1G (upright),Test Run 67
0.9482059953353627,11.499244623631245,T105N06+1GFR085,0.6,+1G (upright),Test Run 67
0.9486871693282242,11.497270136326557,T105N06+1GFR085,0.6,+1G (upright),Test Run 67
0.9486871693282242,11.496863489598033,T105N06+1GFR085,0.6,+1G (upright),Test Run 67
0.9490078026499712,11.49672539755702,T105N06+1GFR085,0.6,+1G (upright),Test Run 67
0.9495289998054881,11.496433954685932,T105N06+1GFR085,0.6,+1G (upright),Test Run 67
0.9500902201236638,11.496459131687882,T105N06+1GFR085,0.6,+1G (upright),Test Run 67
0.9500902201236638,11.49597924277187,T105N06+1GFR085,0.6,+1G (upright),Test Run 67
0.9503306577799335,11.496239405125383,T105N06+1GFR085,0.6,+1G (upright),Test Run 67
0.9510522694290644,11.497756891697644,T105N06+1GFR085,0.6,+1G (upright),Test Run 67
0.9510522694290644,11.496363764256245,T105N06+1GFR085,0.6,+1G (upright),Test Run 67
0.9511324650945421,11.49565041586757,T105N06+1GFR085,0.6,+1G (upright),Test Run 67
0.9517738810781956,11.496989374607807,T105N06+1GFR085,0.6,+1G (upright),Test Run 67
0.9517738810781956,11.494936304539445,T105N06+1GFR085,0.6,+1G (upright),Test Run 67
0.952134686902761,11.497363977879283,T105N06+1GFR085,0.6,+1G (upright),Test Run 67
0.9524152970618489,11.494263391941782,T105N06+1GFR085,0.6,+1G (upright),Test Run 67
0.9524152970618489,11.49480813071132,T105N06+1GFR085,0.6,+1G (upright),Test Run 67
0.952976517380025,11.495093470066783,T105N06+1GFR085,0.6,+1G (upright),Test Run 67
0.9535377376982008,11.49504159018397,T105N06+1GFR085,0.6,+1G (upright),Test Run 67
0.9535779102010192,11.495008783787494,T105N06+1GFR085,0.6,+1G (upright),Test Run 67
0.9535779102010192,11.49569924399257,T105N06+1GFR085,0.6,+1G (upright),Test Run 67
0.9545399595064198,11.49546731039882,T105N06+1GFR085,0.6,+1G (upright),Test Run 67
0.9544999363437605,11.493939142674208,T105N06+1GFR085,0.6,+1G (upright),Test Run 67
0.9544999363437605,11.495167475193744,T105N06+1GFR085,0.6,+1G (upright),Test Run 67
0.9551011798245955,11.495159845799208,T105N06+1GFR085,0.6,+1G (upright),Test Run 67
0.955742595808249,11.494934015721082,T105N06+1GFR085,0.6,+1G (upright),Test Run 67
0.9558628146363858,11.494329767674207,T105N06+1GFR085,0.6,+1G (upright),Test Run 67
0.9558628146363858,11.493046503514057,T105N06+1GFR085,0.6,+1G (upright),Test Run 67
0.9565042306200353,11.492980127781632,T105N06+1GFR085,0.6,+1G (upright),Test Run 67
0.9567848407791273,11.494652491062883,T105N06+1GFR085,0.6,+1G (upright),Test Run 67
0.9567848407791273,11.49251320883632,T105N06+1GFR085,0.6,+1G (upright),Test Run 67
0.9573060379346439,11.492626886814833,T105N06+1GFR085,0.6,+1G (upright),Test Run 67
0.95786725825282,11.49234307333827,T105N06+1GFR085,0.6,+1G (upright),Test Run 67
0.95786725825282,11.49302590414882,T105N06+1GFR085,0.6,+1G (upright),Test Run 67
0.9579876264211158,11.492410974949596,T105N06+1GFR085,0.6,+1G (upright),Test Run 67
0.958749261232902,11.492291193455458,T105N06+1GFR085,0.6,+1G (upright),Test Run 67
0.958869480061039,11.489965754002332,T105N06+1GFR085,0.6,+1G (upright),Test Run 67
0.958869480061039,11.491686945408583,T105N06+1GFR085,0.6,+1G (upright),Test Run 67
0.9595910917101699,11.492310266941782,T105N06+1GFR085,0.6,+1G (upright),Test Run 67
0.9599518975347313,11.491521387547257,T105N06+1GFR085,0.6,+1G (upright),Test Run 67
0.9599518975347313,11.490728693455457,T105N06+1GFR085,0.6,+1G (upright),Test Run 67
0.9603127033592971,11.490077143162495,T105N06+1GFR085,0.6,+1G (upright),Test Run 67
0.9607937280119992,11.490644007176158,T105N06+1GFR085,0.6,+1G (upright),Test Run 67
0.9607937280119992,11.490257196873433,T105N06+1GFR085,0.6,+1G (upright),Test Run 67
0.961354948330175,11.49129403159022,T105N06+1GFR085,0.6,+1G (upright),Test Run 67
0.9614751671583119,11.48840096518397,T105N06+1GFR085,0.6,+1G (upright),Test Run 67
0.9614751671583119,11.489452295750382,T105N06+1GFR085,0.6,+1G (upright),Test Run 67
0.96215675564478,11.490416651219132,T105N06+1GFR085,0.6,+1G (upright),Test Run 67
0.9622369513102573,11.49057152792812,T105N06+1GFR085,0.6,+1G (upright),Test Run 67
0.9629585629593885,11.489932184666396,T105N06+1GFR085,0.6,+1G (upright),Test Run 67
0.9629585629593885,11.488775568455457,T105N06+1GFR085,0.6,+1G (upright),Test Run 67
0.963479610774746,11.487320642918345,T105N06+1GFR085,0.6,+1G (upright),Test Run 67
0.963640002105701,11.48788674399257,T105N06+1GFR085,0.6,+1G (upright),Test Run 67
0.963640002105701,11.488688593357807,T105N06+1GFR085,0.6,+1G (upright),Test Run 67
0.9642814180893505,11.488980799168345,T105N06+1GFR085,0.6,+1G (upright),Test Run 67
0.9646020514110976,11.486931543797258,T105N06+1GFR085,0.6,+1G (upright),Test Run 67
0.9646020514110976,11.490044336766008,T105N06+1GFR085,0.6,+1G (upright),Test Run 67
0.9649628572356633,11.485953455418345,T105N06+1GFR085,0.6,+1G (upright),Test Run 67
0.9656844688847942,11.48683846518397,T105N06+1GFR085,0.6,+1G (upright),Test Run 67
0.9658046877129309,11.488317804783582,T105N06+1GFR085,0.6,+1G (upright),Test Run 67
0.9658046877129309,11.488677912205457,T105N06+1GFR085,0.6,+1G (upright),Test Run 67
0.9664862761993989,11.486571436375382,T105N06+1GFR085,0.6,+1G (upright),Test Run 67
0.9666064950275358,11.486366205662495,T105N06+1GFR085,0.6,+1G (upright),Test Run 67
0.9666064950275358,11.486994104832409,T105N06+1GFR085,0.6,+1G (upright),Test Run 67
0.967247911011189,11.48660424277187,T105N06+1GFR085,0.6,+1G (upright),Test Run 67
0.9677289356638874,11.486174707859757,T105N06+1GFR085,0.6,+1G (upright),Test Run 67
0.9678091313293652,11.48602059409022,T105N06+1GFR085,0.6,+1G (upright),Test Run 67
0.9678091313293652,11.484670191258195,T105N06+1GFR085,0.6,+1G (upright),Test Run 67
0.9685709154813145,11.485977869480845,T105N06+1GFR085,0.6,+1G (upright),Test Run 67
0.9687311574721065,11.483904962986708,T105N06+1GFR085,0.6,+1G (upright),Test Run 67
0.9687311574721065,11.484392481297258,T105N06+1GFR085,0.6,+1G (upright),Test Run 67
0.9692121821248089,11.484410791844132,T105N06+1GFR085,0.6,+1G (upright),Test Run 67
0.9696131604521887,11.485296564549207,T105N06+1GFR085,0.6,+1G (upright),Test Run 67
0.9696131604521887,11.485163050144909,T105N06+1GFR085,0.6,+1G (upright),Test Run 67
0.9699739662767541,11.485099726170308,T105N06+1GFR085,0.6,+1G (upright),Test Run 67
0.97053518659493,11.48464043661952,T105N06+1GFR085,0.6,+1G (upright),Test Run 67
0.9707356010885444,11.485278254002333,T105N06+1GFR085,0.6,+1G (upright),Test Run 67
0.9707356010885444,11.484120111912494,T105N06+1GFR085,0.6,+1G (upright),Test Run 67
0.9712567982440612,11.48586190268397,T105N06+1GFR085,0.6,+1G (upright),Test Run 67
0.9717778460594186,11.483757715672258,T105N06+1GFR085,0.6,+1G (upright),Test Run 67
0.9717778460594186,11.482664423435931,T105N06+1GFR085,0.6,+1G (upright),Test Run 67
0.9719382373903737,11.483156519383195,T105N06+1GFR085,0.6,+1G (upright),Test Run 67
0.9726998722021601,11.483496027439832,T105N06+1GFR085,0.6,+1G (upright),Test Run 67
0.9726998722021601,11.48437264487147,T105N06+1GFR085,0.6,+1G (upright),Test Run 67
0.972820240370456,11.483364038914445,T105N06+1GFR085,0.6,+1G (upright),Test Run 67
0.9734214838512911,11.481386499851945,T105N06+1GFR085,0.6,+1G (upright),Test Run 67
0.9737822896758566,11.482855158299207,T105N06+1GFR085,0.6,+1G (upright),Test Run 67
0.9737822896758566,11.482948999851946,T105N06+1GFR085,0.6,+1G (upright),Test Run 67
0.9742232911658997,11.48246834799647,T105N06+1GFR085,0.6,+1G (upright),Test Run 67
0.9747444883214166,11.48351738974452,T105N06+1GFR085,0.6,+1G (upright),Test Run 67
0.9747444883214166,11.482081537693745,T105N06+1GFR085,0.6,+1G (upright),Test Run 67
0.9751453173086413,11.482364588230846,T105N06+1GFR085,0.6,+1G (upright),Test Run 67
0.975546146295862,11.481764917820694,T105N06+1GFR085,0.6,+1G (upright),Test Run 67
0.9759871477859049,11.479601984471083,T105N06+1GFR085,0.6,+1G (upright),Test Run 67
0.9759871477859049,11.482584314793346,T105N06+1GFR085,0.6,+1G (upright),Test Run 67
0.9763079304478113,11.481183557957408,T105N06+1GFR085,0.6,+1G (upright),Test Run 67
0.977029392756783,11.481237726658582,T105N06+1GFR085,0.6,+1G (upright),Test Run 67
0.977029392756783,11.481071405857808,T105N06+1GFR085,0.6,+1G (upright),Test Run 67
0.9771095884222568,11.481253748387095,T105N06+1GFR085,0.6,+1G (upright),Test Run 67
0.9777510044059103,11.480944757908583,T105N06+1GFR085,0.6,+1G (upright),Test Run 67
0.9777510044059103,11.480138330906632,T105N06+1GFR085,0.6,+1G (upright),Test Run 67
0.9782320290586124,11.480107050389057,T105N06+1GFR085,0.6,+1G (upright),Test Run 67
0.9784726160550412,11.481034784764057,T105N06+1GFR085,0.6,+1G (upright),Test Run 67
0.979154055201354,11.479834681004283,T105N06+1GFR085,0.6,+1G (upright),Test Run 67
0.979154055201354,11.480174189060932,T105N06+1GFR085,0.6,+1G (upright),Test Run 67
0.9794748378632602,11.480265741795307,T105N06+1GFR085,0.6,+1G (upright),Test Run 67
0.9798356436878259,11.47894051596522,T105N06+1GFR085,0.6,+1G (upright),Test Run 67
0.9798356436878259,11.478528528660533,T105N06+1GFR085,0.6,+1G (upright),Test Run 67
0.9804368871686607,11.480577021092182,T105N06+1GFR085,0.6,+1G (upright),Test Run 67
0.9807174973277488,11.47889016196132,T105N06+1GFR085,0.6,+1G (upright),Test Run 67
0.9807174973277488,11.478819971531632,T105N06+1GFR085,0.6,+1G (upright),Test Run 67
0.9813589133114022,11.479119806736708,T105N06+1GFR085,0.6,+1G (upright),Test Run 67
0.9815193046423534,11.477471094578508,T105N06+1GFR085,0.6,+1G (upright),Test Run 67
0.9821607206260069,11.476606684178119,T105N06+1GFR085,0.6,+1G (upright),Test Run 67
0.9821607206260069,11.477809839695695,T105N06+1GFR085,0.6,+1G (upright),Test Run 67
0.9826417452787093,11.477549677342182,T105N06+1GFR085,0.6,+1G (upright),Test Run 67
0.9828823322751381,11.477406244724994,T105N06+1GFR085,0.6,+1G (upright),Test Run 67
0.9828823322751381,11.476529627293345,T105N06+1GFR085,0.6,+1G (upright),Test Run 67
0.983443552593314,11.47498314902187,T105N06+1GFR085,0.6,+1G (upright),Test Run 67
0.9838043584178794,11.476423578709369,T105N06+1GFR085,0.6,+1G (upright),Test Run 67
0.9842853830705778,11.47552178427577,T105N06+1GFR085,0.6,+1G (upright),Test Run 67
0.9842853830705778,11.474627619236708,T105N06+1GFR085,0.6,+1G (upright),Test Run 67
0.9846863613979617,11.474890833348033,T105N06+1GFR085,0.6,+1G (upright),Test Run 67
0.9851272135478454,11.47429955527187,T105N06+1GFR085,0.6,+1G (upright),Test Run 67
0.9851272135478454,11.47536232993007,T105N06+1GFR085,0.6,+1G (upright),Test Run 67
0.9856484107033622,11.47482598349452,T105N06+1GFR085,0.6,+1G (upright),Test Run 67
0.9859290208624503,11.472487574070694,T105N06+1GFR085,0.6,+1G (upright),Test Run 67
0.9859290208624503,11.47283547446132,T105N06+1GFR085,0.6,+1G (upright),Test Run 67
0.9864902411806261,11.474076776951557,T105N06+1GFR085,0.6,+1G (upright),Test Run 67
0.9868510470051916,11.472692804783582,T105N06+1GFR085,0.6,+1G (upright),Test Run 67
0.987051461498802,11.472986536473034,T105N06+1GFR085,0.6,+1G (upright),Test Run 67
0.987051461498802,11.473402338474994,T105N06+1GFR085,0.6,+1G (upright),Test Run 67
0.9878532688134105,11.47223732993007,T105N06+1GFR085,0.6,+1G (upright),Test Run 67
0.9880536833070209,11.471754389256244,T105N06+1GFR085,0.6,+1G (upright),Test Run 67
0.9880536833070209,11.47109063193202,T105N06+1GFR085,0.6,+1G (upright),Test Run 67
0.9885347079597233,11.47122567221522,T105N06+1GFR085,0.6,+1G (upright),Test Run 67
0.9890158819525806,11.470264368504283,T105N06+1GFR085,0.6,+1G (upright),Test Run 67
0.9890158819525806,11.47204278036952,T105N06+1GFR085,0.6,+1G (upright),Test Run 67
0.9892964921116687,11.470498590916396,T105N06+1GFR085,0.6,+1G (upright),Test Run 67
0.989817539927026,11.471633081883194,T105N06+1GFR085,0.6,+1G (upright),Test Run 67
0.99021851825441,11.470892267674207,T105N06+1GFR085,0.6,+1G (upright),Test Run 67
0.99021851825441,11.470878534764058,T105N06+1GFR085,0.6,+1G (upright),Test Run 67
0.9907395660697716,11.472076349705457,T105N06+1GFR085,0.6,+1G (upright),Test Run 67
0.9910603487316738,11.472086267918346,T105N06+1GFR085,0.6,+1G (upright),Test Run 67
0.9910603487316738,11.47083352133632,T105N06+1GFR085,0.6,+1G (upright),Test Run 67
0.9914211545562396,11.472154932469133,T105N06+1GFR085,0.6,+1G (upright),Test Run 67
0.992102593702552,11.471047144383196,T105N06+1GFR085,0.6,+1G (upright),Test Run 67
0.9922629850335072,11.472412806004282,T105N06+1GFR085,0.6,+1G (upright),Test Run 67
0.9922629850335072,11.471024256199595,T105N06+1GFR085,0.6,+1G (upright),Test Run 67
0.992784182189024,11.470105677098033,T105N06+1GFR085,0.6,+1G (upright),Test Run 67
0.9933052300043814,11.470507746189833,T105N06+1GFR085,0.6,+1G (upright),Test Run 67
0.9933052300043814,11.470889978855846,T105N06+1GFR085,0.6,+1G (upright),Test Run 67
0.9935458170008101,11.471196680516007,T105N06+1GFR085,0.6,+1G (upright),Test Run 67
0.9941872329844637,11.469290857762095,T105N06+1GFR085,0.6,+1G (upright),Test Run 67
0.9941872329844637,11.467948847264058,T105N06+1GFR085,0.6,+1G (upright),Test Run 67
0.9945880619716884,11.469921808689833,T105N06+1GFR085,0.6,+1G (upright),Test Run 67
0.9951492822898642,11.470538263767958,T105N06+1GFR085,0.6,+1G (upright),Test Run 67
0.9954700649517707,11.467627649754283,T105N06+1GFR085,0.6,+1G (upright),Test Run 67
0.9954700649517707,11.469182520359757,T105N06+1GFR085,0.6,+1G (upright),Test Run 67
0.9958708939389954,11.467804651707407,T105N06+1GFR085,0.6,+1G (upright),Test Run 67
0.9964722867599897,11.468463068455458,T105N06+1GFR085,0.6,+1G (upright),Test Run 67
0.9964722867599897,11.467821436375383,T105N06+1GFR085,0.6,+1G (upright),Test Run 67
0.9966325287507856,11.468263941258195,T105N06+1GFR085,0.6,+1G (upright),Test Run 67
0.9971937490689614,11.468191462010145,T105N06+1GFR085,0.6,+1G (upright),Test Run 67
0.9971937490689614,11.465948420017957,T105N06+1GFR085,0.6,+1G (upright),Test Run 67
0.997674923061819,11.467472010105846,T105N06+1GFR085,0.6,+1G (upright),Test Run 67
0.9980357288863845,11.46656029745937,T105N06+1GFR085,0.6,+1G (upright),Test Run 67
0.9985567767017419,11.46696541830897,T105N06+1GFR085,0.6,+1G (upright),Test Run 67
0.9985567767017419,11.465602808445695,T105N06+1GFR085,0.6,+1G (upright),Test Run 67
0.9989175825263076,11.464709406346083,T105N06+1GFR085,0.6,+1G (upright),Test Run 67
0.9994788028444834,11.466813593357807,T105N06+1GFR085,0.6,+1G (upright),Test Run 67
0.9994788028444834,11.464431696385144,T105N06+1GFR085,0.6,+1G (upright),Test Run 67
0.9997995855063896,11.466409998387096,T105N06+1GFR085,0.6,+1G (upright),Test Run 67
1.000280610159092,11.465275507420307,T105N06+1GFR085,0.6,+1G (upright),Test Run 67
1.0008018073146085,11.463268976658583,T105N06+1GFR085,0.6,+1G (upright),Test Run 67
1.0008018073146085,11.462396936863659,T105N06+1GFR085,0.6,+1G (upright),Test Run 67
1.0010022218082228,11.464250116795307,T105N06+1GFR085,0.6,+1G (upright),Test Run 67
1.001603465289058,11.466030054539445,T105N06+1GFR085,0.6,+1G (upright),Test Run 67
1.001603465289058,11.462913446873433,T105N06+1GFR085,0.6,+1G (upright),Test Run 67
1.0020444667790973,11.464471369236708,T105N06+1GFR085,0.6,+1G (upright),Test Run 67
1.002285053775526,11.46372902914882,T105N06+1GFR085,0.6,+1G (upright),Test Run 67
1.002285053775526,11.463109522312882,T105N06+1GFR085,0.6,+1G (upright),Test Run 67
1.0029664929218387,11.462732630223034,T105N06+1GFR085,0.6,+1G (upright),Test Run 67
1.003287275583745,11.462827997654681,T105N06+1GFR085,0.6,+1G (upright),Test Run 67
1.0036881045709696,11.46242440268397,T105N06+1GFR085,0.6,+1G (upright),Test Run 67
1.0036881045709696,11.461437921971083,T105N06+1GFR085,0.6,+1G (upright),Test Run 67
1.0040489103955352,11.463808374851945,T105N06+1GFR085,0.6,+1G (upright),Test Run 67
1.0044497393827558,11.46301034018397,T105N06+1GFR085,0.6,+1G (upright),Test Run 67
1.0044497393827558,11.46138527914882,T105N06+1GFR085,0.6,+1G (upright),Test Run 67
1.0050511322037543,11.460289698094133,T105N06+1GFR085,0.6,+1G (upright),Test Run 67
1.0051313278692278,11.46084969565272,T105N06+1GFR085,0.6,+1G (upright),Test Run 67
1.0051313278692278,11.46134865805507,T105N06+1GFR085,0.6,+1G (upright),Test Run 67
1.0057727438528814,11.460253077000383,T105N06+1GFR085,0.6,+1G (upright),Test Run 67
1.0062135960027654,11.459589319676159,T105N06+1GFR085,0.6,+1G (upright),Test Run 67
1.0064942061618531,11.462662439793345,T105N06+1GFR085,0.6,+1G (upright),Test Run 67
1.0064942061618531,11.46069024130702,T105N06+1GFR085,0.6,+1G (upright),Test Run 67
1.0072158178109842,11.461143427342183,T105N06+1GFR085,0.6,+1G (upright),Test Run 67
1.007456404807413,11.460529261082408,T105N06+1GFR085,0.6,+1G (upright),Test Run 67
1.007456404807413,11.458978205174208,T105N06+1GFR085,0.6,+1G (upright),Test Run 67
1.0080576482882482,11.458087091892958,T105N06+1GFR085,0.6,+1G (upright),Test Run 67
1.008498649778287,11.460204248875382,T105N06+1GFR085,0.6,+1G (upright),Test Run 67
1.0088996281056712,11.46017678305507,T105N06+1GFR085,0.6,+1G (upright),Test Run 67
1.0088996281056712,11.459338312596083,T105N06+1GFR085,0.6,+1G (upright),Test Run 67
1.009460848423847,11.458240442723033,T105N06+1GFR085,0.6,+1G (upright),Test Run 67
1.009621090414643,11.459800653904683,T105N06+1GFR085,0.6,+1G (upright),Test Run 67
1.009621090414643,11.457074671238658,T105N06+1GFR085,0.6,+1G (upright),Test Run 67
1.0103427020637739,11.457434778660533,T105N06+1GFR085,0.6,+1G (upright),Test Run 67
1.0106634847256803,11.45943139120937,T105N06+1GFR085,0.6,+1G (upright),Test Run 67
1.0106634847256803,11.45677102133632,T105N06+1GFR085,0.6,+1G (upright),Test Run 67
1.0109440948847683,11.459442072361707,T105N06+1GFR085,0.6,+1G (upright),Test Run 67
1.011625534031077,11.457534723728894,T105N06+1GFR085,0.6,+1G (upright),Test Run 67
1.0119463166929834,11.457766657322646,T105N06+1GFR085,0.6,+1G (upright),Test Run 67
1.0119463166929834,11.456203394383195,T105N06+1GFR085,0.6,+1G (upright),Test Run 67
1.0124273413456855,11.456285028904682,T105N06+1GFR085,0.6,+1G (upright),Test Run 67
1.0127479746674328,11.456579523533582,T105N06+1GFR085,0.6,+1G (upright),Test Run 67
1.0127479746674328,11.454888086766008,T105N06+1GFR085,0.6,+1G (upright),Test Run 67
1.0131889761574717,11.45688012167812,T105N06+1GFR085,0.6,+1G (upright),Test Run 67
0.0,-0.021740161288868177,T105N06-1GFR085,0.6,-1G (inverted),Test Run 74
0.0,0.016035164486278085,T105N06-1GFR085,0.6,-1G (inverted),Test Run 74
-7.90172955883154e-05,0.05515481341968935,T105N06-1GFR085,0.6,-1G (inverted),Test Run 74
0.00035550425725968743,0.0907281051982531,T105N06-1GFR085,0.6,-1G (inverted),Test Run 74
0.00035550425725968743,0.12797111381183934,T105N06-1GFR085,0.6,-1G (inverted),Test Run 74
7.90172955921043e-05,0.16432248462330185,T105N06-1GFR085,0.6,-1G (inverted),Test Run 74
0.0005134652755410086,0.20400954593311688,T105N06-1GFR085,0.6,-1G (inverted),Test Run 74
0.0005529739233390955,0.23923626054417008,T105N06-1GFR085,0.6,-1G (inverted),Test Run 74
0.0005529739233390955,0.27335575927387595,T105N06-1GFR085,0.6,-1G (inverted),Test Run 74
0.0005134652755410086,0.30954753268848767,T105N06-1GFR085,0.6,-1G (inverted),Test Run 74
0.0009874954761870983,0.343790617923845,T105N06-1GFR085,0.6,-1G (inverted),Test Run 74
0.0009874954761870983,0.3811328302730215,T105N06-1GFR085,0.6,-1G (inverted),Test Run 74
0.0007504435894145743,0.41670951355587355,T105N06-1GFR085,0.6,-1G (inverted),Test Run 74
0.0009084781805989232,0.45298124660145156,T105N06-1GFR085,0.6,-1G (inverted),Test Run 74
0.0009084781805989232,0.4859150897372856,T105N06-1GFR085,0.6,-1G (inverted),Test Run 74
0.0009874954761870983,0.5232843052257193,T105N06-1GFR085,0.6,-1G (inverted),Test Run 74
0.0011059478466742617,0.5580805670131344,T105N06-1GFR085,0.6,-1G (inverted),Test Run 74
0.0015799780473203515,0.5947388302196156,T105N06-1GFR085,0.6,-1G (inverted),Test Run 74
0.0015799780473203515,0.6301475654948844,T105N06-1GFR085,0.6,-1G (inverted),Test Run 74
0.0014614521039340894,0.6652709375728255,T105N06-1GFR085,0.6,-1G (inverted),Test Run 74
0.0017379390656016725,0.7003564249385493,T105N06-1GFR085,0.6,-1G (inverted),Test Run 74
0.0017379390656016725,0.7341780554164543,T105N06-1GFR085,0.6,-1G (inverted),Test Run 74
0.0017774477133958302,0.7708852421153681,T105N06-1GFR085,0.6,-1G (inverted),Test Run 74
0.0017774477133958302,0.8040235649455681,T105N06-1GFR085,0.6,-1G (inverted),Test Run 74
0.0017774477133958302,0.8353102814067495,T105N06-1GFR085,0.6,-1G (inverted),Test Run 74
0.0022119692662477624,0.8669229637492795,T105N06-1GFR085,0.6,-1G (inverted),Test Run 74
0.001816956361193777,0.8999215732921255,T105N06-1GFR085,0.6,-1G (inverted),Test Run 74
0.0022119692662477624,0.9274426590312606,T105N06-1GFR085,0.6,-1G (inverted),Test Run 74
0.0022119692662477624,0.944264329563488,T105N06-1GFR085,0.6,-1G (inverted),Test Run 74
0.002132951970655518,0.9707646023143418,T105N06-1GFR085,0.6,-1G (inverted),Test Run 74
0.002132951970655518,0.9881274830211293,T105N06-1GFR085,0.6,-1G (inverted),Test Run 74
0.002132951970655518,0.971895517002453,T105N06-1GFR085,0.6,-1G (inverted),Test Run 74
0.0024884562279153455,0.9817729603160519,T105N06-1GFR085,0.6,-1G (inverted),Test Run 74
0.0022119692662477624,0.9802324425090443,T105N06-1GFR085,0.6,-1G (inverted),Test Run 74
0.002527964875709363,0.9820435654033318,T105N06-1GFR085,0.6,-1G (inverted),Test Run 74
0.002527964875709363,0.9925237308848993,T105N06-1GFR085,0.6,-1G (inverted),Test Run 74
0.0024489475801172584,0.9967064510692255,T105N06-1GFR085,0.6,-1G (inverted),Test Run 74
0.0024489475801172584,0.9991222511638294,T105N06-1GFR085,0.6,-1G (inverted),Test Run 74
0.0024489475801172584,1.001764930378307,T105N06-1GFR085,0.6,-1G (inverted),Test Run 74
0.002843960485175033,1.0033813606608992,T105N06-1GFR085,0.6,-1G (inverted),Test Run 74
0.002409438932323101,1.0038348804820667,T105N06-1GFR085,0.6,-1G (inverted),Test Run 74
0.002409438932323101,1.008649743687023,T105N06-1GFR085,0.6,-1G (inverted),Test Run 74
0.002685925893990824,1.0140743862498893,T105N06-1GFR085,0.6,-1G (inverted),Test Run 74
0.0026069085983985796,1.0224217544902454,T105N06-1GFR085,0.6,-1G (inverted),Test Run 74
0.0025673999506045622,1.0360968242992057,T105N06-1GFR085,0.6,-1G (inverted),Test Run 74
0.0025673999506045622,1.0500456940044056,T105N06-1GFR085,0.6,-1G (inverted),Test Run 74
0.0030019215034564942,1.0664658676494256,T105N06-1GFR085,0.6,-1G (inverted),Test Run 74
0.002527964875709363,1.0903797756541855,T105N06-1GFR085,0.6,-1G (inverted),Test Run 74
0.002527964875709363,1.1166658054698595,T105N06-1GFR085,0.6,-1G (inverted),Test Run 74
0.002843960485175033,1.146208442341198,T105N06-1GFR085,0.6,-1G (inverted),Test Run 74
0.0028833955600702323,1.1735664020885117,T105N06-1GFR085,0.6,-1G (inverted),Test Run 74
0.0028833955600702323,1.204447902332653,T105N06-1GFR085,0.6,-1G (inverted),Test Run 74
0.0029624128556584076,1.238636649738658,T105N06-1GFR085,0.6,-1G (inverted),Test Run 74
0.0033574257607161817,1.269857848774303,T105N06-1GFR085,0.6,-1G (inverted),Test Run 74
0.003120447446842616,1.3026501308787954,T105N06-1GFR085,0.6,-1G (inverted),Test Run 74
0.003120447446842616,1.335640109669078,T105N06-1GFR085,0.6,-1G (inverted),Test Run 74
0.0035944040745858183,1.364566959034313,T105N06-1GFR085,0.6,-1G (inverted),Test Run 74
0.0034759517041024436,1.4001078258861193,T105N06-1GFR085,0.6,-1G (inverted),Test Run 74
0.0034759517041024436,1.4328037868846544,T105N06-1GFR085,0.6,-1G (inverted),Test Run 74
0.0035548954267916604,1.4651985775340692,T105N06-1GFR085,0.6,-1G (inverted),Test Run 74
0.003989416979639664,1.4965688358653682,T105N06-1GFR085,0.6,-1G (inverted),Test Run 74
0.0037918737406652265,1.528331245075573,T105N06-1GFR085,0.6,-1G (inverted),Test Run 74
0.0037918737406652265,1.5608996998180042,T105N06-1GFR085,0.6,-1G (inverted),Test Run 74
0.004226395293513089,1.5914641987193718,T105N06-1GFR085,0.6,-1G (inverted),Test Run 74
0.004226395293513089,1.6231583248485233,T105N06-1GFR085,0.6,-1G (inverted),Test Run 74
0.004226395293513089,1.6552084575999857,T105N06-1GFR085,0.6,-1G (inverted),Test Run 74
0.004186886645719072,1.6882870327342605,T105N06-1GFR085,0.6,-1G (inverted),Test Run 74
0.004700425494159178,1.7196522365916855,T105N06-1GFR085,0.6,-1G (inverted),Test Run 74
0.004700425494159178,1.7511374126781107,T105N06-1GFR085,0.6,-1G (inverted),Test Run 74
0.004344921236899351,1.7818404804576482,T105N06-1GFR085,0.6,-1G (inverted),Test Run 74
0.0048188778646463416,1.8144012104381233,T105N06-1GFR085,0.6,-1G (inverted),Test Run 74
0.0047793692168483955,1.8473216663707355,T105N06-1GFR085,0.6,-1G (inverted),Test Run 74
0.0047793692168483955,1.8783099781383232,T105N06-1GFR085,0.6,-1G (inverted),Test Run 74
0.004739860569054238,1.9077995907176608,T105N06-1GFR085,0.6,-1G (inverted),Test Run 74
0.005095364826314066,1.9398021351207355,T105N06-1GFR085,0.6,-1G (inverted),Test Run 74
0.005095364826314066,1.9703164707530605,T105N06-1GFR085,0.6,-1G (inverted),Test Run 74
0.0047793692168483955,2.002493251453748,T105N06-1GFR085,0.6,-1G (inverted),Test Run 74
0.005332343140187491,2.0336566578258233,T105N06-1GFR085,0.6,-1G (inverted),Test Run 74
0.005332343140187491,2.065749324451798,T105N06-1GFR085,0.6,-1G (inverted),Test Run 74
0.005332343140187491,2.098937572132461,T105N06-1GFR085,0.6,-1G (inverted),Test Run 74
0.005529886379161928,2.1291457783092107,T105N06-1GFR085,0.6,-1G (inverted),Test Run 74
0.006003843006909059,2.1601316105235733,T105N06-1GFR085,0.6,-1G (inverted),Test Run 74
0.006003843006909059,2.1934968601573606,T105N06-1GFR085,0.6,-1G (inverted),Test Run 74
0.005687847397443389,2.221580470692023,T105N06-1GFR085,0.6,-1G (inverted),Test Run 74
0.006201386245887426,2.2544925342906605,T105N06-1GFR085,0.6,-1G (inverted),Test Run 74
0.006201386245887426,2.2851716648448606,T105N06-1GFR085,0.6,-1G (inverted),Test Run 74
0.006161877598089339,2.3171823154796227,T105N06-1GFR085,0.6,-1G (inverted),Test Run 74
0.006201386245887426,2.3481254230846105,T105N06-1GFR085,0.6,-1G (inverted),Test Run 74
0.006596325578038384,2.3780843387950603,T105N06-1GFR085,0.6,-1G (inverted),Test Run 74
0.006596325578038384,2.4096252094615602,T105N06-1GFR085,0.6,-1G (inverted),Test Run 74
0.00631983861637066,2.441239894520148,T105N06-1GFR085,0.6,-1G (inverted),Test Run 74
0.00679386881701675,2.473871768604623,T105N06-1GFR085,0.6,-1G (inverted),Test Run 74
0.00679386881701675,2.506708491932261,T105N06-1GFR085,0.6,-1G (inverted),Test Run 74
0.006675342873630487,2.5374448429454484,T105N06-1GFR085,0.6,-1G (inverted),Test Run 74
0.00679386881701675,2.5682078968394855,T105N06-1GFR085,0.6,-1G (inverted),Test Run 74
0.00679386881701675,2.599877704273573,T105N06-1GFR085,0.6,-1G (inverted),Test Run 74
0.007149373074276437,2.630649150501598,T105N06-1GFR085,0.6,-1G (inverted),Test Run 74
0.006754360169222592,2.6628482471812855,T105N06-1GFR085,0.6,-1G (inverted),Test Run 74
0.007386351388150003,2.694782794605598,T105N06-1GFR085,0.6,-1G (inverted),Test Run 74
0.007386351388150003,2.7265510212291355,T105N06-1GFR085,0.6,-1G (inverted),Test Run 74
0.0071888081491716365,2.7562450062144856,T105N06-1GFR085,0.6,-1G (inverted),Test Run 74
0.007228316796965654,2.787569392811173,T105N06-1GFR085,0.6,-1G (inverted),Test Run 74
0.007228316796965654,2.819946826588023,T105N06-1GFR085,0.6,-1G (inverted),Test Run 74
0.007820799368098907,2.8496373783458355,T105N06-1GFR085,0.6,-1G (inverted),Test Run 74
0.007583821054225482,2.8816516529430105,T105N06-1GFR085,0.6,-1G (inverted),Test Run 74
0.007583821054225482,2.9114978443492605,T105N06-1GFR085,0.6,-1G (inverted),Test Run 74
0.00805785125487143,2.943023265491836,T105N06-1GFR085,0.6,-1G (inverted),Test Run 74
0.008136794977560648,2.9729348789561856,T105N06-1GFR085,0.6,-1G (inverted),Test Run 74
0.008176303625358735,3.0045774113048234,T105N06-1GFR085,0.6,-1G (inverted),Test Run 74
0.008176303625358735,3.036024249683723,T105N06-1GFR085,0.6,-1G (inverted),Test Run 74
0.008452790587026318,3.0632978092540357,T105N06-1GFR085,0.6,-1G (inverted),Test Run 74
0.008334338216539014,3.0948341022838233,T105N06-1GFR085,0.6,-1G (inverted),Test Run 74
0.008334338216539014,3.124673808704723,T105N06-1GFR085,0.6,-1G (inverted),Test Run 74
0.00888731213987825,3.154734767567023,T105N06-1GFR085,0.6,-1G (inverted),Test Run 74
0.008808294844286146,3.1846536289561853,T105N06-1GFR085,0.6,-1G (inverted),Test Run 74
0.008926820787672268,3.2155753742564857,T105N06-1GFR085,0.6,-1G (inverted),Test Run 74
0.008926820787672268,3.2438790928233727,T105N06-1GFR085,0.6,-1G (inverted),Test Run 74
0.00920330774933999,3.2732417713512105,T105N06-1GFR085,0.6,-1G (inverted),Test Run 74
0.009005764510361483,3.3050140034068733,T105N06-1GFR085,0.6,-1G (inverted),Test Run 74
0.009005764510361483,3.335408748279923,T105N06-1GFR085,0.6,-1G (inverted),Test Run 74
0.00951930335880159,3.365214885364886,T105N06-1GFR085,0.6,-1G (inverted),Test Run 74
0.009361268767621313,3.3938825260509105,T105N06-1GFR085,0.6,-1G (inverted),Test Run 74
0.009361268767621313,3.4220027576793357,T105N06-1GFR085,0.6,-1G (inverted),Test Run 74
0.00951930335880159,3.4519771229137106,T105N06-1GFR085,0.6,-1G (inverted),Test Run 74
0.009795790320473244,3.479812396656386,T105N06-1GFR085,0.6,-1G (inverted),Test Run 74
0.00971677302488114,3.508045734058723,T105N06-1GFR085,0.6,-1G (inverted),Test Run 74
0.00971677302488114,3.5381982456554106,T105N06-1GFR085,0.6,-1G (inverted),Test Run 74
0.010111785929934985,3.5669700275767986,T105N06-1GFR085,0.6,-1G (inverted),Test Run 74
0.010111785929934985,3.595068324695936,T105N06-1GFR085,0.6,-1G (inverted),Test Run 74
0.010111785929934985,3.6219707142222988,T105N06-1GFR085,0.6,-1G (inverted),Test Run 74
0.010190803225527088,3.652346385609023,T105N06-1GFR085,0.6,-1G (inverted),Test Run 74
0.01050679883498883,3.6812823902476985,T105N06-1GFR085,0.6,-1G (inverted),Test Run 74
0.01050679883498883,3.7094466816295233,T105N06-1GFR085,0.6,-1G (inverted),Test Run 74
0.01034876424380841,3.738424266468398,T105N06-1GFR085,0.6,-1G (inverted),Test Run 74
0.01086222951934956,3.7652354847301113,T105N06-1GFR085,0.6,-1G (inverted),Test Run 74
0.010664759853270152,3.793582118641248,T105N06-1GFR085,0.6,-1G (inverted),Test Run 74
0.010664759853270152,3.820956386219373,T105N06-1GFR085,0.6,-1G (inverted),Test Run 74
0.010783285796656413,3.849446071277961,T105N06-1GFR085,0.6,-1G (inverted),Test Run 74
0.011059772758323996,3.877654613148086,T105N06-1GFR085,0.6,-1G (inverted),Test Run 74
0.011059772758323996,3.904754985462536,T105N06-1GFR085,0.6,-1G (inverted),Test Run 74
0.0108227944444545,3.9327067982066737,T105N06-1GFR085,0.6,-1G (inverted),Test Run 74
0.011296751072197561,3.960326732288711,T105N06-1GFR085,0.6,-1G (inverted),Test Run 74
0.011296751072197561,3.987342036854136,T105N06-1GFR085,0.6,-1G (inverted),Test Run 74
0.011217733776605317,4.0149562488902735,T105N06-1GFR085,0.6,-1G (inverted),Test Run 74
0.011296751072197561,4.043431819568986,T105N06-1GFR085,0.6,-1G (inverted),Test Run 74
0.011533729386070987,4.0723167072642985,T105N06-1GFR085,0.6,-1G (inverted),Test Run 74
0.011533729386070987,4.097471965443011,T105N06-1GFR085,0.6,-1G (inverted),Test Run 74
0.01149422073827697,4.125689281116836,T105N06-1GFR085,0.6,-1G (inverted),Test Run 74
0.011968250938918991,4.1527396808971115,T105N06-1GFR085,0.6,-1G (inverted),Test Run 74
0.011968250938918991,4.178888667713511,T105N06-1GFR085,0.6,-1G (inverted),Test Run 74
0.012007759586717077,4.205773128162736,T105N06-1GFR085,0.6,-1G (inverted),Test Run 74
0.012047268234511094,4.231072581898085,T105N06-1GFR085,0.6,-1G (inverted),Test Run 74
0.012442207566665982,4.258797801624648,T105N06-1GFR085,0.6,-1G (inverted),Test Run 74
0.012442207566665982,4.287518275867811,T105N06-1GFR085,0.6,-1G (inverted),Test Run 74
0.012244737900590502,4.312969936024061,T105N06-1GFR085,0.6,-1G (inverted),Test Run 74
0.01291623776731207,4.338623775135386,T105N06-1GFR085,0.6,-1G (inverted),Test Run 74
0.01291623776731207,4.367020381580699,T105N06-1GFR085,0.6,-1G (inverted),Test Run 74
0.012876729119517913,4.395167506824835,T105N06-1GFR085,0.6,-1G (inverted),Test Run 74
0.01291623776731207,4.418872798572886,T105N06-1GFR085,0.6,-1G (inverted),Test Run 74
0.01291623776731207,4.443696941028948,T105N06-1GFR085,0.6,-1G (inverted),Test Run 74
0.013192724728979654,4.471644176136361,T105N06-1GFR085,0.6,-1G (inverted),Test Run 74
0.013034690137795304,4.496898616443986,T105N06-1GFR085,0.6,-1G (inverted),Test Run 74
0.01342970304285308,4.5242679249156605,T105N06-1GFR085,0.6,-1G (inverted),Test Run 74
0.01342970304285308,4.548765910755511,T105N06-1GFR085,0.6,-1G (inverted),Test Run 74
0.013350685747260975,4.5736365925181985,T105N06-1GFR085,0.6,-1G (inverted),Test Run 74
0.013469211690647237,4.600237239490861,T105N06-1GFR085,0.6,-1G (inverted),Test Run 74
0.013469211690647237,4.626165355335585,T105N06-1GFR085,0.6,-1G (inverted),Test Run 74
0.013627172708928558,4.650968898426398,T105N06-1GFR085,0.6,-1G (inverted),Test Run 74
0.013548228986239341,4.678594554554335,T105N06-1GFR085,0.6,-1G (inverted),Test Run 74
0.013548228986239341,4.704339564930311,T105N06-1GFR085,0.6,-1G (inverted),Test Run 74
0.013982676966188386,4.729090083729136,T105N06-1GFR085,0.6,-1G (inverted),Test Run 74
0.013982676966188386,4.754074062000623,T105N06-1GFR085,0.6,-1G (inverted),Test Run 74
0.01425916392785597,4.779135860096323,T105N06-1GFR085,0.6,-1G (inverted),Test Run 74
0.01425916392785597,4.804568446766249,T105N06-1GFR085,0.6,-1G (inverted),Test Run 74
0.014654176832909814,4.828261531483049,T105N06-1GFR085,0.6,-1G (inverted),Test Run 74
0.014496215814628493,4.854688228260386,T105N06-1GFR085,0.6,-1G (inverted),Test Run 74
0.014496215814628493,4.880676234852186,T105N06-1GFR085,0.6,-1G (inverted),Test Run 74
0.01504918973796366,4.904666484485974,T105N06-1GFR085,0.6,-1G (inverted),Test Run 74
0.014930663794577397,4.9287711750377365,T105N06-1GFR085,0.6,-1G (inverted),Test Run 74
0.015128133460656806,4.954321254383435,T105N06-1GFR085,0.6,-1G (inverted),Test Run 74
0.015128133460656806,4.978025783192023,T105N06-1GFR085,0.6,-1G (inverted),Test Run 74
0.015246659404043067,5.004500926624648,T105N06-1GFR085,0.6,-1G (inverted),Test Run 74
0.015128133460656806,5.028317607532848,T105N06-1GFR085,0.6,-1G (inverted),Test Run 74
0.015128133460656806,5.053109706531873,T105N06-1GFR085,0.6,-1G (inverted),Test Run 74
0.015602163661302895,5.076766551624648,T105N06-1GFR085,0.6,-1G (inverted),Test Run 74
0.015760124679584216,5.100149119984023,T105N06-1GFR085,0.6,-1G (inverted),Test Run 74
0.015760124679584216,5.124505962025036,T105N06-1GFR085,0.6,-1G (inverted),Test Run 74
0.015839141975172392,5.1498820911754235,T105N06-1GFR085,0.6,-1G (inverted),Test Run 74
0.015918159270764638,5.172532619129523,T105N06-1GFR085,0.6,-1G (inverted),Test Run 74
0.015641672309096914,5.195838893543586,T105N06-1GFR085,0.6,-1G (inverted),Test Run 74
0.015641672309096914,5.219198573719373,T105N06-1GFR085,0.6,-1G (inverted),Test Run 74
0.01615513758463806,5.243008006702773,T105N06-1GFR085,0.6,-1G (inverted),Test Run 74
0.016076120289045957,5.267315257679336,T105N06-1GFR085,0.6,-1G (inverted),Test Run 74
0.016076120289045957,5.289257777820936,T105N06-1GFR085,0.6,-1G (inverted),Test Run 74
0.016234154880230306,5.312925685535773,T105N06-1GFR085,0.6,-1G (inverted),Test Run 74
0.016431624546305645,5.337093700062148,T105N06-1GFR085,0.6,-1G (inverted),Test Run 74
0.016431624546305645,5.359744228016249,T105N06-1GFR085,0.6,-1G (inverted),Test Run 74
0.016313172175818482,5.380519450794574,T105N06-1GFR085,0.6,-1G (inverted),Test Run 74
0.01686614609915365,5.4037704120982735,T105N06-1GFR085,0.6,-1G (inverted),Test Run 74
0.016905654746951736,5.425218928943986,T105N06-1GFR085,0.6,-1G (inverted),Test Run 74
0.016905654746951736,5.4483314167369485,T105N06-1GFR085,0.6,-1G (inverted),Test Run 74
0.017024107117434968,5.470897258411761,T105N06-1GFR085,0.6,-1G (inverted),Test Run 74
0.017221650356413477,5.491143001209611,T105N06-1GFR085,0.6,-1G (inverted),Test Run 74
0.017221650356413477,5.513479961048473,T105N06-1GFR085,0.6,-1G (inverted),Test Run 74
0.017063615765233055,5.534504665027961,T105N06-1GFR085,0.6,-1G (inverted),Test Run 74
0.017577081040774205,5.556236995350236,T105N06-1GFR085,0.6,-1G (inverted),Test Run 74
0.017419120022492882,5.578136027943011,T105N06-1GFR085,0.6,-1G (inverted),Test Run 74
0.017419120022492882,5.598099101673474,T105N06-1GFR085,0.6,-1G (inverted),Test Run 74
0.017695606984160468,5.620435298572886,T105N06-1GFR085,0.6,-1G (inverted),Test Run 74
0.017932585298033894,5.640998805652961,T105N06-1GFR085,0.6,-1G (inverted),Test Run 74
0.017932585298033894,5.661820186268199,T105N06-1GFR085,0.6,-1G (inverted),Test Run 74
0.01765609833636238,5.682286418568011,T105N06-1GFR085,0.6,-1G (inverted),Test Run 74
0.018209072259701614,5.703250850330699,T105N06-1GFR085,0.6,-1G (inverted),Test Run 74
0.018209072259701614,5.721559108387336,T105N06-1GFR085,0.6,-1G (inverted),Test Run 74
0.01801160259362221,5.7427268635142985,T105N06-1GFR085,0.6,-1G (inverted),Test Run 74
0.01824858090749563,5.762916530262336,T105N06-1GFR085,0.6,-1G (inverted),Test Run 74
0.0184855592213692,5.782334102283824,T105N06-1GFR085,0.6,-1G (inverted),Test Run 74
0.0184855592213692,5.803382457386361,T105N06-1GFR085,0.6,-1G (inverted),Test Run 74
0.018327598203087877,5.821443141590461,T105N06-1GFR085,0.6,-1G (inverted),Test Run 74
0.01880155483083094,5.841229594837536,T105N06-1GFR085,0.6,-1G (inverted),Test Run 74
0.01880155483083094,5.862010158192023,T105N06-1GFR085,0.6,-1G (inverted),Test Run 74
0.0184855592213692,5.881035579334611,T105N06-1GFR085,0.6,-1G (inverted),Test Run 74
0.01876211975593574,5.8993522297252365,T105N06-1GFR085,0.6,-1G (inverted),Test Run 74
0.01876211975593574,5.917507136951799,T105N06-1GFR085,0.6,-1G (inverted),Test Run 74
0.0189200807742172,5.936954845081674,T105N06-1GFR085,0.6,-1G (inverted),Test Run 74
