Repository: schandel33/gitrep

# Nozzle Tensile Test Analysis

Stress-vs-strain analysis of tensile pulls across 4 nozzle sizes (0.6, 1.4,
2.2, 2.6 mm) x 2 print-gravity orientations (+1G upright / -1G inverted),
printed at 105 C with a 0.85 flow ratio.

## Data-quality issues found and how they're handled

1. **Load-cell zero offset.** 10 of 17 runs record small negative Load
   values for the first handful of samples (up to ~180, always <0.5% of the
   file) before the crosshead starts moving — load-cell noise around zero,
   not real load. The script computes the mean Load over all
   pre-motion samples (`Crosshead < crosshead_zero_threshold_mm`) and
   subtracts it from the whole run.
2.

File: nozzle_tensile_analysis/analysis_output/all_curves_tidy.csv (part 28 of 151)
Strain,Stress_MPa,condition,nozzle_mm,gravity,run
0.018841063478628885,5.955512584339486,T105N06-1GFR085,0.6,-1G (inverted),Test Run 74
0.019196567735884785,5.9740985523570735,T105N06-1GFR085,0.6,-1G (inverted),Test Run 74
0.019196567735884785,5.992977107654924,T105N06-1GFR085,0.6,-1G (inverted),Test Run 74
0.018999098069809307,6.010304607044573,T105N06-1GFR085,0.6,-1G (inverted),Test Run 74
0.019196567735884785,6.030133784901011,T105N06-1GFR085,0.6,-1G (inverted),Test Run 74
0.019196567735884785,6.050449718128549,T105N06-1GFR085,0.6,-1G (inverted),Test Run 74
0.01959158064094256,6.065822566639299,T105N06-1GFR085,0.6,-1G (inverted),Test Run 74
0.019394037401964194,6.085141338001598,T105N06-1GFR085,0.6,-1G (inverted),Test Run 74
0.019947084898198318,6.101497233997699,T105N06-1GFR085,0.6,-1G (inverted),Test Run 74
0.019947084898198318,6.120756114612924,T105N06-1GFR085,0.6,-1G (inverted),Test Run 74
0.01978905030701804,6.138971675526011,T105N06-1GFR085,0.6,-1G (inverted),Test Run 74
0.02006553726868562,6.156853831898085,T105N06-1GFR085,0.6,-1G (inverted),Test Run 74
0.02006553726868562,6.1743533741344105,T105N06-1GFR085,0.6,-1G (inverted),Test Run 74
0.020302589155458146,6.192119563709611,T105N06-1GFR085,0.6,-1G (inverted),Test Run 74
0.02006553726868562,6.210300410877574,T105N06-1GFR085,0.6,-1G (inverted),Test Run 74
0.02006553726868562,6.228415263782848,T105N06-1GFR085,0.6,-1G (inverted),Test Run 74
0.02050005882153755,6.247051204334611,T105N06-1GFR085,0.6,-1G (inverted),Test Run 74
0.020302589155458146,6.265785945545549,T105N06-1GFR085,0.6,-1G (inverted),Test Run 74
0.020697528487613033,6.283899654041636,T105N06-1GFR085,0.6,-1G (inverted),Test Run 74
0.020697528487613033,6.299820674549449,T105N06-1GFR085,0.6,-1G (inverted),Test Run 74
0.020658019839818874,6.319229091297498,T105N06-1GFR085,0.6,-1G (inverted),Test Run 74
0.020421041525945448,6.337709010731086,T105N06-1GFR085,0.6,-1G (inverted),Test Run 74
0.020421041525945448,6.3570010792125355,T105N06-1GFR085,0.6,-1G (inverted),Test Run 74
0.0208950717265914,6.3736957203258235,T105N06-1GFR085,0.6,-1G (inverted),Test Run 74
0.02073703713540705,6.393416942249648,T105N06-1GFR085,0.6,-1G (inverted),Test Run 74
0.02073703713540705,6.411397899280898,T105N06-1GFR085,0.6,-1G (inverted),Test Run 74
0.021132050040464964,6.427315486561173,T105N06-1GFR085,0.6,-1G (inverted),Test Run 74
0.021487554297720722,6.445602000843398,T105N06-1GFR085,0.6,-1G (inverted),Test Run 74
0.021250502410948197,6.46434856761586,T105N06-1GFR085,0.6,-1G (inverted),Test Run 74
0.021250502410948197,6.483575786243786,T105N06-1GFR085,0.6,-1G (inverted),Test Run 74
0.02184298498208145,6.5004603992808985,T105N06-1GFR085,0.6,-1G (inverted),Test Run 74
0.02180354990718639,6.518616450916636,T105N06-1GFR085,0.6,-1G (inverted),Test Run 74
0.02180354990718639,6.538984264026986,T105N06-1GFR085,0.6,-1G (inverted),Test Run 74
0.02188249362987561,6.5567920338023855,T105N06-1GFR085,0.6,-1G (inverted),Test Run 74
0.022080036868853976,6.575329555164686,T105N06-1GFR085,0.6,-1G (inverted),Test Run 74
0.021961510925467713,6.593938792835585,T105N06-1GFR085,0.6,-1G (inverted),Test Run 74
0.021961510925467713,6.611854900013323,T105N06-1GFR085,0.6,-1G (inverted),Test Run 74
0.022435541126113803,6.629899181019174,T105N06-1GFR085,0.6,-1G (inverted),Test Run 74
0.02215898059154319,6.648234523426398,T105N06-1GFR085,0.6,-1G (inverted),Test Run 74
0.02215898059154319,6.664385188709611,T105N06-1GFR085,0.6,-1G (inverted),Test Run 74
0.022435541126113803,6.685597194324835,T105N06-1GFR085,0.6,-1G (inverted),Test Run 74
0.02267251943998723,6.703445781360974,T105N06-1GFR085,0.6,-1G (inverted),Test Run 74
0.02267251943998723,6.723421062122698,T105N06-1GFR085,0.6,-1G (inverted),Test Run 74
0.02251448484880302,6.739334834705699,T105N06-1GFR085,0.6,-1G (inverted),Test Run 74
0.02294900640165481,6.758762706409799,T105N06-1GFR085,0.6,-1G (inverted),Test Run 74
0.02267251943998723,6.7762744556773855,T105N06-1GFR085,0.6,-1G (inverted),Test Run 74
0.02267251943998723,6.796635020862924,T105N06-1GFR085,0.6,-1G (inverted),Test Run 74
0.02294900640165481,6.8142116199840235,T105N06-1GFR085,0.6,-1G (inverted),Test Run 74
0.02318598471552445,6.8313357960094105,T105N06-1GFR085,0.6,-1G (inverted),Test Run 74
0.02318598471552445,6.848901713978161,T105N06-1GFR085,0.6,-1G (inverted),Test Run 74
0.023028023697243126,6.866353953968398,T105N06-1GFR085,0.6,-1G (inverted),Test Run 74
0.023580997620582224,6.88625370372426,T105N06-1GFR085,0.6,-1G (inverted),Test Run 74
0.023580997620582224,6.9039371143687855,T105N06-1GFR085,0.6,-1G (inverted),Test Run 74
0.023225493363322535,6.922957194935198,T105N06-1GFR085,0.6,-1G (inverted),Test Run 74
0.023660014916170397,6.941470683704724,T105N06-1GFR085,0.6,-1G (inverted),Test Run 74
0.023738958638863543,6.958783305775036,T105N06-1GFR085,0.6,-1G (inverted),Test Run 74
0.023738958638863543,6.977159465443011,T105N06-1GFR085,0.6,-1G (inverted),Test Run 74
0.023660014916170397,6.995101512562148,T105N06-1GFR085,0.6,-1G (inverted),Test Run 74
0.02413397154391753,7.011712230335585,T105N06-1GFR085,0.6,-1G (inverted),Test Run 74
0.02413397154391753,7.0309032093394865,T105N06-1GFR085,0.6,-1G (inverted),Test Run 74
0.024015445600531267,7.048453105579723,T105N06-1GFR085,0.6,-1G (inverted),Test Run 74
0.024015445600531267,7.068969310413711,T105N06-1GFR085,0.6,-1G (inverted),Test Run 74
0.024015445600531267,7.0869640003551115,T105N06-1GFR085,0.6,-1G (inverted),Test Run 74
0.02444996715337913,7.105059398304336,T105N06-1GFR085,0.6,-1G (inverted),Test Run 74
0.02425249748730365,7.1229747425426115,T105N06-1GFR085,0.6,-1G (inverted),Test Run 74
0.02425249748730365,7.144027293812148,T105N06-1GFR085,0.6,-1G (inverted),Test Run 74
0.02460792817166059,7.160183299671523,T105N06-1GFR085,0.6,-1G (inverted),Test Run 74
0.024686945467252697,7.179552806507461,T105N06-1GFR085,0.6,-1G (inverted),Test Run 74
0.02460792817166059,7.19858356822621,T105N06-1GFR085,0.6,-1G (inverted),Test Run 74
0.02460792817166059,7.2158267628062855,T105N06-1GFR085,0.6,-1G (inverted),Test Run 74
0.025002941076714434,7.234012950550424,T105N06-1GFR085,0.6,-1G (inverted),Test Run 74
0.0247659627628448,7.253565562855111,T105N06-1GFR085,0.6,-1G (inverted),Test Run 74
0.0247659627628448,7.273485149036761,T105N06-1GFR085,0.6,-1G (inverted),Test Run 74
0.025160975667898645,7.292352641712536,T105N06-1GFR085,0.6,-1G (inverted),Test Run 74
0.025358445333974123,7.311539806019174,T105N06-1GFR085,0.6,-1G (inverted),Test Run 74
0.025279428038385947,7.330798686634411,T105N06-1GFR085,0.6,-1G (inverted),Test Run 74
0.025279428038385947,7.349724162708635,T105N06-1GFR085,0.6,-1G (inverted),Test Run 74
0.02571394959123395,7.368247569691048,T105N06-1GFR085,0.6,-1G (inverted),Test Run 74
0.02543746262956637,7.386438335071911,T105N06-1GFR085,0.6,-1G (inverted),Test Run 74
0.02543746262956637,7.406235088001599,T105N06-1GFR085,0.6,-1G (inverted),Test Run 74
0.02571394959123395,7.425026286732073,T105N06-1GFR085,0.6,-1G (inverted),Test Run 74
0.025950927905107377,7.444165385853161,T105N06-1GFR085,0.6,-1G (inverted),Test Run 74
0.025950927905107377,7.463335002552386,T105N06-1GFR085,0.6,-1G (inverted),Test Run 74
0.025871910609515273,7.479912913929335,T105N06-1GFR085,0.6,-1G (inverted),Test Run 74
0.0262274148667751,7.500058330189098,T105N06-1GFR085,0.6,-1G (inverted),Test Run 74
0.02606945384849364,7.5176417957652735,T105N06-1GFR085,0.6,-1G (inverted),Test Run 74
0.02606945384849364,7.536120952259411,T105N06-1GFR085,0.6,-1G (inverted),Test Run 74
0.026464393180648527,7.5558841358531605,T105N06-1GFR085,0.6,-1G (inverted),Test Run 74
0.026464393180648527,7.573331035267223,T105N06-1GFR085,0.6,-1G (inverted),Test Run 74
0.026464393180648527,7.5914027820933985,T105N06-1GFR085,0.6,-1G (inverted),Test Run 74
0.026424958105753467,7.608552898060198,T105N06-1GFR085,0.6,-1G (inverted),Test Run 74
0.02701744067688279,7.627192271839486,T105N06-1GFR085,0.6,-1G (inverted),Test Run 74
0.02701744067688279,7.642908061634411,T105N06-1GFR085,0.6,-1G (inverted),Test Run 74
0.02674088014231611,7.661923564564098,T105N06-1GFR085,0.6,-1G (inverted),Test Run 74
0.027135893047369953,7.679732860218398,T105N06-1GFR085,0.6,-1G (inverted),Test Run 74
0.027451888656831694,7.6973163257945725,T105N06-1GFR085,0.6,-1G (inverted),Test Run 74
0.027451888656831694,7.713528789173473,T105N06-1GFR085,0.6,-1G (inverted),Test Run 74
0.027412380009037677,7.7323024402965235,T105N06-1GFR085,0.6,-1G (inverted),Test Run 74
0.02784690156188947,7.7483714710582365,T105N06-1GFR085,0.6,-1G (inverted),Test Run 74
0.02784690156188947,7.766212047230111,T105N06-1GFR085,0.6,-1G (inverted),Test Run 74
0.027609923248016043,7.782252086292611,T105N06-1GFR085,0.6,-1G (inverted),Test Run 74
0.027886410209683625,7.797259868275036,T105N06-1GFR085,0.6,-1G (inverted),Test Run 74
0.028044371227964947,7.815427745472299,T105N06-1GFR085,0.6,-1G (inverted),Test Run 74
0.028044371227964947,7.829289592396135,T105N06-1GFR085,0.6,-1G (inverted),Test Run 74
0.027965353932372844,7.84705692638051,T105N06-1GFR085,0.6,-1G (inverted),Test Run 74
0.028399875485224775,7.863877452503549,T105N06-1GFR085,0.6,-1G (inverted),Test Run 74
0.028399875485224775,7.880371440540661,T105N06-1GFR085,0.6,-1G (inverted),Test Run 74
0.028083879875759107,7.895707286487924,T105N06-1GFR085,0.6,-1G (inverted),Test Run 74
0.02847889278081688,7.911571849476211,T105N06-1GFR085,0.6,-1G (inverted),Test Run 74
0.02847889278081688,7.928886760364885,T105N06-1GFR085,0.6,-1G (inverted),Test Run 74
0.028676362446892357,7.945061839710585,T105N06-1GFR085,0.6,-1G (inverted),Test Run 74
0.028557910076405055,7.960747111927385,T105N06-1GFR085,0.6,-1G (inverted),Test Run 74
0.029071375351946205,7.9767657886851975,T105N06-1GFR085,0.6,-1G (inverted),Test Run 74
0.029071375351946205,7.994968761097299,T105N06-1GFR085,0.6,-1G (inverted),Test Run 74
0.02879488839027862,8.00958362926136,T105N06-1GFR085,0.6,-1G (inverted),Test Run 74
0.02915039264753831,8.024251140247697,T105N06-1GFR085,0.6,-1G (inverted),Test Run 74
0.02915039264753831,8.039717448841447,T105N06-1GFR085,0.6,-1G (inverted),Test Run 74
0.029229336370227666,8.055338634144174,T105N06-1GFR085,0.6,-1G (inverted),Test Run 74
0.029387370961411873,8.070809520374649,T105N06-1GFR085,0.6,-1G (inverted),Test Run 74
0.029387370961411873,8.0900371204723,T105N06-1GFR085,0.6,-1G (inverted),Test Run 74
0.0297428752186717,8.104967845569961,T105N06-1GFR085,0.6,-1G (inverted),Test Run 74
0.029505823331895248,8.121107829700822,T105N06-1GFR085,0.6,-1G (inverted),Test Run 74
0.029861327589154937,8.135422099720348,T105N06-1GFR085,0.6,-1G (inverted),Test Run 74
0.029861327589154937,8.152307475696912,T105N06-1GFR085,0.6,-1G (inverted),Test Run 74
0.029861327589154937,8.168326152454723,T105N06-1GFR085,0.6,-1G (inverted),Test Run 74
0.030019362180339286,8.184151805530899,T105N06-1GFR085,0.6,-1G (inverted),Test Run 74
0.030019362180339286,8.199145854603161,T105N06-1GFR085,0.6,-1G (inverted),Test Run 74
0.030374866437595044,8.215791667591448,T105N06-1GFR085,0.6,-1G (inverted),Test Run 74
0.03013781455082252,8.232560313831673,T105N06-1GFR085,0.6,-1G (inverted),Test Run 74
0.03045381016028819,8.246330608021136,T105N06-1GFR085,0.6,-1G (inverted),Test Run 74
0.03045381016028819,8.262185252796524,T105N06-1GFR085,0.6,-1G (inverted),Test Run 74
0.030493318808082346,8.27896610606801,T105N06-1GFR085,0.6,-1G (inverted),Test Run 74
0.030493318808082346,8.294391978870737,T105N06-1GFR085,0.6,-1G (inverted),Test Run 74
0.030493318808082346,8.309312022816048,T105N06-1GFR085,0.6,-1G (inverted),Test Run 74
0.030967349008728298,8.325915874134411,T105N06-1GFR085,0.6,-1G (inverted),Test Run 74
0.03073029712195591,8.34045292247426,T105N06-1GFR085,0.6,-1G (inverted),Test Run 74
0.03073029712195591,8.356267131458635,T105N06-1GFR085,0.6,-1G (inverted),Test Run 74
0.030927840360934277,8.371198619495736,T105N06-1GFR085,0.6,-1G (inverted),Test Run 74
0.030967349008728298,8.387139476429336,T105N06-1GFR085,0.6,-1G (inverted),Test Run 74
0.031204327322601862,8.402924693714485,T105N06-1GFR085,0.6,-1G (inverted),Test Run 74
0.031204327322601862,8.419070018421523,T105N06-1GFR085,0.6,-1G (inverted),Test Run 74
0.03163877530255076,8.43448368419301,T105N06-1GFR085,0.6,-1G (inverted),Test Run 74
0.03155983157986155,8.450857890735973,T105N06-1GFR085,0.6,-1G (inverted),Test Run 74
0.03155983157986155,8.463235057484024,T105N06-1GFR085,0.6,-1G (inverted),Test Run 74
0.031836318541529275,8.480783427845349,T105N06-1GFR085,0.6,-1G (inverted),Test Run 74
0.03175730124593703,8.495965160023086,T105N06-1GFR085,0.6,-1G (inverted),Test Run 74
0.03175730124593703,8.511059917103161,T105N06-1GFR085,0.6,-1G (inverted),Test Run 74
0.031836318541529275,8.527581370960586,T105N06-1GFR085,0.6,-1G (inverted),Test Run 74
0.03231027516927233,8.540148509632461,T105N06-1GFR085,0.6,-1G (inverted),Test Run 74
0.03191533583711745,8.555181468616835,T105N06-1GFR085,0.6,-1G (inverted),Test Run 74
0.03191533583711745,8.56982303966176,T105N06-1GFR085,0.6,-1G (inverted),Test Run 74
0.03234978381707028,8.58652378429066,T105N06-1GFR085,0.6,-1G (inverted),Test Run 74
0.03223133144658312,8.602614177357072,T105N06-1GFR085,0.6,-1G (inverted),Test Run 74
0.03223133144658312,8.617341197620735,T105N06-1GFR085,0.6,-1G (inverted),Test Run 74
0.03234978381707028,8.630658305775036,T105N06-1GFR085,0.6,-1G (inverted),Test Run 74
0.03274479672212427,8.645381511341448,T105N06-1GFR085,0.6,-1G (inverted),Test Run 74
0.03274479672212427,8.660361827503548,T105N06-1GFR085,0.6,-1G (inverted),Test Run 74
0.0325078184082507,8.675212443958635,T105N06-1GFR085,0.6,-1G (inverted),Test Run 74
0.03290275774040559,8.689760936390273,T105N06-1GFR085,0.6,-1G (inverted),Test Run 74
0.0328632490926075,8.705910838734024,T105N06-1GFR085,0.6,-1G (inverted),Test Run 74
0.0328632490926075,8.719623912464487,T105N06-1GFR085,0.6,-1G (inverted),Test Run 74
0.033100300979383955,8.734494365345348,T105N06-1GFR085,0.6,-1G (inverted),Test Run 74
0.03349524031153491,8.748849834095349,T105N06-1GFR085,0.6,-1G (inverted),Test Run 74
0.03349524031153491,8.762314952503548,T105N06-1GFR085,0.6,-1G (inverted),Test Run 74
0.033258261997665274,8.779267467151985,T105N06-1GFR085,0.6,-1G (inverted),Test Run 74
0.03381123592100058,8.791416515003549,T105N06-1GFR085,0.6,-1G (inverted),Test Run 74
0.033771800846105385,8.807132304798474,T105N06-1GFR085,0.6,-1G (inverted),Test Run 74
0.033771800846105385,8.822724498401985,T105N06-1GFR085,0.6,-1G (inverted),Test Run 74
0.03381123592100058,8.836492503773085,T105N06-1GFR085,0.6,-1G (inverted),Test Run 74
0.03432477476944069,8.850222362171523,T105N06-1GFR085,0.6,-1G (inverted),Test Run 74
0.03432477476944069,8.864126170765273,T105N06-1GFR085,0.6,-1G (inverted),Test Run 74
0.03404828780777311,8.879848827015273,T105N06-1GFR085,0.6,-1G (inverted),Test Run 74
0.03464077037890636,8.893392528187148,T105N06-1GFR085,0.6,-1G (inverted),Test Run 74
0.03464077037890636,8.907799876819961,T105N06-1GFR085,0.6,-1G (inverted),Test Run 74
0.03444322713992799,8.921980632435197,T105N06-1GFR085,0.6,-1G (inverted),Test Run 74
0.03456175308331411,8.935622752796522,T105N06-1GFR085,0.6,-1G (inverted),Test Run 74
0.03483824004498184,8.951066173206673,T105N06-1GFR085,0.6,-1G (inverted),Test Run 74
0.03483824004498184,8.966195262562149,T105N06-1GFR085,0.6,-1G (inverted),Test Run 74
0.03479873139718768,8.979069865833635,T105N06-1GFR085,0.6,-1G (inverted),Test Run 74
0.03511472700664942,8.993982280384412,T105N06-1GFR085,0.6,-1G (inverted),Test Run 74
0.03511472700664942,9.008182109485974,T105N06-1GFR085,0.6,-1G (inverted),Test Run 74
0.03499627463616212,9.021673930775036,T105N06-1GFR085,0.6,-1G (inverted),Test Run 74
0.03507521835885526,9.035002483021135,T105N06-1GFR085,0.6,-1G (inverted),Test Run 74
0.03507521835885526,9.050950206409798,T105N06-1GFR085,0.6,-1G (inverted),Test Run 74
0.03547023126390911,9.063385356556285,T105N06-1GFR085,0.6,-1G (inverted),Test Run 74
0.035154235654443436,9.07819706309926,T105N06-1GFR085,0.6,-1G (inverted),Test Run 74
0.035549248559501354,9.09070850719105,T105N06-1GFR085,0.6,-1G (inverted),Test Run 74
0.035549248559501354,9.105311168323862,T105N06-1GFR085,0.6,-1G (inverted),Test Run 74
0.03562819228219057,9.118808330189099,T105N06-1GFR085,0.6,-1G (inverted),Test Run 74
0.035667700929984586,9.132233775745735,T105N06-1GFR085,0.6,-1G (inverted),Test Run 74
0.035667700929984586,9.148002971302386,T105N06-1GFR085,0.6,-1G (inverted),Test Run 74
0.03606271383503843,9.16159626353871,T105N06-1GFR085,0.6,-1G (inverted),Test Run 74
0.03582573552116894,9.175195659290662,T105N06-1GFR085,0.6,-1G (inverted),Test Run 74
0.03622074842622278,9.188699687610974,T105N06-1GFR085,0.6,-1G (inverted),Test Run 74
0.03622074842622278,9.200883830677386,T105N06-1GFR085,0.6,-1G (inverted),Test Run 74
0.036141731130630676,9.216367686878549,T105N06-1GFR085,0.6,-1G (inverted),Test Run 74
0.03626018350111784,9.229169047962536,T105N06-1GFR085,0.6,-1G (inverted),Test Run 74
0.03626018350111784,9.242463267933235,T105N06-1GFR085,0.6,-1G (inverted),Test Run 74
0.03665519640617169,9.255721629749647,T105N06-1GFR085,0.6,-1G (inverted),Test Run 74
0.03649723538789036,9.269579661976211,T105N06-1GFR085,0.6,-1G (inverted),Test Run 74
0.03649723538789036,9.283208812366835,T105N06-1GFR085,0.6,-1G (inverted),Test Run 74
0.036852666072247166,9.296554912220348,T105N06-1GFR085,0.6,-1G (inverted),Test Run 74
0.03677372234955795,9.309926952015273,T105N06-1GFR085,0.6,-1G (inverted),Test Run 74
0.036852666072247166,9.321244395862923,T105N06-1GFR085,0.6,-1G (inverted),Test Run 74
0.036852666072247166,9.337791789661761,T105N06-1GFR085,0.6,-1G (inverted),Test Run 74
0.037326696272893256,9.350299419056286,T105N06-1GFR085,0.6,-1G (inverted),Test Run 74
0.03708971795902362,9.361653483997697,T105N06-1GFR085,0.6,-1G (inverted),Test Run 74
0.03708971795902362,9.376478160511361,T105N06-1GFR085,0.6,-1G (inverted),Test Run 74
0.03752416593897266,9.388669932972299,T105N06-1GFR085,0.6,-1G (inverted),Test Run 74
0.037405713568485356,9.402290691028949,T105N06-1GFR085,0.6,-1G (inverted),Test Run 74
0.037405713568485356,9.413864482532848,T105N06-1GFR085,0.6,-1G (inverted),Test Run 74
0.037445222216279515,9.428458751331673,T105N06-1GFR085,0.6,-1G (inverted),Test Run 74
0.03787967019622842,9.440536845814098,T105N06-1GFR085,0.6,-1G (inverted),Test Run 74
0.037603183234560834,9.454122508655898,T105N06-1GFR085,0.6,-1G (inverted),Test Run 74
0.037603183234560834,9.467752421985974,T105N06-1GFR085,0.6,-1G (inverted),Test Run 74
0.03823517445348825,9.48065067638051,T105N06-1GFR085,0.6,-1G (inverted),Test Run 74
0.038077139862307825,9.492197002064099,T105N06-1GFR085,0.6,-1G (inverted),Test Run 74
0.038077139862307825,9.506560863148085,T105N06-1GFR085,0.6,-1G (inverted),Test Run 74
0.03819566580569409,9.517447246204723,T105N06-1GFR085,0.6,-1G (inverted),Test Run 74
0.038551170062953916,9.531901134144174,T105N06-1GFR085,0.6,-1G (inverted),Test Run 74
0.03823517445348825,9.543207896839487,T105N06-1GFR085,0.6,-1G (inverted),Test Run 74
0.03823517445348825,9.55692097056996,T105N06-1GFR085,0.6,-1G (inverted),Test Run 74
0.03870913108123524,9.568821300159799,T105N06-1GFR085,0.6,-1G (inverted),Test Run 74
0.038669696006340036,9.58298450816761,T105N06-1GFR085,0.6,-1G (inverted),Test Run 74
0.038669696006340036,9.596463359485973,T105N06-1GFR085,0.6,-1G (inverted),Test Run 74
0.038669696006340036,9.607667888294573,T105N06-1GFR085,0.6,-1G (inverted),Test Run 74
0.039222669929675345,9.621544231068011,T105N06-1GFR085,0.6,-1G (inverted),Test Run 74
0.039222669929675345,9.634022105823862,T105N06-1GFR085,0.6,-1G (inverted),Test Run 74
0.03894618296800776,9.645502818714487,T105N06-1GFR085,0.6,-1G (inverted),Test Run 74
0.039380630947956664,9.65936237681996,T105N06-1GFR085,0.6,-1G (inverted),Test Run 74
0.039262178577469366,9.669779552112924,T105N06-1GFR085,0.6,-1G (inverted),Test Run 74
0.039262178577469366,9.682662547718397,T105N06-1GFR085,0.6,-1G (inverted),Test Run 74
0.039420139595750824,9.696011699329723,T105N06-1GFR085,0.6,-1G (inverted),Test Run 74
0.0398151525008086,9.707719005237923,T105N06-1GFR085,0.6,-1G (inverted),Test Run 74
0.0398151525008086,9.719568980823862,T105N06-1GFR085,0.6,-1G (inverted),Test Run 74
0.03957817418693503,9.731457866321911,T105N06-1GFR085,0.6,-1G (inverted),Test Run 74
0.04009163946247618,9.74456745494496,T105N06-1GFR085,0.6,-1G (inverted),Test Run 74
0.04009163946247618,9.755514873157848,T105N06-1GFR085,0.6,-1G (inverted),Test Run 74
0.04017065675806829,9.768742717396135,T105N06-1GFR085,0.6,-1G (inverted),Test Run 74
0.040368126424143766,9.781232799183236,T105N06-1GFR085,0.6,-1G (inverted),Test Run 74
0.04076313932919761,9.7931621204723,T105N06-1GFR085,0.6,-1G (inverted),Test Run 74
0.04076313932919761,9.805099071155897,T105N06-1GFR085,0.6,-1G (inverted),Test Run 74
0.04044714371973601,9.81652790416371,T105N06-1GFR085,0.6,-1G (inverted),Test Run 74
0.04076313932919761,9.827882732044573,T105N06-1GFR085,0.6,-1G (inverted),Test Run 74
0.04076313932919761,9.840152324329724,T105N06-1GFR085,0.6,-1G (inverted),Test Run 74
0.04076313932919761,9.853670848499648,T105N06-1GFR085,0.6,-1G (inverted),Test Run 74
0.04084208305188683,9.866081584583636,T105N06-1GFR085,0.6,-1G (inverted),Test Run 74
0.041197587309146654,9.878188670765272,T105N06-1GFR085,0.6,-1G (inverted),Test Run 74
0.041197587309146654,9.888091624866835,T105N06-1GFR085,0.6,-1G (inverted),Test Run 74
0.04111857001355455,9.900565684925423,T105N06-1GFR085,0.6,-1G (inverted),Test Run 74
0.041553091566406485,9.911625255237924,T105N06-1GFR085,0.6,-1G (inverted),Test Run 74
0.041553091566406485,9.924209941517223,T105N06-1GFR085,0.6,-1G (inverted),Test Run 74
0.04147407427081424,9.937226451526985,T105N06-1GFR085,0.6,-1G (inverted),Test Run 74
0.041671617509792605,9.947160686146136,T105N06-1GFR085,0.6,-1G (inverted),Test Run 74
0.041671617509792605,9.959854472767223,T105N06-1GFR085,0.6,-1G (inverted),Test Run 74
0.04206655684194749,9.972315562855112,T105N06-1GFR085,0.6,-1G (inverted),Test Run 74
0.04186908717586808,9.98516804088246,T105N06-1GFR085,0.6,-1G (inverted),Test Run 74
0.04242206109920732,9.994349254261362,T105N06-1GFR085,0.6,-1G (inverted),Test Run 74
0.04242206109920732,10.005377544056286,T105N06-1GFR085,0.6,-1G (inverted),Test Run 74
0.042303608728720014,10.01694294322621,T105N06-1GFR085,0.6,-1G (inverted),Test Run 74
0.04246156974700133,10.027606547962536,T105N06-1GFR085,0.6,-1G (inverted),Test Run 74
0.04246156974700133,10.040637553821911,T105N06-1GFR085,0.6,-1G (inverted),Test Run 74
0.042698548060874905,10.051012767444961,T105N06-1GFR085,0.6,-1G (inverted),Test Run 74
0.042817074004261164,10.061861766468398,T105N06-1GFR085,0.6,-1G (inverted),Test Run 74
0.042817074004261164,10.073458446155898,T105N06-1GFR085,0.6,-1G (inverted),Test Run 74
0.0431330696137229,10.085768474232072,T105N06-1GFR085,0.6,-1G (inverted),Test Run 74
0.04309356096592875,10.097401012073862,T105N06-1GFR085,0.6,-1G (inverted),Test Run 74
0.04317257826152085,10.108674968372698,T105N06-1GFR085,0.6,-1G (inverted),Test Run 74
0.04317257826152085,10.120938457142223,T105N06-1GFR085,0.6,-1G (inverted),Test Run 74
0.04352808251878068,10.131965983997699,T105N06-1GFR085,0.6,-1G (inverted),Test Run 74
0.04321208690931501,10.143637431751598,T105N06-1GFR085,0.6,-1G (inverted),Test Run 74
0.04321208690931501,10.152399791370737,T105N06-1GFR085,0.6,-1G (inverted),Test Run 74
0.04364653488926405,10.16284061778676,T105N06-1GFR085,0.6,-1G (inverted),Test Run 74
0.04372555218485616,10.175552714954723,T105N06-1GFR085,0.6,-1G (inverted),Test Run 74
0.04372555218485616,10.185050548206673,T105N06-1GFR085,0.6,-1G (inverted),Test Run 74
0.04372555218485616,10.195932353626599,T105N06-1GFR085,0.6,-1G (inverted),Test Run 74
0.044002039146523744,10.207490123401985,T105N06-1GFR085,0.6,-1G (inverted),Test Run 74
0.04384407812824242,10.220301402698862,T105N06-1GFR085,0.6,-1G (inverted),Test Run 74
0.04384407812824242,10.23023563731801,T105N06-1GFR085,0.6,-1G (inverted),Test Run 74
0.04447606934716969,10.240729869495736,T105N06-1GFR085,0.6,-1G (inverted),Test Run 74
0.04447606934716969,10.250887645374648,T105N06-1GFR085,0.6,-1G (inverted),Test Run 74
0.04447606934716969,10.26321903575551,T105N06-1GFR085,0.6,-1G (inverted),Test Run 74
0.04451550442206489,10.273636211048473,T105N06-1GFR085,0.6,-1G (inverted),Test Run 74
0.04491051732711874,10.282906688343399,T105N06-1GFR085,0.6,-1G (inverted),Test Run 74
0.04475255630883741,10.293722118030898,T105N06-1GFR085,0.6,-1G (inverted),Test Run 74
0.04475255630883741,10.30491825450551,T105N06-1GFR085,0.6,-1G (inverted),Test Run 74
0.04518700428878632,10.314375651966447,T105N06-1GFR085,0.6,-1G (inverted),Test Run 74
0.045147495640992304,10.326175273548474,T105N06-1GFR085,0.6,-1G (inverted),Test Run 74
0.045147495640992304,10.337665904651987,T105N06-1GFR085,0.6,-1G (inverted),Test Run 74
0.04530553023217258,10.348170055042612,T105N06-1GFR085,0.6,-1G (inverted),Test Run 74
0.04566103448943241,10.357561839710586,T105N06-1GFR085,0.6,-1G (inverted),Test Run 74
0.04566103448943241,10.368844951282849,T105N06-1GFR085,0.6,-1G (inverted),Test Run 74
0.0454634912504539,10.379574168812148,T105N06-1GFR085,0.6,-1G (inverted),Test Run 74
0.04593752145109999,10.388136638294572,T105N06-1GFR085,0.6,-1G (inverted),Test Run 74
0.04585850415550775,10.401052440296523,T105N06-1GFR085,0.6,-1G (inverted),Test Run 74
0.04585850415550775,10.409569896351211,T105N06-1GFR085,0.6,-1G (inverted),Test Run 74
0.04585850415550775,10.420132793079723,T105N06-1GFR085,0.6,-1G (inverted),Test Run 74
0.04633246078325488,10.42982136119496,T105N06-1GFR085,0.6,-1G (inverted),Test Run 74
0.04633246078325488,10.440469707142224,T105N06-1GFR085,0.6,-1G (inverted),Test Run 74
0.046253517060565665,10.448804057728161,T105N06-1GFR085,0.6,-1G (inverted),Test Run 74
0.04668796504051457,10.461661113392223,T105N06-1GFR085,0.6,-1G (inverted),Test Run 74
0.04672747368830872,10.472460521351211,T105N06-1GFR085,0.6,-1G (inverted),Test Run 74
0.04672747368830872,10.483102000843399,T105N06-1GFR085,0.6,-1G (inverted),Test Run 74
0.04692501692728709,10.491260112415661,T105N06-1GFR085,0.6,-1G (inverted),Test Run 74
0.04708297794556841,10.504191173206674,T105N06-1GFR085,0.6,-1G (inverted),Test Run 74
0.04708297794556841,10.510073436390273,T105N06-1GFR085,0.6,-1G (inverted),Test Run 74
0.047003960649976306,10.523084605823861,T105N06-1GFR085,0.6,-1G (inverted),Test Run 74
0.047517499498420344,10.532557262073862,T105N06-1GFR085,0.6,-1G (inverted),Test Run 74
0.047517499498420344,10.540937389026986,T105N06-1GFR085,0.6,-1G (inverted),Test Run 74
0.04739897355503015,10.552210582386362,T105N06-1GFR085,0.6,-1G (inverted),Test Run 74
0.04767546051670166,10.562697948109022,T105N06-1GFR085,0.6,-1G (inverted),Test Run 74
0.04803096477395756,10.571023143421524,T105N06-1GFR085,0.6,-1G (inverted),Test Run 74
0.04803096477395756,10.581316722523086,T105N06-1GFR085,0.6,-1G (inverted),Test Run 74
0.04783349510788208,10.590782512318011,T105N06-1GFR085,0.6,-1G (inverted),Test Run 74
0.04838646903121725,10.60114704478871,T105N06-1GFR085,0.6,-1G (inverted),Test Run 74
0.04838646903121725,10.610975230823861,T105N06-1GFR085,0.6,-1G (inverted),Test Run 74
0.04834696038342323,10.622036327015273,T105N06-1GFR085,0.6,-1G (inverted),Test Run 74
0.04842597767901534,10.632764018665661,T105N06-1GFR085,0.6,-1G (inverted),Test Run 74
0.04842597767901534,10.641508067737924,T105N06-1GFR085,0.6,-1G (inverted),Test Run 74
0.048662955992884976,10.648576701771136,T105N06-1GFR085,0.6,-1G (inverted),Test Run 74
0.04858393869729666,10.659588969837536,T105N06-1GFR085,0.6,-1G (inverted),Test Run 74
0.04909740397283388,10.669472850452774,T105N06-1GFR085,0.6,-1G (inverted),Test Run 74
0.04909740397283388,10.680197490345348,T105N06-1GFR085,0.6,-1G (inverted),Test Run 74
0.04905796889794275,10.68786655772816,T105N06-1GFR085,0.6,-1G (inverted),Test Run 74
0.049413399582299546,10.697750438343398,T105N06-1GFR085,0.6,-1G (inverted),Test Run 74
0.049413399582299546,10.705800212513322,T105N06-1GFR085,0.6,-1G (inverted),Test Run 74
0.04949241687789165,10.714654124866836,T105N06-1GFR085,0.6,-1G (inverted),Test Run 74
0.049413399582299546,10.723199046741836,T105N06-1GFR085,0.6,-1G (inverted),Test Run 74
0.049413399582299546,10.733456004749648,T105N06-1GFR085,0.6,-1G (inverted),Test Run 74
0.05004539080122696,10.742087901722298,T105N06-1GFR085,0.6,-1G (inverted),Test Run 74
0.0498874297829455,10.75137897838246,T105N06-1GFR085,0.6,-1G (inverted),Test Run 74
0.05016391674461322,10.760348094593398,T105N06-1GFR085,0.6,-1G (inverted),Test Run 74
0.05016391674461322,10.77058063853871,T105N06-1GFR085,0.6,-1G (inverted),Test Run 74
0.050440403706280806,10.77771030772816,T105N06-1GFR085,0.6,-1G (inverted),Test Run 74
0.05024293404020533,10.786398662220348,T105N06-1GFR085,0.6,-1G (inverted),Test Run 74
0.05024293404020533,10.795692790638324,T105N06-1GFR085,0.6,-1G (inverted),Test Run 74
0.050716890667948385,10.804403270374648,T105N06-1GFR085,0.6,-1G (inverted),Test Run 74
0.050716890667948385,10.812227214466448,T105N06-1GFR085,0.6,-1G (inverted),Test Run 74
0.05103288627741406,10.821478618275036,T105N06-1GFR085,0.6,-1G (inverted),Test Run 74
0.05103288627741406,10.829738200794573,T105N06-1GFR085,0.6,-1G (inverted),Test Run 74
0.051151412220800316,10.839279521595348,T105N06-1GFR085,0.6,-1G (inverted),Test Run 74
0.05107239492520808,10.84976688731801,T105N06-1GFR085,0.6,-1G (inverted),Test Run 74
0.05107239492520808,10.855838359485974,T105N06-1GFR085,0.6,-1G (inverted),Test Run 74
0.05162536884854338,10.864484752308236,T105N06-1GFR085,0.6,-1G (inverted),Test Run 74
0.051388390534669814,10.874650157581673,T105N06-1GFR085,0.6,-1G (inverted),Test Run 74
0.051388390534669814,10.882287181507461,T105N06-1GFR085,0.6,-1G (inverted),Test Run 74
0.051743894791929645,10.891642345081674,T105N06-1GFR085,0.6,-1G (inverted),Test Run 74
0.051862347162416944,10.90197864879261,T105N06-1GFR085,0.6,-1G (inverted),Test Run 74
0.051704386144135486,10.910250438343398,T105N06-1GFR085,0.6,-1G (inverted),Test Run 74
0.051704386144135486,10.918414653431286,T105N06-1GFR085,0.6,-1G (inverted),Test Run 74
0.05229686871526481,10.927272380482073,T105N06-1GFR085,0.6,-1G (inverted),Test Run 74
0.05205989040139531,10.935487712513323,T105N06-1GFR085,0.6,-1G (inverted),Test Run 74
0.05205989040139531,10.943181956898085,T105N06-1GFR085,0.6,-1G (inverted),Test Run 74
0.052415394658655,10.952955211292611,T105N06-1GFR085,0.6,-1G (inverted),Test Run 74
0.05269188162032258,10.9602763782848,T105N06-1GFR085,0.6,-1G (inverted),Test Run 74
0.05269188162032258,10.969495738636361,T105N06-1GFR085,0.6,-1G (inverted),Test Run 74
0.05257335567693646,10.977363933216449,T105N06-1GFR085,0.6,-1G (inverted),Test Run 74
0.053007877229784325,10.985684550892223,T105N06-1GFR085,0.6,-1G (inverted),Test Run 74
0.05281033399080596,10.993793834339487,T105N06-1GFR085,0.6,-1G (inverted),Test Run 74
0.05281033399080596,11.00328251231801,T105N06-1GFR085,0.6,-1G (inverted),Test Run 74
0.05332387283925,11.011175120960585,T105N06-1GFR085,0.6,-1G (inverted),Test Run 74
0.053363307914145196,11.018905986439098,T105N06-1GFR085,0.6,-1G (inverted),Test Run 74
0.053363307914145196,11.029903758655898,T105N06-1GFR085,0.6,-1G (inverted),Test Run 74
0.05328436419145191,11.03680378306996,T105N06-1GFR085,0.6,-1G (inverted),Test Run 74
0.053718812171400954,11.04407841075551,T105N06-1GFR085,0.6,-1G (inverted),Test Run 74
0.05356085115311963,11.051313365589486,T105N06-1GFR085,0.6,-1G (inverted),Test Run 74
0.05356085115311963,11.061178172718398,T105N06-1GFR085,0.6,-1G (inverted),Test Run 74
0.05395586405817741,11.068387950550424,T105N06-1GFR085,0.6,-1G (inverted),Test Run 74
0.054113825076458726,11.077168620716447,T105N06-1GFR085,0.6,-1G (inverted),Test Run 74
0.054113825076458726,11.083784831653947,T105N06-1GFR085,0.6,-1G (inverted),Test Run 74
0.0538768467625853,11.093687022816049,T105N06-1GFR085,0.6,-1G (inverted),Test Run 74
0.05435080339032836,11.099335826526985,T105N06-1GFR085,0.6,-1G (inverted),Test Run 74
0.05435080339032836,11.108070720325824,T105N06-1GFR085,0.6,-1G (inverted),Test Run 74
0.0541928423720469,11.118621410023085,T105N06-1GFR085,0.6,-1G (inverted),Test Run 74
0.05458778170420179,11.125652660023086,T105N06-1GFR085,0.6,-1G (inverted),Test Run 74
0.05470630764758805,11.132501567493787,T105N06-1GFR085,0.6,-1G (inverted),Test Run 74
0.05470630764758805,11.140279735218398,T105N06-1GFR085,0.6,-1G (inverted),Test Run 74
0.054745816295386135,11.148208964954723,T105N06-1GFR085,0.6,-1G (inverted),Test Run 74
0.05525928157092336,11.155183757435198,T105N06-1GFR085,0.6,-1G (inverted),Test Run 74
0.05525928157092336,11.16373325694691,T105N06-1GFR085,0.6,-1G (inverted),Test Run 74
0.05506181190484788,11.171699870716449,T105N06-1GFR085,0.6,-1G (inverted),Test Run 74
0.055456824809901724,11.18015247691761,T105N06-1GFR085,0.6,-1G (inverted),Test Run 74
0.055456824809901724,11.189933360706673,T105N06-1GFR085,0.6,-1G (inverted),Test Run 74
0.05561478582818304,11.19781605113636,T105N06-1GFR085,0.6,-1G (inverted),Test Run 74
0.05553576853259094,11.20410038341176,T105N06-1GFR085,0.6,-1G (inverted),Test Run 74
0.0562072683993163,11.211817515980112,T105N06-1GFR085,0.6,-1G (inverted),Test Run 74
0.0562072683993163,11.22125202525746,T105N06-1GFR085,0.6,-1G (inverted),Test Run 74
0.055930781437648715,11.22808872569691,T105N06-1GFR085,0.6,-1G (inverted),Test Run 74
0.05616775975151821,11.233018077503548,T105N06-1GFR085,0.6,-1G (inverted),Test Run 74
0.05616775975151821,11.241876567493787,T105N06-1GFR085,0.6,-1G (inverted),Test Run 74
0.056404811638294666,11.249686015735973,T105N06-1GFR085,0.6,-1G (inverted),Test Run 74
0.05628628569490447,11.258774913441048,T105N06-1GFR085,0.6,-1G (inverted),Test Run 74
0.05683925961824371,11.266117442737924,T105N06-1GFR085,0.6,-1G (inverted),Test Run 74
0.05683925961824371,11.273444713245736,T105N06-1GFR085,0.6,-1G (inverted),Test Run 74
0.0566417899521643,11.280404246937149,T105N06-1GFR085,0.6,-1G (inverted),Test Run 74
0.05703672928431919,11.286874736439099,T105N06-1GFR085,0.6,-1G (inverted),Test Run 74
0.05703672928431919,11.295440257679335,T105N06-1GFR085,0.6,-1G (inverted),Test Run 74
0.057194763875503395,11.302898753773086,T105N06-1GFR085,0.6,-1G (inverted),Test Run 74
0.057115746579911295,11.311786235462536,T105N06-1GFR085,0.6,-1G (inverted),Test Run 74
0.057115746579911295,11.320325816761361,T105N06-1GFR085,0.6,-1G (inverted),Test Run 74
0.05766872050324646,11.326031840931286,T105N06-1GFR085,0.6,-1G (inverted),Test Run 74
0.05755026813275929,11.332588542591449,T105N06-1GFR085,0.6,-1G (inverted),Test Run 74
0.05786626374222496,11.339937175403948,T105N06-1GFR085,0.6,-1G (inverted),Test Run 74
0.05786626374222496,11.344934428821912,T105N06-1GFR085,0.6,-1G (inverted),Test Run 74
0.05802422476050628,11.354724467884411,T105N06-1GFR085,0.6,-1G (inverted),Test Run 74
0.057905772390018984,11.362019694935197,T105N06-1GFR085,0.6,-1G (inverted),Test Run 74
0.057905772390018984,11.369448436390273,T105N06-1GFR085,0.6,-1G (inverted),Test Run 74
0.058419237665560134,11.378305400501599,T105N06-1GFR085,0.6,-1G (inverted),Test Run 74
0.058261203074379854,11.383428538929335,T105N06-1GFR085,0.6,-1G (inverted),Test Run 74
0.058261203074379854,11.391788829456674,T105N06-1GFR085,0.6,-1G (inverted),Test Run 74
0.058419237665560134,11.398584331165662,T105N06-1GFR085,0.6,-1G (inverted),Test Run 74
0.05869572462722771,11.405754436146136,T105N06-1GFR085,0.6,-1G (inverted),Test Run 74
0.058498254961152234,11.414044536243786,T105N06-1GFR085,0.6,-1G (inverted),Test Run 74
0.058498254961152234,11.421419871937148,T105N06-1GFR085,0.6,-1G (inverted),Test Run 74
0.0589722115888953,11.428677714954723,T105N06-1GFR085,0.6,-1G (inverted),Test Run 74
0.058853759218412065,11.433333171497697,T105N06-1GFR085,0.6,-1G (inverted),Test Run 74
0.058853759218412065,11.440047801624647,T105N06-1GFR085,0.6,-1G (inverted),Test Run 74
0.05924869855056302,11.448783458362923,T105N06-1GFR085,0.6,-1G (inverted),Test Run 74
0.05932771584615512,11.456357158314098,T105N06-1GFR085,0.6,-1G (inverted),Test Run 74
0.05936722449394928,11.461112559925423,T105N06-1GFR085,0.6,-1G (inverted),Test Run 74
0.05936722449394928,11.469795573841449,T105N06-1GFR085,0.6,-1G (inverted),Test Run 74
0.05995970706508254,11.47407108653676,T105N06-1GFR085,0.6,-1G (inverted),Test Run 74
0.05976223739900706,11.481203807484023,T105N06-1GFR085,0.6,-1G (inverted),Test Run 74
0.05976223739900706,11.489802135120737,T105N06-1GFR085,0.6,-1G (inverted),Test Run 74
0.060196685378955964,11.497251475941049,T105N06-1GFR085,0.6,-1G (inverted),Test Run 74
0.06035471997013638,11.50360065806996,T105N06-1GFR085,0.6,-1G (inverted),Test Run 74
0.06035471997013638,11.50955768931996,T105N06-1GFR085,0.6,-1G (inverted),Test Run 74
0.06031521132234222,11.516437114368786,T105N06-1GFR085,0.6,-1G (inverted),Test Run 74
0.06063120693180396,11.522578014026987,T105N06-1GFR085,0.6,-1G (inverted),Test Run 74
0.06047317234062369,11.529374278675423,T105N06-1GFR085,0.6,-1G (inverted),Test Run 74
0.06047317234062369,11.538006938587536,T105N06-1GFR085,0.6,-1G (inverted),Test Run 74
0.060749659302291266,11.542897380482072,T105N06-1GFR085,0.6,-1G (inverted),Test Run 74
0.06094720254126963,11.548933757435197,T105N06-1GFR085,0.6,-1G (inverted),Test Run 74
0.06094720254126963,11.556846965443011,T105N06-1GFR085,0.6,-1G (inverted),Test Run 74
0.06098671118906379,11.563644755970348,T105N06-1GFR085,0.6,-1G (inverted),Test Run 74
0.06146066781681078,11.569667400013323,T105N06-1GFR085,0.6,-1G (inverted),Test Run 74
0.06146066781681078,11.57620807994496,T105N06-1GFR085,0.6,-1G (inverted),Test Run 74
0.06122368950293722,11.584695018421524,T105N06-1GFR085,0.6,-1G (inverted),Test Run 74
0.06165813748288626,11.588343394886362,T105N06-1GFR085,0.6,-1G (inverted),Test Run 74
0.06173715477847837,11.596712077747698,T105N06-1GFR085,0.6,-1G (inverted),Test Run 74
0.06173715477847837,11.602487529407849,T105N06-1GFR085,0.6,-1G (inverted),Test Run 74
0.06177666342627253,11.60858188975941,T105N06-1GFR085,0.6,-1G (inverted),Test Run 74
0.06229012870181353,11.616818584095348,T105N06-1GFR085,0.6,-1G (inverted),Test Run 74
0.06229012870181353,11.621419108997697,T105N06-1GFR085,0.6,-1G (inverted),Test Run 74
0.062013641740145946,11.627220500599261,T105N06-1GFR085,0.6,-1G (inverted),Test Run 74
0.06236914599740578,11.635343516956674,T105N06-1GFR085,0.6,-1G (inverted),Test Run 74
0.06264563295907336,11.641147197376599,T105N06-1GFR085,0.6,-1G (inverted),Test Run 74
0.06264563295907336,11.648653758655898,T105N06-1GFR085,0.6,-1G (inverted),Test Run 74
0.06268514160686738,11.656422008167612,T105N06-1GFR085,0.6,-1G (inverted),Test Run 74
0.06308015451192137,11.660000194202773,T105N06-1GFR085,0.6,-1G (inverted),Test Run 74
0.06308015451192137,11.666132701526987,T105N06-1GFR085,0.6,-1G (inverted),Test Run 74
0.06280366755025364,11.674370158802386,T105N06-1GFR085,0.6,-1G (inverted),Test Run 74
0.06311966315971931,11.68023640025746,T105N06-1GFR085,0.6,-1G (inverted),Test Run 74
0.06311966315971931,11.685535777698862,T105N06-1GFR085,0.6,-1G (inverted),Test Run 74
0.06335664147358895,11.69267460216176,T105N06-1GFR085,0.6,-1G (inverted),Test Run 74
0.06343565876918104,11.69715381969105,T105N06-1GFR085,0.6,-1G (inverted),Test Run 74
0.06390961539692804,11.704011882435198,T105N06-1GFR085,0.6,-1G (inverted),Test Run 74
0.06390961539692804,11.71131550181996,T105N06-1GFR085,0.6,-1G (inverted),Test Run 74
0.06363312843526046,11.716742290150036,T105N06-1GFR085,0.6,-1G (inverted),Test Run 74
0.0640675764152095,11.722563518177385,T105N06-1GFR085,0.6,-1G (inverted),Test Run 74
0.0640675764152095,11.729785503040661,T105N06-1GFR085,0.6,-1G (inverted),Test Run 74
0.06418610235859576,11.733954967151986,T105N06-1GFR085,0.6,-1G (inverted),Test Run 74
0.06418610235859576,11.741384471546523,T105N06-1GFR085,0.6,-1G (inverted),Test Run 74
0.06418610235859576,11.747403300892223,T105N06-1GFR085,0.6,-1G (inverted),Test Run 74
0.06466013255924172,11.753506053577773,T105N06-1GFR085,0.6,-1G (inverted),Test Run 74
0.06450209796805736,11.758205760609023,T105N06-1GFR085,0.6,-1G (inverted),Test Run 74
