Repository: schandel33/gitrep

# Nozzle Tensile Test Analysis

Stress-vs-strain analysis of tensile pulls across 4 nozzle sizes (0.6, 1.4,
2.2, 2.6 mm) x 2 print-gravity orientations (+1G upright / -1G inverted),
printed at 105 C with a 0.85 flow ratio.

## Data-quality issues found and how they're handled

1. **Load-cell zero offset.** 10 of 17 runs record small negative Load
   values for the first handful of samples (up to ~180, always <0.5% of the
   file) before the crosshead starts moving — load-cell noise around zero,
   not real load. The script computes the mean Load over all
   pre-motion samples (`Crosshead < crosshead_zero_threshold_mm`) and
   subtracts it from the whole run.
2.

File: nozzle_tensile_analysis/analysis_output/all_curves_tidy.csv (part 29 of 151)
Strain,Stress_MPa,condition,nozzle_mm,gravity,run
0.06481809357752304,11.765524638782848,T105N06-1GFR085,0.6,-1G (inverted),Test Run 74
0.06481809357752304,11.770927775989886,T105N06-1GFR085,0.6,-1G (inverted),Test Run 74
0.0649366195209093,11.775522197376599,T105N06-1GFR085,0.6,-1G (inverted),Test Run 74
0.06521310648257687,11.78366657603871,T105N06-1GFR085,0.6,-1G (inverted),Test Run 74
0.06521310648257687,11.788437999378548,T105N06-1GFR085,0.6,-1G (inverted),Test Run 74
0.06576608040591218,11.796171916614885,T105N06-1GFR085,0.6,-1G (inverted),Test Run 74
0.06541057614865235,11.80030323375355,T105N06-1GFR085,0.6,-1G (inverted),Test Run 74
0.0659240414241935,11.806051982532848,T105N06-1GFR085,0.6,-1G (inverted),Test Run 74
0.0659240414241935,11.812921489368787,T105N06-1GFR085,0.6,-1G (inverted),Test Run 74
0.06604256736757977,11.818208659778948,T105N06-1GFR085,0.6,-1G (inverted),Test Run 74
0.06612158466317188,11.823575175892223,T105N06-1GFR085,0.6,-1G (inverted),Test Run 74
0.06612158466317188,11.829490245472298,T105N06-1GFR085,0.6,-1G (inverted),Test Run 74
0.06659554129091494,11.836003459583635,T105N06-1GFR085,0.6,-1G (inverted),Test Run 74
0.06639807162483946,11.840304912220349,T105N06-1GFR085,0.6,-1G (inverted),Test Run 74
0.06639807162483946,11.845428813587535,T105N06-1GFR085,0.6,-1G (inverted),Test Run 74
0.06691153690038061,11.851678813587537,T105N06-1GFR085,0.6,-1G (inverted),Test Run 74
0.06703006284376686,11.856407512318011,T105N06-1GFR085,0.6,-1G (inverted),Test Run 74
0.06714851521425418,11.862904704700822,T105N06-1GFR085,0.6,-1G (inverted),Test Run 74
0.06714851521425418,11.869247783314098,T105N06-1GFR085,0.6,-1G (inverted),Test Run 74
0.06750401947150993,11.875738872181286,T105N06-1GFR085,0.6,-1G (inverted),Test Run 74
0.06750401947150993,11.881221355091448,T105N06-1GFR085,0.6,-1G (inverted),Test Run 74
0.06750401947150993,11.886457408558236,T105N06-1GFR085,0.6,-1G (inverted),Test Run 74
0.06778050643318158,11.89154011119496,T105N06-1GFR085,0.6,-1G (inverted),Test Run 74
0.0677015627104883,11.89661747325551,T105N06-1GFR085,0.6,-1G (inverted),Test Run 74
0.0677015627104883,11.902394450794572,T105N06-1GFR085,0.6,-1G (inverted),Test Run 74
0.0678200150809756,11.908740581165661,T105N06-1GFR085,0.6,-1G (inverted),Test Run 74
0.06825453663382361,11.912459148060197,T105N06-1GFR085,0.6,-1G (inverted),Test Run 74
0.06793854102436186,11.919203532825822,T105N06-1GFR085,0.6,-1G (inverted),Test Run 74
0.06793854102436186,11.922692454944961,T105N06-1GFR085,0.6,-1G (inverted),Test Run 74
0.06837298900431091,11.930720103870737,T105N06-1GFR085,0.6,-1G (inverted),Test Run 74
0.06837298900431091,11.934463084827772,T105N06-1GFR085,0.6,-1G (inverted),Test Run 74
0.06837298900431091,11.939448894153948,T105N06-1GFR085,0.6,-1G (inverted),Test Run 74
0.06837298900431091,11.94610630382191,T105N06-1GFR085,0.6,-1G (inverted),Test Run 74
0.06888652785275101,11.949240459095348,T105N06-1GFR085,0.6,-1G (inverted),Test Run 74
0.06888652785275101,11.955134166370737,T105N06-1GFR085,0.6,-1G (inverted),Test Run 74
0.06876800190936475,11.959992564808235,T105N06-1GFR085,0.6,-1G (inverted),Test Run 74
0.06888652785275101,11.963933910023085,T105N06-1GFR085,0.6,-1G (inverted),Test Run 74
0.06908399751883042,11.970821727405898,T105N06-1GFR085,0.6,-1G (inverted),Test Run 74
0.06908399751883042,11.9752910267223,T105N06-1GFR085,0.6,-1G (inverted),Test Run 74
0.06920252346221654,11.98135944713246,T105N06-1GFR085,0.6,-1G (inverted),Test Run 74
0.06967648008995975,11.98548389781605,T105N06-1GFR085,0.6,-1G (inverted),Test Run 74
0.06967648008995975,11.992412913929336,T105N06-1GFR085,0.6,-1G (inverted),Test Run 74
0.06955802771947638,11.996415294300423,T105N06-1GFR085,0.6,-1G (inverted),Test Run 74
0.06991345840383317,12.001131785999648,T105N06-1GFR085,0.6,-1G (inverted),Test Run 74
0.06995296705162733,12.007671702991836,T105N06-1GFR085,0.6,-1G (inverted),Test Run 74
0.06995296705162733,12.013933147083636,T105N06-1GFR085,0.6,-1G (inverted),Test Run 74
0.07011100164281153,12.019076884876599,T105N06-1GFR085,0.6,-1G (inverted),Test Run 74
0.07066397556614684,12.023279155384412,T105N06-1GFR085,0.6,-1G (inverted),Test Run 74
0.07066397556614684,12.029329265247698,T105N06-1GFR085,0.6,-1G (inverted),Test Run 74
0.07046650590007136,12.033835948597298,T105N06-1GFR085,0.6,-1G (inverted),Test Run 74
0.07105898847120069,12.037247813831673,T105N06-1GFR085,0.6,-1G (inverted),Test Run 74
0.07105898847120069,12.044037974964485,T105N06-1GFR085,0.6,-1G (inverted),Test Run 74
0.07121694948948201,12.048189128528948,T105N06-1GFR085,0.6,-1G (inverted),Test Run 74
0.07133547543286828,12.053168071400036,T105N06-1GFR085,0.6,-1G (inverted),Test Run 74
0.07165147104233394,12.060308421741835,T105N06-1GFR085,0.6,-1G (inverted),Test Run 74
0.07165147104233394,12.063383830677385,T105N06-1GFR085,0.6,-1G (inverted),Test Run 74
0.07133547543286828,12.068047679554336,T105N06-1GFR085,0.6,-1G (inverted),Test Run 74
0.07196746665179568,12.072539104114885,T105N06-1GFR085,0.6,-1G (inverted),Test Run 74
0.07196746665179568,12.077298320423473,T105N06-1GFR085,0.6,-1G (inverted),Test Run 74
0.07188844935620751,12.084278453480112,T105N06-1GFR085,0.6,-1G (inverted),Test Run 74
0.07204641037448883,12.086349834095348,T105N06-1GFR085,0.6,-1G (inverted),Test Run 74
0.07204641037448883,12.092862285267223,T105N06-1GFR085,0.6,-1G (inverted),Test Run 74
0.07248093192733683,12.097954143177386,T105N06-1GFR085,0.6,-1G (inverted),Test Run 74
0.07240191463174458,12.10241657603871,T105N06-1GFR085,0.6,-1G (inverted),Test Run 74
0.07287594483239068,12.10637089122426,T105N06-1GFR085,0.6,-1G (inverted),Test Run 74
0.07287594483239068,12.112781871448862,T105N06-1GFR085,0.6,-1G (inverted),Test Run 74
0.0727969275368025,12.116601909290662,T105N06-1GFR085,0.6,-1G (inverted),Test Run 74
0.07287594483239068,12.121509898792612,T105N06-1GFR085,0.6,-1G (inverted),Test Run 74
0.07287594483239068,12.127101482044573,T105N06-1GFR085,0.6,-1G (inverted),Test Run 74
0.07338941010793183,12.131911052357072,T105N06-1GFR085,0.6,-1G (inverted),Test Run 74
0.07319194044185635,12.135872233997699,T105N06-1GFR085,0.6,-1G (inverted),Test Run 74
0.07350793605131795,12.141885722767224,T105N06-1GFR085,0.6,-1G (inverted),Test Run 74
0.07350793605131795,12.145843852650035,T105N06-1GFR085,0.6,-1G (inverted),Test Run 74
0.07350793605131795,12.150129283558236,T105N06-1GFR085,0.6,-1G (inverted),Test Run 74
0.0736658970695994,12.154840434681287,T105N06-1GFR085,0.6,-1G (inverted),Test Run 74
0.0736658970695994,12.159774364124647,T105N06-1GFR085,0.6,-1G (inverted),Test Run 74
0.07394238403126699,12.163874400745737,T105N06-1GFR085,0.6,-1G (inverted),Test Run 74
0.07394238403126699,12.16851765025746,T105N06-1GFR085,0.6,-1G (inverted),Test Run 74
0.07394238403126699,12.172509349476211,T105N06-1GFR085,0.6,-1G (inverted),Test Run 74
0.07449535795460609,12.177708018909799,T105N06-1GFR085,0.6,-1G (inverted),Test Run 74
0.07449535795460609,12.182980693470348,T105N06-1GFR085,0.6,-1G (inverted),Test Run 74
0.07469290119358067,12.186123241077773,T105N06-1GFR085,0.6,-1G (inverted),Test Run 74
0.07469290119358067,12.193014873157848,T105N06-1GFR085,0.6,-1G (inverted),Test Run 74
0.07504840545084035,12.195822490345348,T105N06-1GFR085,0.6,-1G (inverted),Test Run 74
0.07485086221186199,12.20072056163441,T105N06-1GFR085,0.6,-1G (inverted),Test Run 74
0.07485086221186199,12.204065288196912,T105N06-1GFR085,0.6,-1G (inverted),Test Run 74
0.07524587511691976,12.207950938831674,T105N06-1GFR085,0.6,-1G (inverted),Test Run 74
0.07524587511691976,12.213037456165662,T105N06-1GFR085,0.6,-1G (inverted),Test Run 74
0.07524587511691976,12.217689860950824,T105N06-1GFR085,0.6,-1G (inverted),Test Run 74
0.07532489241250793,12.221714366566049,T105N06-1GFR085,0.6,-1G (inverted),Test Run 74
0.0757593403924609,12.226554454456673,T105N06-1GFR085,0.6,-1G (inverted),Test Run 74
0.07560137937417959,12.230436290394174,T105N06-1GFR085,0.6,-1G (inverted),Test Run 74
0.07560137937417959,12.235364116321911,T105N06-1GFR085,0.6,-1G (inverted),Test Run 74
0.07615435329751476,12.239311565052386,T105N06-1GFR085,0.6,-1G (inverted),Test Run 74
0.07611484464971667,12.243930400501599,T105N06-1GFR085,0.6,-1G (inverted),Test Run 74
0.07611484464971667,12.245542491566049,T105N06-1GFR085,0.6,-1G (inverted),Test Run 74
0.07635182296359024,12.251230205189099,T105N06-1GFR085,0.6,-1G (inverted),Test Run 74
0.07682585316423618,12.254458202015273,T105N06-1GFR085,0.6,-1G (inverted),Test Run 74
0.07682585316423618,12.260177959095348,T105N06-1GFR085,0.6,-1G (inverted),Test Run 74
0.0765493662025686,12.263989604603161,T105N06-1GFR085,0.6,-1G (inverted),Test Run 74
0.07698381418251764,12.267968333851211,T105N06-1GFR085,0.6,-1G (inverted),Test Run 74
0.07726030114418522,12.27288776744496,T105N06-1GFR085,0.6,-1G (inverted),Test Run 74
0.07726030114418522,12.276901591907848,T105N06-1GFR085,0.6,-1G (inverted),Test Run 74
0.07729980979197924,12.280070079456674,T105N06-1GFR085,0.6,-1G (inverted),Test Run 74
0.07785278371531848,12.284397472034799,T105N06-1GFR085,0.6,-1G (inverted),Test Run 74
0.07785278371531848,12.289879192005511,T105N06-1GFR085,0.6,-1G (inverted),Test Run 74
0.07761580540144492,12.292982829700822,T105N06-1GFR085,0.6,-1G (inverted),Test Run 74
0.07793180101090666,12.298431743275035,T105N06-1GFR085,0.6,-1G (inverted),Test Run 74
0.07801081830649877,12.300989879261362,T105N06-1GFR085,0.6,-1G (inverted),Test Run 74
0.07801081830649877,12.307094157825823,T105N06-1GFR085,0.6,-1G (inverted),Test Run 74
0.07801081830649877,12.312503398548474,T105N06-1GFR085,0.6,-1G (inverted),Test Run 74
0.0784058312115526,12.31436878551136,T105N06-1GFR085,0.6,-1G (inverted),Test Run 74
0.0784058312115526,12.318903697620737,T105N06-1GFR085,0.6,-1G (inverted),Test Run 74
0.07816877932478022,12.322915996204724,T105N06-1GFR085,0.6,-1G (inverted),Test Run 74
0.07884027919150165,12.32635532725941,T105N06-1GFR085,0.6,-1G (inverted),Test Run 74
0.07884027919150165,12.332377971302385,T105N06-1GFR085,0.6,-1G (inverted),Test Run 74
0.07884027919150165,12.335396922718399,T105N06-1GFR085,0.6,-1G (inverted),Test Run 74
0.07911676615317316,12.338009990345348,T105N06-1GFR085,0.6,-1G (inverted),Test Run 74
0.07959079635381926,12.342352641712536,T105N06-1GFR085,0.6,-1G (inverted),Test Run 74
0.07959079635381926,12.34610477794301,T105N06-1GFR085,0.6,-1G (inverted),Test Run 74
0.07923529209655943,12.351214946400036,T105N06-1GFR085,0.6,-1G (inverted),Test Run 74
0.07978826601989474,12.354118693958636,T105N06-1GFR085,0.6,-1G (inverted),Test Run 74
0.07978826601989474,12.358091319691049,T105N06-1GFR085,0.6,-1G (inverted),Test Run 74
0.07994630061107501,12.362424052845348,T105N06-1GFR085,0.6,-1G (inverted),Test Run 74
0.07998573568597021,12.366677440296524,T105N06-1GFR085,0.6,-1G (inverted),Test Run 74
0.08053878318220827,12.370379222523086,T105N06-1GFR085,0.6,-1G (inverted),Test Run 74
0.08053878318220827,12.374342692982072,T105N06-1GFR085,0.6,-1G (inverted),Test Run 74
0.08026229622054068,12.377642406116836,T105N06-1GFR085,0.6,-1G (inverted),Test Run 74
0.08077576149608183,12.380090678821912,T105N06-1GFR085,0.6,-1G (inverted),Test Run 74
0.08077576149608183,12.386448253284799,T105N06-1GFR085,0.6,-1G (inverted),Test Run 74
0.08081527014387585,12.388906444202773,T105N06-1GFR085,0.6,-1G (inverted),Test Run 74
0.08097323116215731,12.391879619251599,T105N06-1GFR085,0.6,-1G (inverted),Test Run 74
0.08097323116215731,12.396608317982073,T105N06-1GFR085,0.6,-1G (inverted),Test Run 74
0.081328735419417,12.399763835560197,T105N06-1GFR085,0.6,-1G (inverted),Test Run 74
0.08109175710554357,12.402803386341448,T105N06-1GFR085,0.6,-1G (inverted),Test Run 74
0.08164473102887873,12.407390178333635,T105N06-1GFR085,0.6,-1G (inverted),Test Run 74
0.08164473102887873,12.411300243030897,T105N06-1GFR085,0.6,-1G (inverted),Test Run 74
0.08164473102887873,12.414723552357072,T105N06-1GFR085,0.6,-1G (inverted),Test Run 74
0.08180276562006308,12.41907841075551,T105N06-1GFR085,0.6,-1G (inverted),Test Run 74
0.08180276562006308,12.42099491466176,T105N06-1GFR085,0.6,-1G (inverted),Test Run 74
0.08203974393393651,12.425241435657849,T105N06-1GFR085,0.6,-1G (inverted),Test Run 74
0.08207925258173067,12.430337871204724,T105N06-1GFR085,0.6,-1G (inverted),Test Run 74
0.08207925258173067,12.433298076282849,T105N06-1GFR085,0.6,-1G (inverted),Test Run 74
0.08243468326608747,12.436786235462536,T105N06-1GFR085,0.6,-1G (inverted),Test Run 74
0.08267173515286,12.439414561878548,T105N06-1GFR085,0.6,-1G (inverted),Test Run 74
0.0827901875233473,12.443240703235974,T105N06-1GFR085,0.6,-1G (inverted),Test Run 74
0.0827901875233473,12.446852458607072,T105N06-1GFR085,0.6,-1G (inverted),Test Run 74
0.08294822211453151,12.451067699085586,T105N06-1GFR085,0.6,-1G (inverted),Test Run 74
0.0828692048189394,12.453687633167611,T105N06-1GFR085,0.6,-1G (inverted),Test Run 74
0.0828692048189394,12.456363261829724,T105N06-1GFR085,0.6,-1G (inverted),Test Run 74
0.08338267009448055,12.459241069446911,T105N06-1GFR085,0.6,-1G (inverted),Test Run 74
0.08342217874227456,12.463018382679335,T105N06-1GFR085,0.6,-1G (inverted),Test Run 74
0.08365915705614813,12.466962016712536,T105N06-1GFR085,0.6,-1G (inverted),Test Run 74
0.08365915705614813,12.4723613392223,T105N06-1GFR085,0.6,-1G (inverted),Test Run 74
0.08393571759071468,12.473374522816048,T105N06-1GFR085,0.6,-1G (inverted),Test Run 74
0.08369866570394228,12.477861369739886,T105N06-1GFR085,0.6,-1G (inverted),Test Run 74
0.08369866570394228,12.480806316028948,T105N06-1GFR085,0.6,-1G (inverted),Test Run 74
0.08440967421846181,12.483444560657848,T105N06-1GFR085,0.6,-1G (inverted),Test Run 74
0.08440967421846181,12.487798656116835,T105N06-1GFR085,0.6,-1G (inverted),Test Run 74
0.08440967421846181,12.491678966175424,T105N06-1GFR085,0.6,-1G (inverted),Test Run 74
0.08440967421846181,12.494058574329724,T105N06-1GFR085,0.6,-1G (inverted),Test Run 74
0.0846861611801294,12.497633708607072,T105N06-1GFR085,0.6,-1G (inverted),Test Run 74
0.08480468712351565,12.502032817493786,T105N06-1GFR085,0.6,-1G (inverted),Test Run 74
0.08480468712351565,12.505007518421523,T105N06-1GFR085,0.6,-1G (inverted),Test Run 74
0.08523913510346455,12.508842052112923,T105N06-1GFR085,0.6,-1G (inverted),Test Run 74
0.08543667834244292,12.51111942638051,T105N06-1GFR085,0.6,-1G (inverted),Test Run 74
0.08543667834244292,12.515226329456674,T105N06-1GFR085,0.6,-1G (inverted),Test Run 74
0.0856341480085184,12.516350139271136,T105N06-1GFR085,0.6,-1G (inverted),Test Run 74
0.08598965226577823,12.519552196155898,T105N06-1GFR085,0.6,-1G (inverted),Test Run 74
0.08598965226577823,12.524955333362923,T105N06-1GFR085,0.6,-1G (inverted),Test Run 74
0.08591063497018599,12.527933848987924,T105N06-1GFR085,0.6,-1G (inverted),Test Run 74
0.08642410024572714,12.529911388050424,T105N06-1GFR085,0.6,-1G (inverted),Test Run 74
0.08638466517083207,12.53400760997426,T105N06-1GFR085,0.6,-1G (inverted),Test Run 74
0.08638466517083207,12.53665806163441,T105N06-1GFR085,0.6,-1G (inverted),Test Run 74
0.08658213483691148,12.53985554088246,T105N06-1GFR085,0.6,-1G (inverted),Test Run 74
0.08681911315078097,12.54355579723011,T105N06-1GFR085,0.6,-1G (inverted),Test Run 74
0.08681911315078097,12.547001231800424,T105N06-1GFR085,0.6,-1G (inverted),Test Run 74
0.08685862179857906,12.548921550403948,T105N06-1GFR085,0.6,-1G (inverted),Test Run 74
0.08705609146465454,12.553438151966448,T105N06-1GFR085,0.6,-1G (inverted),Test Run 74
0.08705609146465454,12.557276500355112,T105N06-1GFR085,0.6,-1G (inverted),Test Run 74
0.08733257842632212,12.558209575306286,T105N06-1GFR085,0.6,-1G (inverted),Test Run 74
0.08737208707412021,12.562203563343399,T105N06-1GFR085,0.6,-1G (inverted),Test Run 74
0.08737208707412021,12.564577830921523,T105N06-1GFR085,0.6,-1G (inverted),Test Run 74
0.08784611727476616,12.56726185191761,T105N06-1GFR085,0.6,-1G (inverted),Test Run 74
0.08784611727476616,12.570940745960586,T105N06-1GFR085,0.6,-1G (inverted),Test Run 74
0.08804358694084163,12.574872172962536,T105N06-1GFR085,0.6,-1G (inverted),Test Run 74
0.08804358694084163,12.575852550159798,T105N06-1GFR085,0.6,-1G (inverted),Test Run 74
0.08847810849369357,12.579375041614885,T105N06-1GFR085,0.6,-1G (inverted),Test Run 74
0.08839909119810146,12.584678996693011,T105N06-1GFR085,0.6,-1G (inverted),Test Run 74
0.08839909119810146,12.586293376575822,T105N06-1GFR085,0.6,-1G (inverted),Test Run 74
0.08895206512143664,12.588205302845349,T105N06-1GFR085,0.6,-1G (inverted),Test Run 74
0.0890705910648229,12.591153300892223,T105N06-1GFR085,0.6,-1G (inverted),Test Run 74
0.08922855208310422,12.593581737171522,T105N06-1GFR085,0.6,-1G (inverted),Test Run 74
0.08922855208310422,12.596756328235973,T105N06-1GFR085,0.6,-1G (inverted),Test Run 74
0.08954454769256989,12.599587596546524,T105N06-1GFR085,0.6,-1G (inverted),Test Run 74
0.08962356498815806,12.60290638316761,T105N06-1GFR085,0.6,-1G (inverted),Test Run 74
0.08962356498815806,12.605685008655898,T105N06-1GFR085,0.6,-1G (inverted),Test Run 74
0.08993956059762373,12.607195628773086,T105N06-1GFR085,0.6,-1G (inverted),Test Run 74
0.09009752161590519,12.612048686634411,T105N06-1GFR085,0.6,-1G (inverted),Test Run 74
0.09009752161590519,12.614837993275035,T105N06-1GFR085,0.6,-1G (inverted),Test Run 74
0.09025555620708547,12.617470134388324,T105N06-1GFR085,0.6,-1G (inverted),Test Run 74
0.09045302587316488,12.619231761585585,T105N06-1GFR085,0.6,-1G (inverted),Test Run 74
0.09045302587316488,12.621363414417612,T105N06-1GFR085,0.6,-1G (inverted),Test Run 74
0.09045302587316488,12.625849498401987,T105N06-1GFR085,0.6,-1G (inverted),Test Run 74
0.09092705607381098,12.627466930042612,T105N06-1GFR085,0.6,-1G (inverted),Test Run 74
0.09100599979650019,12.632332194935199,T105N06-1GFR085,0.6,-1G (inverted),Test Run 74
0.09100599979650019,12.635092509876598,T105N06-1GFR085,0.6,-1G (inverted),Test Run 74
0.09124305168327257,12.636986125599261,T105N06-1GFR085,0.6,-1G (inverted),Test Run 74
0.0915195386449403,12.639690745960586,T105N06-1GFR085,0.6,-1G (inverted),Test Run 74
0.0915195386449403,12.64170032848011,T105N06-1GFR085,0.6,-1G (inverted),Test Run 74
0.09140101270155403,12.645237315784799,T105N06-1GFR085,0.6,-1G (inverted),Test Run 74
0.09167749966322161,12.647517741810198,T105N06-1GFR085,0.6,-1G (inverted),Test Run 74
0.09191447797709504,12.650709880482072,T105N06-1GFR085,0.6,-1G (inverted),Test Run 74
0.09191447797709504,12.654753459583635,T105N06-1GFR085,0.6,-1G (inverted),Test Run 74
0.09211202121607355,12.654921306263322,T105N06-1GFR085,0.6,-1G (inverted),Test Run 74
0.09250703412112739,12.657722056995736,T105N06-1GFR085,0.6,-1G (inverted),Test Run 74
0.09250703412112739,12.660648692737924,T105N06-1GFR085,0.6,-1G (inverted),Test Run 74
0.09238850817774114,12.662627757679335,T105N06-1GFR085,0.6,-1G (inverted),Test Run 74
0.0928624648054842,12.666106761585585,T105N06-1GFR085,0.6,-1G (inverted),Test Run 74
0.09298099074887045,12.668450511585586,T105N06-1GFR085,0.6,-1G (inverted),Test Run 74
0.09298099074887045,12.67188679088246,T105N06-1GFR085,0.6,-1G (inverted),Test Run 74
0.09313895176715177,12.672442973743786,T105N06-1GFR085,0.6,-1G (inverted),Test Run 74
0.09337600365392823,12.676264537464487,T105N06-1GFR085,0.6,-1G (inverted),Test Run 74
0.09337600365392823,12.67828327525746,T105N06-1GFR085,0.6,-1G (inverted),Test Run 74
0.09333649500613014,12.68138309825551,T105N06-1GFR085,0.6,-1G (inverted),Test Run 74
0.09377094298607919,12.684247172962536,T105N06-1GFR085,0.6,-1G (inverted),Test Run 74
0.09377094298607919,12.685556377064099,T105N06-1GFR085,0.6,-1G (inverted),Test Run 74
0.09396848622505756,12.689277232776986,T105N06-1GFR085,0.6,-1G (inverted),Test Run 74
0.09400799487285565,12.692683757435198,T105N06-1GFR085,0.6,-1G (inverted),Test Run 74
0.09400799487285565,12.693609965931286,T105N06-1GFR085,0.6,-1G (inverted),Test Run 74
0.09436342555721244,12.69567829478871,T105N06-1GFR085,0.6,-1G (inverted),Test Run 74
0.09463998609177898,12.69928013194691,T105N06-1GFR085,0.6,-1G (inverted),Test Run 74
0.09463998609177898,12.701494945179336,T105N06-1GFR085,0.6,-1G (inverted),Test Run 74
0.09475843846226628,12.705339397083636,T105N06-1GFR085,0.6,-1G (inverted),Test Run 74
0.09495598170124465,12.704091228138322,T105N06-1GFR085,0.6,-1G (inverted),Test Run 74
0.09495598170124465,12.708552898060198,T105N06-1GFR085,0.6,-1G (inverted),Test Run 74
0.0952719773107064,12.711919749866835,T105N06-1GFR085,0.6,-1G (inverted),Test Run 74
0.0953904296811937,12.71381718028676,T105N06-1GFR085,0.6,-1G (inverted),Test Run 74
0.09558789934726918,12.715499461780897,T105N06-1GFR085,0.6,-1G (inverted),Test Run 74
0.09558789934726918,12.717943919788711,T105N06-1GFR085,0.6,-1G (inverted),Test Run 74
0.09562740799506712,12.721124614368787,T105N06-1GFR085,0.6,-1G (inverted),Test Run 74
0.09586445988183964,12.723822368275036,T105N06-1GFR085,0.6,-1G (inverted),Test Run 74
0.09586445988183964,12.723795665394174,T105N06-1GFR085,0.6,-1G (inverted),Test Run 74
0.0963384165095827,12.727938426624648,T105N06-1GFR085,0.6,-1G (inverted),Test Run 74
0.09625939921399454,12.72950321544301,T105N06-1GFR085,0.6,-1G (inverted),Test Run 74
0.09625939921399454,12.732917369495736,T105N06-1GFR085,0.6,-1G (inverted),Test Run 74
0.09661490347125436,12.73450733531605,T105N06-1GFR085,0.6,-1G (inverted),Test Run 74
0.09661490347125436,12.736288798939098,T105N06-1GFR085,0.6,-1G (inverted),Test Run 74
0.09681237313732984,12.738610423694961,T105N06-1GFR085,0.6,-1G (inverted),Test Run 74
0.09681237313732984,12.740792430530899,T105N06-1GFR085,0.6,-1G (inverted),Test Run 74
0.09724689469017771,12.743204082142224,T105N06-1GFR085,0.6,-1G (inverted),Test Run 74
0.0972864033379758,12.746035350452773,T105N06-1GFR085,0.6,-1G (inverted),Test Run 74
0.0972864033379758,12.750594676624647,T105N06-1GFR085,0.6,-1G (inverted),Test Run 74
0.09760239894743752,12.75042682994496,T105N06-1GFR085,0.6,-1G (inverted),Test Run 74
0.0979183945569032,12.752065623890273,T105N06-1GFR085,0.6,-1G (inverted),Test Run 74
0.0979183945569032,12.754745830189098,T105N06-1GFR085,0.6,-1G (inverted),Test Run 74
0.09795790320469722,12.75628696788441,T105N06-1GFR085,0.6,-1G (inverted),Test Run 74
0.0982343901663648,12.760410655628549,T105N06-1GFR085,0.6,-1G (inverted),Test Run 74
0.0982343901663648,12.760380138050424,T105N06-1GFR085,0.6,-1G (inverted),Test Run 74
0.09862940307141879,12.763978923450823,T105N06-1GFR085,0.6,-1G (inverted),Test Run 74
0.09862940307141879,12.765247691761362,T105N06-1GFR085,0.6,-1G (inverted),Test Run 74
0.09862940307141879,12.767374766956674,T105N06-1GFR085,0.6,-1G (inverted),Test Run 74
0.09910335969916578,12.769988597523085,T105N06-1GFR085,0.6,-1G (inverted),Test Run 74
0.09949837260421962,12.772879375110973,T105N06-1GFR085,0.6,-1G (inverted),Test Run 74
0.09949837260421962,12.774015391956674,T105N06-1GFR085,0.6,-1G (inverted),Test Run 74
0.09949837260421962,12.776314128528949,T105N06-1GFR085,0.6,-1G (inverted),Test Run 74
0.09985387686147931,12.778232158314099,T105N06-1GFR085,0.6,-1G (inverted),Test Run 74
0.09985387686147931,12.780548442493785,T105N06-1GFR085,0.6,-1G (inverted),Test Run 74
0.1002488161936342,12.782888377796523,T105N06-1GFR085,0.6,-1G (inverted),Test Run 74
0.10032783348922238,12.784186137806286,T105N06-1GFR085,0.6,-1G (inverted),Test Run 74
0.10032783348922238,12.784101451526986,T105N06-1GFR085,0.6,-1G (inverted),Test Run 74
0.10052530315530192,12.787898601185198,T105N06-1GFR085,0.6,-1G (inverted),Test Run 74
0.10095982470814978,12.790552867542612,T105N06-1GFR085,0.6,-1G (inverted),Test Run 74
0.10095982470814978,12.791546214710586,T105N06-1GFR085,0.6,-1G (inverted),Test Run 74
0.10095982470814978,12.79492222179066,T105N06-1GFR085,0.6,-1G (inverted),Test Run 74
0.10119680302202334,12.796592296253548,T105N06-1GFR085,0.6,-1G (inverted),Test Run 74
0.10119680302202334,12.798454631458636,T105N06-1GFR085,0.6,-1G (inverted),Test Run 74
0.10155230727928304,12.799460185657848,T105N06-1GFR085,0.6,-1G (inverted),Test Run 74
0.10163132457487528,12.801809276234021,T105N06-1GFR085,0.6,-1G (inverted),Test Run 74
0.10163132457487528,12.802754558216446,T105N06-1GFR085,0.6,-1G (inverted),Test Run 74
0.1020262639070261,12.805710948597298,T105N06-1GFR085,0.6,-1G (inverted),Test Run 74
0.10234225951649177,12.807634318958634,T105N06-1GFR085,0.6,-1G (inverted),Test Run 74
0.10234225951649177,12.80931431163441,T105N06-1GFR085,0.6,-1G (inverted),Test Run 74
0.10226331579380254,12.81269565929066,T105N06-1GFR085,0.6,-1G (inverted),Test Run 74
0.10250029410767218,12.814048350941047,T105N06-1GFR085,0.6,-1G (inverted),Test Run 74
0.10289530701272996,12.817744792591446,T105N06-1GFR085,0.6,-1G (inverted),Test Run 74
0.10289530701272996,12.81938434947621,T105N06-1GFR085,0.6,-1G (inverted),Test Run 74
0.10281628971713785,12.81905475963246,T105N06-1GFR085,0.6,-1G (inverted),Test Run 74
0.10317179397439755,12.820680583607071,T105N06-1GFR085,0.6,-1G (inverted),Test Run 74
0.10317179397439755,12.823958934437147,T105N06-1GFR085,0.6,-1G (inverted),Test Run 74
0.103329754992679,12.825240672718397,T105N06-1GFR085,0.6,-1G (inverted),Test Run 74
0.10352729823165345,12.827812541614884,T105N06-1GFR085,0.6,-1G (inverted),Test Run 74
0.10352729823165345,12.82808719981801,T105N06-1GFR085,0.6,-1G (inverted),Test Run 74
0.10392223756380833,12.831458629261359,T105N06-1GFR085,0.6,-1G (inverted),Test Run 74
0.10384329384111911,12.831146587025035,T105N06-1GFR085,0.6,-1G (inverted),Test Run 74
0.10384329384111911,12.833620036732071,T105N06-1GFR085,0.6,-1G (inverted),Test Run 74
0.1041197808027867,12.835798991810197,T105N06-1GFR085,0.6,-1G (inverted),Test Run 74
0.10459373743053368,12.836985362659798,T105N06-1GFR085,0.6,-1G (inverted),Test Run 74
0.10459373743053368,12.83861194957386,T105N06-1GFR085,0.6,-1G (inverted),Test Run 74
0.10447521148714349,12.839637340198859,T105N06-1GFR085,0.6,-1G (inverted),Test Run 74
0.10475177202171397,12.84334751475941,T105N06-1GFR085,0.6,-1G (inverted),Test Run 74
0.1051072027060709,12.844486583362922,T105N06-1GFR085,0.6,-1G (inverted),Test Run 74
0.1051072027060709,12.848203624378547,T105N06-1GFR085,0.6,-1G (inverted),Test Run 74
0.1050282589833817,12.848820842396098,T105N06-1GFR085,0.6,-1G (inverted),Test Run 74
0.10522572864945717,12.849977458607096,T105N06-1GFR085,0.6,-1G (inverted),Test Run 74
0.10522572864945717,12.851233256946973,T105N06-1GFR085,0.6,-1G (inverted),Test Run 74
0.10585771986838444,12.853010905872722,T105N06-1GFR085,0.6,-1G (inverted),Test Run 74
0.10585771986838444,12.855543864857097,T105N06-1GFR085,0.6,-1G (inverted),Test Run 74
0.10585771986838444,12.856890452991848,T105N06-1GFR085,0.6,-1G (inverted),Test Run 74
0.10605518953446384,12.857896770130472,T105N06-1GFR085,0.6,-1G (inverted),Test Run 74
0.10648971108731185,12.859517253528972,T105N06-1GFR085,0.6,-1G (inverted),Test Run 74
0.10648971108731185,12.860909618030849,T105N06-1GFR085,0.6,-1G (inverted),Test Run 74
0.10648971108731185,12.865089763294597,T105N06-1GFR085,0.6,-1G (inverted),Test Run 74
0.10672668940118542,12.865870250355098,T105N06-1GFR085,0.6,-1G (inverted),Test Run 74
0.10672668940118542,12.866035045276973,T105N06-1GFR085,0.6,-1G (inverted),Test Run 74
0.1071612109540372,12.868876231800474,T105N06-1GFR085,0.6,-1G (inverted),Test Run 74
0.10720071960183136,12.871239818226224,T105N06-1GFR085,0.6,-1G (inverted),Test Run 74
0.10720071960183136,12.871853984485972,T105N06-1GFR085,0.6,-1G (inverted),Test Run 74
0.10747720656349895,12.872957194935221,T105N06-1GFR085,0.6,-1G (inverted),Test Run 74
0.10783263724785574,12.873373759876596,T105N06-1GFR085,0.6,-1G (inverted),Test Run 74
0.10783263724785574,12.875339091907847,T105N06-1GFR085,0.6,-1G (inverted),Test Run 74
0.10787214589565383,12.877129710804349,T105N06-1GFR085,0.6,-1G (inverted),Test Run 74
0.10810919778242636,12.879271281849222,T105N06-1GFR085,0.6,-1G (inverted),Test Run 74
0.10810919778242636,12.881240428577723,T105N06-1GFR085,0.6,-1G (inverted),Test Run 74
0.10866217170576152,12.882053722034849,T105N06-1GFR085,0.6,-1G (inverted),Test Run 74
0.10858315441016943,12.886030925403972,T105N06-1GFR085,0.6,-1G (inverted),Test Run 74
0.10858315441016943,12.886722148548472,T105N06-1GFR085,0.6,-1G (inverted),Test Run 74
0.10889915001963509,12.887374461780848,T105N06-1GFR085,0.6,-1G (inverted),Test Run 74
0.10929416292468894,12.889666331898098,T105N06-1GFR085,0.6,-1G (inverted),Test Run 74
0.10929416292468894,12.889106334339473,T105N06-1GFR085,0.6,-1G (inverted),Test Run 74
0.10937310664737815,12.891951335560222,T105N06-1GFR085,0.6,-1G (inverted),Test Run 74
0.10945212394297026,12.893977702747723,T105N06-1GFR085,0.6,-1G (inverted),Test Run 74
0.1099655892185114,12.893848003040722,T105N06-1GFR085,0.6,-1G (inverted),Test Run 74
0.1099655892185114,12.895877421985972,T105N06-1GFR085,0.6,-1G (inverted),Test Run 74
0.10984713684802411,12.896583140980098,T105N06-1GFR085,0.6,-1G (inverted),Test Run 74
0.11036060212356526,12.897994578968348,T105N06-1GFR085,0.6,-1G (inverted),Test Run 74
0.11036060212356526,12.899852336536721,T105N06-1GFR085,0.6,-1G (inverted),Test Run 74
0.1104396194191575,12.901876414905848,T105N06-1GFR085,0.6,-1G (inverted),Test Run 74
0.11063708908523283,12.902950633655848,T105N06-1GFR085,0.6,-1G (inverted),Test Run 74
0.11063708908523283,12.904123271595347,T105N06-1GFR085,0.6,-1G (inverted),Test Run 74
0.11103210199029075,12.906333507191098,T105N06-1GFR085,0.6,-1G (inverted),Test Run 74
0.11087414097200929,12.907854808460598,T105N06-1GFR085,0.6,-1G (inverted),Test Run 74
0.11154556726582783,12.907819713245724,T105N06-1GFR085,0.6,-1G (inverted),Test Run 74
0.11154556726582783,12.910510600696972,T105N06-1GFR085,0.6,-1G (inverted),Test Run 74
0.11162458456142008,12.910290874134471,T105N06-1GFR085,0.6,-1G (inverted),Test Run 74
0.11182205422749555,12.911867107044596,T105N06-1GFR085,0.6,-1G (inverted),Test Run 74
0.11182205422749555,12.912247813831723,T105N06-1GFR085,0.6,-1G (inverted),Test Run 74
0.11217755848475525,12.916872752796474,T105N06-1GFR085,0.6,-1G (inverted),Test Run 74
0.11217755848475525,12.917200816761348,T105N06-1GFR085,0.6,-1G (inverted),Test Run 74
0.11217755848475525,12.917245830189097,T105N06-1GFR085,0.6,-1G (inverted),Test Run 74
0.11253306274201506,12.919408000599223,T105N06-1GFR085,0.6,-1G (inverted),Test Run 74
0.11277004105588849,12.919938243519223,T105N06-1GFR085,0.6,-1G (inverted),Test Run 74
0.11292807564706892,12.921989787708597,T105N06-1GFR085,0.6,-1G (inverted),Test Run 74
0.11292807564706892,12.922193492542599,T105N06-1GFR085,0.6,-1G (inverted),Test Run 74
0.11352055821820217,12.923938335071972,T105N06-1GFR085,0.6,-1G (inverted),Test Run 74
0.11363901058868947,12.924366344105099,T105N06-1GFR085,0.6,-1G (inverted),Test Run 74
0.11363901058868947,12.92727619517935,T105N06-1GFR085,0.6,-1G (inverted),Test Run 74
0.11379704517986974,12.927641643177347,T105N06-1GFR085,0.6,-1G (inverted),Test Run 74
0.11411304078933149,12.929607738148098,T105N06-1GFR085,0.6,-1G (inverted),Test Run 74
0.11411304078933149,12.931236613880472,T105N06-1GFR085,0.6,-1G (inverted),Test Run 74
0.1143105104554109,12.931135905872722,T105N06-1GFR085,0.6,-1G (inverted),Test Run 74
0.1143105104554109,12.932087291370724,T105N06-1GFR085,0.6,-1G (inverted),Test Run 74
0.1143105104554109,12.933581126819973,T105N06-1GFR085,0.6,-1G (inverted),Test Run 74
0.11490299302654022,12.935197795521097,T105N06-1GFR085,0.6,-1G (inverted),Test Run 74
0.11490299302654022,12.936516154896097,T105N06-1GFR085,0.6,-1G (inverted),Test Run 74
0.11490299302654022,12.936646617542598,T105N06-1GFR085,0.6,-1G (inverted),Test Run 74
0.11525849728379992,12.937351573597349,T105N06-1GFR085,0.6,-1G (inverted),Test Run 74
0.11561400154105973,12.938926280628598,T105N06-1GFR085,0.6,-1G (inverted),Test Run 74
0.11561400154105973,12.940259135853221,T105N06-1GFR085,0.6,-1G (inverted),Test Run 74
0.115732527484446,12.941762889515223,T105N06-1GFR085,0.6,-1G (inverted),Test Run 74
0.11589048850272732,12.943574107776973,T105N06-1GFR085,0.6,-1G (inverted),Test Run 74
0.11589048850272732,12.944996989857097,T105N06-1GFR085,0.6,-1G (inverted),Test Run 74
0.11640395377826847,12.945651591907847,T105N06-1GFR085,0.6,-1G (inverted),Test Run 74
0.11644346242606249,12.947456706653972,T105N06-1GFR085,0.6,-1G (inverted),Test Run 74
0.11644346242606249,12.948139537464474,T105N06-1GFR085,0.6,-1G (inverted),Test Run 74
0.11664100566504099,12.949624217640224,T105N06-1GFR085,0.6,-1G (inverted),Test Run 74
0.11703594499719588,12.950346721302347,T105N06-1GFR085,0.6,-1G (inverted),Test Run 74
0.11703594499719588,12.949821056019223,T105N06-1GFR085,0.6,-1G (inverted),Test Run 74
0.11719397958837616,12.951247752796473,T105N06-1GFR085,0.6,-1G (inverted),Test Run 74
0.11719397958837616,12.952956737171473,T105N06-1GFR085,0.6,-1G (inverted),Test Run 74
0.11719397958837616,12.955195964466473,T105N06-1GFR085,0.6,-1G (inverted),Test Run 74
0.11766793621612315,12.956143535267222,T105N06-1GFR085,0.6,-1G (inverted),Test Run 74
0.1177469535117154,12.957818187366849,T105N06-1GFR085,0.6,-1G (inverted),Test Run 74
0.11794442317779073,12.956770671497722,T105N06-1GFR085,0.6,-1G (inverted),Test Run 74
0.11794442317779073,12.961113322864847,T105N06-1GFR085,0.6,-1G (inverted),Test Run 74
0.11829992743505056,12.961084331165722,T105N06-1GFR085,0.6,-1G (inverted),Test Run 74
0.11814196641676925,12.961574901233973,T105N06-1GFR085,0.6,-1G (inverted),Test Run 74
0.11814196641676925,12.960815776478222,T105N06-1GFR085,0.6,-1G (inverted),Test Run 74
0.11861592304451231,12.963921702991849,T105N06-1GFR085,0.6,-1G (inverted),Test Run 74
0.11877395763569651,12.963361705433224,T105N06-1GFR085,0.6,-1G (inverted),Test Run 74
0.11877395763569651,12.964997447620723,T105N06-1GFR085,0.6,-1G (inverted),Test Run 74
0.11905044459736423,12.966268504749598,T105N06-1GFR085,0.6,-1G (inverted),Test Run 74
0.11928742291123766,12.967657054554348,T105N06-1GFR085,0.6,-1G (inverted),Test Run 74
0.11936644020682584,12.968683971058223,T105N06-1GFR085,0.6,-1G (inverted),Test Run 74
0.11936644020682584,12.969226421009472,T105N06-1GFR085,0.6,-1G (inverted),Test Run 74
0.11968243581629151,12.972040141712597,T105N06-1GFR085,0.6,-1G (inverted),Test Run 74
0.1200773751484464,12.969959605823849,T105N06-1GFR085,0.6,-1G (inverted),Test Run 74
0.1200773751484464,12.971919597278973,T105N06-1GFR085,0.6,-1G (inverted),Test Run 74
0.11999843142575324,12.973738444935222,T105N06-1GFR085,0.6,-1G (inverted),Test Run 74
0.12047238805350023,12.974516643177347,T105N06-1GFR085,0.6,-1G (inverted),Test Run 74
0.12047238805350023,12.975046123157847,T105N06-1GFR085,0.6,-1G (inverted),Test Run 74
0.12055140534908841,12.975255931507473,T105N06-1GFR085,0.6,-1G (inverted),Test Run 74
0.12074887501516796,12.978412212025097,T105N06-1GFR085,0.6,-1G (inverted),Test Run 74
0.12074887501516796,12.976944316517223,T105N06-1GFR085,0.6,-1G (inverted),Test Run 74
0.12102536197683554,12.978060496937099,T105N06-1GFR085,0.6,-1G (inverted),Test Run 74
0.12122290521581391,12.980240977894223,T105N06-1GFR085,0.6,-1G (inverted),Test Run 74
0.12122290521581391,12.9823100696911,T105N06-1GFR085,0.6,-1G (inverted),Test Run 74
0.12130184893850313,12.980329478870724,T105N06-1GFR085,0.6,-1G (inverted),Test Run 74
0.12169686184355698,12.982030833851223,T105N06-1GFR085,0.6,-1G (inverted),Test Run 74
0.12169686184355698,12.982632793079722,T105N06-1GFR085,0.6,-1G (inverted),Test Run 74
0.12173637049135506,12.985037578235971,T105N06-1GFR085,0.6,-1G (inverted),Test Run 74
0.12197334880522455,12.985189403187098,T105N06-1GFR085,0.6,-1G (inverted),Test Run 74
0.12197334880522455,12.985362590442971,T105N06-1GFR085,0.6,-1G (inverted),Test Run 74
0.12240787035807649,12.986763347278972,T105N06-1GFR085,0.6,-1G (inverted),Test Run 74
0.12268435731974407,12.987901652942972,T105N06-1GFR085,0.6,-1G (inverted),Test Run 74
0.12268435731974407,12.988022197376598,T105N06-1GFR085,0.6,-1G (inverted),Test Run 74
0.12276337461533632,12.988037456165722,T105N06-1GFR085,0.6,-1G (inverted),Test Run 74
0.123118878872596,12.988797343860972,T105N06-1GFR085,0.6,-1G (inverted),Test Run 74
0.123118878872596,12.990138591419598,T105N06-1GFR085,0.6,-1G (inverted),Test Run 74
0.12319782259528522,12.991411937366848,T105N06-1GFR085,0.6,-1G (inverted),Test Run 74
0.12355332685254505,12.991053355823848,T105N06-1GFR085,0.6,-1G (inverted),Test Run 74
0.12355332685254505,12.992634166370724,T105N06-1GFR085,0.6,-1G (inverted),Test Run 74
0.12386932246200665,12.992367137562098,T105N06-1GFR085,0.6,-1G (inverted),Test Run 74
0.12414580942367437,12.994700969349221,T105N06-1GFR085,0.6,-1G (inverted),Test Run 74
0.12446180503314004,12.9959407459606,T105N06-1GFR085,0.6,-1G (inverted),Test Run 74
0.12446180503314004,12.995419658314097,T105N06-1GFR085,0.6,-1G (inverted),Test Run 74
0.12469878334700954,12.996194041858974,T105N06-1GFR085,0.6,-1G (inverted),Test Run 74
0.12477780064260165,12.996373332630473,T105N06-1GFR085,0.6,-1G (inverted),Test Run 74
0.12477780064260165,12.996458018909848,T105N06-1GFR085,0.6,-1G (inverted),Test Run 74
0.12509379625206732,12.998840678821972,T105N06-1GFR085,0.6,-1G (inverted),Test Run 74
0.12533077456593694,12.997114909778972,T105N06-1GFR085,0.6,-1G (inverted),Test Run 74
0.1255678264527134,13.000714458118846,T105N06-1GFR085,0.6,-1G (inverted),Test Run 74
0.1255678264527134,13.002053416858974,T105N06-1GFR085,0.6,-1G (inverted),Test Run 74
0.1259232571370702,13.000473369251598,T105N06-1GFR085,0.6,-1G (inverted),Test Run 74
0.1258048047665829,13.001294292103221,T105N06-1GFR085,0.6,-1G (inverted),Test Run 74
0.1258048047665829,13.002391399036721,T105N06-1GFR085,0.6,-1G (inverted),Test Run 74
0.12639728733771616,13.004551280628599,T105N06-1GFR085,0.6,-1G (inverted),Test Run 74
0.12639728733771616,13.004166759144223,T105N06-1GFR085,0.6,-1G (inverted),Test Run 74
0.12639728733771616,13.004181254993847,T105N06-1GFR085,0.6,-1G (inverted),Test Run 74
0.12667377429938373,13.005312694202724,T105N06-1GFR085,0.6,-1G (inverted),Test Run 74
0.12695026126105147,13.006827891956723,T105N06-1GFR085,0.6,-1G (inverted),Test Run 74
0.12695026126105147,13.007349742542598,T105N06-1GFR085,0.6,-1G (inverted),Test Run 74
0.12722674822271904,13.008032573353223,T105N06-1GFR085,0.6,-1G (inverted),Test Run 74
0.12758225247997873,13.009530223499599,T105N06-1GFR085,0.6,-1G (inverted),Test Run 74
0.1277797221460542,13.010956157337597,T105N06-1GFR085,0.6,-1G (inverted),Test Run 74
0.1277797221460542,13.010147441517223,T105N06-1GFR085,0.6,-1G (inverted),Test Run 74
0.1277402134982602,13.010144389759471,T105N06-1GFR085,0.6,-1G (inverted),Test Run 74
0.1282537523467003,13.013937724720346,T105N06-1GFR085,0.6,-1G (inverted),Test Run 74
0.1282537523467003,13.012406505237973,T105N06-1GFR085,0.6,-1G (inverted),Test Run 74
0.1282537523467003,13.012433208118846,T105N06-1GFR085,0.6,-1G (inverted),Test Run 74
0.12856974795616596,13.012943614612974,T105N06-1GFR085,0.6,-1G (inverted),Test Run 74
0.12856974795616596,13.012326396595347,T105N06-1GFR085,0.6,-1G (inverted),Test Run 74
0.12912272187950113,13.014724315296473,T105N06-1GFR085,0.6,-1G (inverted),Test Run 74
0.12928068289778244,13.015264476429348,T105N06-1GFR085,0.6,-1G (inverted),Test Run 74
0.12928068289778244,13.015596355091471,T105N06-1GFR085,0.6,-1G (inverted),Test Run 74
0.12947822613676083,13.016638530384473,T105N06-1GFR085,0.6,-1G (inverted),Test Run 74
0.12995218276450402,13.016998637806347,T105N06-1GFR085,0.6,-1G (inverted),Test Run 74
0.12995218276450402,13.017213786732096,T105N06-1GFR085,0.6,-1G (inverted),Test Run 74
0.12995218276450402,13.017618907581724,T105N06-1GFR085,0.6,-1G (inverted),Test Run 74
0.1301497260034824,13.019604076038723,T105N06-1GFR085,0.6,-1G (inverted),Test Run 74
0.1301497260034824,13.020198405872723,T105N06-1GFR085,0.6,-1G (inverted),Test Run 74
0.13066319127902354,13.019610942493847,T105N06-1GFR085,0.6,-1G (inverted),Test Run 74
0.13090016959289696,13.020206035267222,T105N06-1GFR085,0.6,-1G (inverted),Test Run 74
0.13090016959289696,13.020423473011348,T105N06-1GFR085,0.6,-1G (inverted),Test Run 74
0.13097918688848514,13.02094532359735,T105N06-1GFR085,0.6,-1G (inverted),Test Run 74
0.1314136348684381,13.022023357044597,T105N06-1GFR085,0.6,-1G (inverted),Test Run 74
