Repository: schandel33/gitrep

# Nozzle Tensile Test Analysis

Stress-vs-strain analysis of tensile pulls across 4 nozzle sizes (0.6, 1.4,
2.2, 2.6 mm) x 2 print-gravity orientations (+1G upright / -1G inverted),
printed at 105 C with a 0.85 flow ratio.

## Data-quality issues found and how they're handled

1. **Load-cell zero offset.** 10 of 17 runs record small negative Load
   values for the first handful of samples (up to ~180, always <0.5% of the
   file) before the crosshead starts moving — load-cell noise around zero,
   not real load. The script computes the mean Load over all
   pre-motion samples (`Crosshead < crosshead_zero_threshold_mm`) and
   subtracts it from the whole run.
2.

File: nozzle_tensile_analysis/analysis_output/all_curves_tidy.csv (part 30 of 151)
Strain,Stress_MPa,condition,nozzle_mm,gravity,run
0.13149265216402628,13.021409953724222,T105N06-1GFR085,0.6,-1G (inverted),Test Run 74
0.13149265216402628,13.023328746448849,T105N06-1GFR085,0.6,-1G (inverted),Test Run 74
0.13188766506908406,13.025036967884471,T105N06-1GFR085,0.6,-1G (inverted),Test Run 74
0.1321641520307518,13.024534953724222,T105N06-1GFR085,0.6,-1G (inverted),Test Run 74
0.1321641520307518,13.024726451526973,T105N06-1GFR085,0.6,-1G (inverted),Test Run 74
0.13208513473515954,13.025075877796473,T105N06-1GFR085,0.6,-1G (inverted),Test Run 74
0.13271712595408694,13.025215495716472,T105N06-1GFR085,0.6,-1G (inverted),Test Run 74
0.13271712595408694,13.025524486194973,T105N06-1GFR085,0.6,-1G (inverted),Test Run 74
0.1327566346018811,13.026234019886349,T105N06-1GFR085,0.6,-1G (inverted),Test Run 74
0.13307263021134677,13.027843822132473,T105N06-1GFR085,0.6,-1G (inverted),Test Run 74
0.1332700998774221,13.0272319446911,T105N06-1GFR085,0.6,-1G (inverted),Test Run 74
0.1332700998774221,13.027472270618848,T105N06-1GFR085,0.6,-1G (inverted),Test Run 74
0.13330960852521628,13.028334392200847,T105N06-1GFR085,0.6,-1G (inverted),Test Run 74
0.13366511278247611,13.026806987415721,T105N06-1GFR085,0.6,-1G (inverted),Test Run 74
0.13366511278247611,13.029413188587597,T105N06-1GFR085,0.6,-1G (inverted),Test Run 74
0.13394159974414369,13.027185405384472,T105N06-1GFR085,0.6,-1G (inverted),Test Run 74
0.13394159974414369,13.029369701038723,T105N06-1GFR085,0.6,-1G (inverted),Test Run 74
0.13394159974414369,13.029425395618848,T105N06-1GFR085,0.6,-1G (inverted),Test Run 74
0.13457359096307095,13.028403056751596,T105N06-1GFR085,0.6,-1G (inverted),Test Run 74
0.1347316255542553,13.028564799915722,T105N06-1GFR085,0.6,-1G (inverted),Test Run 74
0.1347316255542553,13.030031932483974,T105N06-1GFR085,0.6,-1G (inverted),Test Run 74
0.1350081125159229,13.031065715442972,T105N06-1GFR085,0.6,-1G (inverted),Test Run 74
0.13540305184807777,13.030867351185222,T105N06-1GFR085,0.6,-1G (inverted),Test Run 74
0.13540305184807777,13.033108867298472,T105N06-1GFR085,0.6,-1G (inverted),Test Run 74
0.13540305184807777,13.031325114857097,T105N06-1GFR085,0.6,-1G (inverted),Test Run 74
0.13583757340092578,13.033465160023098,T105N06-1GFR085,0.6,-1G (inverted),Test Run 74
0.13587708204872387,13.033633769642222,T105N06-1GFR085,0.6,-1G (inverted),Test Run 74
0.13587708204872387,13.032767070423471,T105N06-1GFR085,0.6,-1G (inverted),Test Run 74
0.13635103867646692,13.035831798206724,T105N06-1GFR085,0.6,-1G (inverted),Test Run 74
0.13646956461985318,13.035139049183224,T105N06-1GFR085,0.6,-1G (inverted),Test Run 74
0.13646956461985318,13.034654582630472,T105N06-1GFR085,0.6,-1G (inverted),Test Run 74
0.13662752563813452,13.036236156116848,T105N06-1GFR085,0.6,-1G (inverted),Test Run 74
0.13702253854318835,13.035750926624598,T105N06-1GFR085,0.6,-1G (inverted),Test Run 74
0.13702253854318835,13.035501445423472,T105N06-1GFR085,0.6,-1G (inverted),Test Run 74
0.13725951685706192,13.036432231556347,T105N06-1GFR085,0.6,-1G (inverted),Test Run 74
0.13722000820926777,13.035589946400098,T105N06-1GFR085,0.6,-1G (inverted),Test Run 74
0.13722000820926777,13.035461009632474,T105N06-1GFR085,0.6,-1G (inverted),Test Run 74
0.1376150211143216,13.037511790882473,T105N06-1GFR085,0.6,-1G (inverted),Test Run 74
0.13777305570550202,13.037108958851224,T105N06-1GFR085,0.6,-1G (inverted),Test Run 74
0.13797052537158144,13.034592784534848,T105N06-1GFR085,0.6,-1G (inverted),Test Run 74
0.13797052537158144,13.036767161976224,T105N06-1GFR085,0.6,-1G (inverted),Test Run 74
0.13828652098104305,13.035801280628599,T105N06-1GFR085,0.6,-1G (inverted),Test Run 74
0.13864202523830285,13.037660564075846,T105N06-1GFR085,0.6,-1G (inverted),Test Run 74
0.13864202523830285,13.0387874256481,T105N06-1GFR085,0.6,-1G (inverted),Test Run 74
0.13868153388609689,13.037298930775098,T105N06-1GFR085,0.6,-1G (inverted),Test Run 74
0.1392345078094361,13.039034618030849,T105N06-1GFR085,0.6,-1G (inverted),Test Run 74
0.1392345078094361,13.040002025257474,T105N06-1GFR085,0.6,-1G (inverted),Test Run 74
0.13947148612330576,13.036355937610972,T105N06-1GFR085,0.6,-1G (inverted),Test Run 74
0.13962952071448997,13.039132274280849,T105N06-1GFR085,0.6,-1G (inverted),Test Run 74
0.13962952071448997,13.037884868275096,T105N06-1GFR085,0.6,-1G (inverted),Test Run 74
0.14010347734223302,13.038477672230098,T105N06-1GFR085,0.6,-1G (inverted),Test Run 74
0.1401429859900311,13.039310802112974,T105N06-1GFR085,0.6,-1G (inverted),Test Run 74
0.1401429859900311,13.040074504505473,T105N06-1GFR085,0.6,-1G (inverted),Test Run 74
0.14053799889508495,13.039036906849223,T105N06-1GFR085,0.6,-1G (inverted),Test Run 74
0.1408539945045467,13.038499797474222,T105N06-1GFR085,0.6,-1G (inverted),Test Run 74
0.1408539945045467,13.039835704456724,T105N06-1GFR085,0.6,-1G (inverted),Test Run 74
0.14089342957944176,13.039165843616848,T105N06-1GFR085,0.6,-1G (inverted),Test Run 74
0.14140696842788186,13.039410747181346,T105N06-1GFR085,0.6,-1G (inverted),Test Run 74
0.14160443809396128,13.041138805042598,T105N06-1GFR085,0.6,-1G (inverted),Test Run 74
0.14160443809396128,13.041864360462597,T105N06-1GFR085,0.6,-1G (inverted),Test Run 74
0.1417624726851417,13.040148509632473,T105N06-1GFR085,0.6,-1G (inverted),Test Run 74
0.1421969206650906,13.041992534290722,T105N06-1GFR085,0.6,-1G (inverted),Test Run 74
0.1421969206650906,13.039603770862973,T105N06-1GFR085,0.6,-1G (inverted),Test Run 74
0.1421574120172966,13.041246379505472,T105N06-1GFR085,0.6,-1G (inverted),Test Run 74
0.1426709508657367,13.041325725208598,T105N06-1GFR085,0.6,-1G (inverted),Test Run 74
0.1426709508657367,13.038888896595347,T105N06-1GFR085,0.6,-1G (inverted),Test Run 74
0.1428684205318161,13.040417827259471,T105N06-1GFR085,0.6,-1G (inverted),Test Run 74
0.14294743782740427,13.041241801868846,T105N06-1GFR085,0.6,-1G (inverted),Test Run 74
0.14342139445515126,13.040930522571973,T105N06-1GFR085,0.6,-1G (inverted),Test Run 74
0.14342139445515126,13.041678203235971,T105N06-1GFR085,0.6,-1G (inverted),Test Run 74
0.14350041175074335,13.040813792835598,T105N06-1GFR085,0.6,-1G (inverted),Test Run 74
0.1438164073602051,13.040045512806348,T105N06-1GFR085,0.6,-1G (inverted),Test Run 74
0.1438164073602051,13.042348064075847,T105N06-1GFR085,0.6,-1G (inverted),Test Run 74
0.14417191161746493,13.043552745472349,T105N06-1GFR085,0.6,-1G (inverted),Test Run 74
0.14421142026525896,13.042286265980099,T105N06-1GFR085,0.6,-1G (inverted),Test Run 74
0.14421142026525896,13.042441905628598,T105N06-1GFR085,0.6,-1G (inverted),Test Run 74
0.1448039028363922,13.041740764271097,T105N06-1GFR085,0.6,-1G (inverted),Test Run 74
0.14492235520687952,13.041421092640224,T105N06-1GFR085,0.6,-1G (inverted),Test Run 74
0.14492235520687952,13.042589915882473,T105N06-1GFR085,0.6,-1G (inverted),Test Run 74
0.1452778594641354,13.042644847523098,T105N06-1GFR085,0.6,-1G (inverted),Test Run 74
0.14555434642580298,13.042480815540722,T105N06-1GFR085,0.6,-1G (inverted),Test Run 74
0.14555434642580298,13.042569316517222,T105N06-1GFR085,0.6,-1G (inverted),Test Run 74
0.1458308333874745,13.042278636585598,T105N06-1GFR085,0.6,-1G (inverted),Test Run 74
0.1458308333874745,13.043683971058224,T105N06-1GFR085,0.6,-1G (inverted),Test Run 74
0.14638380731080966,13.043825877796474,T105N06-1GFR085,0.6,-1G (inverted),Test Run 74
0.14638380731080966,13.041878093372722,T105N06-1GFR085,0.6,-1G (inverted),Test Run 74
0.14638380731080966,13.043460429798472,T105N06-1GFR085,0.6,-1G (inverted),Test Run 74
0.14693685480704394,13.042257274280848,T105N06-1GFR085,0.6,-1G (inverted),Test Run 74
0.14693685480704394,13.041667522083596,T105N06-1GFR085,0.6,-1G (inverted),Test Run 74
0.1470157985297371,13.042071117054348,T105N06-1GFR085,0.6,-1G (inverted),Test Run 74
0.14721334176871545,13.042869914661722,T105N06-1GFR085,0.6,-1G (inverted),Test Run 74
0.1476082811008664,13.042155803333596,T105N06-1GFR085,0.6,-1G (inverted),Test Run 74
0.1476082811008664,13.043831981312099,T105N06-1GFR085,0.6,-1G (inverted),Test Run 74
0.14756884602597134,13.042006267200847,T105N06-1GFR085,0.6,-1G (inverted),Test Run 74
0.14812181994931045,13.04238849986685,T105N06-1GFR085,0.6,-1G (inverted),Test Run 74
0.14812181994931045,13.0413509022106,T105N06-1GFR085,0.6,-1G (inverted),Test Run 74
0.1482008372448986,13.041783488880473,T105N06-1GFR085,0.6,-1G (inverted),Test Run 74
0.14835879826318008,13.040498698841471,T105N06-1GFR085,0.6,-1G (inverted),Test Run 74
0.14835879826318008,13.040906871448849,T105N06-1GFR085,0.6,-1G (inverted),Test Run 74
0.1488722635387212,13.041476024280849,T105N06-1GFR085,0.6,-1G (inverted),Test Run 74
0.14895128083431333,13.041564525257474,T105N06-1GFR085,0.6,-1G (inverted),Test Run 74
0.14926727644377508,13.041401256214474,T105N06-1GFR085,0.6,-1G (inverted),Test Run 74
0.14926727644377508,13.040436900745723,T105N06-1GFR085,0.6,-1G (inverted),Test Run 74
0.14962278070103477,13.041127360950847,T105N06-1GFR085,0.6,-1G (inverted),Test Run 74
0.149741306644421,13.041171611439097,T105N06-1GFR085,0.6,-1G (inverted),Test Run 74
0.149741306644421,13.040071452747721,T105N06-1GFR085,0.6,-1G (inverted),Test Run 74
0.15029428056776026,13.040053905140223,T105N06-1GFR085,0.6,-1G (inverted),Test Run 74
0.15037322429044947,13.041346324573848,T105N06-1GFR085,0.6,-1G (inverted),Test Run 74
0.15037322429044947,13.041801799427347,T105N06-1GFR085,0.6,-1G (inverted),Test Run 74
0.15057076752942783,13.042470897327723,T105N06-1GFR085,0.6,-1G (inverted),Test Run 74
0.15100521550937673,13.041016734730098,T105N06-1GFR085,0.6,-1G (inverted),Test Run 74
0.15100521550937673,13.041862071644223,T105N06-1GFR085,0.6,-1G (inverted),Test Run 74
0.1510447241571709,13.041157115589474,T105N06-1GFR085,0.6,-1G (inverted),Test Run 74
0.1514002284144306,13.040717662464473,T105N06-1GFR085,0.6,-1G (inverted),Test Run 74
0.15171622402389232,13.042230571400097,T105N06-1GFR085,0.6,-1G (inverted),Test Run 74
0.15171622402389232,13.040937389026974,T105N06-1GFR085,0.6,-1G (inverted),Test Run 74
0.15187425861507667,13.039524425159849,T105N06-1GFR085,0.6,-1G (inverted),Test Run 74
0.15222968929943348,13.040288890491848,T105N06-1GFR085,0.6,-1G (inverted),Test Run 74
0.15222968929943348,13.039672435413724,T105N06-1GFR085,0.6,-1G (inverted),Test Run 74
0.15250617626110105,13.041296733509473,T105N06-1GFR085,0.6,-1G (inverted),Test Run 74
0.15286168051836088,13.039580119739847,T105N06-1GFR085,0.6,-1G (inverted),Test Run 74
0.15286168051836088,13.040285075794596,T105N06-1GFR085,0.6,-1G (inverted),Test Run 74
0.15290118916615883,13.039262736927347,T105N06-1GFR085,0.6,-1G (inverted),Test Run 74
0.15317767612782657,13.041185344349222,T105N06-1GFR085,0.6,-1G (inverted),Test Run 74
0.15317767612782657,13.038569224964473,T105N06-1GFR085,0.6,-1G (inverted),Test Run 74
0.1535726890328804,13.039739574085598,T105N06-1GFR085,0.6,-1G (inverted),Test Run 74
0.15380966734675383,13.039734233509472,T105N06-1GFR085,0.6,-1G (inverted),Test Run 74
0.15400721058572828,13.038379253040722,T105N06-1GFR085,0.6,-1G (inverted),Test Run 74
0.15400721058572828,13.037593425403973,T105N06-1GFR085,0.6,-1G (inverted),Test Run 74
0.15444165856567732,13.038026012073848,T105N06-1GFR085,0.6,-1G (inverted),Test Run 74
0.1544811672134754,13.039106334339474,T105N06-1GFR085,0.6,-1G (inverted),Test Run 74
0.1544811672134754,13.038114513050473,T105N06-1GFR085,0.6,-1G (inverted),Test Run 74
0.15483667147073507,13.037813151966471,T105N06-1GFR085,0.6,-1G (inverted),Test Run 74
0.15511315843240267,13.037890971790722,T105N06-1GFR085,0.6,-1G (inverted),Test Run 74
0.15538964539407038,13.038519633900098,T105N06-1GFR085,0.6,-1G (inverted),Test Run 74
0.15538964539407038,13.039987529407847,T105N06-1GFR085,0.6,-1G (inverted),Test Run 74
0.15566613235573798,13.037153972278972,T105N06-1GFR085,0.6,-1G (inverted),Test Run 74
0.15574514965133007,13.038379253040722,T105N06-1GFR085,0.6,-1G (inverted),Test Run 74
0.15574514965133007,13.038599742542598,T105N06-1GFR085,0.6,-1G (inverted),Test Run 74
0.1563376322224594,13.037288249622723,T105N06-1GFR085,0.6,-1G (inverted),Test Run 74
0.15621910627907315,13.035622752796474,T105N06-1GFR085,0.6,-1G (inverted),Test Run 74
0.15621910627907315,13.036342967640223,T105N06-1GFR085,0.6,-1G (inverted),Test Run 74
0.15657461053633295,13.036468852650097,T105N06-1GFR085,0.6,-1G (inverted),Test Run 74
0.1570091320891849,13.036198009144224,T105N06-1GFR085,0.6,-1G (inverted),Test Run 74
0.15696962344138682,13.036883128773098,T105N06-1GFR085,0.6,-1G (inverted),Test Run 74
0.15696962344138682,13.035399211536722,T105N06-1GFR085,0.6,-1G (inverted),Test Run 74
0.15756210601252008,13.035016215931346,T105N06-1GFR085,0.6,-1G (inverted),Test Run 74
0.15760161466031422,13.036641276966472,T105N06-1GFR085,0.6,-1G (inverted),Test Run 74
0.15760161466031422,13.034114421497723,T105N06-1GFR085,0.6,-1G (inverted),Test Run 74
0.1578781016219818,13.034358562122723,T105N06-1GFR085,0.6,-1G (inverted),Test Run 74
0.15819409723144748,13.032800639759472,T105N06-1GFR085,0.6,-1G (inverted),Test Run 74
0.15819409723144748,13.034597362171473,T105N06-1GFR085,0.6,-1G (inverted),Test Run 74
0.15847058419311505,13.034431041370723,T105N06-1GFR085,0.6,-1G (inverted),Test Run 74
0.15882608845037474,13.032126201282846,T105N06-1GFR085,0.6,-1G (inverted),Test Run 74
0.15894454082085813,13.033112681995723,T105N06-1GFR085,0.6,-1G (inverted),Test Run 74
0.15894454082085813,13.031238139759472,T105N06-1GFR085,0.6,-1G (inverted),Test Run 74
0.15930004507811782,13.030338634144224,T105N06-1GFR085,0.6,-1G (inverted),Test Run 74
0.15965554933537765,13.030971110950848,T105N06-1GFR085,0.6,-1G (inverted),Test Run 74
0.15965554933537765,13.032454265247722,T105N06-1GFR085,0.6,-1G (inverted),Test Run 74
0.15973456663096974,13.032231486927348,T105N06-1GFR085,0.6,-1G (inverted),Test Run 74
0.16024803190651088,13.030598033558224,T105N06-1GFR085,0.6,-1G (inverted),Test Run 74
0.16024803190651088,13.030340160023098,T105N06-1GFR085,0.6,-1G (inverted),Test Run 74
0.16060353616376666,13.031553996692972,T105N06-1GFR085,0.6,-1G (inverted),Test Run 74
0.16060353616376666,13.029435313831723,T105N06-1GFR085,0.6,-1G (inverted),Test Run 74
0.1610774927915138,13.029268230091471,T105N06-1GFR085,0.6,-1G (inverted),Test Run 74
0.1610774927915138,13.029357494007474,T105N06-1GFR085,0.6,-1G (inverted),Test Run 74
0.1610774927915138,13.028303874622722,T105N06-1GFR085,0.6,-1G (inverted),Test Run 74
0.16155152299215972,13.027515758167599,T105N06-1GFR085,0.6,-1G (inverted),Test Run 74
0.16155152299215972,13.027665294300473,T105N06-1GFR085,0.6,-1G (inverted),Test Run 74
0.16178850130603328,13.027830089222348,T105N06-1GFR085,0.6,-1G (inverted),Test Run 74
0.16194653589721358,13.026369060169596,T105N06-1GFR085,0.6,-1G (inverted),Test Run 74
0.16194653589721358,13.0262141834606,T105N06-1GFR085,0.6,-1G (inverted),Test Run 74
0.16246000117275472,13.025853313099223,T105N06-1GFR085,0.6,-1G (inverted),Test Run 74
0.1625390184683468,13.025770152698849,T105N06-1GFR085,0.6,-1G (inverted),Test Run 74
0.1629339578004978,13.025543559681347,T105N06-1GFR085,0.6,-1G (inverted),Test Run 74
0.1629339578004978,13.025414622913724,T105N06-1GFR085,0.6,-1G (inverted),Test Run 74
0.1632894620577576,13.025271953235972,T105N06-1GFR085,0.6,-1G (inverted),Test Run 74
0.16340798800114387,13.025022472034848,T105N06-1GFR085,0.6,-1G (inverted),Test Run 74
0.16340798800114387,13.023327220569973,T105N06-1GFR085,0.6,-1G (inverted),Test Run 74
0.1639214532766849,13.023109782825847,T105N06-1GFR085,0.6,-1G (inverted),Test Run 74
0.16423744888615055,13.022366679798472,T105N06-1GFR085,0.6,-1G (inverted),Test Run 74
0.16423744888615055,13.020849956165723,T105N06-1GFR085,0.6,-1G (inverted),Test Run 74
0.16443491855222603,13.021841014515223,T105N06-1GFR085,0.6,-1G (inverted),Test Run 74
0.16479042280948586,13.019245494495724,T105N06-1GFR085,0.6,-1G (inverted),Test Run 74
0.16479042280948586,13.018141521107097,T105N06-1GFR085,0.6,-1G (inverted),Test Run 74
0.16475091416168777,13.019779552112974,T105N06-1GFR085,0.6,-1G (inverted),Test Run 74
0.16530396165792596,13.019153178821972,T105N06-1GFR085,0.6,-1G (inverted),Test Run 74
0.16561995726739165,13.019430888782846,T105N06-1GFR085,0.6,-1G (inverted),Test Run 74
0.16561995726739165,13.019726909290721,T105N06-1GFR085,0.6,-1G (inverted),Test Run 74
0.16569890099008086,13.019652141224222,T105N06-1GFR085,0.6,-1G (inverted),Test Run 74
0.1660939138951347,13.017827190052348,T105N06-1GFR085,0.6,-1G (inverted),Test Run 74
0.1660939138951347,13.016086925159849,T105N06-1GFR085,0.6,-1G (inverted),Test Run 74
0.16625194848631497,13.016015208851224,T105N06-1GFR085,0.6,-1G (inverted),Test Run 74
0.16648892680018854,13.017216075550474,T105N06-1GFR085,0.6,-1G (inverted),Test Run 74
0.16648892680018854,13.016630138050473,T105N06-1GFR085,0.6,-1G (inverted),Test Run 74
0.16696288342793553,13.015430034290722,T105N06-1GFR085,0.6,-1G (inverted),Test Run 74
0.1670419007235237,13.016316569935222,T105N06-1GFR085,0.6,-1G (inverted),Test Run 74
0.16739740498078354,13.015438426624598,T105N06-1GFR085,0.6,-1G (inverted),Test Run 74
0.16739740498078354,13.015498698841473,T105N06-1GFR085,0.6,-1G (inverted),Test Run 74
0.16763438329465696,13.014637340198849,T105N06-1GFR085,0.6,-1G (inverted),Test Run 74
0.1679503789041187,13.013334239612973,T105N06-1GFR085,0.6,-1G (inverted),Test Run 74
0.1679503789041187,13.010689128528972,T105N06-1GFR085,0.6,-1G (inverted),Test Run 74
0.1683453918091765,13.011918223987973,T105N06-1GFR085,0.6,-1G (inverted),Test Run 74
0.16850335282745793,13.011845744739848,T105N06-1GFR085,0.6,-1G (inverted),Test Run 74
0.16901689167589803,13.011288798939097,T105N06-1GFR085,0.6,-1G (inverted),Test Run 74
0.16901689167589803,13.009914744983973,T105N06-1GFR085,0.6,-1G (inverted),Test Run 74
0.1689773830281039,13.009768260608974,T105N06-1GFR085,0.6,-1G (inverted),Test Run 74
0.16945133965584694,13.009666789661722,T105N06-1GFR085,0.6,-1G (inverted),Test Run 74
0.16945133965584694,13.009596599232097,T105N06-1GFR085,0.6,-1G (inverted),Test Run 74
0.16980684391310677,13.008644450794597,T105N06-1GFR085,0.6,-1G (inverted),Test Run 74
0.16980684391310677,13.0070903431286,T105N06-1GFR085,0.6,-1G (inverted),Test Run 74
0.16980684391310677,13.007887614857097,T105N06-1GFR085,0.6,-1G (inverted),Test Run 74
0.17024136546595464,13.007546580921474,T105N06-1GFR085,0.6,-1G (inverted),Test Run 74
0.1705178524276263,13.006341899525097,T105N06-1GFR085,0.6,-1G (inverted),Test Run 74
0.17063630479810954,13.005650676380473,T105N06-1GFR085,0.6,-1G (inverted),Test Run 74
0.17063630479810954,13.005062450062098,T105N06-1GFR085,0.6,-1G (inverted),Test Run 74
0.1711103349987556,13.005120433460599,T105N06-1GFR085,0.6,-1G (inverted),Test Run 74
0.17118927872144485,13.003722728382474,T105N06-1GFR085,0.6,-1G (inverted),Test Run 74
0.17118927872144485,13.002583659778972,T105N06-1GFR085,0.6,-1G (inverted),Test Run 74
0.1715447829787045,13.002891887317972,T105N06-1GFR085,0.6,-1G (inverted),Test Run 74
0.1718607785881702,13.003204692493847,T105N06-1GFR085,0.6,-1G (inverted),Test Run 74
0.1718607785881702,13.002252544056347,T105N06-1GFR085,0.6,-1G (inverted),Test Run 74
0.1720188131793506,13.002010692249598,T105N06-1GFR085,0.6,-1G (inverted),Test Run 74
0.17245326115929951,12.999525035511349,T105N06-1GFR085,0.6,-1G (inverted),Test Run 74
0.17245326115929951,13.001160014759472,T105N06-1GFR085,0.6,-1G (inverted),Test Run 74
0.17257178710268578,12.999639476429348,T105N06-1GFR085,0.6,-1G (inverted),Test Run 74
0.17284827406435335,12.999440349232097,T105N06-1GFR085,0.6,-1G (inverted),Test Run 74
0.17336173933989452,12.998170055042598,T105N06-1GFR085,0.6,-1G (inverted),Test Run 74
0.17336173933989452,12.998287547718348,T105N06-1GFR085,0.6,-1G (inverted),Test Run 74
0.1734407566354866,12.996729625355098,T105N06-1GFR085,0.6,-1G (inverted),Test Run 74
0.17383576954054045,12.996898997913723,T105N06-1GFR085,0.6,-1G (inverted),Test Run 74
0.17383576954054045,12.994441569935223,T105N06-1GFR085,0.6,-1G (inverted),Test Run 74
0.17395422191102777,12.995349467884472,T105N06-1GFR085,0.6,-1G (inverted),Test Run 74
0.1743097261682876,12.994925273548471,T105N06-1GFR085,0.6,-1G (inverted),Test Run 74
0.17458621312995518,12.994400371204723,T105N06-1GFR085,0.6,-1G (inverted),Test Run 74
0.17458621312995518,12.993398631702723,T105N06-1GFR085,0.6,-1G (inverted),Test Run 74
0.17474424772113545,12.993187297474222,T105N06-1GFR085,0.6,-1G (inverted),Test Run 74
0.1752577129966766,12.990938914905849,T105N06-1GFR085,0.6,-1G (inverted),Test Run 74
0.1752577129966766,12.992507518421473,T105N06-1GFR085,0.6,-1G (inverted),Test Run 74
0.1752972216444747,12.990337718616848,T105N06-1GFR085,0.6,-1G (inverted),Test Run 74
0.17577117827221775,12.990451396595347,T105N06-1GFR085,0.6,-1G (inverted),Test Run 74
0.17577117827221775,12.989644206653972,T105N06-1GFR085,0.6,-1G (inverted),Test Run 74
0.17612668252947744,12.987606395374598,T105N06-1GFR085,0.6,-1G (inverted),Test Run 74
0.17620569982506967,12.989799083362973,T105N06-1GFR085,0.6,-1G (inverted),Test Run 74
0.17671916510060676,12.987110484730099,T105N06-1GFR085,0.6,-1G (inverted),Test Run 74
0.17671916510060676,12.987011302601223,T105N06-1GFR085,0.6,-1G (inverted),Test Run 74
0.17679818239619902,12.985406077991849,T105N06-1GFR085,0.6,-1G (inverted),Test Run 74
0.17711417800566467,12.985615123401974,T105N06-1GFR085,0.6,-1G (inverted),Test Run 74
0.17711417800566467,12.985731090198849,T105N06-1GFR085,0.6,-1G (inverted),Test Run 74
0.17766715192899984,12.983845866810222,T105N06-1GFR085,0.6,-1G (inverted),Test Run 74
0.1777856778723861,12.983159221302348,T105N06-1GFR085,0.6,-1G (inverted),Test Run 74
0.1777856778723861,12.982786143909848,T105N06-1GFR085,0.6,-1G (inverted),Test Run 74
0.17822012585233502,12.981323588978222,T105N06-1GFR085,0.6,-1G (inverted),Test Run 74
0.17829914314792725,12.981813396107096,T105N06-1GFR085,0.6,-1G (inverted),Test Run 74
0.17873366470077512,12.978985179554348,T105N06-1GFR085,0.6,-1G (inverted),Test Run 74
0.17873366470077512,12.978873027454721,T105N06-1GFR085,0.6,-1G (inverted),Test Run 74
0.17904966031024078,12.978641093860972,T105N06-1GFR085,0.6,-1G (inverted),Test Run 74
0.17920762132852225,12.975384105335598,T105N06-1GFR085,0.6,-1G (inverted),Test Run 74
0.17920762132852225,12.976924480091473,T105N06-1GFR085,0.6,-1G (inverted),Test Run 74
0.17952361693798385,12.977236522327724,T105N06-1GFR085,0.6,-1G (inverted),Test Run 74
0.17999764713862995,12.973707927357097,T105N06-1GFR085,0.6,-1G (inverted),Test Run 74
0.17999764713862995,12.974604381214473,T105N06-1GFR085,0.6,-1G (inverted),Test Run 74
0.180037082213525,12.974025310169598,T105N06-1GFR085,0.6,-1G (inverted),Test Run 74
0.18047160376637694,12.973023570667598,T105N06-1GFR085,0.6,-1G (inverted),Test Run 74
0.18047160376637694,12.973782695423472,T105N06-1GFR085,0.6,-1G (inverted),Test Run 74
0.18066907343245242,12.971896709095347,T105N06-1GFR085,0.6,-1G (inverted),Test Run 74
0.18114310363309835,12.970047343860973,T105N06-1GFR085,0.6,-1G (inverted),Test Run 74
0.18149860789035818,12.969697917591471,T105N06-1GFR085,0.6,-1G (inverted),Test Run 74
0.18149860789035818,12.968391765247722,T105N06-1GFR085,0.6,-1G (inverted),Test Run 74
0.18153811653815236,12.966790355335599,T105N06-1GFR085,0.6,-1G (inverted),Test Run 74
0.18213059910928558,12.966189159046474,T105N06-1GFR085,0.6,-1G (inverted),Test Run 74
0.18213059910928558,12.966883433948848,T105N06-1GFR085,0.6,-1G (inverted),Test Run 74
0.18217010775707962,12.966113628040722,T105N06-1GFR085,0.6,-1G (inverted),Test Run 74
0.18276259032821288,12.964841045032847,T105N06-1GFR085,0.6,-1G (inverted),Test Run 74
0.1829995686420825,12.964055980335598,T105N06-1GFR085,0.6,-1G (inverted),Test Run 74
0.1829995686420825,12.963212169300473,T105N06-1GFR085,0.6,-1G (inverted),Test Run 74
0.18307858593767462,12.961765636097349,T105N06-1GFR085,0.6,-1G (inverted),Test Run 74
0.1835525425654216,12.961550487171474,T105N06-1GFR085,0.6,-1G (inverted),Test Run 74
0.1835525425654216,12.961223949085598,T105N06-1GFR085,0.6,-1G (inverted),Test Run 74
0.18371050358370306,12.958835948597349,T105N06-1GFR085,0.6,-1G (inverted),Test Run 74
0.18402649919316466,12.958586467396097,T105N06-1GFR085,0.6,-1G (inverted),Test Run 74
0.18402649919316466,12.957416118275097,T105N06-1GFR085,0.6,-1G (inverted),Test Run 74
0.18434249480263032,12.9556987415661,T105N06-1GFR085,0.6,-1G (inverted),Test Run 74
0.18465849041209206,12.955833018909848,T105N06-1GFR085,0.6,-1G (inverted),Test Run 74
0.1850139946693519,12.954690898548472,T105N06-1GFR085,0.6,-1G (inverted),Test Run 74
0.1850139946693519,12.954760326038723,T105N06-1GFR085,0.6,-1G (inverted),Test Run 74
0.1852904816310195,12.955031932483973,T105N06-1GFR085,0.6,-1G (inverted),Test Run 74
0.1856064772404812,12.952498210560222,T105N06-1GFR085,0.6,-1G (inverted),Test Run 74
0.1856064772404812,12.951597179066098,T105N06-1GFR085,0.6,-1G (inverted),Test Run 74
0.18584352912725768,12.951467479358973,T105N06-1GFR085,0.6,-1G (inverted),Test Run 74
0.18604099879333302,12.948227275501598,T105N06-1GFR085,0.6,-1G (inverted),Test Run 74
0.18604099879333302,12.949794353138348,T105N06-1GFR085,0.6,-1G (inverted),Test Run 74
0.18663348136446642,12.946684611927347,T105N06-1GFR085,0.6,-1G (inverted),Test Run 74
0.18671249866005457,12.947517741810222,T105N06-1GFR085,0.6,-1G (inverted),Test Run 74
0.18726547258338974,12.946794475208597,T105N06-1GFR085,0.6,-1G (inverted),Test Run 74
0.18726547258338974,12.944950450550474,T105N06-1GFR085,0.6,-1G (inverted),Test Run 74
0.18746294224946916,12.941691173206724,T105N06-1GFR085,0.6,-1G (inverted),Test Run 74
0.18773942921113673,12.942932475696972,T105N06-1GFR085,0.6,-1G (inverted),Test Run 74
0.18773942921113673,12.942016948353222,T105N06-1GFR085,0.6,-1G (inverted),Test Run 74
0.18821345941178283,12.941361583362973,T105N06-1GFR085,0.6,-1G (inverted),Test Run 74
0.18829247670737492,12.941791881214474,T105N06-1GFR085,0.6,-1G (inverted),Test Run 74
0.1886874160395259,12.938777507435223,T105N06-1GFR085,0.6,-1G (inverted),Test Run 74
0.1886874160395259,12.936600078235973,T105N06-1GFR085,0.6,-1G (inverted),Test Run 74
0.18880594198291215,12.937394298206723,T105N06-1GFR085,0.6,-1G (inverted),Test Run 74
0.18912193759237783,12.935323680530848,T105N06-1GFR085,0.6,-1G (inverted),Test Run 74
0.18912193759237783,12.935016978870724,T105N06-1GFR085,0.6,-1G (inverted),Test Run 74
0.18947744184963752,12.933875621448848,T105N06-1GFR085,0.6,-1G (inverted),Test Run 74
0.18959589422012088,12.934721721302347,T105N06-1GFR085,0.6,-1G (inverted),Test Run 74
0.18959589422012088,12.931302226673472,T105N06-1GFR085,0.6,-1G (inverted),Test Run 74
0.19010943306856493,12.932158244739847,T105N06-1GFR085,0.6,-1G (inverted),Test Run 74
0.1903859200302325,12.930462993275096,T105N06-1GFR085,0.6,-1G (inverted),Test Run 74
0.19050437240071588,12.929677928577723,T105N06-1GFR085,0.6,-1G (inverted),Test Run 74
0.19050437240071588,12.928580058704721,T105N06-1GFR085,0.6,-1G (inverted),Test Run 74
0.19097840260136184,12.927437938343349,T105N06-1GFR085,0.6,-1G (inverted),Test Run 74
0.19109685497184914,12.927288402210598,T105N06-1GFR085,0.6,-1G (inverted),Test Run 74
0.19109685497184914,12.926497996937098,T105N06-1GFR085,0.6,-1G (inverted),Test Run 74
0.19157088517249507,12.926795543323848,T105N06-1GFR085,0.6,-1G (inverted),Test Run 74
0.19164990246808733,12.923205150257473,T105N06-1GFR085,0.6,-1G (inverted),Test Run 74
0.19164990246808733,12.922346080433224,T105N06-1GFR085,0.6,-1G (inverted),Test Run 74
0.19200533315244414,12.922185100208598,T105N06-1GFR085,0.6,-1G (inverted),Test Run 74
0.19243985470529607,12.921713603626596,T105N06-1GFR085,0.6,-1G (inverted),Test Run 74
0.19267683301916555,12.919333995472348,T105N06-1GFR085,0.6,-1G (inverted),Test Run 74
0.19267683301916555,12.916401256214474,T105N06-1GFR085,0.6,-1G (inverted),Test Run 74
0.1931508632198115,12.916543925892222,T105N06-1GFR085,0.6,-1G (inverted),Test Run 74
0.1931113545720175,12.916537822376597,T105N06-1GFR085,0.6,-1G (inverted),Test Run 74
0.1931113545720175,12.915850413929348,T105N06-1GFR085,0.6,-1G (inverted),Test Run 74
0.1935458025519664,12.913800395618846,T105N06-1GFR085,0.6,-1G (inverted),Test Run 74
0.19401983275261248,12.913353313099222,T105N06-1GFR085,0.6,-1G (inverted),Test Run 74
0.19413828512309977,12.912038768421473,T105N06-1GFR085,0.6,-1G (inverted),Test Run 74
0.19413828512309977,12.910385478626598,T105N06-1GFR085,0.6,-1G (inverted),Test Run 74
0.19457280667594765,12.909412730823849,T105N06-1GFR085,0.6,-1G (inverted),Test Run 74
0.19484929363761525,12.906483043323849,T105N06-1GFR085,0.6,-1G (inverted),Test Run 74
0.19484929363761525,12.906144298206723,T105N06-1GFR085,0.6,-1G (inverted),Test Run 74
0.1950862719514888,12.905389751087597,T105N06-1GFR085,0.6,-1G (inverted),Test Run 74
0.1955998107999289,12.903336681019223,T105N06-1GFR085,0.6,-1G (inverted),Test Run 74
0.1955998107999289,12.903432811390223,T105N06-1GFR085,0.6,-1G (inverted),Test Run 74
0.1957182631704162,12.902652324329722,T105N06-1GFR085,0.6,-1G (inverted),Test Run 74
0.19611327607547005,12.902498973499599,T105N06-1GFR085,0.6,-1G (inverted),Test Run 74
0.19619229337106217,12.900399364124599,T105N06-1GFR085,0.6,-1G (inverted),Test Run 74
0.19619229337106217,12.899728740345347,T105N06-1GFR085,0.6,-1G (inverted),Test Run 74
0.19658723270321704,12.898179973255472,T105N06-1GFR085,0.6,-1G (inverted),Test Run 74
0.1969427369604728,12.896359599720347,T105N06-1GFR085,0.6,-1G (inverted),Test Run 74
0.1969427369604728,12.896225322376598,T105N06-1GFR085,0.6,-1G (inverted),Test Run 74
0.19729824121773262,12.89362598765985,T105N06-1GFR085,0.6,-1G (inverted),Test Run 74
0.1976932541227865,12.892953075062099,T105N06-1GFR085,0.6,-1G (inverted),Test Run 74
0.1976932541227865,12.890440715442972,T105N06-1GFR085,0.6,-1G (inverted),Test Run 74
0.197969741084458,12.890436900745723,T105N06-1GFR085,0.6,-1G (inverted),Test Run 74
0.19812770210273944,12.888503612171473,T105N06-1GFR085,0.6,-1G (inverted),Test Run 74
0.19879920196946088,12.887617076526974,T105N06-1GFR085,0.6,-1G (inverted),Test Run 74
0.19879920196946088,12.886880077015224,T105N06-1GFR085,0.6,-1G (inverted),Test Run 74
0.19887821926505297,12.885243571888347,T105N06-1GFR085,0.6,-1G (inverted),Test Run 74
0.19935217589279605,12.883858836780849,T105N06-1GFR085,0.6,-1G (inverted),Test Run 74
0.19935217589279605,12.882925761829721,T105N06-1GFR085,0.6,-1G (inverted),Test Run 74
0.19958922777956856,12.882945598255471,T105N06-1GFR085,0.6,-1G (inverted),Test Run 74
0.19978669744564798,12.880928386341472,T105N06-1GFR085,0.6,-1G (inverted),Test Run 74
0.19978669744564798,12.879941905628598,T105N06-1GFR085,0.6,-1G (inverted),Test Run 74
0.20026065407339103,12.878689921985972,T105N06-1GFR085,0.6,-1G (inverted),Test Run 74
0.2005766496828567,12.878064311634471,T105N06-1GFR085,0.6,-1G (inverted),Test Run 74
0.20101117123570472,12.875231517444973,T105N06-1GFR085,0.6,-1G (inverted),Test Run 74
0.20101117123570472,12.873359264026973,T105N06-1GFR085,0.6,-1G (inverted),Test Run 74
0.20116913225398603,12.872377360950846,T105N06-1GFR085,0.6,-1G (inverted),Test Run 74
0.20152463651124586,12.871468700062099,T105N06-1GFR085,0.6,-1G (inverted),Test Run 74
0.20152463651124586,12.870674480091472,T105N06-1GFR085,0.6,-1G (inverted),Test Run 74
0.20195915806409778,12.869743693958597,T105N06-1GFR085,0.6,-1G (inverted),Test Run 74
0.20203817535968596,12.866897929798473,T105N06-1GFR085,0.6,-1G (inverted),Test Run 74
0.20251213198743295,12.869468272816098,T105N06-1GFR085,0.6,-1G (inverted),Test Run 74
0.20251213198743295,12.865278209339474,T105N06-1GFR085,0.6,-1G (inverted),Test Run 74
0.20278861894910055,12.864149821888347,T105N06-1GFR085,0.6,-1G (inverted),Test Run 74
0.20314412320636038,12.8628032337536,T105N06-1GFR085,0.6,-1G (inverted),Test Run 74
0.20314412320636038,12.860466350208597,T105N06-1GFR085,0.6,-1G (inverted),Test Run 74
0.2037366057774897,12.860170329700846,T105N06-1GFR085,0.6,-1G (inverted),Test Run 74
0.2038946403686739,12.859613383900097,T105N06-1GFR085,0.6,-1G (inverted),Test Run 74
0.2038946403686739,12.857545055042598,T105N06-1GFR085,0.6,-1G (inverted),Test Run 74
0.20428957970082487,12.856071818958597,T105N06-1GFR085,0.6,-1G (inverted),Test Run 74
0.20452655801469843,12.854922832142222,T105N06-1GFR085,0.6,-1G (inverted),Test Run 74
0.20492157091975227,12.853128398548472,T105N06-1GFR085,0.6,-1G (inverted),Test Run 74
0.20492157091975227,12.853686107288723,T105N06-1GFR085,0.6,-1G (inverted),Test Run 74
0.20527707517701196,12.852184642444973,T105N06-1GFR085,0.6,-1G (inverted),Test Run 74
0.20547454484309136,12.850128520618847,T105N06-1GFR085,0.6,-1G (inverted),Test Run 74
0.20547454484309136,12.849089397083597,T105N06-1GFR085,0.6,-1G (inverted),Test Run 74
0.20594857504373745,12.847686351429335,T105N06-1GFR085,0.6,-1G (inverted),Test Run 74
0.20622506200540505,12.84585071910511,T105N06-1GFR085,0.6,-1G (inverted),Test Run 74
0.20622506200540505,12.843867076526985,T105N06-1GFR085,0.6,-1G (inverted),Test Run 74
0.20646204031927454,12.842291606556284,T105N06-1GFR085,0.6,-1G (inverted),Test Run 74
0.20701501424261376,12.842384685169572,T105N06-1GFR085,0.6,-1G (inverted),Test Run 74
0.20717304883379406,12.839541209827772,T105N06-1GFR085,0.6,-1G (inverted),Test Run 74
0.20717304883379406,12.837531627308234,T105N06-1GFR085,0.6,-1G (inverted),Test Run 74
0.20748904444325972,12.837543071400034,T105N06-1GFR085,0.6,-1G (inverted),Test Run 74
0.20788398377541067,12.837227977405897,T105N06-1GFR085,0.6,-1G (inverted),Test Run 74
0.20788398377541067,12.834360088001597,T105N06-1GFR085,0.6,-1G (inverted),Test Run 74
0.20819997938487636,12.832958568226209,T105N06-1GFR085,0.6,-1G (inverted),Test Run 74
0.2087530268811106,12.83178821910511,T105N06-1GFR085,0.6,-1G (inverted),Test Run 74
0.20895049654719003,12.829560435901985,T105N06-1GFR085,0.6,-1G (inverted),Test Run 74
0.20895049654719003,12.828813518177384,T105N06-1GFR085,0.6,-1G (inverted),Test Run 74
0.20946396182273117,12.82701526988636,T105N06-1GFR085,0.6,-1G (inverted),Test Run 74
0.2095824877661173,12.825162852894172,T105N06-1GFR085,0.6,-1G (inverted),Test Run 74
0.2095824877661173,12.824047435413709,T105N06-1GFR085,0.6,-1G (inverted),Test Run 74
0.20993799202337712,12.822134746204721,T105N06-1GFR085,0.6,-1G (inverted),Test Run 74
0.21037244000332603,12.819387401234021,T105N06-1GFR085,0.6,-1G (inverted),Test Run 74
0.21037244000332603,12.819168437610973,T105N06-1GFR085,0.6,-1G (inverted),Test Run 74
0.21053047459450644,12.81842151988636,T105N06-1GFR085,0.6,-1G (inverted),Test Run 74
0.2110439398700476,12.815623820911759,T105N06-1GFR085,0.6,-1G (inverted),Test Run 74
0.21128091818392103,12.813483775745734,T105N06-1GFR085,0.6,-1G (inverted),Test Run 74
0.21128091818392103,12.81364780772816,T105N06-1GFR085,0.6,-1G (inverted),Test Run 74
0.21159691379338275,12.810735667835583,T105N06-1GFR085,0.6,-1G (inverted),Test Run 74
0.21214996128962096,12.808974803577772,T105N06-1GFR085,0.6,-1G (inverted),Test Run 74
0.21214996128962096,12.807931102405897,T105N06-1GFR085,0.6,-1G (inverted),Test Run 74
0.21230792230790227,12.806688274036759,T105N06-1GFR085,0.6,-1G (inverted),Test Run 74
0.21258440926956987,12.805037273060197,T105N06-1GFR085,0.6,-1G (inverted),Test Run 74
0.21258440926956987,12.804326976429333,T105N06-1GFR085,0.6,-1G (inverted),Test Run 74
0.2130189308224218,12.801845897327771,T105N06-1GFR085,0.6,-1G (inverted),Test Run 74
0.213097874545111,12.800208629261359,T105N06-1GFR085,0.6,-1G (inverted),Test Run 74
0.213097874545111,12.799013103138323,T105N06-1GFR085,0.6,-1G (inverted),Test Run 74
0.2136114133935511,12.798849834095348,T105N06-1GFR085,0.6,-1G (inverted),Test Run 74
0.21384839170742467,12.796453441273085,T105N06-1GFR085,0.6,-1G (inverted),Test Run 74
0.21420389596468437,12.796308482776986,T105N06-1GFR085,0.6,-1G (inverted),Test Run 74
0.21420389596468437,12.791720927845349,T105N06-1GFR085,0.6,-1G (inverted),Test Run 74
0.2145594002219442,12.789411510120736,T105N06-1GFR085,0.6,-1G (inverted),Test Run 74
0.21483588718361177,12.790349925648085,T105N06-1GFR085,0.6,-1G (inverted),Test Run 74
0.21483588718361177,12.787522472034798,T105N06-1GFR085,0.6,-1G (inverted),Test Run 74
0.21523082651576272,12.787186778675423,T105N06-1GFR085,0.6,-1G (inverted),Test Run 74
0.2155468221252284,12.783797038685197,T105N06-1GFR085,0.6,-1G (inverted),Test Run 74
0.21574436536420677,12.782843364368786,T105N06-1GFR085,0.6,-1G (inverted),Test Run 74
0.21574436536420677,12.779610789905899,T105N06-1GFR085,0.6,-1G (inverted),Test Run 74
0.21617881334415567,12.778699840198861,T105N06-1GFR085,0.6,-1G (inverted),Test Run 74
0.2165343176014155,12.778042186390273,T105N06-1GFR085,0.6,-1G (inverted),Test Run 74
0.2165343176014155,12.77656132091176,T105N06-1GFR085,0.6,-1G (inverted),Test Run 74
0.21696883915426352,12.774698222767224,T105N06-1GFR085,0.6,-1G (inverted),Test Run 74
0.2172453261159311,12.775349773060197,T105N06-1GFR085,0.6,-1G (inverted),Test Run 74
0.2172453261159311,12.771264995228162,T105N06-1GFR085,0.6,-1G (inverted),Test Run 74
0.21767977409588,12.769118846546522,T105N06-1GFR085,0.6,-1G (inverted),Test Run 74
0.2180747870009379,12.769795573841447,T105N06-1GFR085,0.6,-1G (inverted),Test Run 74
0.21827233023991235,12.767256511341447,T105N06-1GFR085,0.6,-1G (inverted),Test Run 74
0.21827233023991235,12.763591350208635,T105N06-1GFR085,0.6,-1G (inverted),Test Run 74
0.21882530416325144,12.762380565296523,T105N06-1GFR085,0.6,-1G (inverted),Test Run 74
0.21902277382932692,12.761540568958635,T105N06-1GFR085,0.6,-1G (inverted),Test Run 74
0.21902277382932692,12.761185039173473,T105N06-1GFR085,0.6,-1G (inverted),Test Run 74
0.21937827808658675,12.758475078235973,T105N06-1GFR085,0.6,-1G (inverted),Test Run 74
0.21981279963943462,12.755606425892223,T105N06-1GFR085,0.6,-1G (inverted),Test Run 74
0.21981279963943462,12.75483280528676,T105N06-1GFR085,0.6,-1G (inverted),Test Run 74
0.22004977795330818,12.753279460560197,T105N06-1GFR085,0.6,-1G (inverted),Test Run 74
0.22040528221056785,12.75060917247426,T105N06-1GFR085,0.6,-1G (inverted),Test Run 74
0.22080022154272275,12.749619640003548,T105N06-1GFR085,0.6,-1G (inverted),Test Run 74
0.22080022154272275,12.748537791859023,T105N06-1GFR085,0.6,-1G (inverted),Test Run 74
0.22107670850439048,12.749367107044574,T105N06-1GFR085,0.6,-1G (inverted),Test Run 74
0.22151123005723833,12.746689189564098,T105N06-1GFR085,0.6,-1G (inverted),Test Run 74
0.22151123005723833,12.743439067493785,T105N06-1GFR085,0.6,-1G (inverted),Test Run 74
0.2217482083711119,12.740739024769173,T105N06-1GFR085,0.6,-1G (inverted),Test Run 74
0.22218272992396385,12.739405406605112,T105N06-1GFR085,0.6,-1G (inverted),Test Run 74
0.22218272992396385,12.738977397571912,T105N06-1GFR085,0.6,-1G (inverted),Test Run 74
0.22238019959003932,12.736629832874648,T105N06-1GFR085,0.6,-1G (inverted),Test Run 74
0.2228147211428911,12.733149303089487,T105N06-1GFR085,0.6,-1G (inverted),Test Run 74
0.22320966047504207,12.732062877308236,T105N06-1GFR085,0.6,-1G (inverted),Test Run 74
0.22320966047504207,12.731026042591449,T105N06-1GFR085,0.6,-1G (inverted),Test Run 74
0.22328867777063416,12.728940929066049,T105N06-1GFR085,0.6,-1G (inverted),Test Run 74
0.2239206689895616,12.726552928577773,T105N06-1GFR085,0.6,-1G (inverted),Test Run 74
0.2239206689895616,12.724065745960585,T105N06-1GFR085,0.6,-1G (inverted),Test Run 74
0.22411813865563707,12.723343242298473,T105N06-1GFR085,0.6,-1G (inverted),Test Run 74
0.22451315156069482,12.72050663341176,T105N06-1GFR085,0.6,-1G (inverted),Test Run 74
0.22478963852236242,12.719121898304335,T105N06-1GFR085,0.6,-1G (inverted),Test Run 74
0.22478963852236242,12.717865337025035,T105N06-1GFR085,0.6,-1G (inverted),Test Run 74
0.22514514277962225,12.715902293812148,T105N06-1GFR085,0.6,-1G (inverted),Test Run 74
0.225461138389084,12.714856303821911,T105N06-1GFR085,0.6,-1G (inverted),Test Run 74
0.225461138389084,12.711960948597298,T105N06-1GFR085,0.6,-1G (inverted),Test Run 74
0.22585615129413783,12.711958659778947,T105N06-1GFR085,0.6,-1G (inverted),Test Run 74
0.2262510906262927,12.708366740833636,T105N06-1GFR085,0.6,-1G (inverted),Test Run 74
