Repository: schandel33/gitrep

# Nozzle Tensile Test Analysis

Stress-vs-strain analysis of tensile pulls across 4 nozzle sizes (0.6, 1.4,
2.2, 2.6 mm) x 2 print-gravity orientations (+1G upright / -1G inverted),
printed at 105 C with a 0.85 flow ratio.

## Data-quality issues found and how they're handled

1. **Load-cell zero offset.** 10 of 17 runs record small negative Load
   values for the first handful of samples (up to ~180, always <0.5% of the
   file) before the crosshead starts moving — load-cell noise around zero,
   not real load. The script computes the mean Load over all
   pre-motion samples (`Crosshead < crosshead_zero_threshold_mm`) and
   subtracts it from the whole run.
2.

File: nozzle_tensile_analysis/analysis_output/all_curves_tidy.csv (part 31 of 151)
Strain,Stress_MPa,condition,nozzle_mm,gravity,run
0.2262510906262927,12.705720103870735,T105N06-1GFR085,0.6,-1G (inverted),Test Run 74
0.22656708623575444,12.705051768909799,T105N06-1GFR085,0.6,-1G (inverted),Test Run 74
0.22684364677032492,12.702303660999648,T105N06-1GFR085,0.6,-1G (inverted),Test Run 74
0.22731760339806797,12.701981700550423,T105N06-1GFR085,0.6,-1G (inverted),Test Run 74
0.22731760339806797,12.700345958362924,T105N06-1GFR085,0.6,-1G (inverted),Test Run 74
0.22755458171194154,12.697741283069961,T105N06-1GFR085,0.6,-1G (inverted),Test Run 74
0.2279891032647935,12.69495807994496,T105N06-1GFR085,0.6,-1G (inverted),Test Run 74
0.2279891032647935,12.692315257679336,T105N06-1GFR085,0.6,-1G (inverted),Test Run 74
0.22834460752205318,12.691617931019174,T105N06-1GFR085,0.6,-1G (inverted),Test Run 74
0.22854207718812866,12.690067638050424,T105N06-1GFR085,0.6,-1G (inverted),Test Run 74
0.22854207718812866,12.687238658558236,T105N06-1GFR085,0.6,-1G (inverted),Test Run 74
0.22913455975925798,12.685631908069961,T105N06-1GFR085,0.6,-1G (inverted),Test Run 74
0.22933202942533737,12.684978831898086,T105N06-1GFR085,0.6,-1G (inverted),Test Run 74
0.22972704233039123,12.6825664173473,T105N06-1GFR085,0.6,-1G (inverted),Test Run 74
0.22972704233039123,12.680017436634412,T105N06-1GFR085,0.6,-1G (inverted),Test Run 74
0.2300430379398569,12.678785289417611,T105N06-1GFR085,0.6,-1G (inverted),Test Run 74
0.2303195249015245,12.674390758167611,T105N06-1GFR085,0.6,-1G (inverted),Test Run 74
0.2303195249015245,12.673347056995736,T105N06-1GFR085,0.6,-1G (inverted),Test Run 74
0.23059601186319206,12.671410716663711,T105N06-1GFR085,0.6,-1G (inverted),Test Run 74
0.23103053341604007,12.66983524669301,T105N06-1GFR085,0.6,-1G (inverted),Test Run 74
0.23142554632109785,12.667383922230112,T105N06-1GFR085,0.6,-1G (inverted),Test Run 74
0.23142554632109785,12.66497684825551,T105N06-1GFR085,0.6,-1G (inverted),Test Run 74
0.23174154193055957,12.662112773548474,T105N06-1GFR085,0.6,-1G (inverted),Test Run 74
0.23205746396712237,12.660929454456674,T105N06-1GFR085,0.6,-1G (inverted),Test Run 74
0.23205746396712237,12.657859386097298,T105N06-1GFR085,0.6,-1G (inverted),Test Run 74
0.23257100281556248,12.656641734730112,T105N06-1GFR085,0.6,-1G (inverted),Test Run 74
0.23284748977723005,12.65528446544301,T105N06-1GFR085,0.6,-1G (inverted),Test Run 74
0.23284748977723005,12.65231815684926,T105N06-1GFR085,0.6,-1G (inverted),Test Run 74
0.23320299403448974,12.651290477405897,T105N06-1GFR085,0.6,-1G (inverted),Test Run 74
0.23363744201443878,12.649612010609022,T105N06-1GFR085,0.6,-1G (inverted),Test Run 74
0.23387449390121523,12.646081889759412,T105N06-1GFR085,0.6,-1G (inverted),Test Run 74
0.23387449390121523,12.64463001598011,T105N06-1GFR085,0.6,-1G (inverted),Test Run 74
0.23430894188116413,12.642513621937148,T105N06-1GFR085,0.6,-1G (inverted),Test Run 74
0.23470395478621814,12.639060557972298,T105N06-1GFR085,0.6,-1G (inverted),Test Run 74
0.23470395478621814,12.637232555042612,T105N06-1GFR085,0.6,-1G (inverted),Test Run 74
0.23513847633906598,12.635428203235973,T105N06-1GFR085,0.6,-1G (inverted),Test Run 74
0.2354543983756288,12.63207966197621,T105N06-1GFR085,0.6,-1G (inverted),Test Run 74
0.2354543983756288,12.630790294300423,T105N06-1GFR085,0.6,-1G (inverted),Test Run 74
0.23600737229896787,12.629021800648086,T105N06-1GFR085,0.6,-1G (inverted),Test Run 74
0.23640245877692082,12.626626933704724,T105N06-1GFR085,0.6,-1G (inverted),Test Run 74
0.23659992844300023,12.624672282825824,T105N06-1GFR085,0.6,-1G (inverted),Test Run 74
0.23659992844300023,12.620988048206673,T105N06-1GFR085,0.6,-1G (inverted),Test Run 74
0.23707388507074328,12.619986308704723,T105N06-1GFR085,0.6,-1G (inverted),Test Run 74
0.2373899542531079,12.616775096546522,T105N06-1GFR085,0.6,-1G (inverted),Test Run 74
0.2373899542531079,12.616619456898086,T105N06-1GFR085,0.6,-1G (inverted),Test Run 74
0.23754784169849028,12.613938487659798,T105N06-1GFR085,0.6,-1G (inverted),Test Run 74
0.23810081562182545,12.613349498401986,T105N06-1GFR085,0.6,-1G (inverted),Test Run 74
0.23845631987908528,12.609110606800424,T105N06-1GFR085,0.6,-1G (inverted),Test Run 74
0.23845631987908528,12.606519664417611,T105N06-1GFR085,0.6,-1G (inverted),Test Run 74
0.23885140635703808,12.603619731556286,T105N06-1GFR085,0.6,-1G (inverted),Test Run 74
0.23936479805968025,12.602238048206674,T105N06-1GFR085,0.6,-1G (inverted),Test Run 74
0.23936479805968025,12.601044047962535,T105N06-1GFR085,0.6,-1G (inverted),Test Run 74
0.23956226772575573,12.596763957630511,T105N06-1GFR085,0.6,-1G (inverted),Test Run 74
0.23979931961252812,12.594588817249647,T105N06-1GFR085,0.6,-1G (inverted),Test Run 74
0.23979931961252812,12.593470348011362,T105N06-1GFR085,0.6,-1G (inverted),Test Run 74
0.24003637149930065,12.589203990589485,T105N06-1GFR085,0.6,-1G (inverted),Test Run 74
0.24051032812704778,12.589071239124648,T105N06-1GFR085,0.6,-1G (inverted),Test Run 74
0.24082625016361042,12.58599811900746,T105N06-1GFR085,0.6,-1G (inverted),Test Run 74
0.24082625016361042,12.583154643665662,T105N06-1GFR085,0.6,-1G (inverted),Test Run 74
0.24118175442087025,12.580364574085586,T105N06-1GFR085,0.6,-1G (inverted),Test Run 74
0.24157684089882306,12.578094066273085,T105N06-1GFR085,0.6,-1G (inverted),Test Run 74
0.24157684089882306,12.576181377064099,T105N06-1GFR085,0.6,-1G (inverted),Test Run 74
0.24181374563979752,12.573595775257461,T105N06-1GFR085,0.6,-1G (inverted),Test Run 74
0.24224826719264553,12.56992069591176,T105N06-1GFR085,0.6,-1G (inverted),Test Run 74
0.24224826719264553,12.567084849964486,T105N06-1GFR085,0.6,-1G (inverted),Test Run 74
0.2426432065248004,12.564015544544572,T105N06-1GFR085,0.6,-1G (inverted),Test Run 74
0.2429987107820601,12.562897075306285,T105N06-1GFR085,0.6,-1G (inverted),Test Run 74
0.24339379726001698,12.561740459095349,T105N06-1GFR085,0.6,-1G (inverted),Test Run 74
0.24339379726001698,12.557124675403948,T105N06-1GFR085,0.6,-1G (inverted),Test Run 74
0.24374930151727273,12.555942119251599,T105N06-1GFR085,0.6,-1G (inverted),Test Run 74
0.24410480577453256,12.55242802013051,T105N06-1GFR085,0.6,-1G (inverted),Test Run 74
0.24410480577453256,12.550317729603162,T105N06-1GFR085,0.6,-1G (inverted),Test Run 74
0.24438129273620013,12.546419871937148,T105N06-1GFR085,0.6,-1G (inverted),Test Run 74
0.2448156671432501,12.54625126231801,T105N06-1GFR085,0.6,-1G (inverted),Test Run 74
0.24513173632561472,12.543519939075823,T105N06-1GFR085,0.6,-1G (inverted),Test Run 74
0.24513173632561472,12.540191234241835,T105N06-1GFR085,0.6,-1G (inverted),Test Run 74
0.2454476583621775,12.53815876353871,T105N06-1GFR085,0.6,-1G (inverted),Test Run 74
0.24592176213572253,12.536820567737923,T105N06-1GFR085,0.6,-1G (inverted),Test Run 74
0.24592176213572253,12.533317912708636,T105N06-1GFR085,0.6,-1G (inverted),Test Run 74
0.2463561365427725,12.529268230091448,T105N06-1GFR085,0.6,-1G (inverted),Test Run 74
0.246593188429545,12.526361430775037,T105N06-1GFR085,0.6,-1G (inverted),Test Run 74
0.246593188429545,12.523999370228161,T105N06-1GFR085,0.6,-1G (inverted),Test Run 74
0.24702770998239695,12.521394694935198,T105N06-1GFR085,0.6,-1G (inverted),Test Run 74
0.24742264931454777,12.519887126575822,T105N06-1GFR085,0.6,-1G (inverted),Test Run 74
0.24769913627621548,12.516626323353162,T105N06-1GFR085,0.6,-1G (inverted),Test Run 74
0.24769913627621548,12.514703715931287,T105N06-1GFR085,0.6,-1G (inverted),Test Run 74
0.24817309290396247,12.510953105579723,T105N06-1GFR085,0.6,-1G (inverted),Test Run 74
0.2486471966775074,12.509239543568011,T105N06-1GFR085,0.6,-1G (inverted),Test Run 74
0.2486471966775074,12.506320537220349,T105N06-1GFR085,0.6,-1G (inverted),Test Run 74
0.24892368363917497,12.502439464222299,T105N06-1GFR085,0.6,-1G (inverted),Test Run 74
0.2493976402669221,12.500119365345348,T105N06-1GFR085,0.6,-1G (inverted),Test Run 74
0.2493976402669221,12.497896159778948,T105N06-1GFR085,0.6,-1G (inverted),Test Run 74
0.249792579599077,12.494447673450823,T105N06-1GFR085,0.6,-1G (inverted),Test Run 74
0.25022710115192487,12.491705669056286,T105N06-1GFR085,0.6,-1G (inverted),Test Run 74
0.2505826054091847,12.489902843128549,T105N06-1GFR085,0.6,-1G (inverted),Test Run 74
0.2505826054091847,12.484688151966449,T105N06-1GFR085,0.6,-1G (inverted),Test Run 74
0.2508985274457475,12.48425175059926,T105N06-1GFR085,0.6,-1G (inverted),Test Run 74
0.25133304899859926,12.480185283314098,T105N06-1GFR085,0.6,-1G (inverted),Test Run 74
0.25133304899859926,12.477688182484023,T105N06-1GFR085,0.6,-1G (inverted),Test Run 74
0.25184658784703934,12.47605015147816,T105N06-1GFR085,0.6,-1G (inverted),Test Run 74
0.2522811093998913,12.474667705189098,T105N06-1GFR085,0.6,-1G (inverted),Test Run 74
0.25259703143645407,12.468926585804336,T105N06-1GFR085,0.6,-1G (inverted),Test Run 74
0.25259703143645407,12.467608226429336,T105N06-1GFR085,0.6,-1G (inverted),Test Run 74
0.2530315529893019,12.465068400989885,T105N06-1GFR085,0.6,-1G (inverted),Test Run 74
0.25346607454215386,12.461387218128548,T105N06-1GFR085,0.6,-1G (inverted),Test Run 74
0.25346607454215386,12.458357585560197,T105N06-1GFR085,0.6,-1G (inverted),Test Run 74
0.2538215787994137,12.455086101185199,T105N06-1GFR085,0.6,-1G (inverted),Test Run 74
0.25433497050205184,12.452826274525036,T105N06-1GFR085,0.6,-1G (inverted),Test Run 74
0.25433497050205184,12.449616588245735,T105N06-1GFR085,0.6,-1G (inverted),Test Run 74
0.25473005698000867,12.447686351429336,T105N06-1GFR085,0.6,-1G (inverted),Test Run 74
0.25500654394167627,12.44559437144886,T105N06-1GFR085,0.6,-1G (inverted),Test Run 74
0.25548050056941934,12.440056193958636,T105N06-1GFR085,0.6,-1G (inverted),Test Run 74
0.25548050056941934,12.436209453235973,T105N06-1GFR085,0.6,-1G (inverted),Test Run 74
0.25591502212227124,12.434671367298474,T105N06-1GFR085,0.6,-1G (inverted),Test Run 74
0.25619150908393884,12.429938853870736,T105N06-1GFR085,0.6,-1G (inverted),Test Run 74
0.25619150908393884,12.428818095814098,T105N06-1GFR085,0.6,-1G (inverted),Test Run 74
0.25662603063678685,12.424798930775037,T105N06-1GFR085,0.6,-1G (inverted),Test Run 74
0.25682350030286627,12.422624553333636,T105N06-1GFR085,0.6,-1G (inverted),Test Run 74
0.25682350030286627,12.419602550159798,T105N06-1GFR085,0.6,-1G (inverted),Test Run 74
0.2573764742262014,12.417995036732073,T105N06-1GFR085,0.6,-1G (inverted),Test Run 74
0.25781099577905336,12.412793315540661,T105N06-1GFR085,0.6,-1G (inverted),Test Run 74
0.2582453701860994,12.411213267933237,T105N06-1GFR085,0.6,-1G (inverted),Test Run 74
0.2582453701860994,12.406888164173473,T105N06-1GFR085,0.6,-1G (inverted),Test Run 74
0.2586008744433592,12.404091228138324,T105N06-1GFR085,0.6,-1G (inverted),Test Run 74
0.25887736140502676,12.401200450550423,T105N06-1GFR085,0.6,-1G (inverted),Test Run 74
0.25887736140502676,12.397549785267223,T105N06-1GFR085,0.6,-1G (inverted),Test Run 74
0.2593909002534669,12.39481235850941,T105N06-1GFR085,0.6,-1G (inverted),Test Run 74
0.25970696943583155,12.392034495960585,T105N06-1GFR085,0.6,-1G (inverted),Test Run 74
0.26014134384288146,12.389655650745736,T105N06-1GFR085,0.6,-1G (inverted),Test Run 74
0.26014134384288146,12.386296428333635,T105N06-1GFR085,0.6,-1G (inverted),Test Run 74
0.26053643032083834,12.382646525989886,T105N06-1GFR085,0.6,-1G (inverted),Test Run 74
0.26097080472788436,12.377962840687148,T105N06-1GFR085,0.6,-1G (inverted),Test Run 74
0.26097080472788436,12.37640339244496,T105N06-1GFR085,0.6,-1G (inverted),Test Run 74
0.2613658912058411,12.371630443226211,T105N06-1GFR085,0.6,-1G (inverted),Test Run 74
0.2618794300542812,12.367548717151987,T105N06-1GFR085,0.6,-1G (inverted),Test Run 74
0.2618794300542812,12.366463817249649,T105N06-1GFR085,0.6,-1G (inverted),Test Run 74
0.26223478716573906,12.362443126331673,T105N06-1GFR085,0.6,-1G (inverted),Test Run 74
0.2626298736436959,12.358517039905898,T105N06-1GFR085,0.6,-1G (inverted),Test Run 74
0.26310383027143897,12.356938518177385,T105N06-1GFR085,0.6,-1G (inverted),Test Run 74
0.26310383027143897,12.350933421741836,T105N06-1GFR085,0.6,-1G (inverted),Test Run 74
0.26361736911988304,12.349740947376599,T105N06-1GFR085,0.6,-1G (inverted),Test Run 74
0.2639332911564458,12.345405925403949,T105N06-1GFR085,0.6,-1G (inverted),Test Run 74
0.2639332911564458,12.34427601207386,T105N06-1GFR085,0.6,-1G (inverted),Test Run 74
0.26436781270929366,12.33819462169301,T105N06-1GFR085,0.6,-1G (inverted),Test Run 74
0.2647233169665533,12.333925212513323,T105N06-1GFR085,0.6,-1G (inverted),Test Run 74
0.2647233169665533,12.333722270618786,T105N06-1GFR085,0.6,-1G (inverted),Test Run 74
0.2650788212238133,12.328211558948862,T105N06-1GFR085,0.6,-1G (inverted),Test Run 74
0.2656712302220437,12.326321757923473,T105N06-1GFR085,0.6,-1G (inverted),Test Run 74
0.2661057517748914,12.323421062122698,T105N06-1GFR085,0.6,-1G (inverted),Test Run 74
0.2661057517748914,12.318246043812149,T105N06-1GFR085,0.6,-1G (inverted),Test Run 74
0.266382238736563,12.315986217151986,T105N06-1GFR085,0.6,-1G (inverted),Test Run 74
0.26677732521451586,12.312799419056287,T105N06-1GFR085,0.6,-1G (inverted),Test Run 74
0.26677732521451586,12.308375133167612,T105N06-1GFR085,0.6,-1G (inverted),Test Run 74
0.26717226454667076,12.305250133167611,T105N06-1GFR085,0.6,-1G (inverted),Test Run 74
0.26760678609952265,12.301250041614885,T105N06-1GFR085,0.6,-1G (inverted),Test Run 74
0.26760678609952265,12.29819370616566,T105N06-1GFR085,0.6,-1G (inverted),Test Run 74
0.26796229035677843,12.294079936634411,T105N06-1GFR085,0.6,-1G (inverted),Test Run 74
0.26835722968893333,12.29038044322621,T105N06-1GFR085,0.6,-1G (inverted),Test Run 74
0.268712733946193,12.288502849232072,T105N06-1GFR085,0.6,-1G (inverted),Test Run 74
0.268712733946193,12.282598460804335,T105N06-1GFR085,0.6,-1G (inverted),Test Run 74
0.2691866905739362,12.279484141956674,T105N06-1GFR085,0.6,-1G (inverted),Test Run 74
0.26962121212678813,12.275852550159799,T105N06-1GFR085,0.6,-1G (inverted),Test Run 74
0.26962121212678813,12.271631206165662,T105N06-1GFR085,0.6,-1G (inverted),Test Run 74
0.27001615145894303,12.268850291859023,T105N06-1GFR085,0.6,-1G (inverted),Test Run 74
0.270529690307383,12.26541706431996,T105N06-1GFR085,0.6,-1G (inverted),Test Run 74
0.27096421186023495,12.259916270862924,T105N06-1GFR085,0.6,-1G (inverted),Test Run 74
0.27096421186023495,12.256283916126598,T105N06-1GFR085,0.6,-1G (inverted),Test Run 74
0.2713197161174907,12.251497996937148,T105N06-1GFR085,0.6,-1G (inverted),Test Run 74
0.27171465544964557,12.248528636585586,T105N06-1GFR085,0.6,-1G (inverted),Test Run 74
0.27171465544964557,12.246429027210585,T105N06-1GFR085,0.6,-1G (inverted),Test Run 74
0.27226762937298105,12.241081584583636,T105N06-1GFR085,0.6,-1G (inverted),Test Run 74
0.2726231336302407,12.237429393421523,T105N06-1GFR085,0.6,-1G (inverted),Test Run 74
0.2726231336302407,12.232752574573862,T105N06-1GFR085,0.6,-1G (inverted),Test Run 74
0.2730180729623956,12.229233134876598,T105N06-1GFR085,0.6,-1G (inverted),Test Run 74
0.2735316118108356,12.226649821888323,T105N06-1GFR085,0.6,-1G (inverted),Test Run 74
0.27396613336368747,12.221721995960586,T105N06-1GFR085,0.6,-1G (inverted),Test Run 74
0.27396613336368747,12.217445720325824,T105N06-1GFR085,0.6,-1G (inverted),Test Run 74
0.2743216376209472,12.214380992542612,T105N06-1GFR085,0.6,-1G (inverted),Test Run 74
0.2746375596575101,12.210817302357073,T105N06-1GFR085,0.6,-1G (inverted),Test Run 74
0.2746375596575101,12.206064189564099,T105N06-1GFR085,0.6,-1G (inverted),Test Run 74
0.2751905335808453,12.201486552845349,T105N06-1GFR085,0.6,-1G (inverted),Test Run 74
0.2754275854676178,12.199074138294574,T105N06-1GFR085,0.6,-1G (inverted),Test Run 74
0.2754275854676178,12.19476276744496,T105N06-1GFR085,0.6,-1G (inverted),Test Run 74
0.27598055939095295,12.190508617054336,T105N06-1GFR085,0.6,-1G (inverted),Test Run 74
0.2762964814275156,12.186539806019173,T105N06-1GFR085,0.6,-1G (inverted),Test Run 74
0.27677058520106457,12.181507457386362,T105N06-1GFR085,0.6,-1G (inverted),Test Run 74
0.27677058520106457,12.17585331309926,T105N06-1GFR085,0.6,-1G (inverted),Test Run 74
0.2771655245332155,12.173562968860974,T105N06-1GFR085,0.6,-1G (inverted),Test Run 74
0.2777580806772477,12.169916881214487,T105N06-1GFR085,0.6,-1G (inverted),Test Run 74
0.2777580806772477,12.165280498157848,T105N06-1GFR085,0.6,-1G (inverted),Test Run 74
0.2781530200094026,12.160505260120736,T105N06-1GFR085,0.6,-1G (inverted),Test Run 74
0.27858754156225457,12.158083690296523,T105N06-1GFR085,0.6,-1G (inverted),Test Run 74
0.27906149818999776,12.153110850941049,T105N06-1GFR085,0.6,-1G (inverted),Test Run 74
0.27906149818999776,12.147487987171523,T105N06-1GFR085,0.6,-1G (inverted),Test Run 74
0.2793774202265604,12.144041026722299,T105N06-1GFR085,0.6,-1G (inverted),Test Run 74
0.2798119417794123,12.138273967396135,T105N06-1GFR085,0.6,-1G (inverted),Test Run 74
0.2798119417794123,12.136366618763322,T105N06-1GFR085,0.6,-1G (inverted),Test Run 74
0.2803254806278523,12.130928386341449,T105N06-1GFR085,0.6,-1G (inverted),Test Run 74
0.2807204199600072,12.127149547230111,T105N06-1GFR085,0.6,-1G (inverted),Test Run 74
0.2807204199600072,12.122360576282848,T105N06-1GFR085,0.6,-1G (inverted),Test Run 74
0.28111550643796424,12.117486919056287,T105N06-1GFR085,0.6,-1G (inverted),Test Run 74
0.2816288981406023,12.113557780872698,T105N06-1GFR085,0.6,-1G (inverted),Test Run 74
0.28186595002737486,12.108156932484023,T105N06-1GFR085,0.6,-1G (inverted),Test Run 74
0.28186595002737486,12.103432048450824,T105N06-1GFR085,0.6,-1G (inverted),Test Run 74
0.2824979412463023,12.100803722034799,T105N06-1GFR085,0.6,-1G (inverted),Test Run 74
0.28285344550356195,12.095163310657849,T105N06-1GFR085,0.6,-1G (inverted),Test Run 74
0.28285344550356195,12.089860118519173,T105N06-1GFR085,0.6,-1G (inverted),Test Run 74
0.2833668372062001,12.085902751575823,T105N06-1GFR085,0.6,-1G (inverted),Test Run 74
0.283801358759052,12.080597270618785,T105N06-1GFR085,0.6,-1G (inverted),Test Run 74
0.283801358759052,12.076042522083636,T105N06-1GFR085,0.6,-1G (inverted),Test Run 74
0.2841964452370048,12.072439159046523,T105N06-1GFR085,0.6,-1G (inverted),Test Run 74
0.2846308196440549,12.067532695423473,T105N06-1GFR085,0.6,-1G (inverted),Test Run 74
0.2852233757880871,12.061841930042611,T105N06-1GFR085,0.6,-1G (inverted),Test Run 74
0.2852233757880871,12.057366527210586,T105N06-1GFR085,0.6,-1G (inverted),Test Run 74
0.285618315120242,12.051903880726211,T105N06-1GFR085,0.6,-1G (inverted),Test Run 74
0.2860134015981987,12.047686351429336,T105N06-1GFR085,0.6,-1G (inverted),Test Run 74
0.2860134015981987,12.042558635364886,T105N06-1GFR085,0.6,-1G (inverted),Test Run 74
0.2864477760052449,12.039401591907849,T105N06-1GFR085,0.6,-1G (inverted),Test Run 74
0.28711934944486933,12.033496440540661,T105N06-1GFR085,0.6,-1G (inverted),Test Run 74
0.28759330607261224,12.028577006946911,T105N06-1GFR085,0.6,-1G (inverted),Test Run 74
0.28759330607261224,12.02514606822621,T105N06-1GFR085,0.6,-1G (inverted),Test Run 74
0.2878697930342839,12.01859241832386,T105N06-1GFR085,0.6,-1G (inverted),Test Run 74
0.28846234917831615,12.014247478138323,T105N06-1GFR085,0.6,-1G (inverted),Test Run 74
0.28846234917831615,12.009232677112923,T105N06-1GFR085,0.6,-1G (inverted),Test Run 74
0.28897574088095423,12.003502238880511,T105N06-1GFR085,0.6,-1G (inverted),Test Run 74
0.28933124513821395,11.997887004505511,T105N06-1GFR085,0.6,-1G (inverted),Test Run 74
0.28933124513821395,11.993588603626598,T105N06-1GFR085,0.6,-1G (inverted),Test Run 74
0.28980520176595714,11.986559642444961,T105N06-1GFR085,0.6,-1G (inverted),Test Run 74
0.29020028824391386,11.983999217640273,T105N06-1GFR085,0.6,-1G (inverted),Test Run 74
0.29067424487165705,11.978418315540662,T105N06-1GFR085,0.6,-1G (inverted),Test Run 74
0.29067424487165705,11.973479045521135,T105N06-1GFR085,0.6,-1G (inverted),Test Run 74
0.291108766424509,11.969135631214487,T105N06-1GFR085,0.6,-1G (inverted),Test Run 74
0.2915037057566639,11.963653911243785,T105N06-1GFR085,0.6,-1G (inverted),Test Run 74
0.2915037057566639,11.95753055919301,T105N06-1GFR085,0.6,-1G (inverted),Test Run 74
0.29205667967999904,11.953094829212535,T105N06-1GFR085,0.6,-1G (inverted),Test Run 74
0.29249120123284705,11.94726444591176,T105N06-1GFR085,0.6,-1G (inverted),Test Run 74
0.29249120123284705,11.942082561146135,T105N06-1GFR085,0.6,-1G (inverted),Test Run 74
0.2928467054901068,11.936536754261361,T105N06-1GFR085,0.6,-1G (inverted),Test Run 74
0.29328122704295867,11.932046092640274,T105N06-1GFR085,0.6,-1G (inverted),Test Run 74
0.29367616637511357,11.926069224964486,T105N06-1GFR085,0.6,-1G (inverted),Test Run 74
0.29367616637511357,11.920580638538711,T105N06-1GFR085,0.6,-1G (inverted),Test Run 74
0.29426872251914576,11.914799083362924,T105N06-1GFR085,0.6,-1G (inverted),Test Run 74
0.29462422677640154,11.910671580921523,T105N06-1GFR085,0.6,-1G (inverted),Test Run 74
0.29462422677640154,11.905709422718399,T105N06-1GFR085,0.6,-1G (inverted),Test Run 74
0.29501916610855644,11.900667155872698,T105N06-1GFR085,0.6,-1G (inverted),Test Run 74
0.29549312273630357,11.893792308460586,T105N06-1GFR085,0.6,-1G (inverted),Test Run 74
0.2958880620684545,11.889338267933237,T105N06-1GFR085,0.6,-1G (inverted),Test Run 74
0.2958880620684545,11.884370769153948,T105N06-1GFR085,0.6,-1G (inverted),Test Run 74
0.2963621658420032,11.877788127552385,T105N06-1GFR085,0.6,-1G (inverted),Test Run 74
0.2968361224697464,11.872299541126598,T105N06-1GFR085,0.6,-1G (inverted),Test Run 74
0.2968361224697464,11.865768016468397,T105N06-1GFR085,0.6,-1G (inverted),Test Run 74
0.2972310618019013,11.860953868519173,T105N06-1GFR085,0.6,-1G (inverted),Test Run 74
0.2977840357252365,11.853156627308236,T105N06-1GFR085,0.6,-1G (inverted),Test Run 74
0.2977840357252365,11.848343242298473,T105N06-1GFR085,0.6,-1G (inverted),Test Run 74
0.2982185572780884,11.842585338245737,T105N06-1GFR085,0.6,-1G (inverted),Test Run 74
0.2986530788309364,11.836918223987924,T105N06-1GFR085,0.6,-1G (inverted),Test Run 74
0.29908760038378834,11.831755412708635,T105N06-1GFR085,0.6,-1G (inverted),Test Run 74
0.29908760038378834,11.824549449573862,T105N06-1GFR085,0.6,-1G (inverted),Test Run 74
0.29956155701153125,11.818157542835586,T105N06-1GFR085,0.6,-1G (inverted),Test Run 74
0.30015396600976163,11.812677348743787,T105N06-1GFR085,0.6,-1G (inverted),Test Run 74
0.30015396600976163,11.80761600841176,T105N06-1GFR085,0.6,-1G (inverted),Test Run 74
0.3005884875626135,11.801131023060197,T105N06-1GFR085,0.6,-1G (inverted),Test Run 74
0.30122047878154096,11.795464671741836,T105N06-1GFR085,0.6,-1G (inverted),Test Run 74
0.30122047878154096,11.788675273548474,T105N06-1GFR085,0.6,-1G (inverted),Test Run 74
0.30169443540928415,11.781597484241836,T105N06-1GFR085,0.6,-1G (inverted),Test Run 74
0.30220797425772805,11.775226176868786,T105N06-1GFR085,0.6,-1G (inverted),Test Run 74
0.30276094818106325,11.770005382191048,T105N06-1GFR085,0.6,-1G (inverted),Test Run 74
0.30276094818106325,11.762417186390273,T105N06-1GFR085,0.6,-1G (inverted),Test Run 74
0.3032744870295035,11.756929362903948,T105N06-1GFR085,0.6,-1G (inverted),Test Run 74
0.30378802587794734,11.75219837535511,T105N06-1GFR085,0.6,-1G (inverted),Test Run 74
0.30378802587794734,11.743374980579723,T105N06-1GFR085,0.6,-1G (inverted),Test Run 74
0.3042619825056906,11.737164653431286,T105N06-1GFR085,0.6,-1G (inverted),Test Run 74
0.3045779045422532,11.73167606700551,T105N06-1GFR085,0.6,-1G (inverted),Test Run 74
0.30517046068628545,11.724819530140273,T105N06-1GFR085,0.6,-1G (inverted),Test Run 74
0.30517046068628545,11.717402232776987,T105N06-1GFR085,0.6,-1G (inverted),Test Run 74
0.30548638272284834,11.71259724010121,T105N06-1GFR085,0.6,-1G (inverted),Test Run 74
0.3059999215712883,11.70397907603871,T105N06-1GFR085,0.6,-1G (inverted),Test Run 74
0.3059999215712883,11.69787556041371,T105N06-1GFR085,0.6,-1G (inverted),Test Run 74
0.306355425828548,11.690800822864885,T105N06-1GFR085,0.6,-1G (inverted),Test Run 74
0.30702685212237063,11.684644664417611,T105N06-1GFR085,0.6,-1G (inverted),Test Run 74
0.30702685212237063,11.677004588734023,T105N06-1GFR085,0.6,-1G (inverted),Test Run 74
0.3074613736752225,11.671577800403949,T105N06-1GFR085,0.6,-1G (inverted),Test Run 74
0.30789589522807054,11.66363560069691,T105N06-1GFR085,0.6,-1G (inverted),Test Run 74
0.3083698518558174,11.657110942493786,T105N06-1GFR085,0.6,-1G (inverted),Test Run 74
0.3083698518558174,11.651344646107074,T105N06-1GFR085,0.6,-1G (inverted),Test Run 74
0.3088438084835606,11.643518413196912,T105N06-1GFR085,0.6,-1G (inverted),Test Run 74
0.30915987766592506,11.635335124622697,T105N06-1GFR085,0.6,-1G (inverted),Test Run 74
0.30915987766592506,11.627115977894174,T105N06-1GFR085,0.6,-1G (inverted),Test Run 74
0.3098708861804447,11.620731700550424,T105N06-1GFR085,0.6,-1G (inverted),Test Run 74
0.3103052605874909,11.613354838978161,T105N06-1GFR085,0.6,-1G (inverted),Test Run 74
0.3103052605874909,11.604732097278948,T105N06-1GFR085,0.6,-1G (inverted),Test Run 74
0.3108187994359348,11.60059772838246,T105N06-1GFR085,0.6,-1G (inverted),Test Run 74
0.3112533209887828,11.591438640247699,T105N06-1GFR085,0.6,-1G (inverted),Test Run 74
0.3116482603209377,11.584141124378549,T105N06-1GFR085,0.6,-1G (inverted),Test Run 74
0.3116482603209377,11.577072490345348,T105N06-1GFR085,0.6,-1G (inverted),Test Run 74
0.3122408164649699,11.569329417835586,T105N06-1GFR085,0.6,-1G (inverted),Test Run 74
0.3125963207222296,11.561977733265273,T105N06-1GFR085,0.6,-1G (inverted),Test Run 74
0.3125963207222296,11.55451542247426,T105N06-1GFR085,0.6,-1G (inverted),Test Run 74
0.313228311941157,11.54705921519886,T105N06-1GFR085,0.6,-1G (inverted),Test Run 74
0.31362325127331186,11.539216197620735,T105N06-1GFR085,0.6,-1G (inverted),Test Run 74
0.31362325127331186,11.531035960804335,T105N06-1GFR085,0.6,-1G (inverted),Test Run 74
0.3141367901217521,11.523915446888322,T105N06-1GFR085,0.6,-1G (inverted),Test Run 74
0.31476878134067954,11.514557994495735,T105N06-1GFR085,0.6,-1G (inverted),Test Run 74
0.3152031557477254,11.507696117054335,T105N06-1GFR085,0.6,-1G (inverted),Test Run 74
0.3152031557477254,11.500110973011362,T105N06-1GFR085,0.6,-1G (inverted),Test Run 74
0.31579571189175765,11.491488994251599,T105N06-1GFR085,0.6,-1G (inverted),Test Run 74
0.3162696685195048,11.482352031360973,T105N06-1GFR085,0.6,-1G (inverted),Test Run 74
0.3162696685195048,11.474216045032849,T105N06-1GFR085,0.6,-1G (inverted),Test Run 74
0.3166646078516597,11.465913737903948,T105N06-1GFR085,0.6,-1G (inverted),Test Run 74
0.31717814670009964,11.458859599720348,T105N06-1GFR085,0.6,-1G (inverted),Test Run 74
0.31761266825295154,11.449615062366835,T105N06-1GFR085,0.6,-1G (inverted),Test Run 74
0.31761266825295154,11.442518199573861,T105N06-1GFR085,0.6,-1G (inverted),Test Run 74
0.3182840945467702,11.432698405872697,T105N06-1GFR085,0.6,-1G (inverted),Test Run 74
0.3187581983203192,11.424953044544573,T105N06-1GFR085,0.6,-1G (inverted),Test Run 74
0.3187581983203192,11.415308726917612,T105N06-1GFR085,0.6,-1G (inverted),Test Run 74
0.31911355543177705,11.407559550892223,T105N06-1GFR085,0.6,-1G (inverted),Test Run 74
0.31986414616698955,11.399637950550424,T105N06-1GFR085,0.6,-1G (inverted),Test Run 74
0.31986414616698955,11.390769542347298,T105N06-1GFR085,0.6,-1G (inverted),Test Run 74
0.3202196504242492,11.381084025989885,T105N06-1GFR085,0.6,-1G (inverted),Test Run 74
0.3209306589387689,11.373431743275036,T105N06-1GFR085,0.6,-1G (inverted),Test Run 74
0.3212860160502267,11.363813365589486,T105N06-1GFR085,0.6,-1G (inverted),Test Run 74
0.3212860160502267,11.355614818226211,T105N06-1GFR085,0.6,-1G (inverted),Test Run 74
0.3217601198237718,11.346785319935197,T105N06-1GFR085,0.6,-1G (inverted),Test Run 74
0.3224315461175941,11.334772075306287,T105N06-1GFR085,0.6,-1G (inverted),Test Run 74
0.3224315461175941,11.328579295765273,T105N06-1GFR085,0.6,-1G (inverted),Test Run 74
0.3227870503748538,11.319771922718399,T105N06-1GFR085,0.6,-1G (inverted),Test Run 74
0.32334002429818925,11.311307872425424,T105N06-1GFR085,0.6,-1G (inverted),Test Run 74
0.32334002429818925,11.301804698597298,T105N06-1GFR085,0.6,-1G (inverted),Test Run 74
0.3238929982215244,11.290228618275036,T105N06-1GFR085,0.6,-1G (inverted),Test Run 74
0.3242880846994811,11.281055797230112,T105N06-1GFR085,0.6,-1G (inverted),Test Run 74
0.32499894606819474,11.270692790638323,T105N06-1GFR085,0.6,-1G (inverted),Test Run 74
0.32499894606819474,11.263789714466448,T105N06-1GFR085,0.6,-1G (inverted),Test Run 74
0.3254730498417437,11.253416026722299,T105N06-1GFR085,0.6,-1G (inverted),Test Run 74
0.3261050410606711,11.244229472767223,T105N06-1GFR085,0.6,-1G (inverted),Test Run 74
0.3261050410606711,11.234126628528948,T105N06-1GFR085,0.6,-1G (inverted),Test Run 74
0.326499980392826,11.223576701771135,T105N06-1GFR085,0.6,-1G (inverted),Test Run 74
0.3269739370205689,11.214755595814099,T105N06-1GFR085,0.6,-1G (inverted),Test Run 74
0.32760592823949636,11.205775035511362,T105N06-1GFR085,0.6,-1G (inverted),Test Run 74
0.32760592823949636,11.196967662464486,T105N06-1GFR085,0.6,-1G (inverted),Test Run 74
0.3280008675716512,11.186732066761362,T105N06-1GFR085,0.6,-1G (inverted),Test Run 74
0.32863285879057863,11.17573200572621,T105N06-1GFR085,0.6,-1G (inverted),Test Run 74
0.32863285879057863,11.164426768909799,T105N06-1GFR085,0.6,-1G (inverted),Test Run 74
0.3291069625641237,11.15532108653676,T105N06-1GFR085,0.6,-1G (inverted),Test Run 74
0.32946246682138336,11.145029033314099,T105N06-1GFR085,0.6,-1G (inverted),Test Run 74
0.32946246682138336,11.136896861683237,T105N06-1GFR085,0.6,-1G (inverted),Test Run 74
0.33013389311520597,11.124171794544573,T105N06-1GFR085,0.6,-1G (inverted),Test Run 74
0.330568414668054,11.11475712169301,T105N06-1GFR085,0.6,-1G (inverted),Test Run 74
0.3311608236662841,11.104995311390272,T105N06-1GFR085,0.6,-1G (inverted),Test Run 74
0.3311608236662841,11.093780864368785,T105N06-1GFR085,0.6,-1G (inverted),Test Run 74
0.33171379758962344,11.085097850452772,T105N06-1GFR085,0.6,-1G (inverted),Test Run 74
0.33210888406757627,11.073894847523086,T105N06-1GFR085,0.6,-1G (inverted),Test Run 74
0.33210888406757627,11.063384593616835,T105N06-1GFR085,0.6,-1G (inverted),Test Run 74
0.3328198925820956,11.05311237681996,T105N06-1GFR085,0.6,-1G (inverted),Test Run 74
0.3331753968393556,11.041972697864885,T105N06-1GFR085,0.6,-1G (inverted),Test Run 74
0.3331753968393556,11.030818523060198,T105N06-1GFR085,0.6,-1G (inverted),Test Run 74
0.33384682313317793,11.021026958118785,T105N06-1GFR085,0.6,-1G (inverted),Test Run 74
0.3342417624653289,11.008542979847299,T105N06-1GFR085,0.6,-1G (inverted),Test Run 74
0.3348737536842563,10.998334087025036,T105N06-1GFR085,0.6,-1G (inverted),Test Run 74
0.3348737536842563,10.988005412708635,T105N06-1GFR085,0.6,-1G (inverted),Test Run 74
0.3355057449031837,10.976740611683237,T105N06-1GFR085,0.6,-1G (inverted),Test Run 74
0.3358218140855482,10.967818034778947,T105N06-1GFR085,0.6,-1G (inverted),Test Run 74
0.3358218140855482,10.956210673939099,T105N06-1GFR085,0.6,-1G (inverted),Test Run 74
0.3364538053044756,10.944584239612924,T105N06-1GFR085,0.6,-1G (inverted),Test Run 74
0.33692776193222274,10.932844890247697,T105N06-1GFR085,0.6,-1G (inverted),Test Run 74
0.3374413007806627,10.922148479114885,T105N06-1GFR085,0.6,-1G (inverted),Test Run 74
0.3374413007806627,10.909909404407848,T105N06-1GFR085,0.6,-1G (inverted),Test Run 74
0.3381127270744853,10.900759471546523,T105N06-1GFR085,0.6,-1G (inverted),Test Run 74
0.3387051360727157,10.888151134144174,T105N06-1GFR085,0.6,-1G (inverted),Test Run 74
0.3387051360727157,10.878766978870736,T105N06-1GFR085,0.6,-1G (inverted),Test Run 74
0.3392582571418527,10.866354716907848,T105N06-1GFR085,0.6,-1G (inverted),Test Run 74
0.3398506661400831,10.85670124400746,T105N06-1GFR085,0.6,-1G (inverted),Test Run 74
0.3398506661400831,10.844797099720349,T105N06-1GFR085,0.6,-1G (inverted),Test Run 74
0.340285187692935,10.833095897327773,T105N06-1GFR085,0.6,-1G (inverted),Test Run 74
0.34087759669116535,10.82305942882191,T105N06-1GFR085,0.6,-1G (inverted),Test Run 74
0.3413911355396053,10.810065806995736,T105N06-1GFR085,0.6,-1G (inverted),Test Run 74
0.3413911355396053,10.798982585560198,T105N06-1GFR085,0.6,-1G (inverted),Test Run 74
0.34202312675853275,10.788029826771135,T105N06-1GFR085,0.6,-1G (inverted),Test Run 74
0.34261568290256494,10.777958263050424,T105N06-1GFR085,0.6,-1G (inverted),Test Run 74
0.34261568290256494,10.76611286510121,T105N06-1GFR085,0.6,-1G (inverted),Test Run 74
0.3432080919007953,10.755354655872697,T105N06-1GFR085,0.6,-1G (inverted),Test Run 74
0.3438400831197227,10.742570842396136,T105N06-1GFR085,0.6,-1G (inverted),Test Run 74
0.3438400831197227,10.732184184681286,T105N06-1GFR085,0.6,-1G (inverted),Test Run 74
0.3442350224518776,10.720220531116835,T105N06-1GFR085,0.6,-1G (inverted),Test Run 74
0.34498561318709037,10.710132945667612,T105N06-1GFR085,0.6,-1G (inverted),Test Run 74
0.34557802218532047,10.698971141468398,T105N06-1GFR085,0.6,-1G (inverted),Test Run 74
0.34557802218532047,10.688765300403947,T105N06-1GFR085,0.6,-1G (inverted),Test Run 74
0.3460125437381724,10.677656901966447,T105N06-1GFR085,0.6,-1G (inverted),Test Run 74
0.3466445349570998,10.665617717396135,T105N06-1GFR085,0.6,-1G (inverted),Test Run 74
0.3466445349570998,10.656144298206673,T105N06-1GFR085,0.6,-1G (inverted),Test Run 74
0.34715807380554004,10.642686046253548,T105N06-1GFR085,0.6,-1G (inverted),Test Run 74
0.34782950009936237,10.632400096546522,T105N06-1GFR085,0.6,-1G (inverted),Test Run 74
0.3483430389478026,10.62039905894886,T105N06-1GFR085,0.6,-1G (inverted),Test Run 74
0.3483430389478026,10.60968052257191,T105N06-1GFR085,0.6,-1G (inverted),Test Run 74
0.34897503016673004,10.60022083629261,T105N06-1GFR085,0.6,-1G (inverted),Test Run 74
0.3496070213856572,10.590080608021136,T105N06-1GFR085,0.6,-1G (inverted),Test Run 74
0.3496070213856572,10.578399242054335,T105N06-1GFR085,0.6,-1G (inverted),Test Run 74
0.3499229434222201,10.566487468372697,T105N06-1GFR085,0.6,-1G (inverted),Test Run 74
0.35063395193673946,10.555768169056286,T105N06-1GFR085,0.6,-1G (inverted),Test Run 74
0.35063395193673946,10.545021403919574,T105N06-1GFR085,0.6,-1G (inverted),Test Run 74
0.35102889126889436,10.533340037952772,T105N06-1GFR085,0.6,-1G (inverted),Test Run 74
0.3516608824878218,10.522825206409799,T105N06-1GFR085,0.6,-1G (inverted),Test Run 74
0.352253438631854,10.511909831653949,T105N06-1GFR085,0.6,-1G (inverted),Test Run 74
0.352253438631854,10.501619304310198,T105N06-1GFR085,0.6,-1G (inverted),Test Run 74
0.35264837796400494,10.491389049183237,T105N06-1GFR085,0.6,-1G (inverted),Test Run 74
0.3532803691829323,10.481354106556285,T105N06-1GFR085,0.6,-1G (inverted),Test Run 74
0.3532803691829323,10.470552409778948,T105N06-1GFR085,0.6,-1G (inverted),Test Run 74
0.35375432581067945,10.461139262806286,T105N06-1GFR085,0.6,-1G (inverted),Test Run 74
0.35446533432519495,10.44949985850941,T105N06-1GFR085,0.6,-1G (inverted),Test Run 74
0.35446533432519495,10.441318095814099,T105N06-1GFR085,0.6,-1G (inverted),Test Run 74
0.35505789046922714,10.428117717396136,T105N06-1GFR085,0.6,-1G (inverted),Test Run 74
0.35537381250579003,10.420052684437149,T105N06-1GFR085,0.6,-1G (inverted),Test Run 74
0.3560058037247172,10.409182323109023,T105N06-1GFR085,0.6,-1G (inverted),Test Run 74
0.3560058037247172,10.400009502064098,T105N06-1GFR085,0.6,-1G (inverted),Test Run 74
0.3564008902026742,10.389971507679336,T105N06-1GFR085,0.6,-1G (inverted),Test Run 74
0.35687484683042103,10.379941905628549,T105N06-1GFR085,0.6,-1G (inverted),Test Run 74
0.35687484683042103,10.370956767689098,T105N06-1GFR085,0.6,-1G (inverted),Test Run 74
0.3576252904198317,10.361361278187148,T105N06-1GFR085,0.6,-1G (inverted),Test Run 74
0.35786234230660424,10.35330921519886,T105N06-1GFR085,0.6,-1G (inverted),Test Run 74
0.35857335082112385,10.344495738636361,T105N06-1GFR085,0.6,-1G (inverted),Test Run 74
0.35857335082112385,10.334469188343398,T105N06-1GFR085,0.6,-1G (inverted),Test Run 74
0.35912632474445905,10.323977244984023,T105N06-1GFR085,0.6,-1G (inverted),Test Run 74
0.3595606991515091,10.31674763072621,T105N06-1GFR085,0.6,-1G (inverted),Test Run 74
0.3595606991515091,10.307381023060199,T105N06-1GFR085,0.6,-1G (inverted),Test Run 74
0.36023227259113333,10.29943882335316,T105N06-1GFR085,0.6,-1G (inverted),Test Run 74
0.36058777684838933,10.290875590931286,T105N06-1GFR085,0.6,-1G (inverted),Test Run 74
0.36058777684838933,10.279899943958636,T105N06-1GFR085,0.6,-1G (inverted),Test Run 74
0.3612197680673165,10.271505321155898,T105N06-1GFR085,0.6,-1G (inverted),Test Run 74
0.36165414247436656,10.262589610706673,T105N06-1GFR085,0.6,-1G (inverted),Test Run 74
0.3623651509888862,10.256311381946912,T105N06-1GFR085,0.6,-1G (inverted),Test Run 74
0.3623651509888862,10.247039378773085,T105N06-1GFR085,0.6,-1G (inverted),Test Run 74
0.36291812491222136,10.239210857044572,T105N06-1GFR085,0.6,-1G (inverted),Test Run 74
0.36319461187388885,10.230493510853162,T105N06-1GFR085,0.6,-1G (inverted),Test Run 74
0.36319461187388885,10.223397410999649,T105N06-1GFR085,0.6,-1G (inverted),Test Run 74
0.3639846376839968,10.21668506969105,T105N06-1GFR085,0.6,-1G (inverted),Test Run 74
0.3643007068663613,10.207915843616835,T105N06-1GFR085,0.6,-1G (inverted),Test Run 74
0.3643007068663613,10.200200236927385,T105N06-1GFR085,0.6,-1G (inverted),Test Run 74
0.3647746634941084,10.193024791370735,T105N06-1GFR085,0.6,-1G (inverted),Test Run 74
0.36560412437911133,10.18475300181996,T105N06-1GFR085,0.6,-1G (inverted),Test Run 74
0.3659201935614758,10.175957835804336,T105N06-1GFR085,0.6,-1G (inverted),Test Run 74
0.3659201935614758,10.169364513050423,T105N06-1GFR085,0.6,-1G (inverted),Test Run 74
0.3665916198552984,10.163129008900036,T105N06-1GFR085,0.6,-1G (inverted),Test Run 74
0.36698655918745327,10.155697215687148,T105N06-1GFR085,0.6,-1G (inverted),Test Run 74
0.36698655918745327,10.148709453235973,T105N06-1GFR085,0.6,-1G (inverted),Test Run 74
0.36750009803589323,10.13974720348011,T105N06-1GFR085,0.6,-1G (inverted),Test Run 74
0.36805307195922843,10.133970225941049,T105N06-1GFR085,0.6,-1G (inverted),Test Run 74
0.36856661080766867,10.128351939808237,T105N06-1GFR085,0.6,-1G (inverted),Test Run 74
0.36856661080766867,10.121384776722298,T105N06-1GFR085,0.6,-1G (inverted),Test Run 74
0.369159019805903,10.114593852650035,T105N06-1GFR085,0.6,-1G (inverted),Test Run 74
0.3695145240631587,10.108737529407849,T105N06-1GFR085,0.6,-1G (inverted),Test Run 74
0.3695145240631587,10.102949107776986,T105N06-1GFR085,0.6,-1G (inverted),Test Run 74
0.3700674979864978,10.096553386341448,T105N06-1GFR085,0.6,-1G (inverted),Test Run 74
0.37066005413053005,10.091398204456674,T105N06-1GFR085,0.6,-1G (inverted),Test Run 74
0.37066005413053005,10.084341777454723,T105N06-1GFR085,0.6,-1G (inverted),Test Run 74
0.37097597616709294,10.076694835316049,T105N06-1GFR085,0.6,-1G (inverted),Test Run 74
0.3716869846816084,10.072452891956674,T105N06-1GFR085,0.6,-1G (inverted),Test Run 74
0.3720819240137633,10.066180003773086,T105N06-1GFR085,0.6,-1G (inverted),Test Run 74
0.3720819240137633,10.060451091419573,T105N06-1GFR085,0.6,-1G (inverted),Test Run 74
0.3725954628622035,10.055818523060198,T105N06-1GFR085,0.6,-1G (inverted),Test Run 74
0.3733064713767229,10.05039097179066,T105N06-1GFR085,0.6,-1G (inverted),Test Run 74
0.3733064713767229,10.045279277454723,T105N06-1GFR085,0.6,-1G (inverted),Test Run 74
0.37362239341328557,10.039156688343398,T105N06-1GFR085,0.6,-1G (inverted),Test Run 74
0.37421494955731804,10.033532298694961,T105N06-1GFR085,0.6,-1G (inverted),Test Run 74
0.37421494955731804,10.028494609485973,T105N06-1GFR085,0.6,-1G (inverted),Test Run 74
0.3746494711101697,10.024121440540661,T105N06-1GFR085,0.6,-1G (inverted),Test Run 74
0.3751234277379129,10.018165935169574,T105N06-1GFR085,0.6,-1G (inverted),Test Run 74
0.37563696658635287,10.014916576038711,T105N06-1GFR085,0.6,-1G (inverted),Test Run 74
0.37563696658635287,10.007907451282849,T105N06-1GFR085,0.6,-1G (inverted),Test Run 74
0.37603190591850777,10.003852428089486,T105N06-1GFR085,0.6,-1G (inverted),Test Run 74
