Repository: schandel33/gitrep

# Nozzle Tensile Test Analysis

Stress-vs-strain analysis of tensile pulls across 4 nozzle sizes (0.6, 1.4,
2.2, 2.6 mm) x 2 print-gravity orientations (+1G upright / -1G inverted),
printed at 105 C with a 0.85 flow ratio.

## Data-quality issues found and how they're handled

1. **Load-cell zero offset.** 10 of 17 runs record small negative Load
   values for the first handful of samples (up to ~180, always <0.5% of the
   file) before the crosshead starts moving — load-cell noise around zero,
   not real load. The script computes the mean Load over all
   pre-motion samples (`Crosshead < crosshead_zero_threshold_mm`) and
   subtracts it from the whole run.
2.

File: nozzle_tensile_analysis/analysis_output/all_curves_tidy.csv (part 33 of 151)
Strain,Stress_MPa,condition,nozzle_mm,gravity,run
0.519334848003172,9.975749553333635,T105N06-1GFR085,0.6,-1G (inverted),Test Run 74
0.5193742830780672,9.976420940052385,T105N06-1GFR085,0.6,-1G (inverted),Test Run 74
0.5199668392220994,9.975735820423473,T105N06-1GFR085,0.6,-1G (inverted),Test Run 74
0.5199668392220994,9.976713908802385,T105N06-1GFR085,0.6,-1G (inverted),Test Run 74
0.5206778477366187,9.977584422718397,T105N06-1GFR085,0.6,-1G (inverted),Test Run 74
0.5207567178864052,9.976443065296523,T105N06-1GFR085,0.6,-1G (inverted),Test Run 74
0.5207567178864052,9.976285899769174,T105N06-1GFR085,0.6,-1G (inverted),Test Run 74
0.5214677264009246,9.978365672718398,T105N06-1GFR085,0.6,-1G (inverted),Test Run 74
0.5220207003242597,9.97659870494496,T105N06-1GFR085,0.6,-1G (inverted),Test Run 74
0.5220207003242597,9.979396403919573,T105N06-1GFR085,0.6,-1G (inverted),Test Run 74
0.5220997176198521,9.979543651234023,T105N06-1GFR085,0.6,-1G (inverted),Test Run 74
0.5226922737638843,9.979365123401987,T105N06-1GFR085,0.6,-1G (inverted),Test Run 74
0.5226922737638843,9.979976237903948,T105N06-1GFR085,0.6,-1G (inverted),Test Run 74
0.5233637000577068,9.980620921741835,T105N06-1GFR085,0.6,-1G (inverted),Test Run 74
0.5234427173532988,9.980632365833635,T105N06-1GFR085,0.6,-1G (inverted),Test Run 74
0.5234427173532988,9.981122935901986,T105N06-1GFR085,0.6,-1G (inverted),Test Run 74
0.5239956912766343,9.982814372669573,T105N06-1GFR085,0.6,-1G (inverted),Test Run 74
0.5245882474206665,9.982157481800424,T105N06-1GFR085,0.6,-1G (inverted),Test Run 74
0.5245882474206665,9.981040538441048,T105N06-1GFR085,0.6,-1G (inverted),Test Run 74
0.5245882474206665,9.981377757679336,T105N06-1GFR085,0.6,-1G (inverted),Test Run 74
0.5255757428968536,9.98138386119496,T105N06-1GFR085,0.6,-1G (inverted),Test Run 74
0.5254967256012614,9.98231159556996,T105N06-1GFR085,0.6,-1G (inverted),Test Run 74
0.5254967256012614,9.982349742542612,T105N06-1GFR085,0.6,-1G (inverted),Test Run 74
0.5260496995245965,9.983929790150036,T105N06-1GFR085,0.6,-1G (inverted),Test Run 74
0.5268001431140114,9.982968486439098,T105N06-1GFR085,0.6,-1G (inverted),Test Run 74
0.5268001431140114,9.984173167835586,T105N06-1GFR085,0.6,-1G (inverted),Test Run 74
0.5267211258184191,9.983774150501599,T105N06-1GFR085,0.6,-1G (inverted),Test Run 74
0.527550586703422,9.984928477894174,T105N06-1GFR085,0.6,-1G (inverted),Test Run 74
0.527550586703422,9.985367931019173,T105N06-1GFR085,0.6,-1G (inverted),Test Run 74
0.5277086212946062,9.98588749278676,T105N06-1GFR085,0.6,-1G (inverted),Test Run 74
0.5281825779223493,9.986906016956674,T105N06-1GFR085,0.6,-1G (inverted),Test Run 74
0.5281825779223493,9.987031901966448,T105N06-1GFR085,0.6,-1G (inverted),Test Run 74
0.5288541513619736,9.985283244739886,T105N06-1GFR085,0.6,-1G (inverted),Test Run 74
0.5290121859531541,9.984735454212537,T105N06-1GFR085,0.6,-1G (inverted),Test Run 74
0.5290121859531541,9.987240947376598,T105N06-1GFR085,0.6,-1G (inverted),Test Run 74
0.5295651598764932,9.986447490345348,T105N06-1GFR085,0.6,-1G (inverted),Test Run 74
0.5301971510954206,9.98712040294301,T105N06-1GFR085,0.6,-1G (inverted),Test Run 74
0.5303156034659039,9.986786998401985,T105N06-1GFR085,0.6,-1G (inverted),Test Run 74
0.5303156034659039,9.987421764026987,T105N06-1GFR085,0.6,-1G (inverted),Test Run 74
0.5308291423143441,9.98892704356801,T105N06-1GFR085,0.6,-1G (inverted),Test Run 74
0.5314215513125784,9.989069713245737,T105N06-1GFR085,0.6,-1G (inverted),Test Run 74
0.5314215513125784,9.987047923694961,T105N06-1GFR085,0.6,-1G (inverted),Test Run 74
0.5315795859037586,9.989665568958635,T105N06-1GFR085,0.6,-1G (inverted),Test Run 74
0.5321719949019891,9.988729442249648,T105N06-1GFR085,0.6,-1G (inverted),Test Run 74
0.5321719949019891,9.989668620716447,T105N06-1GFR085,0.6,-1G (inverted),Test Run 74
0.5328830034165084,9.989983714710586,T105N06-1GFR085,0.6,-1G (inverted),Test Run 74
0.5330410380076888,9.990178264271135,T105N06-1GFR085,0.6,-1G (inverted),Test Run 74
0.5330410380076888,9.989664806019174,T105N06-1GFR085,0.6,-1G (inverted),Test Run 74
0.5333965422649487,9.991398204456674,T105N06-1GFR085,0.6,-1G (inverted),Test Run 74
0.5340285334838761,9.992483867298473,T105N06-1GFR085,0.6,-1G (inverted),Test Run 74
0.5340285334838761,9.990809215198862,T105N06-1GFR085,0.6,-1G (inverted),Test Run 74
0.5341865680750603,9.993188823353162,T105N06-1GFR085,0.6,-1G (inverted),Test Run 74
0.5346999597776985,9.993326915394174,T105N06-1GFR085,0.6,-1G (inverted),Test Run 74
0.5346999597776985,9.992971385609023,T105N06-1GFR085,0.6,-1G (inverted),Test Run 74
0.5354109682922181,9.993791545521136,T105N06-1GFR085,0.6,-1G (inverted),Test Run 74
0.5356084379582936,9.994485057484024,T105N06-1GFR085,0.6,-1G (inverted),Test Run 74
0.5356084379582936,9.99338489879261,T105N06-1GFR085,0.6,-1G (inverted),Test Run 74
0.5360035244362503,9.994596446644174,T105N06-1GFR085,0.6,-1G (inverted),Test Run 74
0.5367539680256609,9.994771159778947,T105N06-1GFR085,0.6,-1G (inverted),Test Run 74
0.5367539680256609,9.994717754017223,T105N06-1GFR085,0.6,-1G (inverted),Test Run 74
0.5368329853212532,9.993558086048473,T105N06-1GFR085,0.6,-1G (inverted),Test Run 74
0.5372675068741009,9.995105327259411,T105N06-1GFR085,0.6,-1G (inverted),Test Run 74
0.5378204807974403,9.99378467906605,T105N06-1GFR085,0.6,-1G (inverted),Test Run 74
0.5378204807974403,9.996062816273085,T105N06-1GFR085,0.6,-1G (inverted),Test Run 74
0.5379389331679235,9.995748485218398,T105N06-1GFR085,0.6,-1G (inverted),Test Run 74
0.5388474113485183,9.995168651234023,T105N06-1GFR085,0.6,-1G (inverted),Test Run 74
0.5388474113485183,9.996160472523085,T105N06-1GFR085,0.6,-1G (inverted),Test Run 74
0.5389658637190058,9.997026408802386,T105N06-1GFR085,0.6,-1G (inverted),Test Run 74
0.5394003852718577,9.995892680775036,T105N06-1GFR085,0.6,-1G (inverted),Test Run 74
0.5394003852718577,9.998040355335586,T105N06-1GFR085,0.6,-1G (inverted),Test Run 74
0.5399139241202977,9.995661510120737,T105N06-1GFR085,0.6,-1G (inverted),Test Run 74
0.5401904110819654,9.99655643809926,T105N06-1GFR085,0.6,-1G (inverted),Test Run 74
0.54094085467138,9.996400798450823,T105N06-1GFR085,0.6,-1G (inverted),Test Run 74
0.54094085467138,9.998027385364885,T105N06-1GFR085,0.6,-1G (inverted),Test Run 74
0.5411383243374555,9.998038066517223,T105N06-1GFR085,0.6,-1G (inverted),Test Run 74
0.5415728458903035,9.998923839222298,T105N06-1GFR085,0.6,-1G (inverted),Test Run 74
0.5415728458903035,9.998663676868786,T105N06-1GFR085,0.6,-1G (inverted),Test Run 74
0.5423232894797181,9.999555553089486,T105N06-1GFR085,0.6,-1G (inverted),Test Run 74
0.5424023067753103,9.999028361927385,T105N06-1GFR085,0.6,-1G (inverted),Test Run 74
0.5424023067753103,9.999637950550424,T105N06-1GFR085,0.6,-1G (inverted),Test Run 74
0.5427972461074613,10.000189555775036,T105N06-1GFR085,0.6,-1G (inverted),Test Run 74
0.5434688195470855,10.001303447376598,T105N06-1GFR085,0.6,-1G (inverted),Test Run 74
0.5434688195470855,10.00030552257191,T105N06-1GFR085,0.6,-1G (inverted),Test Run 74
0.5435872719175728,10.000928081165661,T105N06-1GFR085,0.6,-1G (inverted),Test Run 74
0.5444563150232725,9.999875987659799,T105N06-1GFR085,0.6,-1G (inverted),Test Run 74
0.544614349614457,10.00226932872426,T105N06-1GFR085,0.6,-1G (inverted),Test Run 74
0.544614349614457,10.000826610218398,T105N06-1GFR085,0.6,-1G (inverted),Test Run 74
0.5450092889466079,10.001848949085586,T105N06-1GFR085,0.6,-1G (inverted),Test Run 74
0.5454832455743548,10.002423442493786,T105N06-1GFR085,0.6,-1G (inverted),Test Run 74
0.5454832455743548,10.00278431285511,T105N06-1GFR085,0.6,-1G (inverted),Test Run 74
0.5457202974611274,10.00101353038441,T105N06-1GFR085,0.6,-1G (inverted),Test Run 74
0.5465101761254332,10.0009257923473,T105N06-1GFR085,0.6,-1G (inverted),Test Run 74
0.5465101761254332,10.002438701282848,T105N06-1GFR085,0.6,-1G (inverted),Test Run 74
0.5465497583461303,10.003218425403947,T105N06-1GFR085,0.6,-1G (inverted),Test Run 74
0.5470237149738774,10.002543986927385,T105N06-1GFR085,0.6,-1G (inverted),Test Run 74
0.5470237149738774,10.001706279407848,T105N06-1GFR085,0.6,-1G (inverted),Test Run 74
0.547813740783985,10.003580821644174,T105N06-1GFR085,0.6,-1G (inverted),Test Run 74
0.5479717753751693,10.003182567249649,T105N06-1GFR085,0.6,-1G (inverted),Test Run 74
0.5479717753751693,10.004294932972298,T105N06-1GFR085,0.6,-1G (inverted),Test Run 74
0.548248262336837,10.004199565540661,T105N06-1GFR085,0.6,-1G (inverted),Test Run 74
0.5490777232218396,10.003179515491835,T105N06-1GFR085,0.6,-1G (inverted),Test Run 74
0.5491567405174319,10.003535045276987,T105N06-1GFR085,0.6,-1G (inverted),Test Run 74
0.5491567405174319,10.004446757923473,T105N06-1GFR085,0.6,-1G (inverted),Test Run 74
0.5496306971451751,10.004579509388323,T105N06-1GFR085,0.6,-1G (inverted),Test Run 74
0.5504995931050729,10.006148112903947,T105N06-1GFR085,0.6,-1G (inverted),Test Run 74
0.5504995931050729,10.004337657581674,T105N06-1GFR085,0.6,-1G (inverted),Test Run 74
0.5505786104006651,10.006473888050424,T105N06-1GFR085,0.6,-1G (inverted),Test Run 74
0.5509736968786219,10.00593220103871,T105N06-1GFR085,0.6,-1G (inverted),Test Run 74
0.5509736968786219,10.006621135364885,T105N06-1GFR085,0.6,-1G (inverted),Test Run 74
0.5518031577636248,10.004911388050424,T105N06-1GFR085,0.6,-1G (inverted),Test Run 74
0.5519611923548089,10.004433787952774,T105N06-1GFR085,0.6,-1G (inverted),Test Run 74
0.5519611923548089,10.006440318714485,T105N06-1GFR085,0.6,-1G (inverted),Test Run 74
0.5524351489825522,10.006914867054336,T105N06-1GFR085,0.6,-1G (inverted),Test Run 74
0.5531065752763745,10.00836216319691,T105N06-1GFR085,0.6,-1G (inverted),Test Run 74
0.5531065752763745,10.006563151966448,T105N06-1GFR085,0.6,-1G (inverted),Test Run 74
0.553343627163147,10.007841075550424,T105N06-1GFR085,0.6,-1G (inverted),Test Run 74
0.5538966010864822,10.009302867542612,T105N06-1GFR085,0.6,-1G (inverted),Test Run 74
0.5538966010864822,10.008158458362924,T105N06-1GFR085,0.6,-1G (inverted),Test Run 74
0.554291540418637,10.007707561146136,T105N06-1GFR085,0.6,-1G (inverted),Test Run 74
0.5543705577142293,10.010511363636361,T105N06-1GFR085,0.6,-1G (inverted),Test Run 74
0.5552396008199293,10.008774913441048,T105N06-1GFR085,0.6,-1G (inverted),Test Run 74
0.5552396008199293,10.009366954456674,T105N06-1GFR085,0.6,-1G (inverted),Test Run 74
0.5554370704860048,10.009848369251598,T105N06-1GFR085,0.6,-1G (inverted),Test Run 74
0.5559900444093399,10.00903278697621,T105N06-1GFR085,0.6,-1G (inverted),Test Run 74
0.5559900444093399,10.01230350841176,T105N06-1GFR085,0.6,-1G (inverted),Test Run 74
0.5564640010370867,10.010615123401987,T105N06-1GFR085,0.6,-1G (inverted),Test Run 74
0.5565430183326789,10.009787334095348,T105N06-1GFR085,0.6,-1G (inverted),Test Run 74
0.5565430183326789,10.011149181019174,T105N06-1GFR085,0.6,-1G (inverted),Test Run 74
0.5574514965132741,10.011917461048473,T105N06-1GFR085,0.6,-1G (inverted),Test Run 74
0.5575699488837573,10.010182536732072,T105N06-1GFR085,0.6,-1G (inverted),Test Run 74
0.5581229228070925,10.010577739368786,T105N06-1GFR085,0.6,-1G (inverted),Test Run 74
0.5581229228070925,10.010445750843399,T105N06-1GFR085,0.6,-1G (inverted),Test Run 74
0.5586364616555367,10.010824168812148,T105N06-1GFR085,0.6,-1G (inverted),Test Run 74
0.5586364616555367,10.012099040638322,T105N06-1GFR085,0.6,-1G (inverted),Test Run 74
0.5586364616555367,10.013302196155898,T105N06-1GFR085,0.6,-1G (inverted),Test Run 74
0.5595055047612364,10.011041606556287,T105N06-1GFR085,0.6,-1G (inverted),Test Run 74
0.5597029744273119,10.013981975208635,T105N06-1GFR085,0.6,-1G (inverted),Test Run 74
0.5597029744273119,10.012527049671522,T105N06-1GFR085,0.6,-1G (inverted),Test Run 74
0.5600188964638747,10.01422230113636,T105N06-1GFR085,0.6,-1G (inverted),Test Run 74
0.5607694871990911,10.013782085071911,T105N06-1GFR085,0.6,-1G (inverted),Test Run 74
0.5607694871990911,10.012847484241835,T105N06-1GFR085,0.6,-1G (inverted),Test Run 74
0.5612038616061373,10.015519298206673,T105N06-1GFR085,0.6,-1G (inverted),Test Run 74
0.5612038616061373,10.014567149769174,T105N06-1GFR085,0.6,-1G (inverted),Test Run 74
0.5612038616061373,10.014529002796523,T105N06-1GFR085,0.6,-1G (inverted),Test Run 74
0.5620729047118409,10.01377064098011,T105N06-1GFR085,0.6,-1G (inverted),Test Run 74
0.5623099565986134,10.013942302357073,T105N06-1GFR085,0.6,-1G (inverted),Test Run 74
0.5623099565986134,10.012845958362924,T105N06-1GFR085,0.6,-1G (inverted),Test Run 74
0.5625864435602812,10.014279521595348,T105N06-1GFR085,0.6,-1G (inverted),Test Run 74
0.563455339520179,10.015328563343399,T105N06-1GFR085,0.6,-1G (inverted),Test Run 74
0.563455339520179,10.014387096058236,T105N06-1GFR085,0.6,-1G (inverted),Test Run 74
0.5636528091862545,10.013080180775036,T105N06-1GFR085,0.6,-1G (inverted),Test Run 74
0.563850425998136,10.016660655628549,T105N06-1GFR085,0.6,-1G (inverted),Test Run 74
0.5647589041787309,10.016247905384411,T105N06-1GFR085,0.6,-1G (inverted),Test Run 74
0.5647589041787309,10.0153300892223,T105N06-1GFR085,0.6,-1G (inverted),Test Run 74
0.5649563738448063,10.016799510609022,T105N06-1GFR085,0.6,-1G (inverted),Test Run 74
0.565272295881369,10.015468944202773,T105N06-1GFR085,0.6,-1G (inverted),Test Run 74
0.565272295881369,10.015420879017224,T105N06-1GFR085,0.6,-1G (inverted),Test Run 74
0.5659833043958886,10.017173350941048,T105N06-1GFR085,0.6,-1G (inverted),Test Run 74
0.5660228866165856,10.017245067249648,T105N06-1GFR085,0.6,-1G (inverted),Test Run 74
0.5660228866165856,10.017538798939098,T105N06-1GFR085,0.6,-1G (inverted),Test Run 74
0.566694312910408,10.016712535511362,T105N06-1GFR085,0.6,-1G (inverted),Test Run 74
0.567128834463256,10.01727253306996,T105N06-1GFR085,0.6,-1G (inverted),Test Run 74
0.567128834463256,10.017509044300423,T105N06-1GFR085,0.6,-1G (inverted),Test Run 74
0.5671682695381511,10.018725932728161,T105N06-1GFR085,0.6,-1G (inverted),Test Run 74
0.568116329939443,10.020746196400037,T105N06-1GFR085,0.6,-1G (inverted),Test Run 74
0.5681952000892335,10.019170726429335,T105N06-1GFR085,0.6,-1G (inverted),Test Run 74
0.5681952000892335,10.019196666370735,T105N06-1GFR085,0.6,-1G (inverted),Test Run 74
0.5687483211583705,10.020123637806286,T105N06-1GFR085,0.6,-1G (inverted),Test Run 74
0.5692222777861137,10.020716441761362,T105N06-1GFR085,0.6,-1G (inverted),Test Run 74
0.5692222777861137,10.019124187122697,T105N06-1GFR085,0.6,-1G (inverted),Test Run 74
0.5693407301566008,10.018902171741836,T105N06-1GFR085,0.6,-1G (inverted),Test Run 74
0.5700123035962253,10.021419871937148,T105N06-1GFR085,0.6,-1G (inverted),Test Run 74
0.5701701910416037,10.022046245228161,T105N06-1GFR085,0.6,-1G (inverted),Test Run 74
0.5701701910416037,10.021654857288711,T105N06-1GFR085,0.6,-1G (inverted),Test Run 74
0.5708811995561232,10.022423137318011,T105N06-1GFR085,0.6,-1G (inverted),Test Run 74
0.5713157211089711,10.020420421253549,T105N06-1GFR085,0.6,-1G (inverted),Test Run 74
0.5713157211089711,10.022990001331674,T105N06-1GFR085,0.6,-1G (inverted),Test Run 74
0.5715526258499457,10.021396983753549,T105N06-1GFR085,0.6,-1G (inverted),Test Run 74
0.5724216689556456,10.023604930530897,T105N06-1GFR085,0.6,-1G (inverted),Test Run 74
0.5724216689556456,10.02239948619496,T105N06-1GFR085,0.6,-1G (inverted),Test Run 74
0.5728166082878006,10.023566783558236,T105N06-1GFR085,0.6,-1G (inverted),Test Run 74
0.5727771732129053,10.023002971302386,T105N06-1GFR085,0.6,-1G (inverted),Test Run 74
0.5727771732129053,10.021086467396135,T105N06-1GFR085,0.6,-1G (inverted),Test Run 74
0.5736462163186052,10.02380405772816,T105N06-1GFR085,0.6,-1G (inverted),Test Run 74
0.5737250864683954,10.02335163463246,T105N06-1GFR085,0.6,-1G (inverted),Test Run 74
0.5743570776873228,10.022770274769174,T105N06-1GFR085,0.6,-1G (inverted),Test Run 74
0.5743570776873228,10.023607982288711,T105N06-1GFR085,0.6,-1G (inverted),Test Run 74
0.5748311814608679,10.023494304310198,T105N06-1GFR085,0.6,-1G (inverted),Test Run 74
0.574949633831355,10.02536503184926,T105N06-1GFR085,0.6,-1G (inverted),Test Run 74
0.574949633831355,10.024871410023085,T105N06-1GFR085,0.6,-1G (inverted),Test Run 74
0.5756606423458708,10.024274028431286,T105N06-1GFR085,0.6,-1G (inverted),Test Run 74
0.5762136162692099,10.026823009144174,T105N06-1GFR085,0.6,-1G (inverted),Test Run 74
0.5762136162692099,10.026704753528948,T105N06-1GFR085,0.6,-1G (inverted),Test Run 74
0.5762136162692099,10.02661243785511,T105N06-1GFR085,0.6,-1G (inverted),Test Run 74
0.5770825122291077,10.024296916614885,T105N06-1GFR085,0.6,-1G (inverted),Test Run 74
0.5770825122291077,10.026239360462537,T105N06-1GFR085,0.6,-1G (inverted),Test Run 74
0.5773985814114724,10.026005900989885,T105N06-1GFR085,0.6,-1G (inverted),Test Run 74
0.5775170337819556,10.02686573375355,T105N06-1GFR085,0.6,-1G (inverted),Test Run 74
0.5775170337819556,10.026164592396135,T105N06-1GFR085,0.6,-1G (inverted),Test Run 74
0.5783464946669625,10.025776256214487,T105N06-1GFR085,0.6,-1G (inverted),Test Run 74
0.5788205984405075,10.02753788341176,T105N06-1GFR085,0.6,-1G (inverted),Test Run 74
0.5788205984405075,10.028060496937147,T105N06-1GFR085,0.6,-1G (inverted),Test Run 74
0.5788205984405075,10.027409709583635,T105N06-1GFR085,0.6,-1G (inverted),Test Run 74
0.5795710420299222,10.027744640003549,T105N06-1GFR085,0.6,-1G (inverted),Test Run 74
0.5795710420299222,10.02612339366566,T105N06-1GFR085,0.6,-1G (inverted),Test Run 74
0.5801240159532572,10.028602946888324,T105N06-1GFR085,0.6,-1G (inverted),Test Run 74
0.5802030332488495,10.028548778187147,T105N06-1GFR085,0.6,-1G (inverted),Test Run 74
0.5809534768382602,10.028012431751598,T105N06-1GFR085,0.6,-1G (inverted),Test Run 74
0.5809534768382602,10.028688396107073,T105N06-1GFR085,0.6,-1G (inverted),Test Run 74
0.5810324941338524,10.028955424915662,T105N06-1GFR085,0.6,-1G (inverted),Test Run 74
0.5817039204276747,10.029126323353161,T105N06-1GFR085,0.6,-1G (inverted),Test Run 74
0.5817039204276747,10.029322398792612,T105N06-1GFR085,0.6,-1G (inverted),Test Run 74
0.5822964765717069,10.030503429066048,T105N06-1GFR085,0.6,-1G (inverted),Test Run 74
0.5823359116466021,10.028578532825822,T105N06-1GFR085,0.6,-1G (inverted),Test Run 74
0.5823359116466021,10.031069530140273,T105N06-1GFR085,0.6,-1G (inverted),Test Run 74
0.583204954752302,10.029604686390273,T105N06-1GFR085,0.6,-1G (inverted),Test Run 74
0.583204954752302,10.030289806019173,T105N06-1GFR085,0.6,-1G (inverted),Test Run 74
0.5837579286756372,10.029383433948862,T105N06-1GFR085,0.6,-1G (inverted),Test Run 74
0.5837579286756372,10.030353892933237,T105N06-1GFR085,0.6,-1G (inverted),Test Run 74
0.5844689371901569,10.030054057728162,T105N06-1GFR085,0.6,-1G (inverted),Test Run 74
0.5844689371901569,10.029775584827773,T105N06-1GFR085,0.6,-1G (inverted),Test Run 74
0.5844689371901569,10.032136882435198,T105N06-1GFR085,0.6,-1G (inverted),Test Run 74
0.5853774153707517,10.032339824329723,T105N06-1GFR085,0.6,-1G (inverted),Test Run 74
0.5853378331500547,10.03045765269886,T105N06-1GFR085,0.6,-1G (inverted),Test Run 74
0.5853378331500547,10.032956279407848,T105N06-1GFR085,0.6,-1G (inverted),Test Run 74
0.585890954219192,10.032310832630511,T105N06-1GFR085,0.6,-1G (inverted),Test Run 74
0.5864439281425272,10.033224834095348,T105N06-1GFR085,0.6,-1G (inverted),Test Run 74
0.5865623805130143,10.030204356800423,T105N06-1GFR085,0.6,-1G (inverted),Test Run 74
0.5865623805130143,10.032146800648086,T105N06-1GFR085,0.6,-1G (inverted),Test Run 74
0.587312824102425,10.032031596790661,T105N06-1GFR085,0.6,-1G (inverted),Test Run 74
0.5874314236187143,10.032297099720349,T105N06-1GFR085,0.6,-1G (inverted),Test Run 74
0.5874314236187143,10.033245433460586,T105N06-1GFR085,0.6,-1G (inverted),Test Run 74
0.5880634148376417,10.032578624378548,T105N06-1GFR085,0.6,-1G (inverted),Test Run 74
0.5884977892446875,10.032679332386362,T105N06-1GFR085,0.6,-1G (inverted),Test Run 74
0.5885373714653847,10.030974925648085,T105N06-1GFR085,0.6,-1G (inverted),Test Run 74
0.5885373714653847,10.033065379749647,T105N06-1GFR085,0.6,-1G (inverted),Test Run 74
0.5894852847208747,10.032082713734024,T105N06-1GFR085,0.6,-1G (inverted),Test Run 74
0.5895248669415717,10.032008708607073,T105N06-1GFR085,0.6,-1G (inverted),Test Run 74
0.5895248669415717,10.031364024769173,T105N06-1GFR085,0.6,-1G (inverted),Test Run 74
0.5900382586442101,10.031248057972299,T105N06-1GFR085,0.6,-1G (inverted),Test Run 74
0.5905912325675492,10.032066692005511,T105N06-1GFR085,0.6,-1G (inverted),Test Run 74
0.5905912325675492,10.032828868519173,T105N06-1GFR085,0.6,-1G (inverted),Test Run 74
0.5907098320838343,10.032033122669572,T105N06-1GFR085,0.6,-1G (inverted),Test Run 74
0.5915392929688411,10.033617747913711,T105N06-1GFR085,0.6,-1G (inverted),Test Run 74
0.5916183102644295,10.032816661487924,T105N06-1GFR085,0.6,-1G (inverted),Test Run 74
0.5916183102644295,10.032403148304336,T105N06-1GFR085,0.6,-1G (inverted),Test Run 74
0.592289736558252,10.033124889026986,T105N06-1GFR085,0.6,-1G (inverted),Test Run 74
0.5928427104815872,10.033060039173474,T105N06-1GFR085,0.6,-1G (inverted),Test Run 74
0.5928427104815872,10.03474079478871,T105N06-1GFR085,0.6,-1G (inverted),Test Run 74
0.5930007450727713,10.033523906360973,T105N06-1GFR085,0.6,-1G (inverted),Test Run 74
0.5938302059577742,10.032834209095348,T105N06-1GFR085,0.6,-1G (inverted),Test Run 74
0.5938302059577742,10.034167064319961,T105N06-1GFR085,0.6,-1G (inverted),Test Run 74
0.593751188662182,10.033871043812148,T105N06-1GFR085,0.6,-1G (inverted),Test Run 74
0.5943831798811094,10.034048045765273,T105N06-1GFR085,0.6,-1G (inverted),Test Run 74
0.5949757360251416,10.033502544056287,T105N06-1GFR085,0.6,-1G (inverted),Test Run 74
0.5949757360251416,10.032549632679336,T105N06-1GFR085,0.6,-1G (inverted),Test Run 74
0.5950941883956291,10.035956157337536,T105N06-1GFR085,0.6,-1G (inverted),Test Run 74
0.5957261796145562,10.033760417591449,T105N06-1GFR085,0.6,-1G (inverted),Test Run 74
0.5957261796145562,10.033986247669572,T105N06-1GFR085,0.6,-1G (inverted),Test Run 74
0.5959632315013288,10.033034099232072,T105N06-1GFR085,0.6,-1G (inverted),Test Run 74
0.5963581708334836,10.033144725452773,T105N06-1GFR085,0.6,-1G (inverted),Test Run 74
0.596950579831714,10.034590495716447,T105N06-1GFR085,0.6,-1G (inverted),Test Run 74
0.596950579831714,10.034228862415661,T105N06-1GFR085,0.6,-1G (inverted),Test Run 74
0.5970295971273063,10.034516490589485,T105N06-1GFR085,0.6,-1G (inverted),Test Run 74
0.597819622937414,10.035239757191048,T105N06-1GFR085,0.6,-1G (inverted),Test Run 74
0.597819622937414,10.036120952259411,T105N06-1GFR085,0.6,-1G (inverted),Test Run 74
0.597819622937414,10.036503184925424,T105N06-1GFR085,0.6,-1G (inverted),Test Run 74
0.5984910492312363,10.032741893421523,T105N06-1GFR085,0.6,-1G (inverted),Test Run 74
0.5984910492312363,10.03607059825551,T105N06-1GFR085,0.6,-1G (inverted),Test Run 74
0.5988861357091932,10.033811534534799,T105N06-1GFR085,0.6,-1G (inverted),Test Run 74
0.5990441703003736,10.034920848499649,T105N06-1GFR085,0.6,-1G (inverted),Test Run 74
0.5999130662602714,10.036189616810198,T105N06-1GFR085,0.6,-1G (inverted),Test Run 74
0.5999130662602714,10.035112346302386,T105N06-1GFR085,0.6,-1G (inverted),Test Run 74
0.5998340489646834,10.03497425426136,T105N06-1GFR085,0.6,-1G (inverted),Test Run 74
0.6004266051087156,10.034785808216448,T105N06-1GFR085,0.6,-1G (inverted),Test Run 74
0.6004266051087156,10.035649455677385,T105N06-1GFR085,0.6,-1G (inverted),Test Run 74
0.6009005617364588,10.035549510609023,T105N06-1GFR085,0.6,-1G (inverted),Test Run 74
0.6010585963276429,10.036339152943011,T105N06-1GFR085,0.6,-1G (inverted),Test Run 74
0.6010585963276429,10.036396373401987,T105N06-1GFR085,0.6,-1G (inverted),Test Run 74
0.6018484749919488,10.035205424915661,T105N06-1GFR085,0.6,-1G (inverted),Test Run 74
0.6018484749919488,10.03571659434926,T105N06-1GFR085,0.6,-1G (inverted),Test Run 74
0.6024804662108763,10.03784214366566,T105N06-1GFR085,0.6,-1G (inverted),Test Run 74
0.6024804662108763,10.037888682972298,T105N06-1GFR085,0.6,-1G (inverted),Test Run 74
0.602914987763724,10.037270702015274,T105N06-1GFR085,0.6,-1G (inverted),Test Run 74
0.6031914747253956,10.036429179798473,T105N06-1GFR085,0.6,-1G (inverted),Test Run 74
0.6031914747253956,10.037672771107072,T105N06-1GFR085,0.6,-1G (inverted),Test Run 74
0.6039024832399114,10.037766612659798,T105N06-1GFR085,0.6,-1G (inverted),Test Run 74
0.6039420654606081,10.035456431995737,T105N06-1GFR085,0.6,-1G (inverted),Test Run 74
0.6045740566795355,10.036116374622697,T105N06-1GFR085,0.6,-1G (inverted),Test Run 74
0.6045740566795355,10.035464824329724,T105N06-1GFR085,0.6,-1G (inverted),Test Run 74
0.6049689960116904,10.036705363880511,T105N06-1GFR085,0.6,-1G (inverted),Test Run 74
0.605205900752661,10.035125316273085,T105N06-1GFR085,0.6,-1G (inverted),Test Run 74
0.605205900752661,10.035487712513323,T105N06-1GFR085,0.6,-1G (inverted),Test Run 74
0.6059564914878774,10.037605632435199,T105N06-1GFR085,0.6,-1G (inverted),Test Run 74
0.6059959265627688,10.037069285999648,T105N06-1GFR085,0.6,-1G (inverted),Test Run 74
0.6059959265627688,10.037112773548474,T105N06-1GFR085,0.6,-1G (inverted),Test Run 74
0.6065489004861079,10.037472118030898,T105N06-1GFR085,0.6,-1G (inverted),Test Run 74
0.6069439869640606,10.036928142200823,T105N06-1GFR085,0.6,-1G (inverted),Test Run 74
0.6074179435918078,10.038038982044572,T105N06-1GFR085,0.6,-1G (inverted),Test Run 74
0.6074179435918078,10.036207164417611,T105N06-1GFR085,0.6,-1G (inverted),Test Run 74
0.6081289521063232,10.035638774525037,T105N06-1GFR085,0.6,-1G (inverted),Test Run 74
0.6082079694019155,10.035223735462536,T105N06-1GFR085,0.6,-1G (inverted),Test Run 74
0.6082079694019155,10.03741489757191,T105N06-1GFR085,0.6,-1G (inverted),Test Run 74
0.6088003784001459,10.037150157581674,T105N06-1GFR085,0.6,-1G (inverted),Test Run 74
0.6091558826574055,10.037305034290661,T105N06-1GFR085,0.6,-1G (inverted),Test Run 74
0.6091558826574055,10.037458385120736,T105N06-1GFR085,0.6,-1G (inverted),Test Run 74
0.6094719518397703,10.03586536754261,T105N06-1GFR085,0.6,-1G (inverted),Test Run 74
0.6102223954291849,10.036522258411761,T105N06-1GFR085,0.6,-1G (inverted),Test Run 74
0.6102618305040801,10.036517680775036,T105N06-1GFR085,0.6,-1G (inverted),Test Run 74
0.6102618305040801,10.037526286732072,T105N06-1GFR085,0.6,-1G (inverted),Test Run 74
0.6108938217230035,10.038153422962536,T105N06-1GFR085,0.6,-1G (inverted),Test Run 74
0.611209890905368,10.037067760120737,T105N06-1GFR085,0.6,-1G (inverted),Test Run 74
0.611209890905368,10.037111247669573,T105N06-1GFR085,0.6,-1G (inverted),Test Run 74
0.6116048302375229,10.036705363880511,T105N06-1GFR085,0.6,-1G (inverted),Test Run 74
0.6122368214564503,10.037013591419573,T105N06-1GFR085,0.6,-1G (inverted),Test Run 74
0.6122368214564503,10.037009776722298,T105N06-1GFR085,0.6,-1G (inverted),Test Run 74
0.6124342911225258,10.036933482776986,T105N06-1GFR085,0.6,-1G (inverted),Test Run 74
0.6128688126753777,10.037276805530897,T105N06-1GFR085,0.6,-1G (inverted),Test Run 74
0.6132637520075326,10.037454570423474,T105N06-1GFR085,0.6,-1G (inverted),Test Run 74
0.6132637520075326,10.035382426868786,T105N06-1GFR085,0.6,-1G (inverted),Test Run 74
0.6138167259308678,10.03583866466176,T105N06-1GFR085,0.6,-1G (inverted),Test Run 74
0.6144882993704922,10.037442363392223,T105N06-1GFR085,0.6,-1G (inverted),Test Run 74
0.6144882993704922,10.036643565784798,T105N06-1GFR085,0.6,-1G (inverted),Test Run 74
0.6145277344453872,10.036949504505511,T105N06-1GFR085,0.6,-1G (inverted),Test Run 74
0.6152387429599029,10.035465587269174,T105N06-1GFR085,0.6,-1G (inverted),Test Run 74
0.6155152299215704,10.036846507679336,T105N06-1GFR085,0.6,-1G (inverted),Test Run 74
0.6155152299215704,10.035699046741836,T105N06-1GFR085,0.6,-1G (inverted),Test Run 74
0.6157522818083468,10.03769489635121,T105N06-1GFR085,0.6,-1G (inverted),Test Run 74
0.6166211777682449,10.037014354359023,T105N06-1GFR085,0.6,-1G (inverted),Test Run 74
0.6166211777682449,10.03918568004261,T105N06-1GFR085,0.6,-1G (inverted),Test Run 74
0.6165817426933496,10.038357127796523,T105N06-1GFR085,0.6,-1G (inverted),Test Run 74
0.6172137339122771,10.037379039417612,T105N06-1GFR085,0.6,-1G (inverted),Test Run 74
0.6172137339122771,10.039434398304335,T105N06-1GFR085,0.6,-1G (inverted),Test Run 74
0.6175692381695368,10.038180888782849,T105N06-1GFR085,0.6,-1G (inverted),Test Run 74
0.6180037597223847,10.03698612559926,T105N06-1GFR085,0.6,-1G (inverted),Test Run 74
0.6186751860162074,10.037762035023086,T105N06-1GFR085,0.6,-1G (inverted),Test Run 74
0.6186751860162074,10.038425029407849,T105N06-1GFR085,0.6,-1G (inverted),Test Run 74
0.6187542033117993,10.037056316028949,T105N06-1GFR085,0.6,-1G (inverted),Test Run 74
0.6193071772351348,10.037217296253548,T105N06-1GFR085,0.6,-1G (inverted),Test Run 74
0.6193071772351348,10.039747203480111,T105N06-1GFR085,0.6,-1G (inverted),Test Run 74
0.6200972030452425,10.038195384632461,T105N06-1GFR085,0.6,-1G (inverted),Test Run 74
0.6200576208245494,10.040568126331674,T105N06-1GFR085,0.6,-1G (inverted),Test Run 74
0.6200576208245494,10.039850963245737,T105N06-1GFR085,0.6,-1G (inverted),Test Run 74
0.6209660990051442,10.038290752064098,T105N06-1GFR085,0.6,-1G (inverted),Test Run 74
0.6212031508919168,10.038352550159798,T105N06-1GFR085,0.6,-1G (inverted),Test Run 74
0.6212031508919168,10.038788951526985,T105N06-1GFR085,0.6,-1G (inverted),Test Run 74
0.6214400556328874,10.037752116810198,T105N06-1GFR085,0.6,-1G (inverted),Test Run 74
0.6221116290725119,10.038258708607072,T105N06-1GFR085,0.6,-1G (inverted),Test Run 74
0.6221116290725119,10.037917674671522,T105N06-1GFR085,0.6,-1G (inverted),Test Run 74
0.6223881160341793,10.039784587513322,T105N06-1GFR085,0.6,-1G (inverted),Test Run 74
0.6228226375870313,10.038254893909798,T105N06-1GFR085,0.6,-1G (inverted),Test Run 74
0.6234546288059587,10.038294566761362,T105N06-1GFR085,0.6,-1G (inverted),Test Run 74
0.6234546288059587,10.037863505970348,T105N06-1GFR085,0.6,-1G (inverted),Test Run 74
0.623573081176442,10.038296092640273,T105N06-1GFR085,0.6,-1G (inverted),Test Run 74
0.6242445074702645,10.040002025257461,T105N06-1GFR085,0.6,-1G (inverted),Test Run 74
0.6242445074702645,10.038537944446912,T105N06-1GFR085,0.6,-1G (inverted),Test Run 74
0.6246000117275242,10.03814655650746,T105N06-1GFR085,0.6,-1G (inverted),Test Run 74
0.6247974813935997,10.039096416126599,T105N06-1GFR085,0.6,-1G (inverted),Test Run 74
0.6247974813935997,10.039357341419572,T105N06-1GFR085,0.6,-1G (inverted),Test Run 74
0.6255480721288164,10.038254893909798,T105N06-1GFR085,0.6,-1G (inverted),Test Run 74
0.6256665244992996,10.038595927845348,T105N06-1GFR085,0.6,-1G (inverted),Test Run 74
0.6262194984226348,10.03931766856801,T105N06-1GFR085,0.6,-1G (inverted),Test Run 74
0.6262194984226348,10.0386455189098,T105N06-1GFR085,0.6,-1G (inverted),Test Run 74
0.6266145849005915,10.039690745960586,T105N06-1GFR085,0.6,-1G (inverted),Test Run 74
0.6270095242327464,10.039076579700822,T105N06-1GFR085,0.6,-1G (inverted),Test Run 74
0.6270095242327464,10.038225139271136,T105N06-1GFR085,0.6,-1G (inverted),Test Run 74
0.6275624981560816,10.03759800304066,T105N06-1GFR085,0.6,-1G (inverted),Test Run 74
0.6278389851177493,10.037503398548473,T105N06-1GFR085,0.6,-1G (inverted),Test Run 74
0.6283919590410845,10.038601268421523,T105N06-1GFR085,0.6,-1G (inverted),Test Run 74
0.6283919590410845,10.037000621448861,T105N06-1GFR085,0.6,-1G (inverted),Test Run 74
0.6287474632983442,10.037028087269174,T105N06-1GFR085,0.6,-1G (inverted),Test Run 74
0.629142402630499,10.038561595569961,T105N06-1GFR085,0.6,-1G (inverted),Test Run 74
0.629142402630499,10.036321605335585,T105N06-1GFR085,0.6,-1G (inverted),Test Run 74
0.6297743938494265,10.03659702647816,T105N06-1GFR085,0.6,-1G (inverted),Test Run 74
0.6298929933657157,10.036918223987923,T105N06-1GFR085,0.6,-1G (inverted),Test Run 74
0.6298929933657157,10.037470592151987,T105N06-1GFR085,0.6,-1G (inverted),Test Run 74
0.6304459672890509,10.037580455433236,T105N06-1GFR085,0.6,-1G (inverted),Test Run 74
0.6311964108784616,10.036356700550424,T105N06-1GFR085,0.6,-1G (inverted),Test Run 74
0.6311964108784616,10.039088023792612,T105N06-1GFR085,0.6,-1G (inverted),Test Run 74
0.6312754281740538,10.03962284434926,T105N06-1GFR085,0.6,-1G (inverted),Test Run 74
0.6318678371722841,10.03787723888051,T105N06-1GFR085,0.6,-1G (inverted),Test Run 74
0.6322233414295438,10.038653911243786,T105N06-1GFR085,0.6,-1G (inverted),Test Run 74
0.6322233414295438,10.038479198109023,T105N06-1GFR085,0.6,-1G (inverted),Test Run 74
0.6326578629823958,10.038303722034799,T105N06-1GFR085,0.6,-1G (inverted),Test Run 74
0.633250419126428,10.037522472034798,T105N06-1GFR085,0.6,-1G (inverted),Test Run 74
0.633250419126428,10.037700236927385,T105N06-1GFR085,0.6,-1G (inverted),Test Run 74
0.6335663411629906,10.038949168812149,T105N06-1GFR085,0.6,-1G (inverted),Test Run 74
0.6340402977907338,10.038590587269173,T105N06-1GFR085,0.6,-1G (inverted),Test Run 74
0.6340402977907338,10.040511668812147,T105N06-1GFR085,0.6,-1G (inverted),Test Run 74
0.6343958020479935,10.03870807994496,T105N06-1GFR085,0.6,-1G (inverted),Test Run 74
0.6346328539347661,10.038410533558237,T105N06-1GFR085,0.6,-1G (inverted),Test Run 74
0.6353042802285886,10.03738972056996,T105N06-1GFR085,0.6,-1G (inverted),Test Run 74
0.6353042802285886,10.039727367054336,T105N06-1GFR085,0.6,-1G (inverted),Test Run 74
0.6353832975241807,10.038858379017224,T105N06-1GFR085,0.6,-1G (inverted),Test Run 74
0.6360548709638012,10.038576854359023,T105N06-1GFR085,0.6,-1G (inverted),Test Run 74
0.6360548709638012,10.038833964954723,T105N06-1GFR085,0.6,-1G (inverted),Test Run 74
0.636449810295956,10.039273418079723,T105N06-1GFR085,0.6,-1G (inverted),Test Run 74
0.6368053145532158,10.04026981700551,T105N06-1GFR085,0.6,-1G (inverted),Test Run 74
0.637318853401656,10.038595164905898,T105N06-1GFR085,0.6,-1G (inverted),Test Run 74
0.637318853401656,10.040022624622697,T105N06-1GFR085,0.6,-1G (inverted),Test Run 74
0.6374373057721432,10.038254130970348,T105N06-1GFR085,0.6,-1G (inverted),Test Run 74
0.6380692969910705,10.038196147571911,T105N06-1GFR085,0.6,-1G (inverted),Test Run 74
0.6380692969910705,10.039897502552385,T105N06-1GFR085,0.6,-1G (inverted),Test Run 74
0.6383852190276332,10.040935100208635,T105N06-1GFR085,0.6,-1G (inverted),Test Run 74
0.6387407232848932,10.04004932750355,T105N06-1GFR085,0.6,-1G (inverted),Test Run 74
0.6387407232848932,10.040752757679336,T105N06-1GFR085,0.6,-1G (inverted),Test Run 74
0.6394517317994086,10.038624156605112,T105N06-1GFR085,0.6,-1G (inverted),Test Run 74
0.6394911668743039,10.040761912952773,T105N06-1GFR085,0.6,-1G (inverted),Test Run 74
0.6402021753888232,10.040228618275036,T105N06-1GFR085,0.6,-1G (inverted),Test Run 74
0.6402021753888232,10.040907634388322,T105N06-1GFR085,0.6,-1G (inverted),Test Run 74
0.6404786623504909,10.039788402210586,T105N06-1GFR085,0.6,-1G (inverted),Test Run 74
0.6407947315328554,10.03974567760121,T105N06-1GFR085,0.6,-1G (inverted),Test Run 74
0.6407947315328554,10.040305675159798,T105N06-1GFR085,0.6,-1G (inverted),Test Run 74
0.6414267227517828,10.039790691028948,T105N06-1GFR085,0.6,-1G (inverted),Test Run 74
0.6415451751222703,10.040583385120737,T105N06-1GFR085,0.6,-1G (inverted),Test Run 74
0.6415451751222703,10.040245402943011,T105N06-1GFR085,0.6,-1G (inverted),Test Run 74
0.6422561836367857,10.040562022816049,T105N06-1GFR085,0.6,-1G (inverted),Test Run 74
0.6426511229689406,10.041365398060197,T105N06-1GFR085,0.6,-1G (inverted),Test Run 74
0.6428091575601208,10.040397227894173,T105N06-1GFR085,0.6,-1G (inverted),Test Run 74
0.6428091575601208,10.039165843616836,T105N06-1GFR085,0.6,-1G (inverted),Test Run 74
0.6435201660746405,10.039542735706673,T105N06-1GFR085,0.6,-1G (inverted),Test Run 74
0.6435991833702325,10.040127910267223,T105N06-1GFR085,0.6,-1G (inverted),Test Run 74
0.6435991833702325,10.041438640247698,T105N06-1GFR085,0.6,-1G (inverted),Test Run 74
0.6442706096640551,10.041255534778948,T105N06-1GFR085,0.6,-1G (inverted),Test Run 74
0.6446656961420079,10.04044300426136,T105N06-1GFR085,0.6,-1G (inverted),Test Run 74
0.6446656961420079,10.040330089222298,T105N06-1GFR085,0.6,-1G (inverted),Test Run 74
0.6449816181785706,10.04013782848011,T105N06-1GFR085,0.6,-1G (inverted),Test Run 74
0.6456926266930901,10.04056431163441,T105N06-1GFR085,0.6,-1G (inverted),Test Run 74
0.6456926266930901,10.03838993419301,T105N06-1GFR085,0.6,-1G (inverted),Test Run 74
0.6456926266930901,10.039615977894174,T105N06-1GFR085,0.6,-1G (inverted),Test Run 74
0.6463246179120176,10.040499461780898,T105N06-1GFR085,0.6,-1G (inverted),Test Run 74
0.6467985745397605,10.040469707142224,T105N06-1GFR085,0.6,-1G (inverted),Test Run 74
0.6467985745397605,10.03986698497426,T105N06-1GFR085,0.6,-1G (inverted),Test Run 74
0.6471146437221252,10.04106327403676,T105N06-1GFR085,0.6,-1G (inverted),Test Run 74
0.6477860700159476,10.038159526478161,T105N06-1GFR085,0.6,-1G (inverted),Test Run 74
0.647904522386435,10.040974773060197,T105N06-1GFR085,0.6,-1G (inverted),Test Run 74
0.647904522386435,10.040738261829723,T105N06-1GFR085,0.6,-1G (inverted),Test Run 74
0.6486155309009505,10.040019572864885,T105N06-1GFR085,0.6,-1G (inverted),Test Run 74
0.6488920178626222,10.03931843150746,T105N06-1GFR085,0.6,-1G (inverted),Test Run 74
0.6488920178626222,10.041348613392223,T105N06-1GFR085,0.6,-1G (inverted),Test Run 74
0.6492869571947731,10.041678203235973,T105N06-1GFR085,0.6,-1G (inverted),Test Run 74
0.6499585306343976,10.039738048206674,T105N06-1GFR085,0.6,-1G (inverted),Test Run 74
0.6499585306343976,10.04035526622426,T105N06-1GFR085,0.6,-1G (inverted),Test Run 74
0.6499979657092925,10.040760387073862,T105N06-1GFR085,0.6,-1G (inverted),Test Run 74
0.6507879915194001,10.041021312366835,T105N06-1GFR085,0.6,-1G (inverted),Test Run 74
0.6511039135559631,10.04217640269886,T105N06-1GFR085,0.6,-1G (inverted),Test Run 74
0.6511039135559631,10.040428508411761,T105N06-1GFR085,0.6,-1G (inverted),Test Run 74
0.6514594178132228,10.039309276234023,T105N06-1GFR085,0.6,-1G (inverted),Test Run 74
0.6519335215867718,10.040280498157848,T105N06-1GFR085,0.6,-1G (inverted),Test Run 74
0.6519335215867718,10.040506328235974,T105N06-1GFR085,0.6,-1G (inverted),Test Run 74
0.6522100085484392,10.040706218372698,T105N06-1GFR085,0.6,-1G (inverted),Test Run 74
0.6528419997673667,10.038898051868786,T105N06-1GFR085,0.6,-1G (inverted),Test Run 74
0.6528419997673667,10.042428172718399,T105N06-1GFR085,0.6,-1G (inverted),Test Run 74
0.6532369390995176,10.042283214222298,T105N06-1GFR085,0.6,-1G (inverted),Test Run 74
0.6535924433567772,10.041510356556286,T105N06-1GFR085,0.6,-1G (inverted),Test Run 74
0.6541454172801127,10.040645183216448,T105N06-1GFR085,0.6,-1G (inverted),Test Run 74
0.6541454172801127,10.040950358997698,T105N06-1GFR085,0.6,-1G (inverted),Test Run 74
0.6543428869461921,10.040726054798473,T105N06-1GFR085,0.6,-1G (inverted),Test Run 74
0.6549748781651192,10.040130199085585,T105N06-1GFR085,0.6,-1G (inverted),Test Run 74
0.6549748781651192,10.040424693714487,T105N06-1GFR085,0.6,-1G (inverted),Test Run 74
0.6553699646430723,10.041544688831674,T105N06-1GFR085,0.6,-1G (inverted),Test Run 74
0.6557253217545301,10.041858256946911,T105N06-1GFR085,0.6,-1G (inverted),Test Run 74
0.6562784428236672,10.04166141856801,T105N06-1GFR085,0.6,-1G (inverted),Test Run 74
0.6562784428236672,10.042483867298474,T105N06-1GFR085,0.6,-1G (inverted),Test Run 74
0.6564363302690496,10.042579997669574,T105N06-1GFR085,0.6,-1G (inverted),Test Run 74
0.657107903708674,10.042158855091447,T105N06-1GFR085,0.6,-1G (inverted),Test Run 74
0.657107903708674,10.042250407825822,T105N06-1GFR085,0.6,-1G (inverted),Test Run 74
0.6575028430408288,10.04095569957386,T105N06-1GFR085,0.6,-1G (inverted),Test Run 74
0.6577793300024967,10.042250407825822,T105N06-1GFR085,0.6,-1G (inverted),Test Run 74
0.6577793300024967,10.043247569691049,T105N06-1GFR085,0.6,-1G (inverted),Test Run 74
0.6583323039258318,10.040797008167612,T105N06-1GFR085,0.6,-1G (inverted),Test Run 74
0.6585297735919072,10.04249073375355,T105N06-1GFR085,0.6,-1G (inverted),Test Run 74
