Repository: schandel33/gitrep

# Nozzle Tensile Test Analysis

Stress-vs-strain analysis of tensile pulls across 4 nozzle sizes (0.6, 1.4,
2.2, 2.6 mm) x 2 print-gravity orientations (+1G upright / -1G inverted),
printed at 105 C with a 0.85 flow ratio.

## Data-quality issues found and how they're handled

1. **Load-cell zero offset.** 10 of 17 runs record small negative Load
   values for the first handful of samples (up to ~180, always <0.5% of the
   file) before the crosshead starts moving — load-cell noise around zero,
   not real load. The script computes the mean Load over all
   pre-motion samples (`Crosshead < crosshead_zero_threshold_mm`) and
   subtracts it from the whole run.
2.

File: nozzle_tensile_analysis/analysis_output/all_curves_tidy.csv (part 36 of 151)
Strain,Stress_MPa,condition,nozzle_mm,gravity,run
0.942212753553371,9.990444530140273,T105N06-1GFR085,0.6,-1G (inverted),Test Run 74
0.9425286755899336,9.98960071910511,T105N06-1GFR085,0.6,-1G (inverted),Test Run 74
0.9425286755899336,9.989475597034799,T105N06-1GFR085,0.6,-1G (inverted),Test Run 74
0.9430422144383778,9.989999736439099,T105N06-1GFR085,0.6,-1G (inverted),Test Run 74
0.9435557532868177,9.990240062366835,T105N06-1GFR085,0.6,-1G (inverted),Test Run 74
0.9435557532868177,9.988422740589487,T105N06-1GFR085,0.6,-1G (inverted),Test Run 74
0.9439112575440777,9.989812053333635,T105N06-1GFR085,0.6,-1G (inverted),Test Run 74
0.9443852141718206,9.990151561390274,T105N06-1GFR085,0.6,-1G (inverted),Test Run 74
0.9443852141718206,9.990554393421522,T105N06-1GFR085,0.6,-1G (inverted),Test Run 74
0.9448197357246725,9.989429820667612,T105N06-1GFR085,0.6,-1G (inverted),Test Run 74
0.9452146750568274,9.990629161487924,T105N06-1GFR085,0.6,-1G (inverted),Test Run 74
0.9452146750568274,9.990816844593398,T105N06-1GFR085,0.6,-1G (inverted),Test Run 74
0.9458466662757549,9.991031230579724,T105N06-1GFR085,0.6,-1G (inverted),Test Run 74
0.9461231532374226,9.991842235218398,T105N06-1GFR085,0.6,-1G (inverted),Test Run 74
0.9461231532374226,9.990220225941048,T105N06-1GFR085,0.6,-1G (inverted),Test Run 74
0.9464786574946783,9.991158641468399,T105N06-1GFR085,0.6,-1G (inverted),Test Run 74
0.9470710664929126,9.990502513538711,T105N06-1GFR085,0.6,-1G (inverted),Test Run 74
0.9473871356752732,9.992500651966449,T105N06-1GFR085,0.6,-1G (inverted),Test Run 74
0.9473871356752732,9.99346805919301,T105N06-1GFR085,0.6,-1G (inverted),Test Run 74
0.9479006745237174,9.99332310069691,T105N06-1GFR085,0.6,-1G (inverted),Test Run 74
0.94821659656028,9.992348827015274,T105N06-1GFR085,0.6,-1G (inverted),Test Run 74
0.94821659656028,9.990932811390273,T105N06-1GFR085,0.6,-1G (inverted),Test Run 74
0.948651118113128,9.991974223743785,T105N06-1GFR085,0.6,-1G (inverted),Test Run 74
0.94916450981577,9.99267612804066,T105N06-1GFR085,0.6,-1G (inverted),Test Run 74
0.9494805789981348,9.992006267200823,T105N06-1GFR085,0.6,-1G (inverted),Test Run 74
0.9494805789981348,9.992631877552386,T105N06-1GFR085,0.6,-1G (inverted),Test Run 74
0.9499545356258777,9.99212604869496,T105N06-1GFR085,0.6,-1G (inverted),Test Run 74
0.9503890571787297,9.993928111683235,T105N06-1GFR085,0.6,-1G (inverted),Test Run 74
0.9503890571787297,9.993396342884411,T105N06-1GFR085,0.6,-1G (inverted),Test Run 74
0.9506655441403974,9.992887462269174,T105N06-1GFR085,0.6,-1G (inverted),Test Run 74
0.9512581002844296,9.995041240345348,T105N06-1GFR085,0.6,-1G (inverted),Test Run 74
0.9512581002844296,9.995161784778947,T105N06-1GFR085,0.6,-1G (inverted),Test Run 74
0.9514950050254003,9.99412723888051,T105N06-1GFR085,0.6,-1G (inverted),Test Run 74
0.9520479789487355,9.99436146129261,T105N06-1GFR085,0.6,-1G (inverted),Test Run 74
0.9520479789487355,9.995191539417611,T105N06-1GFR085,0.6,-1G (inverted),Test Run 74
0.9526009528720706,9.994163097034798,T105N06-1GFR085,0.6,-1G (inverted),Test Run 74
0.9528774398337423,9.995846141468398,T105N06-1GFR085,0.6,-1G (inverted),Test Run 74
0.9528774398337423,9.994730723987924,T105N06-1GFR085,0.6,-1G (inverted),Test Run 74
0.9533119613865902,9.995495952259411,T105N06-1GFR085,0.6,-1G (inverted),Test Run 74
0.9539439526055173,9.995386851917612,T105N06-1GFR085,0.6,-1G (inverted),Test Run 74
0.9539439526055173,9.997058452259411,T105N06-1GFR085,0.6,-1G (inverted),Test Run 74
0.9542994568627774,9.996761668812148,T105N06-1GFR085,0.6,-1G (inverted),Test Run 74
0.9547734134905203,9.995807994495737,T105N06-1GFR085,0.6,-1G (inverted),Test Run 74
0.9547734134905203,9.997179759632461,T105N06-1GFR085,0.6,-1G (inverted),Test Run 74
0.9552079350433722,9.997458995472298,T105N06-1GFR085,0.6,-1G (inverted),Test Run 74
0.9556028743755272,9.996789134632461,T105N06-1GFR085,0.6,-1G (inverted),Test Run 74
0.9556028743755272,9.996818889271136,T105N06-1GFR085,0.6,-1G (inverted),Test Run 74
0.9560769781490721,9.99753376353871,T105N06-1GFR085,0.6,-1G (inverted),Test Run 74
0.9566299520724073,9.995895732532848,T105N06-1GFR085,0.6,-1G (inverted),Test Run 74
0.9566299520724073,9.997593272816049,T105N06-1GFR085,0.6,-1G (inverted),Test Run 74
0.9568274217384867,9.997784007679336,T105N06-1GFR085,0.6,-1G (inverted),Test Run 74
0.957340960586927,9.994998515735974,T105N06-1GFR085,0.6,-1G (inverted),Test Run 74
0.9578149172146699,9.996709025989885,T105N06-1GFR085,0.6,-1G (inverted),Test Run 74
0.9578149172146699,9.998538554798474,T105N06-1GFR085,0.6,-1G (inverted),Test Run 74
0.9582098565468248,9.997225535999648,T105N06-1GFR085,0.6,-1G (inverted),Test Run 74
0.9586443780996767,9.998734630237923,T105N06-1GFR085,0.6,-1G (inverted),Test Run 74
0.9586443780996767,9.998152507435197,T105N06-1GFR085,0.6,-1G (inverted),Test Run 74
0.9591579169481169,10.000540507923473,T105N06-1GFR085,0.6,-1G (inverted),Test Run 74
0.9593158043934993,9.999082530628549,T105N06-1GFR085,0.6,-1G (inverted),Test Run 74
0.9593158043934993,9.99757038463246,T105N06-1GFR085,0.6,-1G (inverted),Test Run 74
0.9599477956124267,9.99924274791371,T105N06-1GFR085,0.6,-1G (inverted),Test Run 74
0.9599477956124267,9.998894847523086,T105N06-1GFR085,0.6,-1G (inverted),Test Run 74
0.9604218993859716,9.999335826526986,T105N06-1GFR085,0.6,-1G (inverted),Test Run 74
0.9608958560137147,9.99838901866566,T105N06-1GFR085,0.6,-1G (inverted),Test Run 74
0.9612117780502774,9.999170268665662,T105N06-1GFR085,0.6,-1G (inverted),Test Run 74
0.9612117780502774,9.998360026966449,T105N06-1GFR085,0.6,-1G (inverted),Test Run 74
0.9618043341943096,9.999814952503549,T105N06-1GFR085,0.6,-1G (inverted),Test Run 74
0.9621202562308725,9.999740184437147,T105N06-1GFR085,0.6,-1G (inverted),Test Run 74
0.9621202562308725,10.001033366810198,T105N06-1GFR085,0.6,-1G (inverted),Test Run 74
0.9626732301542116,10.00003773082386,T105N06-1GFR085,0.6,-1G (inverted),Test Run 74
0.9631077517070595,10.001435435901985,T105N06-1GFR085,0.6,-1G (inverted),Test Run 74
0.9631077517070595,10.001429332386362,T105N06-1GFR085,0.6,-1G (inverted),Test Run 74
0.963305221373139,10.001555217396135,T105N06-1GFR085,0.6,-1G (inverted),Test Run 74
0.9639372125920664,10.001276744495737,T105N06-1GFR085,0.6,-1G (inverted),Test Run 74
0.9641742644788387,10.000877727161761,T105N06-1GFR085,0.6,-1G (inverted),Test Run 74
0.9641742644788387,10.003371776234022,T105N06-1GFR085,0.6,-1G (inverted),Test Run 74
0.964806255697766,10.00237995494496,T105N06-1GFR085,0.6,-1G (inverted),Test Run 74
0.9652802123255092,10.002431071888322,T105N06-1GFR085,0.6,-1G (inverted),Test Run 74
0.9652802123255092,10.002152598987923,T105N06-1GFR085,0.6,-1G (inverted),Test Run 74
0.9657541689532564,10.002350200306285,T105N06-1GFR085,0.6,-1G (inverted),Test Run 74
0.9661096732105121,10.003110088001598,T105N06-1GFR085,0.6,-1G (inverted),Test Run 74
0.9661096732105121,10.004481090198862,T105N06-1GFR085,0.6,-1G (inverted),Test Run 74
0.966583629838259,10.003297771107073,T105N06-1GFR085,0.6,-1G (inverted),Test Run 74
0.9668206817250315,10.002601970325824,T105N06-1GFR085,0.6,-1G (inverted),Test Run 74
0.9668206817250315,10.00390583385121,T105N06-1GFR085,0.6,-1G (inverted),Test Run 74
0.9673342205734717,10.0042216907848,T105N06-1GFR085,0.6,-1G (inverted),Test Run 74
0.9678871944968108,10.002811778675424,T105N06-1GFR085,0.6,-1G (inverted),Test Run 74
0.9678871944968108,10.002403606068011,T105N06-1GFR085,0.6,-1G (inverted),Test Run 74
0.9682821338289618,10.004764903675424,T105N06-1GFR085,0.6,-1G (inverted),Test Run 74
0.9686772203069186,10.005691875110973,T105N06-1GFR085,0.6,-1G (inverted),Test Run 74
0.9686772203069186,10.004499400745736,T105N06-1GFR085,0.6,-1G (inverted),Test Run 74
0.9690721596390734,10.00550419200551,T105N06-1GFR085,0.6,-1G (inverted),Test Run 74
0.9694670989712283,10.006022227894174,T105N06-1GFR085,0.6,-1G (inverted),Test Run 74
0.9694670989712283,10.004823650013323,T105N06-1GFR085,0.6,-1G (inverted),Test Run 74
0.9700990901901518,10.00626331676136,T105N06-1GFR085,0.6,-1G (inverted),Test Run 74
0.9704941766681086,10.004664958607073,T105N06-1GFR085,0.6,-1G (inverted),Test Run 74
0.9704941766681086,10.006188548694961,T105N06-1GFR085,0.6,-1G (inverted),Test Run 74
0.9708891160002634,10.006269420276986,T105N06-1GFR085,0.6,-1G (inverted),Test Run 74
0.9713630726280064,10.007654918323862,T105N06-1GFR085,0.6,-1G (inverted),Test Run 74
0.9713630726280064,10.006432689319961,T105N06-1GFR085,0.6,-1G (inverted),Test Run 74
0.9718370292557534,10.005678905140273,T105N06-1GFR085,0.6,-1G (inverted),Test Run 74
0.9721135162174213,10.00720173228871,T105N06-1GFR085,0.6,-1G (inverted),Test Run 74
0.9721135162174213,10.007184184681286,T105N06-1GFR085,0.6,-1G (inverted),Test Run 74
0.972587619990966,10.007479442249648,T105N06-1GFR085,0.6,-1G (inverted),Test Run 74
0.9731010116936083,10.007776225696912,T105N06-1GFR085,0.6,-1G (inverted),Test Run 74
0.9731010116936083,10.009004558216448,T105N06-1GFR085,0.6,-1G (inverted),Test Run 74
0.973456515950864,10.009089244495737,T105N06-1GFR085,0.6,-1G (inverted),Test Run 74
0.973891037503716,10.007888377796522,T105N06-1GFR085,0.6,-1G (inverted),Test Run 74
0.973891037503716,10.007992900501598,T105N06-1GFR085,0.6,-1G (inverted),Test Run 74
0.9744835936477482,10.009982646595349,T105N06-1GFR085,0.6,-1G (inverted),Test Run 74
0.9747995156843109,10.008369029651986,T105N06-1GFR085,0.6,-1G (inverted),Test Run 74
0.9747995156843109,10.009667552601211,T105N06-1GFR085,0.6,-1G (inverted),Test Run 74
0.9752340372371627,10.009318889271135,T105N06-1GFR085,0.6,-1G (inverted),Test Run 74
0.975707993864906,10.009028972278948,T105N06-1GFR085,0.6,-1G (inverted),Test Run 74
0.9759844808265734,10.010889781605112,T105N06-1GFR085,0.6,-1G (inverted),Test Run 74
0.9759844808265734,10.010477794300424,T105N06-1GFR085,0.6,-1G (inverted),Test Run 74
0.9764980196750176,10.011015666614885,T105N06-1GFR085,0.6,-1G (inverted),Test Run 74
0.9768139417115802,10.01030155528676,T105N06-1GFR085,0.6,-1G (inverted),Test Run 74
0.9768139417115802,10.010634959827772,T105N06-1GFR085,0.6,-1G (inverted),Test Run 74
0.977209028189533,10.011874736439099,T105N06-1GFR085,0.6,-1G (inverted),Test Run 74
0.9778014371877635,10.010529674183235,T105N06-1GFR085,0.6,-1G (inverted),Test Run 74
0.9778014371877635,10.011101115833636,T105N06-1GFR085,0.6,-1G (inverted),Test Run 74
0.9782753938155105,10.011333049427385,T105N06-1GFR085,0.6,-1G (inverted),Test Run 74
0.9786308980727703,10.011819041859024,T105N06-1GFR085,0.6,-1G (inverted),Test Run 74
0.9790654196256182,10.012966502796523,T105N06-1GFR085,0.6,-1G (inverted),Test Run 74
0.9790654196256182,10.011924327503548,T105N06-1GFR085,0.6,-1G (inverted),Test Run 74
0.9794999411784702,10.010846294056286,T105N06-1GFR085,0.6,-1G (inverted),Test Run 74
0.9799738978062134,10.01068226207386,T105N06-1GFR085,0.6,-1G (inverted),Test Run 74
0.9799738978062134,10.011079753528948,T105N06-1GFR085,0.6,-1G (inverted),Test Run 74
0.9803294020634731,10.013087810169573,T105N06-1GFR085,0.6,-1G (inverted),Test Run 74
0.980842940911913,10.013382304798473,T105N06-1GFR085,0.6,-1G (inverted),Test Run 74
0.981158862948476,10.014646495472299,T105N06-1GFR085,0.6,-1G (inverted),Test Run 74
0.981158862948476,10.013666118275037,T105N06-1GFR085,0.6,-1G (inverted),Test Run 74
0.9815933845013276,10.013161815296524,T105N06-1GFR085,0.6,-1G (inverted),Test Run 74
0.982146358424663,10.013689769398086,T105N06-1GFR085,0.6,-1G (inverted),Test Run 74
0.982146358424663,10.014499248157849,T105N06-1GFR085,0.6,-1G (inverted),Test Run 74
0.0,-0.01966127048839237,T105N06-1GFR085,0.6,-1G (inverted),Test Run 75
0.0,0.01555057872425385,T105N06-1GFR085,0.6,-1G (inverted),Test Run 75
0.00040208033323829023,0.04948397983204265,T105N06-1GFR085,0.6,-1G (inverted),Test Run 75
0.0004825113777352566,0.08324464667927134,T105N06-1GFR085,0.6,-1G (inverted),Test Run 75
0.0004825113777352566,0.11325656283985511,T105N06-1GFR085,0.6,-1G (inverted),Test Run 75
0.0004825113777352566,0.1411453138698226,T105N06-1GFR085,0.6,-1G (inverted),Test Run 75
0.0008443761887271349,0.17475978244434637,T105N06-1GFR085,0.6,-1G (inverted),Test Run 75
0.0008443761887271349,0.20516871322285007,T105N06-1GFR085,0.6,-1G (inverted),Test Run 75
0.0004825113777352566,0.2364118944514876,T105N06-1GFR085,0.6,-1G (inverted),Test Run 75
0.0008845168217308619,0.2689081560481676,T105N06-1GFR085,0.6,-1G (inverted),Test Run 75
0.0008845168217308619,0.30199270356785135,T105N06-1GFR085,0.6,-1G (inverted),Test Run 75
0.0006030830552360929,0.3336305748332626,T105N06-1GFR085,0.6,-1G (inverted),Test Run 75
0.0006835140997330592,0.3636239181865345,T105N06-1GFR085,0.6,-1G (inverted),Test Run 75
0.000964947866227971,0.39758625138889647,T105N06-1GFR085,0.6,-1G (inverted),Test Run 75
0.000964947866227971,0.42667254913936964,T105N06-1GFR085,0.6,-1G (inverted),Test Run 75
0.0007237296219796141,0.45916624922643995,T105N06-1GFR085,0.6,-1G (inverted),Test Run 75
0.0011660254774684587,0.48100539275434456,T105N06-1GFR085,0.6,-1G (inverted),Test Run 75
0.0011660254774684587,0.5176456343043934,T105N06-1GFR085,0.6,-1G (inverted),Test Run 75
0.0010453789107249375,0.5494341920722613,T105N06-1GFR085,0.6,-1G (inverted),Test Run 75
0.0008443761887271349,0.5844156037677417,T105N06-1GFR085,0.6,-1G (inverted),Test Run 75
0.0014072437217166728,0.6148199926723139,T105N06-1GFR085,0.6,-1G (inverted),Test Run 75
0.0014072437217166728,0.6454015742648727,T105N06-1GFR085,0.6,-1G (inverted),Test Run 75
0.0010855944329713496,0.6806837688792838,T105N06-1GFR085,0.6,-1G (inverted),Test Run 75
0.0015278153992175092,0.7150112520564689,T105N06-1GFR085,0.6,-1G (inverted),Test Run 75
0.0015278153992175092,0.7484958778728139,T105N06-1GFR085,0.6,-1G (inverted),Test Run 75
0.00164846196596503,0.7836290251124989,T105N06-1GFR085,0.6,-1G (inverted),Test Run 75
0.0016886774882115846,0.8200971733440051,T105N06-1GFR085,0.6,-1G (inverted),Test Run 75
0.0016886774882115846,0.8569517265666613,T105N06-1GFR085,0.6,-1G (inverted),Test Run 75
0.002010326776952766,0.893546785007824,T105N06-1GFR085,0.6,-1G (inverted),Test Run 75
0.0018896802102092445,0.9282348762859002,T105N06-1GFR085,0.6,-1G (inverted),Test Run 75
0.002211329498954568,0.9624622951854362,T105N06-1GFR085,0.6,-1G (inverted),Test Run 75
0.002211329498954568,1.0008996139873163,T105N06-1GFR085,0.6,-1G (inverted),Test Run 75
0.0022515450212011227,1.0345165382732038,T105N06-1GFR085,0.6,-1G (inverted),Test Run 75
0.0021308984544576013,1.0653424869884138,T105N06-1GFR085,0.6,-1G (inverted),Test Run 75
0.0021308984544576013,1.0940353046764026,T105N06-1GFR085,0.6,-1G (inverted),Test Run 75
0.0024525477431989254,1.1107234131206163,T105N06-1GFR085,0.6,-1G (inverted),Test Run 75
0.002372191587944644,1.1137777935374864,T105N06-1GFR085,0.6,-1G (inverted),Test Run 75
0.002372191587944644,1.1199506889690052,T105N06-1GFR085,0.6,-1G (inverted),Test Run 75
0.002653625354439413,1.1166813026775013,T105N06-1GFR085,0.6,-1G (inverted),Test Run 75
0.002573194309946446,1.1245046745647087,T105N06-1GFR085,0.6,-1G (inverted),Test Run 75
0.002613409832192858,1.13338977206837,T105N06-1GFR085,0.6,-1G (inverted),Test Run 75
0.002613409832192858,1.1353529106486926,T105N06-1GFR085,0.6,-1G (inverted),Test Run 75
0.0027340563989363795,1.1375682960857039,T105N06-1GFR085,0.6,-1G (inverted),Test Run 75
0.0024124071101951985,1.1395404945720327,T105N06-1GFR085,0.6,-1G (inverted),Test Run 75
0.0024124071101951985,1.14033180583607,T105N06-1GFR085,0.6,-1G (inverted),Test Run 75
0.0025329787876958916,1.14435340274464,T105N06-1GFR085,0.6,-1G (inverted),Test Run 75
0.002372191587944644,1.1470181118358265,T105N06-1GFR085,0.6,-1G (inverted),Test Run 75
0.0021308984544576013,1.1507115970958364,T105N06-1GFR085,0.6,-1G (inverted),Test Run 75
0.0021308984544576013,1.1536125789989125,T105N06-1GFR085,0.6,-1G (inverted),Test Run 75
0.0024525477431989254,1.1658841740001324,T105N06-1GFR085,0.6,-1G (inverted),Test Run 75
0.0022515450212011227,1.1760147224773063,T105N06-1GFR085,0.6,-1G (inverted),Test Run 75
0.0022515450212011227,1.1870548855174676,T105N06-1GFR085,0.6,-1G (inverted),Test Run 75
0.002653625354439413,1.1931254993785514,T105N06-1GFR085,0.6,-1G (inverted),Test Run 75
0.002653625354439413,1.2116708408702501,T105N06-1GFR085,0.6,-1G (inverted),Test Run 75
0.002653625354439413,1.2319584022868764,T105N06-1GFR085,0.6,-1G (inverted),Test Run 75
0.002653625354439413,1.2562133919109002,T105N06-1GFR085,0.6,-1G (inverted),Test Run 75
0.002935059120934182,1.2824958931316026,T105N06-1GFR085,0.6,-1G (inverted),Test Run 75
0.002774197031944249,1.3079894195903425,T105N06-1GFR085,0.6,-1G (inverted),Test Run 75
0.002774197031944249,1.3414023529399526,T105N06-1GFR085,0.6,-1G (inverted),Test Run 75
0.003136061842935984,1.3756025444377553,T105N06-1GFR085,0.6,-1G (inverted),Test Run 75
0.003176277365182539,1.40834905017506,T105N06-1GFR085,0.6,-1G (inverted),Test Run 75
0.003176277365182539,1.4413708816875115,T105N06-1GFR085,0.6,-1G (inverted),Test Run 75
0.0032567084096795052,1.4750074516643177,T105N06-1GFR085,0.6,-1G (inverted),Test Run 75
0.003457711131677308,1.5084625374187126,T105N06-1GFR085,0.6,-1G (inverted),Test Run 75
0.003457711131677308,1.5414534698833111,T105N06-1GFR085,0.6,-1G (inverted),Test Run 75
0.003457711131677308,1.5740428100932724,T105N06-1GFR085,0.6,-1G (inverted),Test Run 75
0.003698929375925665,1.6075026642192487,T105N06-1GFR085,0.6,-1G (inverted),Test Run 75
0.003859791464915598,1.6390833031047474,T105N06-1GFR085,0.6,-1G (inverted),Test Run 75
0.003859791464915598,1.6711549888957626,T105N06-1GFR085,0.6,-1G (inverted),Test Run 75
0.003859791464915598,1.7053778778422963,T105N06-1GFR085,0.6,-1G (inverted),Test Run 75
0.004141225231414509,1.736989320408219,T105N06-1GFR085,0.6,-1G (inverted),Test Run 75
0.004141225231414509,1.771423925052994,T105N06-1GFR085,0.6,-1G (inverted),Test Run 75
0.004141225231414509,1.803564752231944,T105N06-1GFR085,0.6,-1G (inverted),Test Run 75
0.004462874520155691,1.836106599460944,T105N06-1GFR085,0.6,-1G (inverted),Test Run 75
0.004623661719907081,1.8704490791667563,T105N06-1GFR085,0.6,-1G (inverted),Test Run 75
0.004623661719907081,1.9023944984782812,T105N06-1GFR085,0.6,-1G (inverted),Test Run 75
0.004543305564652799,1.9340067993510814,T105N06-1GFR085,0.6,-1G (inverted),Test Run 75
0.004905170375644535,1.967733873020519,T105N06-1GFR085,0.6,-1G (inverted),Test Run 75
0.004905170375644535,2.0004583488811187,T105N06-1GFR085,0.6,-1G (inverted),Test Run 75
0.004744308286650603,2.0309405456889813,T105N06-1GFR085,0.6,-1G (inverted),Test Run 75
0.004985526530898817,2.065540231357919,T105N06-1GFR085,0.6,-1G (inverted),Test Run 75
0.004985526530898817,2.0969742905009943,T105N06-1GFR085,0.6,-1G (inverted),Test Run 75
0.005146388619888893,2.1296639572490315,T105N06-1GFR085,0.6,-1G (inverted),Test Run 75
0.004985526530898817,2.1616196762431814,T105N06-1GFR085,0.6,-1G (inverted),Test Run 75
0.005226819664385859,2.1938981186259943,T105N06-1GFR085,0.6,-1G (inverted),Test Run 75
0.005226819664385859,2.226760591160169,T105N06-1GFR085,0.6,-1G (inverted),Test Run 75
0.005106173097642338,2.2577407013286193,T105N06-1GFR085,0.6,-1G (inverted),Test Run 75
0.005387606864137107,2.2906962524760814,T105N06-1GFR085,0.6,-1G (inverted),Test Run 75
0.005387606864137107,2.3223496567119315,T105N06-1GFR085,0.6,-1G (inverted),Test Run 75
0.005588609586134909,2.355983079563494,T105N06-1GFR085,0.6,-1G (inverted),Test Run 75
0.005588609586134909,2.3870780121196438,T105N06-1GFR085,0.6,-1G (inverted),Test Run 75
0.005588609586134909,2.4191428314555816,T105N06-1GFR085,0.6,-1G (inverted),Test Run 75
0.005950474397126788,2.452764047275894,T105N06-1GFR085,0.6,-1G (inverted),Test Run 75
0.005950474397126788,2.483928979526869,T105N06-1GFR085,0.6,-1G (inverted),Test Run 75
0.006071120963870309,2.5132372986186686,T105N06-1GFR085,0.6,-1G (inverted),Test Run 75
0.006071120963870309,2.546199144016619,T105N06-1GFR085,0.6,-1G (inverted),Test Run 75
0.006312339208118523,2.5763413559306816,T105N06-1GFR085,0.6,-1G (inverted),Test Run 75
0.006272123685872111,2.6066590439189565,T105N06-1GFR085,0.6,-1G (inverted),Test Run 75
0.006272123685872111,2.639540208469744,T105N06-1GFR085,0.6,-1G (inverted),Test Run 75
0.006674204019110401,2.6690922867168068,T105N06-1GFR085,0.6,-1G (inverted),Test Run 75
0.006593772974613292,2.7003171097148564,T105N06-1GFR085,0.6,-1G (inverted),Test Run 75
0.006875206741108204,2.7310555588115313,T105N06-1GFR085,0.6,-1G (inverted),Test Run 75
0.006875206741108204,2.7611935745586065,T105N06-1GFR085,0.6,-1G (inverted),Test Run 75
0.00695563778560517,2.793173898350106,T105N06-1GFR085,0.6,-1G (inverted),Test Run 75
0.0069958533078515826,2.824624742161144,T105N06-1GFR085,0.6,-1G (inverted),Test Run 75
0.0069958533078515826,2.8562781463969813,T105N06-1GFR085,0.6,-1G (inverted),Test Run 75
0.00735771811884346,2.886367143284194,T105N06-1GFR085,0.6,-1G (inverted),Test Run 75
0.007317502596596906,2.914875329624519,T105N06-1GFR085,0.6,-1G (inverted),Test Run 75
0.007317502596596906,2.946133912693369,T105N06-1GFR085,0.6,-1G (inverted),Test Run 75
0.007438074274097742,2.978102983127944,T105N06-1GFR085,0.6,-1G (inverted),Test Run 75
0.007598936363091818,3.0069981705058693,T105N06-1GFR085,0.6,-1G (inverted),Test Run 75
0.007478289796348296,3.038368333469744,T105N06-1GFR085,0.6,-1G (inverted),Test Run 75
0.007478289796348296,3.0673276077617313,T105N06-1GFR085,0.6,-1G (inverted),Test Run 75
0.007759723562843065,3.096576989780769,T105N06-1GFR085,0.6,-1G (inverted),Test Run 75
0.007759723562843065,3.1255633484233565,T105N06-1GFR085,0.6,-1G (inverted),Test Run 75
0.007759723562843065,3.157142556797369,T105N06-1GFR085,0.6,-1G (inverted),Test Run 75
0.007960801174083553,3.1862998138774565,T105N06-1GFR085,0.6,-1G (inverted),Test Run 75
0.008041232218580519,3.2160588394511813,T105N06-1GFR085,0.6,-1G (inverted),Test Run 75
0.008041232218580519,3.2451363693584065,T105N06-1GFR085,0.6,-1G (inverted),Test Run 75
0.008041232218580519,3.275512422214856,T105N06-1GFR085,0.6,-1G (inverted),Test Run 75
0.008362806618083158,3.3020276199687566,T105N06-1GFR085,0.6,-1G (inverted),Test Run 75
0.008322665985075431,3.331602777134294,T105N06-1GFR085,0.6,-1G (inverted),Test Run 75
0.008322665985075431,3.362244714390144,T105N06-1GFR085,0.6,-1G (inverted),Test Run 75
0.00868445590682448,3.3905823837627063,T105N06-1GFR085,0.6,-1G (inverted),Test Run 75
0.008764886951321448,3.4210143219340936,T105N06-1GFR085,0.6,-1G (inverted),Test Run 75
0.008764886951321448,3.4485352646220813,T105N06-1GFR085,0.6,-1G (inverted),Test Run 75
0.008724671429070893,3.477532685886731,T105N06-1GFR085,0.6,-1G (inverted),Test Run 75
0.009126751762313326,3.5059817444194437,T105N06-1GFR085,0.6,-1G (inverted),Test Run 75
0.009126751762313326,3.535450853000994,T105N06-1GFR085,0.6,-1G (inverted),Test Run 75
0.009046320717816216,3.5641839157451316,T105N06-1GFR085,0.6,-1G (inverted),Test Run 75
0.009207182806806293,3.593506539951669,T105N06-1GFR085,0.6,-1G (inverted),Test Run 75
0.009287613851303259,3.621196282993669,T105N06-1GFR085,0.6,-1G (inverted),Test Run 75
0.009287613851303259,3.649877465854994,T105N06-1GFR085,0.6,-1G (inverted),Test Run 75
0.009408185528808096,3.6779513489116313,T105N06-1GFR085,0.6,-1G (inverted),Test Run 75
0.009810265862046386,3.7051201950420056,T105N06-1GFR085,0.6,-1G (inverted),Test Run 75
0.009810265862046386,3.7343426834453184,T105N06-1GFR085,0.6,-1G (inverted),Test Run 75
0.009850481384292797,3.762098039280281,T105N06-1GFR085,0.6,-1G (inverted),Test Run 75
0.010051484106294743,3.7894272934306814,T105N06-1GFR085,0.6,-1G (inverted),Test Run 75
0.010252486828292402,3.8178326736796935,T105N06-1GFR085,0.6,-1G (inverted),Test Run 75
0.010252486828292402,3.844770158420906,T105N06-1GFR085,0.6,-1G (inverted),Test Run 75
0.010172130673038121,3.8711907516826307,T105N06-1GFR085,0.6,-1G (inverted),Test Run 75
0.010493779961779444,3.900783647190443,T105N06-1GFR085,0.6,-1G (inverted),Test Run 75
0.010493779961779444,3.928918565403331,T105N06-1GFR085,0.6,-1G (inverted),Test Run 75
0.010373133395035924,3.9560521255839936,T105N06-1GFR085,0.6,-1G (inverted),Test Run 75
0.010574136117033726,3.9839482437480562,T105N06-1GFR085,0.6,-1G (inverted),Test Run 75
0.010574136117033726,4.010694230686531,T105N06-1GFR085,0.6,-1G (inverted),Test Run 75
0.010654567161530836,4.036900056492193,T105N06-1GFR085,0.6,-1G (inverted),Test Run 75
0.010694782683781247,4.064221299778331,T105N06-1GFR085,0.6,-1G (inverted),Test Run 75
0.011016431972522571,4.091747010837906,T105N06-1GFR085,0.6,-1G (inverted),Test Run 75
0.011016431972522571,4.118362535129894,T105N06-1GFR085,0.6,-1G (inverted),Test Run 75
0.010976216450276017,4.142062104832044,T105N06-1GFR085,0.6,-1G (inverted),Test Run 75
0.011177219172273819,4.1708348404277436,T105N06-1GFR085,0.6,-1G (inverted),Test Run 75
0.011177219172273819,4.196929277073256,T105N06-1GFR085,0.6,-1G (inverted),Test Run 75
0.011217434694520374,4.223145784031256,T105N06-1GFR085,0.6,-1G (inverted),Test Run 75
0.011257650216770927,4.250671495090831,T105N06-1GFR085,0.6,-1G (inverted),Test Run 75
0.011257650216770927,4.275547135959969,T105N06-1GFR085,0.6,-1G (inverted),Test Run 75
0.011498868461015142,4.301982606541031,T105N06-1GFR085,0.6,-1G (inverted),Test Run 75
0.011458727828011415,4.328329576145519,T105N06-1GFR085,0.6,-1G (inverted),Test Run 75
0.01169994607225563,4.354221833835943,T105N06-1GFR085,0.6,-1G (inverted),Test Run 75
0.01169994607225563,4.378604615818369,T105N06-1GFR085,0.6,-1G (inverted),Test Run 75
0.01178037711675274,4.404497254978532,T105N06-1GFR085,0.6,-1G (inverted),Test Run 75
0.01169994607225563,4.431532777439469,T105N06-1GFR085,0.6,-1G (inverted),Test Run 75
0.01169994607225563,4.455264772068369,T105N06-1GFR085,0.6,-1G (inverted),Test Run 75
0.012061810883247507,4.480690873752943,T105N06-1GFR085,0.6,-1G (inverted),Test Run 75
0.012061810883247507,4.505788530002944,T105N06-1GFR085,0.6,-1G (inverted),Test Run 75
0.012383460171992832,4.5323620926250054,T105N06-1GFR085,0.6,-1G (inverted),Test Run 75
0.012383460171992832,4.556094468723644,T105N06-1GFR085,0.6,-1G (inverted),Test Run 75
0.012383460171992832,4.579927171360369,T105N06-1GFR085,0.6,-1G (inverted),Test Run 75
0.012463816327247112,4.604012406956068,T105N06-1GFR085,0.6,-1G (inverted),Test Run 75
0.012463816327247112,4.629416001926769,T105N06-1GFR085,0.6,-1G (inverted),Test Run 75
0.012865896660485402,4.651194871555681,T105N06-1GFR085,0.6,-1G (inverted),Test Run 75
0.012865896660485402,4.675967515598644,T105N06-1GFR085,0.6,-1G (inverted),Test Run 75
0.012865896660485402,4.699911607395519,T105N06-1GFR085,0.6,-1G (inverted),Test Run 75
0.013066899382483206,4.723415864597668,T105N06-1GFR085,0.6,-1G (inverted),Test Run 75
0.013107114904733617,4.746510423313493,T105N06-1GFR085,0.6,-1G (inverted),Test Run 75
0.013026683860236652,4.769686998020519,T105N06-1GFR085,0.6,-1G (inverted),Test Run 75
0.013026683860236652,4.792136109958994,T105N06-1GFR085,0.6,-1G (inverted),Test Run 75
0.013066899382483206,4.817473710667006,T105N06-1GFR085,0.6,-1G (inverted),Test Run 75
0.013066899382483206,4.840075410496106,T105N06-1GFR085,0.6,-1G (inverted),Test Run 75
0.013066899382483206,4.861008561741219,T105N06-1GFR085,0.6,-1G (inverted),Test Run 75
0.013348333148981975,4.884713090549818,T105N06-1GFR085,0.6,-1G (inverted),Test Run 75
0.013348333148981975,4.908017076145518,T105N06-1GFR085,0.6,-1G (inverted),Test Run 75
0.013348333148981975,4.929028047214856,T105N06-1GFR085,0.6,-1G (inverted),Test Run 75
0.01350919523797205,4.950942338596693,T105N06-1GFR085,0.6,-1G (inverted),Test Run 75
0.01379062900446682,4.972778047214856,T105N06-1GFR085,0.6,-1G (inverted),Test Run 75
0.013669982437723298,4.994441712986344,T105N06-1GFR085,0.6,-1G (inverted),Test Run 75
0.013669982437723298,5.0167225967754066,T105N06-1GFR085,0.6,-1G (inverted),Test Run 75
0.014031847248715033,5.038704408298844,T105N06-1GFR085,0.6,-1G (inverted),Test Run 75
0.013951491093460753,5.059586442600594,T105N06-1GFR085,0.6,-1G (inverted),Test Run 75
0.013951491093460753,5.0827786575664184,T105N06-1GFR085,0.6,-1G (inverted),Test Run 75
0.014031847248715033,5.104096711765631,T105N06-1GFR085,0.6,-1G (inverted),Test Run 75
0.014353496537456358,5.126764405857431,T105N06-1GFR085,0.6,-1G (inverted),Test Run 75
0.014152493815458555,5.145951188694344,T105N06-1GFR085,0.6,-1G (inverted),Test Run 75
0.014152493815458555,5.166978562961932,T105N06-1GFR085,0.6,-1G (inverted),Test Run 75
0.014474143104199878,5.185921586643568,T105N06-1GFR085,0.6,-1G (inverted),Test Run 75
0.014393712059706913,5.207283891331068,T105N06-1GFR085,0.6,-1G (inverted),Test Run 75
0.014393712059706913,5.228203309666031,T105N06-1GFR085,0.6,-1G (inverted),Test Run 75
0.014393712059706913,5.248508561741219,T105N06-1GFR085,0.6,-1G (inverted),Test Run 75
0.014554574148696845,5.266701615940443,T105N06-1GFR085,0.6,-1G (inverted),Test Run 75
0.014554574148696845,5.287395585667006,T105N06-1GFR085,0.6,-1G (inverted),Test Run 75
0.01467514582620168,5.307476152073256,T105N06-1GFR085,0.6,-1G (inverted),Test Run 75
0.014916364070450038,5.3278275619853686,T105N06-1GFR085,0.6,-1G (inverted),Test Run 75
0.014876223437442168,5.346639741550794,T105N06-1GFR085,0.6,-1G (inverted),Test Run 75
0.014876223437442168,5.368397248875006,T105N06-1GFR085,0.6,-1G (inverted),Test Run 75
0.014996795114943005,5.388356889377944,T105N06-1GFR085,0.6,-1G (inverted),Test Run 75
0.015197872726183493,5.4106648575175935,T105N06-1GFR085,0.6,-1G (inverted),Test Run 75
0.015197872726183493,5.426739228855481,T105N06-1GFR085,0.6,-1G (inverted),Test Run 75
0.015117441681686525,5.447648347507818,T105N06-1GFR085,0.6,-1G (inverted),Test Run 75
0.015398875448181295,5.4691975723613435,T105N06-1GFR085,0.6,-1G (inverted),Test Run 75
0.015398875448181295,5.488367189060556,T105N06-1GFR085,0.6,-1G (inverted),Test Run 75
0.015238013359191218,5.507882035862318,T105N06-1GFR085,0.6,-1G (inverted),Test Run 75
0.015238013359191218,5.5285168777812554,T105N06-1GFR085,0.6,-1G (inverted),Test Run 75
0.01551944712568613,5.547618592869156,T105N06-1GFR085,0.6,-1G (inverted),Test Run 75
0.01551944712568613,5.566802705417981,T105N06-1GFR085,0.6,-1G (inverted),Test Run 75
0.015398875448181295,5.586060441624031,T105N06-1GFR085,0.6,-1G (inverted),Test Run 75
0.01576074025917303,5.607484925876969,T105N06-1GFR085,0.6,-1G (inverted),Test Run 75
0.01576074025917303,5.6266308914531304,T105N06-1GFR085,0.6,-1G (inverted),Test Run 75
0.01576074025917303,5.648004640232431,T105N06-1GFR085,0.6,-1G (inverted),Test Run 75
0.015961742981174976,5.668480409275406,T105N06-1GFR085,0.6,-1G (inverted),Test Run 75
0.016082389547918352,5.689126695286143,T105N06-1GFR085,0.6,-1G (inverted),Test Run 75
0.016082389547918352,5.7088112961162185,T105N06-1GFR085,0.6,-1G (inverted),Test Run 75
0.016122605070164907,5.728938020359381,T105N06-1GFR085,0.6,-1G (inverted),Test Run 75
0.01640403883665968,5.747987474094744,T105N06-1GFR085,0.6,-1G (inverted),Test Run 75
0.01640403883665968,5.769047273289068,T105N06-1GFR085,0.6,-1G (inverted),Test Run 75
0.016283392269916156,5.787389482151381,T105N06-1GFR085,0.6,-1G (inverted),Test Run 75
0.016444254358910233,5.809504045139656,T105N06-1GFR085,0.6,-1G (inverted),Test Run 75
0.016444254358910233,5.829838288914068,T105N06-1GFR085,0.6,-1G (inverted),Test Run 75
0.016685472603154446,5.8496083389629066,T105N06-1GFR085,0.6,-1G (inverted),Test Run 75
0.01652461051416451,5.867578614841806,T105N06-1GFR085,0.6,-1G (inverted),Test Run 75
0.01700712189189977,5.889612687717781,T105N06-1GFR085,0.6,-1G (inverted),Test Run 75
0.01700712189189977,5.9093472610820434,T105N06-1GFR085,0.6,-1G (inverted),Test Run 75
0.016886475325156247,5.929588807712906,T105N06-1GFR085,0.6,-1G (inverted),Test Run 75
0.01708747804715405,5.949916947971693,T105N06-1GFR085,0.6,-1G (inverted),Test Run 75
0.01708747804715405,5.9709405075420054,T105N06-1GFR085,0.6,-1G (inverted),Test Run 75
0.017208124613897573,5.989773667942393,T105N06-1GFR085,0.6,-1G (inverted),Test Run 75
0.017127693569400606,6.008741105686531,T105N06-1GFR085,0.6,-1G (inverted),Test Run 75
0.017127693569400606,6.029789842258806,T105N06-1GFR085,0.6,-1G (inverted),Test Run 75
0.017409127335899374,6.048413957249031,T105N06-1GFR085,0.6,-1G (inverted),Test Run 75
0.017208124613897573,6.068841661106456,T105N06-1GFR085,0.6,-1G (inverted),Test Run 75
0.01748955838039234,6.087431062351568,T105N06-1GFR085,0.6,-1G (inverted),Test Run 75
0.01748955838039234,6.108360398899431,T105N06-1GFR085,0.6,-1G (inverted),Test Run 75
0.017610204947135864,6.128657258640631,T105N06-1GFR085,0.6,-1G (inverted),Test Run 75
0.01744934285814593,6.148014176975594,T105N06-1GFR085,0.6,-1G (inverted),Test Run 75
0.01744934285814593,6.168406785618181,T105N06-1GFR085,0.6,-1G (inverted),Test Run 75
0.01785142319138422,6.187100328098643,T105N06-1GFR085,0.6,-1G (inverted),Test Run 75
0.01777099214688725,6.206732286106456,T105N06-1GFR085,0.6,-1G (inverted),Test Run 75
0.018092641435632578,6.226689256321306,T105N06-1GFR085,0.6,-1G (inverted),Test Run 75
0.018092641435632578,6.246739686619156,T105N06-1GFR085,0.6,-1G (inverted),Test Run 75
0.018213288002375955,6.265405763279306,T105N06-1GFR085,0.6,-1G (inverted),Test Run 75
0.018173072480129542,6.2844926010478686,T105N06-1GFR085,0.6,-1G (inverted),Test Run 75
0.018173072480129542,6.302649034153331,T105N06-1GFR085,0.6,-1G (inverted),Test Run 75
0.01841429072437376,6.3241295944560685,T105N06-1GFR085,0.6,-1G (inverted),Test Run 75
0.018092641435632578,6.3436822067607554,T105N06-1GFR085,0.6,-1G (inverted),Test Run 75
0.018092641435632578,6.364810289036144,T105N06-1GFR085,0.6,-1G (inverted),Test Run 75
0.018173072480129542,6.3817849289287185,T105N06-1GFR085,0.6,-1G (inverted),Test Run 75
0.018132856957878987,6.401649964939469,T105N06-1GFR085,0.6,-1G (inverted),Test Run 75
0.018173072480129542,6.4221699844707185,T105N06-1GFR085,0.6,-1G (inverted),Test Run 75
0.018173072480129542,6.442018235813494,T105N06-1GFR085,0.6,-1G (inverted),Test Run 75
0.01869572449086867,6.462444795261732,T105N06-1GFR085,0.6,-1G (inverted),Test Run 75
0.018454506246624314,6.481047166477556,T105N06-1GFR085,0.6,-1G (inverted),Test Run 75
0.018454506246624314,6.498986161838881,T105N06-1GFR085,0.6,-1G (inverted),Test Run 75
0.018937017624359568,6.521141923557631,T105N06-1GFR085,0.6,-1G (inverted),Test Run 75
0.01901737377961385,6.543390763889657,T105N06-1GFR085,0.6,-1G (inverted),Test Run 75
0.01901737377961385,6.5618512283671935,T105N06-1GFR085,0.6,-1G (inverted),Test Run 75
0.01901737377961385,6.5801507126201315,T105N06-1GFR085,0.6,-1G (inverted),Test Run 75
0.01925859202386221,6.6005581985820445,T105N06-1GFR085,0.6,-1G (inverted),Test Run 75
0.01909780482411096,6.622115815769544,T105N06-1GFR085,0.6,-1G (inverted),Test Run 75
0.01909780482411096,6.643726457249032,T105N06-1GFR085,0.6,-1G (inverted),Test Run 75
0.019459669635098695,6.664701188694345,T105N06-1GFR085,0.6,-1G (inverted),Test Run 75
0.01958024131260353,6.688198579441419,T105N06-1GFR085,0.6,-1G (inverted),Test Run 75
0.01958024131260353,6.707685197483407,T105N06-1GFR085,0.6,-1G (inverted),Test Run 75
0.01958024131260353,6.729726899753919,T105N06-1GFR085,0.6,-1G (inverted),Test Run 75
0.02006275269033879,6.750253404270519,T105N06-1GFR085,0.6,-1G (inverted),Test Run 75
0.02006275269033879,6.771944535862319,T105N06-1GFR085,0.6,-1G (inverted),Test Run 75
0.019982321645841822,6.792068208347669,T105N06-1GFR085,0.6,-1G (inverted),Test Run 75
0.020223539890090177,6.813250077854507,T105N06-1GFR085,0.6,-1G (inverted),Test Run 75
0.020223539890090177,6.834967149387706,T105N06-1GFR085,0.6,-1G (inverted),Test Run 75
0.020223539890090177,6.856377519260756,T105N06-1GFR085,0.6,-1G (inverted),Test Run 75
0.020303970934587145,6.876718248020519,T105N06-1GFR085,0.6,-1G (inverted),Test Run 75
0.020625620223328468,6.898453630100595,T105N06-1GFR085,0.6,-1G (inverted),Test Run 75
0.020625620223328468,6.918597520481457,T105N06-1GFR085,0.6,-1G (inverted),Test Run 75
0.020344186456833557,6.940199388157244,T105N06-1GFR085,0.6,-1G (inverted),Test Run 75
0.020786482312322403,6.958829606663095,T105N06-1GFR085,0.6,-1G (inverted),Test Run 75
0.020706051267825435,6.980426896702157,T105N06-1GFR085,0.6,-1G (inverted),Test Run 75
0.020706051267825435,6.999188340793957,T105N06-1GFR085,0.6,-1G (inverted),Test Run 75
0.02074626679007199,7.019255937229507,T105N06-1GFR085,0.6,-1G (inverted),Test Run 75
0.02106791607881717,7.040228379856456,T105N06-1GFR085,0.6,-1G (inverted),Test Run 75
0.02106791607881717,7.05723658908497,T105N06-1GFR085,0.6,-1G (inverted),Test Run 75
0.02074626679007199,7.077723802219744,T105N06-1GFR085,0.6,-1G (inverted),Test Run 75
0.021108131601063725,7.097841752659194,T105N06-1GFR085,0.6,-1G (inverted),Test Run 75
0.021108131601063725,7.115505326877944,T105N06-1GFR085,0.6,-1G (inverted),Test Run 75
0.02106791607881717,7.136351121555681,T105N06-1GFR085,0.6,-1G (inverted),Test Run 75
0.02106791607881717,7.153874314915056,T105N06-1GFR085,0.6,-1G (inverted),Test Run 75
0.02134934984531208,7.170813859592782,T105N06-1GFR085,0.6,-1G (inverted),Test Run 75
0.02134934984531208,7.191290391575206,T105N06-1GFR085,0.6,-1G (inverted),Test Run 75
0.02126891880081497,7.208689988743181,T105N06-1GFR085,0.6,-1G (inverted),Test Run 75
0.021751355289311686,7.22989207614552,T105N06-1GFR085,0.6,-1G (inverted),Test Run 75
0.021751355289311686,7.245812333713881,T105N06-1GFR085,0.6,-1G (inverted),Test Run 75
0.021630783611806852,7.261148179661144,T105N06-1GFR085,0.6,-1G (inverted),Test Run 75
0.021670999134053265,7.28105250705372,T105N06-1GFR085,0.6,-1G (inverted),Test Run 75
0.021670999134053265,7.299714006077157,T105N06-1GFR085,0.6,-1G (inverted),Test Run 75
0.022113220100299424,7.317225755344744,T105N06-1GFR085,0.6,-1G (inverted),Test Run 75
0.021590568089560298,7.334513200413094,T105N06-1GFR085,0.6,-1G (inverted),Test Run 75
0.021952432900548175,7.352753556858407,T105N06-1GFR085,0.6,-1G (inverted),Test Run 75
0.021952432900548175,7.3712311874736445,T105N06-1GFR085,0.6,-1G (inverted),Test Run 75
0.022113220100299424,7.388733781467782,T105N06-1GFR085,0.6,-1G (inverted),Test Run 75
0.022032863945045143,7.406922258030282,T105N06-1GFR085,0.6,-1G (inverted),Test Run 75
0.022032863945045143,7.425799668918957,T105N06-1GFR085,0.6,-1G (inverted),Test Run 75
0.02251530043354171,7.442068589817394,T105N06-1GFR085,0.6,-1G (inverted),Test Run 75
0.022394653866798193,7.460206712375994,T105N06-1GFR085,0.6,-1G (inverted),Test Run 75
0.02287716524453359,7.476676286350594,T105N06-1GFR085,0.6,-1G (inverted),Test Run 75
0.02287716524453359,7.496130479465831,T105N06-1GFR085,0.6,-1G (inverted),Test Run 75
0.022957596289026556,7.5133515488017695,T105N06-1GFR085,0.6,-1G (inverted),Test Run 75
0.02315859901102836,7.528534043918957,T105N06-1GFR085,0.6,-1G (inverted),Test Run 75
0.02315859901102836,7.547921098362319,T105N06-1GFR085,0.6,-1G (inverted),Test Run 75
0.02344003277752313,7.565552629124032,T105N06-1GFR085,0.6,-1G (inverted),Test Run 75
0.02344003277752313,7.583071244846694,T105N06-1GFR085,0.6,-1G (inverted),Test Run 75
0.02344003277752313,7.600788224827157,T105N06-1GFR085,0.6,-1G (inverted),Test Run 75
0.023801897588515007,7.619685472141619,T105N06-1GFR085,0.6,-1G (inverted),Test Run 75
0.023681251021767488,7.636100114475594,T105N06-1GFR085,0.6,-1G (inverted),Test Run 75
0.02356067934426665,7.654869950901381,T105N06-1GFR085,0.6,-1G (inverted),Test Run 75
0.02356067934426665,7.670378984104507,T105N06-1GFR085,0.6,-1G (inverted),Test Run 75
0.02400290031051281,7.690462602268569,T105N06-1GFR085,0.6,-1G (inverted),Test Run 75
0.023801897588515007,7.707855332981457,T105N06-1GFR085,0.6,-1G (inverted),Test Run 75
0.023801897588515007,7.723929704319344,T105N06-1GFR085,0.6,-1G (inverted),Test Run 75
0.024244118554761024,7.740199388157244,T105N06-1GFR085,0.6,-1G (inverted),Test Run 75
0.024043115832759223,7.758905137668957,T105N06-1GFR085,0.6,-1G (inverted),Test Run 75
0.024043115832759223,7.776231492649432,T105N06-1GFR085,0.6,-1G (inverted),Test Run 75
0.024043115832759223,7.794453538547868,T105N06-1GFR085,0.6,-1G (inverted),Test Run 75
0.024485411688248065,7.811098588596694,T105N06-1GFR085,0.6,-1G (inverted),Test Run 75
0.02428433407700758,7.828996385227557,T105N06-1GFR085,0.6,-1G (inverted),Test Run 75
