Repository: schandel33/gitrep

# Nozzle Tensile Test Analysis

Stress-vs-strain analysis of tensile pulls across 4 nozzle sizes (0.6, 1.4,
2.2, 2.6 mm) x 2 print-gravity orientations (+1G upright / -1G inverted),
printed at 105 C with a 0.85 flow ratio.

## Data-quality issues found and how they're handled

1. **Load-cell zero offset.** 10 of 17 runs record small negative Load
   values for the first handful of samples (up to ~180, always <0.5% of the
   file) before the crosshead starts moving — load-cell noise around zero,
   not real load. The script computes the mean Load over all
   pre-motion samples (`Crosshead < crosshead_zero_threshold_mm`) and
   subtracts it from the whole run.
2.

File: nozzle_tensile_analysis/analysis_output/all_curves_tidy.csv (part 37 of 151)
Strain,Stress_MPa,condition,nozzle_mm,gravity,run
0.02428433407700758,7.8460236679423945,T105N06-1GFR085,0.6,-1G (inverted),Test Run 75
0.024646198887999314,7.862708390842782,T105N06-1GFR085,0.6,-1G (inverted),Test Run 75
0.024445196165997513,7.880439103733407,T105N06-1GFR085,0.6,-1G (inverted),Test Run 75
0.024445196165997513,7.897575486790056,T105N06-1GFR085,0.6,-1G (inverted),Test Run 75
0.024445196165997513,7.916705430637707,T105N06-1GFR085,0.6,-1G (inverted),Test Run 75
0.02488741713224767,7.931555284153331,T105N06-1GFR085,0.6,-1G (inverted),Test Run 75
0.02468641441024587,7.948005021702157,T105N06-1GFR085,0.6,-1G (inverted),Test Run 75
0.02468641441024587,7.966457475315444,T105N06-1GFR085,0.6,-1G (inverted),Test Run 75
0.02524928194323541,7.981200517307632,T105N06-1GFR085,0.6,-1G (inverted),Test Run 75
0.02524928194323541,7.998620713840832,T105N06-1GFR085,0.6,-1G (inverted),Test Run 75
0.02524928194323541,8.017448533665057,T105N06-1GFR085,0.6,-1G (inverted),Test Run 75
0.025168925787981127,8.032194627415056,T105N06-1GFR085,0.6,-1G (inverted),Test Run 75
0.02557093123198073,8.049720872532244,T105N06-1GFR085,0.6,-1G (inverted),Test Run 75
0.02557093123198073,8.06762400973927,T105N06-1GFR085,0.6,-1G (inverted),Test Run 75
0.025329712987732515,8.084932054172869,T105N06-1GFR085,0.6,-1G (inverted),Test Run 75
0.025651362276477695,8.103981889377945,T105N06-1GFR085,0.6,-1G (inverted),Test Run 75
0.025490500187483764,8.12039500583302,T105N06-1GFR085,0.6,-1G (inverted),Test Run 75
0.025490500187483764,8.136304582249032,T105N06-1GFR085,0.6,-1G (inverted),Test Run 75
0.02557093123198073,8.15241404880177,T105N06-1GFR085,0.6,-1G (inverted),Test Run 75
0.025772008843221218,8.169422258030282,T105N06-1GFR085,0.6,-1G (inverted),Test Run 75
0.025772008843221218,8.186695207249032,T105N06-1GFR085,0.6,-1G (inverted),Test Run 75
0.025450359554475895,8.20508815158497,T105N06-1GFR085,0.6,-1G (inverted),Test Run 75
0.026013227087465576,8.221813310276382,T105N06-1GFR085,0.6,-1G (inverted),Test Run 75
0.026013227087465576,8.23825465549122,T105N06-1GFR085,0.6,-1G (inverted),Test Run 75
0.02597301156521902,8.253859819065443,T105N06-1GFR085,0.6,-1G (inverted),Test Run 75
0.026013227087465576,8.271688188206069,T105N06-1GFR085,0.6,-1G (inverted),Test Run 75
0.026455448053715733,8.289411271702157,T105N06-1GFR085,0.6,-1G (inverted),Test Run 75
0.026455448053715733,8.305390275608406,T105N06-1GFR085,0.6,-1G (inverted),Test Run 75
0.026214229809467377,8.32087108005177,T105N06-1GFR085,0.6,-1G (inverted),Test Run 75
0.026777097342456917,8.339019883762706,T105N06-1GFR085,0.6,-1G (inverted),Test Run 75
0.026777097342456917,8.35693293918263,T105N06-1GFR085,0.6,-1G (inverted),Test Run 75
0.026616310142705667,8.374651445042007,T105N06-1GFR085,0.6,-1G (inverted),Test Run 75
0.026736881820210504,8.387977708469744,T105N06-1GFR085,0.6,-1G (inverted),Test Run 75
0.027018390475943958,8.405262864719743,T105N06-1GFR085,0.6,-1G (inverted),Test Run 75
0.027018390475943958,8.42219020236622,T105N06-1GFR085,0.6,-1G (inverted),Test Run 75
0.026777097342456917,8.437959397922869,T105N06-1GFR085,0.6,-1G (inverted),Test Run 75
0.02734003976468928,8.455288804661144,T105N06-1GFR085,0.6,-1G (inverted),Test Run 75
0.02734003976468928,8.472501481663095,T105N06-1GFR085,0.6,-1G (inverted),Test Run 75
0.02750082696444053,8.48822795261037,T105N06-1GFR085,0.6,-1G (inverted),Test Run 75
0.027541042486687085,8.504276384006845,T105N06-1GFR085,0.6,-1G (inverted),Test Run 75
0.027541042486687085,8.519984544407244,T105N06-1GFR085,0.6,-1G (inverted),Test Run 75
0.02778226073093544,8.537433732639657,T105N06-1GFR085,0.6,-1G (inverted),Test Run 75
0.027460611442190117,8.554403794895519,T105N06-1GFR085,0.6,-1G (inverted),Test Run 75
0.02778226073093544,8.571215165745132,T105N06-1GFR085,0.6,-1G (inverted),Test Run 75
0.02778226073093544,8.586151994358406,T105N06-1GFR085,0.6,-1G (inverted),Test Run 75
0.02770182968643833,8.60169383395802,T105N06-1GFR085,0.6,-1G (inverted),Test Run 75
0.027983263452933102,8.618924821506845,T105N06-1GFR085,0.6,-1G (inverted),Test Run 75
0.027983263452933102,8.633532060276382,T105N06-1GFR085,0.6,-1G (inverted),Test Run 75
0.02810391001967662,8.651200212131844,T105N06-1GFR085,0.6,-1G (inverted),Test Run 75
0.02762147353118405,8.66590358127247,T105N06-1GFR085,0.6,-1G (inverted),Test Run 75
0.02762147353118405,8.681808580051769,T105N06-1GFR085,0.6,-1G (inverted),Test Run 75
0.02790290729767882,8.698661149631844,T105N06-1GFR085,0.6,-1G (inverted),Test Run 75
0.02806369449743021,8.712563432346695,T105N06-1GFR085,0.6,-1G (inverted),Test Run 75
0.028264772108670698,8.729438127170907,T105N06-1GFR085,0.6,-1G (inverted),Test Run 75
0.028264772108670698,8.745160020481457,T105N06-1GFR085,0.6,-1G (inverted),Test Run 75
0.028626562030419748,8.761352647434581,T105N06-1GFR085,0.6,-1G (inverted),Test Run 75
0.0284657748306685,8.77658473361622,T105N06-1GFR085,0.6,-1G (inverted),Test Run 75
0.0284657748306685,8.79102565158497,T105N06-1GFR085,0.6,-1G (inverted),Test Run 75
0.028908070686157344,8.806971849094744,T105N06-1GFR085,0.6,-1G (inverted),Test Run 75
0.02874720859716327,8.821988023411144,T105N06-1GFR085,0.6,-1G (inverted),Test Run 75
0.02894821131916507,8.83838816989552,T105N06-1GFR085,0.6,-1G (inverted),Test Run 75
0.02894821131916507,8.852916062961931,T105N06-1GFR085,0.6,-1G (inverted),Test Run 75
0.029109073408155148,8.868544114719743,T105N06-1GFR085,0.6,-1G (inverted),Test Run 75
0.028666777552666303,8.885270799290057,T105N06-1GFR085,0.6,-1G (inverted),Test Run 75
0.028666777552666303,8.901776994358407,T105N06-1GFR085,0.6,-1G (inverted),Test Run 75
0.02935029165240336,8.917709458958019,T105N06-1GFR085,0.6,-1G (inverted),Test Run 75
0.029189504452652115,8.930644334446306,T105N06-1GFR085,0.6,-1G (inverted),Test Run 75
0.029189504452652115,8.948000444065444,T105N06-1GFR085,0.6,-1G (inverted),Test Run 75
0.02914928893040156,8.962718309055681,T105N06-1GFR085,0.6,-1G (inverted),Test Run 75
0.02943072269690033,8.977326310764656,T105N06-1GFR085,0.6,-1G (inverted),Test Run 75
0.029511153741393438,8.992279924045906,T105N06-1GFR085,0.6,-1G (inverted),Test Run 75
0.029511153741393438,9.009025682102557,T105N06-1GFR085,0.6,-1G (inverted),Test Run 75
0.030234808474134223,9.02243358005177,T105N06-1GFR085,0.6,-1G (inverted),Test Run 75
0.029872943663146488,9.037338365208019,T105N06-1GFR085,0.6,-1G (inverted),Test Run 75
0.029872943663146488,9.053825486790057,T105N06-1GFR085,0.6,-1G (inverted),Test Run 75
0.029913159185393043,9.068370927463882,T105N06-1GFR085,0.6,-1G (inverted),Test Run 75
0.0305966732851261,9.083973802219743,T105N06-1GFR085,0.6,-1G (inverted),Test Run 75
0.0305966732851261,9.098658097874033,T105N06-1GFR085,0.6,-1G (inverted),Test Run 75
0.030435886085374855,9.113963426243181,T105N06-1GFR085,0.6,-1G (inverted),Test Run 75
0.030717319851869623,9.127430070530282,T105N06-1GFR085,0.6,-1G (inverted),Test Run 75
0.030435886085374855,9.143763841282244,T105N06-1GFR085,0.6,-1G (inverted),Test Run 75
0.030435886085374855,9.159057725559581,T105N06-1GFR085,0.6,-1G (inverted),Test Run 75
0.030636888807376656,9.170826066624032,T105N06-1GFR085,0.6,-1G (inverted),Test Run 75
0.03128018738486316,9.189104570042007,T105N06-1GFR085,0.6,-1G (inverted),Test Run 75
0.03128018738486316,9.201857103000993,T105N06-1GFR085,0.6,-1G (inverted),Test Run 75
0.03107918466286136,9.217411912571306,T105N06-1GFR085,0.6,-1G (inverted),Test Run 75
0.03144097458461455,9.231304277073257,T105N06-1GFR085,0.6,-1G (inverted),Test Run 75
0.03144097458461455,9.246099198948256,T105N06-1GFR085,0.6,-1G (inverted),Test Run 75
0.03128018738486316,9.259314073215831,T105N06-1GFR085,0.6,-1G (inverted),Test Run 75
0.031199756340366196,9.276688493381844,T105N06-1GFR085,0.6,-1G (inverted),Test Run 75
0.03176262387335573,9.290335191379894,T105N06-1GFR085,0.6,-1G (inverted),Test Run 75
0.03176262387335573,9.304202378879895,T105N06-1GFR085,0.6,-1G (inverted),Test Run 75
0.03164205219585104,9.319532884250993,T105N06-1GFR085,0.6,-1G (inverted),Test Run 75
0.031883270440099254,9.33386088718068,T105N06-1GFR085,0.6,-1G (inverted),Test Run 75
0.031883270440099254,9.348476518284194,T105N06-1GFR085,0.6,-1G (inverted),Test Run 75
0.03196370148459636,9.36321956027638,T105N06-1GFR085,0.6,-1G (inverted),Test Run 75
0.03216470420659402,9.377150834690443,T105N06-1GFR085,0.6,-1G (inverted),Test Run 75
0.032446137973088936,9.39047633517872,T105N06-1GFR085,0.6,-1G (inverted),Test Run 75
0.032446137973088936,9.406633866917007,T105N06-1GFR085,0.6,-1G (inverted),Test Run 75
0.03212448868434761,9.420710862766619,T105N06-1GFR085,0.6,-1G (inverted),Test Run 75
0.0325265690175859,9.435608018528331,T105N06-1GFR085,0.6,-1G (inverted),Test Run 75
0.0325265690175859,9.448830522190445,T105N06-1GFR085,0.6,-1G (inverted),Test Run 75
0.032607000062082864,9.462712968479506,T105N06-1GFR085,0.6,-1G (inverted),Test Run 75
0.03264721558432942,9.477088273655282,T105N06-1GFR085,0.6,-1G (inverted),Test Run 75
0.03264721558432942,9.490286363254894,T105N06-1GFR085,0.6,-1G (inverted),Test Run 75
0.03292864935082419,9.504871476780282,T105N06-1GFR085,0.6,-1G (inverted),Test Run 75
0.03288843382857764,9.519301713596693,T105N06-1GFR085,0.6,-1G (inverted),Test Run 75
0.033451301361567314,9.532939256321306,T105N06-1GFR085,0.6,-1G (inverted),Test Run 75
0.033451301361567314,9.547612870823256,T105N06-1GFR085,0.6,-1G (inverted),Test Run 75
0.033451301361567314,9.559627641331069,T105N06-1GFR085,0.6,-1G (inverted),Test Run 75
0.033612088561318566,9.574083818088882,T105N06-1GFR085,0.6,-1G (inverted),Test Run 75
0.033612088561318566,9.588958085667006,T105N06-1GFR085,0.6,-1G (inverted),Test Run 75
0.03373273512806209,9.60290461887013,T105N06-1GFR085,0.6,-1G (inverted),Test Run 75
0.03341108583932076,9.617080796848644,T105N06-1GFR085,0.6,-1G (inverted),Test Run 75
0.03341108583932076,9.629493821750994,T105N06-1GFR085,0.6,-1G (inverted),Test Run 75
0.03373273512806209,9.643605149875993,T105N06-1GFR085,0.6,-1G (inverted),Test Run 75
0.03389359721705616,9.657798875461932,T105N06-1GFR085,0.6,-1G (inverted),Test Run 75
0.03397395337231044,9.670581925999032,T105N06-1GFR085,0.6,-1G (inverted),Test Run 75
0.03397395337231044,9.684217942844743,T105N06-1GFR085,0.6,-1G (inverted),Test Run 75
0.034295602661051625,9.696779740940444,T105N06-1GFR085,0.6,-1G (inverted),Test Run 75
0.03397395337231044,9.712631333958019,T105N06-1GFR085,0.6,-1G (inverted),Test Run 75
0.03397395337231044,9.724237931858408,T105N06-1GFR085,0.6,-1G (inverted),Test Run 75
0.03437603370554873,9.739991105686531,T105N06-1GFR085,0.6,-1G (inverted),Test Run 75
0.03425538713880521,9.750598252903332,T105N06-1GFR085,0.6,-1G (inverted),Test Run 75
0.0346574674720435,9.766327012668956,T105N06-1GFR085,0.6,-1G (inverted),Test Run 75
0.0346574674720435,9.779581559788095,T105N06-1GFR085,0.6,-1G (inverted),Test Run 75
0.03449668027229225,9.793047441135757,T105N06-1GFR085,0.6,-1G (inverted),Test Run 75
0.03437603370554873,9.804908097874032,T105N06-1GFR085,0.6,-1G (inverted),Test Run 75
0.03437603370554873,9.820546067844743,T105N06-1GFR085,0.6,-1G (inverted),Test Run 75
0.03489868571629186,9.83251887668263,T105N06-1GFR085,0.6,-1G (inverted),Test Run 75
0.03509976332753235,9.845045579563493,T105N06-1GFR085,0.6,-1G (inverted),Test Run 75
0.03509976332753235,9.858355058323257,T105N06-1GFR085,0.6,-1G (inverted),Test Run 75
0.03489868571629186,9.87177363742482,T105N06-1GFR085,0.6,-1G (inverted),Test Run 75
0.035180119482786626,9.886164964329119,T105N06-1GFR085,0.6,-1G (inverted),Test Run 75
0.03530076604953015,9.899073899875994,T105N06-1GFR085,0.6,-1G (inverted),Test Run 75
0.03530076604953015,9.913117326389656,T105N06-1GFR085,0.6,-1G (inverted),Test Run 75
0.03554198429377836,9.925206864963881,T105N06-1GFR085,0.6,-1G (inverted),Test Run 75
0.035461553249281394,9.93837672580372,T105N06-1GFR085,0.6,-1G (inverted),Test Run 75
0.035461553249281394,9.950599778782244,T105N06-1GFR085,0.6,-1G (inverted),Test Run 75
0.035582199816024916,9.963156236301769,T105N06-1GFR085,0.6,-1G (inverted),Test Run 75
0.035863633582519684,9.977343095432632,T105N06-1GFR085,0.6,-1G (inverted),Test Run 75
0.035863633582519684,9.988923753391619,T105N06-1GFR085,0.6,-1G (inverted),Test Run 75
0.03554198429377836,10.00198680270802,T105N06-1GFR085,0.6,-1G (inverted),Test Run 75
0.03610485182676804,10.015461839329118,T105N06-1GFR085,0.6,-1G (inverted),Test Run 75
0.036024495671513765,10.028096879612319,T105N06-1GFR085,0.6,-1G (inverted),Test Run 75
0.036024495671513765,10.040495408665056,T105N06-1GFR085,0.6,-1G (inverted),Test Run 75
0.03634614496025494,10.054181779514657,T105N06-1GFR085,0.6,-1G (inverted),Test Run 75
0.03654714768225689,10.065971482883807,T105N06-1GFR085,0.6,-1G (inverted),Test Run 75
0.03654714768225689,10.077994645725594,T105N06-1GFR085,0.6,-1G (inverted),Test Run 75
0.03642650111551337,10.090974534641619,T105N06-1GFR085,0.6,-1G (inverted),Test Run 75
0.03694922801549518,10.104412950168957,T105N06-1GFR085,0.6,-1G (inverted),Test Run 75
0.03686879697099807,10.115944017063494,T105N06-1GFR085,0.6,-1G (inverted),Test Run 75
0.03686879697099807,10.128238786350595,T105N06-1GFR085,0.6,-1G (inverted),Test Run 75
0.03694922801549518,10.142157853733407,T105N06-1GFR085,0.6,-1G (inverted),Test Run 75
0.03731109282648692,10.155204118381844,T105N06-1GFR085,0.6,-1G (inverted),Test Run 75
0.03731109282648692,10.16730586398732,T105N06-1GFR085,0.6,-1G (inverted),Test Run 75
0.03723066178198995,10.179979814182632,T105N06-1GFR085,0.6,-1G (inverted),Test Run 75
0.037471880026238163,10.191276658665057,T105N06-1GFR085,0.6,-1G (inverted),Test Run 75
0.037471880026238163,10.20563670505177,T105N06-1GFR085,0.6,-1G (inverted),Test Run 75
0.03735123345949479,10.218705857883807,T105N06-1GFR085,0.6,-1G (inverted),Test Run 75
0.037632667225989555,10.22903910983693,T105N06-1GFR085,0.6,-1G (inverted),Test Run 75
0.03799453203698129,10.243622697483406,T105N06-1GFR085,0.6,-1G (inverted),Test Run 75
0.03799453203698129,10.253006089817394,T105N06-1GFR085,0.6,-1G (inverted),Test Run 75
0.03799453203698129,10.266484941135756,T105N06-1GFR085,0.6,-1G (inverted),Test Run 75
0.0385172589369631,10.279739488254894,T105N06-1GFR085,0.6,-1G (inverted),Test Run 75
0.0385172589369631,10.290632737766618,T105N06-1GFR085,0.6,-1G (inverted),Test Run 75
0.03847704341471669,10.30258418429982,T105N06-1GFR085,0.6,-1G (inverted),Test Run 75
0.03859761509221738,10.315013230930681,T105N06-1GFR085,0.6,-1G (inverted),Test Run 75
0.03859761509221738,10.32997828830372,T105N06-1GFR085,0.6,-1G (inverted),Test Run 75
0.038758477181211455,10.339192308079118,T105N06-1GFR085,0.6,-1G (inverted),Test Run 75
0.03867804613671449,10.352692521702156,T105N06-1GFR085,0.6,-1G (inverted),Test Run 75
0.039160557514449745,10.363301194797868,T105N06-1GFR085,0.6,-1G (inverted),Test Run 75
0.039160557514449745,10.375544084202158,T105N06-1GFR085,0.6,-1G (inverted),Test Run 75
0.03895947990320926,10.387561143528332,T105N06-1GFR085,0.6,-1G (inverted),Test Run 75
0.039281129191950585,10.399166215549819,T105N06-1GFR085,0.6,-1G (inverted),Test Run 75
0.039281129191950585,10.412072862278333,T105N06-1GFR085,0.6,-1G (inverted),Test Run 75
0.03964299400294232,10.422644914280282,T105N06-1GFR085,0.6,-1G (inverted),Test Run 75
0.039602778480695766,10.433738816868182,T105N06-1GFR085,0.6,-1G (inverted),Test Run 75
0.04012543049143889,10.446350968967781,T105N06-1GFR085,0.6,-1G (inverted),Test Run 75
0.04012543049143889,10.457776750217782,T105N06-1GFR085,0.6,-1G (inverted),Test Run 75
0.03988421224719067,10.469915879856456,T105N06-1GFR085,0.6,-1G (inverted),Test Run 75
0.040004858813934195,10.482438005100594,T105N06-1GFR085,0.6,-1G (inverted),Test Run 75
0.040004858813934195,10.494701493870132,T105N06-1GFR085,0.6,-1G (inverted),Test Run 75
0.04016564601368545,10.505083573948257,T105N06-1GFR085,0.6,-1G (inverted),Test Run 75
0.03988421224719067,10.516790116917006,T105N06-1GFR085,0.6,-1G (inverted),Test Run 75
0.03988421224719067,10.526999009739269,T105N06-1GFR085,0.6,-1G (inverted),Test Run 75
0.04032650810267952,10.537395585667007,T105N06-1GFR085,0.6,-1G (inverted),Test Run 75
0.040205861535936,10.549537004124032,T105N06-1GFR085,0.6,-1G (inverted),Test Run 75
0.04048729530243077,10.561325944553719,T105N06-1GFR085,0.6,-1G (inverted),Test Run 75
0.04048729530243077,10.575507463108407,T105N06-1GFR085,0.6,-1G (inverted),Test Run 75
0.04080894459117209,10.585464585911144,T105N06-1GFR085,0.6,-1G (inverted),Test Run 75
0.0406481573914207,10.595429338108406,T105N06-1GFR085,0.6,-1G (inverted),Test Run 75
0.0406481573914207,10.606263078342781,T105N06-1GFR085,0.6,-1G (inverted),Test Run 75
0.04129145596890735,10.619835771213882,T105N06-1GFR085,0.6,-1G (inverted),Test Run 75
0.04113059387991742,10.631455339084969,T105N06-1GFR085,0.6,-1G (inverted),Test Run 75
0.04113059387991742,10.641128648411144,T105N06-1GFR085,0.6,-1G (inverted),Test Run 75
0.04149245869090515,10.651658738743182,T105N06-1GFR085,0.6,-1G (inverted),Test Run 75
0.041814107979650475,10.66455928195607,T105N06-1GFR085,0.6,-1G (inverted),Test Run 75
0.041572889735402116,10.676968492161144,T105N06-1GFR085,0.6,-1G (inverted),Test Run 75
0.041572889735402116,10.687073625217781,T105N06-1GFR085,0.6,-1G (inverted),Test Run 75
0.04209554174614524,10.69640971530568,T105N06-1GFR085,0.6,-1G (inverted),Test Run 75
0.04177389245739992,10.70632106174122,T105N06-1GFR085,0.6,-1G (inverted),Test Run 75
0.04177389245739992,10.71829615939747,T105N06-1GFR085,0.6,-1G (inverted),Test Run 75
0.04209554174614524,10.730210984836932,T105N06-1GFR085,0.6,-1G (inverted),Test Run 75
0.04249762207938353,10.741893876682632,T105N06-1GFR085,0.6,-1G (inverted),Test Run 75
0.04229661935738573,10.752309526096694,T105N06-1GFR085,0.6,-1G (inverted),Test Run 75
0.04229661935738573,10.763893235813494,T105N06-1GFR085,0.6,-1G (inverted),Test Run 75
0.04293984304562969,10.773999131809582,T105N06-1GFR085,0.6,-1G (inverted),Test Run 75
0.04281927136812886,10.78460399020802,T105N06-1GFR085,0.6,-1G (inverted),Test Run 75
0.04281927136812886,10.795031846653332,T105N06-1GFR085,0.6,-1G (inverted),Test Run 75
0.04330170785662143,10.805852616917006,T105N06-1GFR085,0.6,-1G (inverted),Test Run 75
0.0434625699456155,10.81768580783497,T105N06-1GFR085,0.6,-1G (inverted),Test Run 75
0.0434625699456155,10.826129258762707,T105N06-1GFR085,0.6,-1G (inverted),Test Run 75
0.04330170785662143,10.83875514377247,T105N06-1GFR085,0.6,-1G (inverted),Test Run 75
0.04366357266761331,10.848760331760756,T105N06-1GFR085,0.6,-1G (inverted),Test Run 75
0.04326149233437502,10.858422196995132,T105N06-1GFR085,0.6,-1G (inverted),Test Run 75
0.04326149233437502,10.86911250461232,T105N06-1GFR085,0.6,-1G (inverted),Test Run 75
0.043583141623116196,10.880051530491219,T105N06-1GFR085,0.6,-1G (inverted),Test Run 75
0.04370378818985972,10.891296495090831,T105N06-1GFR085,0.6,-1G (inverted),Test Run 75
0.04370378818985972,10.901293290745132,T105N06-1GFR085,0.6,-1G (inverted),Test Run 75
0.043583141623116196,10.913415635715833,T105N06-1GFR085,0.6,-1G (inverted),Test Run 75
0.04418622467835629,10.921838487278333,T105N06-1GFR085,0.6,-1G (inverted),Test Run 75
0.04418622467835629,10.93228618014943,T105N06-1GFR085,0.6,-1G (inverted),Test Run 75
0.04394500643410808,10.943055833469744,T105N06-1GFR085,0.6,-1G (inverted),Test Run 75
0.04438730228959692,10.953374589573256,T105N06-1GFR085,0.6,-1G (inverted),Test Run 75
0.04474916710058466,10.964173234592781,T105N06-1GFR085,0.6,-1G (inverted),Test Run 75
0.04474916710058466,10.974284471165056,T105N06-1GFR085,0.6,-1G (inverted),Test Run 75
0.0447089515783381,10.984096635471694,T105N06-1GFR085,0.6,-1G (inverted),Test Run 75
0.045191388066834814,10.995140184055682,T105N06-1GFR085,0.6,-1G (inverted),Test Run 75
0.045191388066834814,11.002974809299818,T105N06-1GFR085,0.6,-1G (inverted),Test Run 75
0.04499038534483301,11.01502391208302,T105N06-1GFR085,0.6,-1G (inverted),Test Run 75
0.045271819111327785,11.025018418918958,T105N06-1GFR085,0.6,-1G (inverted),Test Run 75
0.04555325287782255,11.03578883517872,T105N06-1GFR085,0.6,-1G (inverted),Test Run 75
0.04555325287782255,11.045232499729506,T105N06-1GFR085,0.6,-1G (inverted),Test Run 75
0.0453924656780713,11.055425370823256,T105N06-1GFR085,0.6,-1G (inverted),Test Run 75
0.04575425559982435,11.064978898655282,T105N06-1GFR085,0.6,-1G (inverted),Test Run 75
0.04575425559982435,11.075051988254895,T105N06-1GFR085,0.6,-1G (inverted),Test Run 75
0.04547282183332958,11.084841264377944,T105N06-1GFR085,0.6,-1G (inverted),Test Run 75
0.04575425559982435,11.095875657688493,T105N06-1GFR085,0.6,-1G (inverted),Test Run 75
0.04575425559982435,11.10498896945607,T105N06-1GFR085,0.6,-1G (inverted),Test Run 75
0.04595533321106484,11.115019334446306,T105N06-1GFR085,0.6,-1G (inverted),Test Run 75
0.04587490216656787,11.124345506321307,T105N06-1GFR085,0.6,-1G (inverted),Test Run 75
0.04631719802205272,11.135865892063494,T105N06-1GFR085,0.6,-1G (inverted),Test Run 75
0.04631719802205272,11.145194352756844,T105N06-1GFR085,0.6,-1G (inverted),Test Run 75
0.04615633593306264,11.154686845432632,T105N06-1GFR085,0.6,-1G (inverted),Test Run 75
0.04647798522180397,11.163167680393569,T105N06-1GFR085,0.6,-1G (inverted),Test Run 75
0.04647798522180397,11.174722398411145,T105N06-1GFR085,0.6,-1G (inverted),Test Run 75
0.04679963451054929,11.182264817844743,T105N06-1GFR085,0.6,-1G (inverted),Test Run 75
0.04671920346605232,11.192822373997082,T105N06-1GFR085,0.6,-1G (inverted),Test Run 75
0.04671920346605232,11.202423204075206,T105N06-1GFR085,0.6,-1G (inverted),Test Run 75
0.04720171484378758,11.212282670627944,T105N06-1GFR085,0.6,-1G (inverted),Test Run 75
0.04696049659953922,11.223015702854507,T105N06-1GFR085,0.6,-1G (inverted),Test Run 75
0.04744293308803594,11.229781449924818,T105N06-1GFR085,0.6,-1G (inverted),Test Run 75
0.04744293308803594,11.241017259250993,T105N06-1GFR085,0.6,-1G (inverted),Test Run 75
0.04764393581003374,11.249400437961931,T105N06-1GFR085,0.6,-1G (inverted),Test Run 75
0.047603720287787185,11.259024919163094,T105N06-1GFR085,0.6,-1G (inverted),Test Run 75
0.047603720287787185,11.26873484958302,T105N06-1GFR085,0.6,-1G (inverted),Test Run 75
0.04816666271001955,11.278775132786144,T105N06-1GFR085,0.6,-1G (inverted),Test Run 75
0.04796558509877892,11.288282884250993,T105N06-1GFR085,0.6,-1G (inverted),Test Run 75
0.04796558509877892,11.296468461643569,T105N06-1GFR085,0.6,-1G (inverted),Test Run 75
0.048206878232265965,11.307701982151382,T105N06-1GFR085,0.6,-1G (inverted),Test Run 75
0.048407880954263766,11.317829240452157,T105N06-1GFR085,0.6,-1G (inverted),Test Run 75
0.0483274499097708,11.323518479954119,T105N06-1GFR085,0.6,-1G (inverted),Test Run 75
0.0483274499097708,11.334700120579118,T105N06-1GFR085,0.6,-1G (inverted),Test Run 75
0.048850101920509925,11.343414415012706,T105N06-1GFR085,0.6,-1G (inverted),Test Run 75
0.04860888367626557,11.352984727512707,T105N06-1GFR085,0.6,-1G (inverted),Test Run 75
0.04860888367626557,11.361040605198257,T105N06-1GFR085,0.6,-1G (inverted),Test Run 75
0.048850101920509925,11.370503343235368,T105N06-1GFR085,0.6,-1G (inverted),Test Run 75
0.049051179531750415,11.379112352024432,T105N06-1GFR085,0.6,-1G (inverted),Test Run 75
0.049091395054000966,11.389030564915057,T105N06-1GFR085,0.6,-1G (inverted),Test Run 75
0.049091395054000966,11.398621476780281,T105N06-1GFR085,0.6,-1G (inverted),Test Run 75
0.049453259864988705,11.406069291721694,T105N06-1GFR085,0.6,-1G (inverted),Test Run 75
0.04921196673150166,11.414294541965832,T105N06-1GFR085,0.6,-1G (inverted),Test Run 75
0.04921196673150166,11.422115434299819,T105N06-1GFR085,0.6,-1G (inverted),Test Run 75
0.04965426258699051,11.43226100314747,T105N06-1GFR085,0.6,-1G (inverted),Test Run 75
0.04985526530898831,11.441576493870132,T105N06-1GFR085,0.6,-1G (inverted),Test Run 75
0.04985526530898831,11.450956071506845,T105N06-1GFR085,0.6,-1G (inverted),Test Run 75
0.04965426258699051,11.458731187473644,T105N06-1GFR085,0.6,-1G (inverted),Test Run 75
0.050016127397982245,11.469349778782243,T105N06-1GFR085,0.6,-1G (inverted),Test Run 75
0.04997591187573183,11.477754319797869,T105N06-1GFR085,0.6,-1G (inverted),Test Run 75
0.04997591187573183,11.485922349583019,T105N06-1GFR085,0.6,-1G (inverted),Test Run 75
0.05013669907548308,11.495560563694344,T105N06-1GFR085,0.6,-1G (inverted),Test Run 75
0.05029756116447715,11.50457545627247,T105N06-1GFR085,0.6,-1G (inverted),Test Run 75
0.05029756116447715,11.511235917698256,T105N06-1GFR085,0.6,-1G (inverted),Test Run 75
0.05053877940872137,11.522843278538094,T105N06-1GFR085,0.6,-1G (inverted),Test Run 75
0.051262509030704985,11.530661119114269,T105N06-1GFR085,0.6,-1G (inverted),Test Run 75
0.051262509030704985,11.53830348361622,T105N06-1GFR085,0.6,-1G (inverted),Test Run 75
0.051061431419464495,11.547487748752944,T105N06-1GFR085,0.6,-1G (inverted),Test Run 75
0.051383080708209815,11.556428636204119,T105N06-1GFR085,0.6,-1G (inverted),Test Run 75
0.05154394279719975,11.564459336887706,T105N06-1GFR085,0.6,-1G (inverted),Test Run 75
0.05154394279719975,11.574013627659195,T105N06-1GFR085,0.6,-1G (inverted),Test Run 75
0.05142329623045623,11.580910600315445,T105N06-1GFR085,0.6,-1G (inverted),Test Run 75
0.05186559208594507,11.590614427219744,T105N06-1GFR085,0.6,-1G (inverted),Test Run 75
0.05186559208594507,11.59832469333302,T105N06-1GFR085,0.6,-1G (inverted),Test Run 75
0.05174494551920155,11.605309404026382,T105N06-1GFR085,0.6,-1G (inverted),Test Run 75
0.05198616376344591,11.61537867892872,T105N06-1GFR085,0.6,-1G (inverted),Test Run 75
0.05230781305219123,11.623343003879894,T105N06-1GFR085,0.6,-1G (inverted),Test Run 75
0.05230781305219123,11.632674516331068,T105N06-1GFR085,0.6,-1G (inverted),Test Run 75
0.0523882440966842,11.640980638157243,T105N06-1GFR085,0.6,-1G (inverted),Test Run 75
0.05275010890767594,11.648163713108406,T105N06-1GFR085,0.6,-1G (inverted),Test Run 75
0.05275010890767594,11.658303178440445,T105N06-1GFR085,0.6,-1G (inverted),Test Run 75
0.052549106185678277,11.66488963473927,T105N06-1GFR085,0.6,-1G (inverted),Test Run 75
0.05295111162967788,11.672685350071307,T105N06-1GFR085,0.6,-1G (inverted),Test Run 75
0.05295111162967788,11.68240748752247,T105N06-1GFR085,0.6,-1G (inverted),Test Run 75
0.05295111162967788,11.688519395481457,T105N06-1GFR085,0.6,-1G (inverted),Test Run 75
0.05307175819642126,11.695971025120132,T105N06-1GFR085,0.6,-1G (inverted),Test Run 75
0.05375527229615446,11.703969682346694,T105N06-1GFR085,0.6,-1G (inverted),Test Run 75
0.05375527229615446,11.713130296360369,T105N06-1GFR085,0.6,-1G (inverted),Test Run 75
0.05339340748516258,11.721033586155283,T105N06-1GFR085,0.6,-1G (inverted),Test Run 75
0.05371505677390791,11.728032792698256,T105N06-1GFR085,0.6,-1G (inverted),Test Run 75
0.05371505677390791,11.736235154758806,T105N06-1GFR085,0.6,-1G (inverted),Test Run 75
0.05383562845140874,11.743606675754894,T105N06-1GFR085,0.6,-1G (inverted),Test Run 75
0.05379548781840087,11.751666368137707,T105N06-1GFR085,0.6,-1G (inverted),Test Run 75
0.05379548781840087,11.761042131077158,T105N06-1GFR085,0.6,-1G (inverted),Test Run 75
0.054318139829144,11.769243730198257,T105N06-1GFR085,0.6,-1G (inverted),Test Run 75
0.054197493262400476,11.77682734836232,T105N06-1GFR085,0.6,-1G (inverted),Test Run 75
0.05427792430689759,11.78424006808888,T105N06-1GFR085,0.6,-1G (inverted),Test Run 75
0.05427792430689759,11.79214946139943,T105N06-1GFR085,0.6,-1G (inverted),Test Run 75
0.05455935807339236,11.799688066135756,T105N06-1GFR085,0.6,-1G (inverted),Test Run 75
0.0545191425511458,11.807576097141618,T105N06-1GFR085,0.6,-1G (inverted),Test Run 75
0.0545191425511458,11.81567164767872,T105N06-1GFR085,0.6,-1G (inverted),Test Run 75
0.055041869451127615,11.824174607883807,T105N06-1GFR085,0.6,-1G (inverted),Test Run 75
0.05520265665087886,11.830884660374032,T105N06-1GFR085,0.6,-1G (inverted),Test Run 75
0.055604736984117296,11.83951045383107,T105N06-1GFR085,0.6,-1G (inverted),Test Run 75
0.055604736984117296,11.847283280979507,T105N06-1GFR085,0.6,-1G (inverted),Test Run 75
0.05568516802861426,11.85367289889943,T105N06-1GFR085,0.6,-1G (inverted),Test Run 75
0.05584595522836551,11.862909043918958,T105N06-1GFR085,0.6,-1G (inverted),Test Run 75
0.05584595522836551,11.870006669651382,T105N06-1GFR085,0.6,-1G (inverted),Test Run 75
0.05608717347261386,11.874314988743182,T105N06-1GFR085,0.6,-1G (inverted),Test Run 75
0.05576552418386854,11.884460557590831,T105N06-1GFR085,0.6,-1G (inverted),Test Run 75
0.05576552418386854,11.892372239719744,T105N06-1GFR085,0.6,-1G (inverted),Test Run 75
0.05612738899486028,11.89923945773732,T105N06-1GFR085,0.6,-1G (inverted),Test Run 75
0.05636860723910864,11.908001054417007,T105N06-1GFR085,0.6,-1G (inverted),Test Run 75
0.05616760451710683,11.914148057590833,T105N06-1GFR085,0.6,-1G (inverted),Test Run 75
0.05616760451710683,11.921783555637706,T105N06-1GFR085,0.6,-1G (inverted),Test Run 75
0.05677068757234693,11.929852403293957,T105N06-1GFR085,0.6,-1G (inverted),Test Run 75
0.05673047205010037,11.938257707249033,T105N06-1GFR085,0.6,-1G (inverted),Test Run 75
0.05673047205010037,11.943525041233407,T105N06-1GFR085,0.6,-1G (inverted),Test Run 75
0.05717276790558522,11.952966416965833,T105N06-1GFR085,0.6,-1G (inverted),Test Run 75
0.05701190581659528,11.957708085667006,T105N06-1GFR085,0.6,-1G (inverted),Test Run 75
0.05701190581659528,11.967519487034194,T105N06-1GFR085,0.6,-1G (inverted),Test Run 75
0.057052121338841695,11.972356523167006,T105N06-1GFR085,0.6,-1G (inverted),Test Run 75
0.05757477334958482,11.978722489963882,T105N06-1GFR085,0.6,-1G (inverted),Test Run 75
0.05761498887183138,11.986187089573257,T105N06-1GFR085,0.6,-1G (inverted),Test Run 75
0.05761498887183138,11.99216014255177,T105N06-1GFR085,0.6,-1G (inverted),Test Run 75
0.05801706920506967,11.999473680149432,T105N06-1GFR085,0.6,-1G (inverted),Test Run 75
0.05797685368282311,12.00677424777638,T105N06-1GFR085,0.6,-1G (inverted),Test Run 75
0.05797685368282311,12.013140214573257,T105N06-1GFR085,0.6,-1G (inverted),Test Run 75
0.058218071927071464,12.022490800510756,T105N06-1GFR085,0.6,-1G (inverted),Test Run 75
0.05874079882705328,12.02808619845997,T105N06-1GFR085,0.6,-1G (inverted),Test Run 75
0.05866036778255617,12.034195054661144,T105N06-1GFR085,0.6,-1G (inverted),Test Run 75
0.05866036778255617,12.042283738743182,T105N06-1GFR085,0.6,-1G (inverted),Test Run 75
0.05910266363804501,12.050065721165057,T105N06-1GFR085,0.6,-1G (inverted),Test Run 75
0.059263450837796404,12.056204332004894,T105N06-1GFR085,0.6,-1G (inverted),Test Run 75
0.059263450837796404,12.060881913792006,T105N06-1GFR085,0.6,-1G (inverted),Test Run 75
0.05894180154905508,12.06812526095997,T105N06-1GFR085,0.6,-1G (inverted),Test Run 75
0.05938409740453978,12.07605906833302,T105N06-1GFR085,0.6,-1G (inverted),Test Run 75
0.05938409740453978,12.082943071018569,T105N06-1GFR085,0.6,-1G (inverted),Test Run 75
0.059464453559794066,12.087652696262706,T105N06-1GFR085,0.6,-1G (inverted),Test Run 75
0.06010775213728071,12.096210588108407,T105N06-1GFR085,0.6,-1G (inverted),Test Run 75
0.06022839870402423,12.101960099827156,T105N06-1GFR085,0.6,-1G (inverted),Test Run 75
0.06022839870402423,12.109182847629894,T105N06-1GFR085,0.6,-1G (inverted),Test Run 75
0.06038918590377548,12.115911973606456,T105N06-1GFR085,0.6,-1G (inverted),Test Run 75
0.060791266237017916,12.12473002780568,T105N06-1GFR085,0.6,-1G (inverted),Test Run 75
0.060791266237017916,12.13013545383107,T105N06-1GFR085,0.6,-1G (inverted),Test Run 75
0.060509832470519,12.13799830783497,T105N06-1GFR085,0.6,-1G (inverted),Test Run 75
0.06091191280376143,12.14147883762013,T105N06-1GFR085,0.6,-1G (inverted),Test Run 75
0.06091191280376143,12.149428666721693,T105N06-1GFR085,0.6,-1G (inverted),Test Run 75
0.06067069455951308,12.155023301731458,T105N06-1GFR085,0.6,-1G (inverted),Test Run 75
0.06087169728151088,12.162215531956068,T105N06-1GFR085,0.6,-1G (inverted),Test Run 75
0.06127377761475317,12.16809932101857,T105N06-1GFR085,0.6,-1G (inverted),Test Run 75
0.06127377761475317,12.17603312839162,T105N06-1GFR085,0.6,-1G (inverted),Test Run 75
0.060992268959015716,12.180706132542007,T105N06-1GFR085,0.6,-1G (inverted),Test Run 75
0.06127377761475317,12.187361253391618,T105N06-1GFR085,0.6,-1G (inverted),Test Run 75
0.06127377761475317,12.195392717014657,T105N06-1GFR085,0.6,-1G (inverted),Test Run 75
0.061474780336750974,12.200396073948257,T105N06-1GFR085,0.6,-1G (inverted),Test Run 75
0.06151499585899753,12.208149827610368,T105N06-1GFR085,0.6,-1G (inverted),Test Run 75
0.06195721682524354,12.214012254368182,T105N06-1GFR085,0.6,-1G (inverted),Test Run 75
0.06195721682524354,12.21984797824513,T105N06-1GFR085,0.6,-1G (inverted),Test Run 75
0.06183664514774271,12.227407182346694,T105N06-1GFR085,0.6,-1G (inverted),Test Run 75
0.06223865059173831,12.233174241672868,T105N06-1GFR085,0.6,-1G (inverted),Test Run 75
0.06223865059173831,12.238845933567394,T105N06-1GFR085,0.6,-1G (inverted),Test Run 75
0.06260051540273019,12.242815507542007,T105N06-1GFR085,0.6,-1G (inverted),Test Run 75
0.06223865059173831,12.249253953586932,T105N06-1GFR085,0.6,-1G (inverted),Test Run 75
0.06223865059173831,12.257171739231456,T105N06-1GFR085,0.6,-1G (inverted),Test Run 75
0.06288194916922496,12.263298143040057,T105N06-1GFR085,0.6,-1G (inverted),Test Run 75
0.06247994372522935,12.27251902927052,T105N06-1GFR085,0.6,-1G (inverted),Test Run 75
0.06276137749172413,12.278116716038095,T105N06-1GFR085,0.6,-1G (inverted),Test Run 75
0.06276137749172413,12.284216416965831,T105N06-1GFR085,0.6,-1G (inverted),Test Run 75
0.06316345782496241,12.291874040256845,T105N06-1GFR085,0.6,-1G (inverted),Test Run 75
0.06316345782496241,12.295631517063494,T105N06-1GFR085,0.6,-1G (inverted),Test Run 75
0.06316345782496241,12.302119554172869,T105N06-1GFR085,0.6,-1G (inverted),Test Run 75
0.06384689703545693,12.307215989719744,T105N06-1GFR085,0.6,-1G (inverted),Test Run 75
0.06364589431345513,12.313243974338882,T105N06-1GFR085,0.6,-1G (inverted),Test Run 75
0.06364589431345513,12.321260179172869,T105N06-1GFR085,0.6,-1G (inverted),Test Run 75
0.0641283308019517,12.324847520481457,T105N06-1GFR085,0.6,-1G (inverted),Test Run 75
0.0641283308019517,12.330458940159193,T105N06-1GFR085,0.6,-1G (inverted),Test Run 75
0.0641685463241981,12.33804713595997,T105N06-1GFR085,0.6,-1G (inverted),Test Run 75
0.0641685463241981,12.343518174778332,T105N06-1GFR085,0.6,-1G (inverted),Test Run 75
0.06469127322418393,12.348453630100595,T105N06-1GFR085,0.6,-1G (inverted),Test Run 75
0.06449019561294343,12.35385524142872,T105N06-1GFR085,0.6,-1G (inverted),Test Run 75
0.06449019561294343,12.361291612278333,T105N06-1GFR085,0.6,-1G (inverted),Test Run 75
0.06533457180167057,12.366101945530282,T105N06-1GFR085,0.6,-1G (inverted),Test Run 75
0.06529435627942001,12.372694505344743,T105N06-1GFR085,0.6,-1G (inverted),Test Run 75
0.06529435627942001,12.378315080295907,T105N06-1GFR085,0.6,-1G (inverted),Test Run 75
0.06521392523492305,12.382186235081068,T105N06-1GFR085,0.6,-1G (inverted),Test Run 75
0.06557579004591493,12.387748826633807,T105N06-1GFR085,0.6,-1G (inverted),Test Run 75
0.06569636172341962,12.393646348606456,T105N06-1GFR085,0.6,-1G (inverted),Test Run 75
0.06569636172341962,12.399237931858407,T105N06-1GFR085,0.6,-1G (inverted),Test Run 75
0.06637987582315283,12.406275285374033,T105N06-1GFR085,0.6,-1G (inverted),Test Run 75
0.06646030686764978,12.410807908665056,T105N06-1GFR085,0.6,-1G (inverted),Test Run 75
0.06646030686764978,12.418254960667007,T105N06-1GFR085,0.6,-1G (inverted),Test Run 75
0.06625930414565198,12.423267472874032,T105N06-1GFR085,0.6,-1G (inverted),Test Run 75
0.06670152511189814,12.427023423801769,T105N06-1GFR085,0.6,-1G (inverted),Test Run 75
0.06650052238989634,12.433033097874032,T105N06-1GFR085,0.6,-1G (inverted),Test Run 75
0.06650052238989634,12.439946092258806,T105N06-1GFR085,0.6,-1G (inverted),Test Run 75
0.06698295887839291,12.446639360081068,T105N06-1GFR085,0.6,-1G (inverted),Test Run 75
0.06730460816713424,12.451750291477556,T105N06-1GFR085,0.6,-1G (inverted),Test Run 75
0.06730460816713424,12.45517207492482,T105N06-1GFR085,0.6,-1G (inverted),Test Run 75
0.06730460816713424,12.461699784885756,T105N06-1GFR085,0.6,-1G (inverted),Test Run 75
0.06778711954486949,12.466785539280282,T105N06-1GFR085,0.6,-1G (inverted),Test Run 75
0.06778711954486949,12.470720018040057,T105N06-1GFR085,0.6,-1G (inverted),Test Run 75
0.06770668850037252,12.475726426731457,T105N06-1GFR085,0.6,-1G (inverted),Test Run 75
0.06794790674462074,12.480971635471693,T105N06-1GFR085,0.6,-1G (inverted),Test Run 75
0.06810876883361482,12.48766795505177,T105N06-1GFR085,0.6,-1G (inverted),Test Run 75
0.06810876883361482,12.493341935764658,T105N06-1GFR085,0.6,-1G (inverted),Test Run 75
0.06814898435586138,12.498254502903333,T105N06-1GFR085,0.6,-1G (inverted),Test Run 75
0.06839020260010958,12.503028215061532,T105N06-1GFR085,0.6,-1G (inverted),Test Run 75
0.06839020260010958,12.507824815403332,T105N06-1GFR085,0.6,-1G (inverted),Test Run 75
0.06834998707785904,12.513226426731457,T105N06-1GFR085,0.6,-1G (inverted),Test Run 75
0.06891285461085271,12.516804612766618,T105N06-1GFR085,0.6,-1G (inverted),Test Run 75
0.06891285461085271,12.52277613986622,T105N06-1GFR085,0.6,-1G (inverted),Test Run 75
0.06903350117759624,12.528166307102556,T105N06-1GFR085,0.6,-1G (inverted),Test Run 75
0.06923450389959404,12.533770860325207,T105N06-1GFR085,0.6,-1G (inverted),Test Run 75
0.06951593766608881,12.540388597141618,T105N06-1GFR085,0.6,-1G (inverted),Test Run 75
0.06951593766608881,12.544574845920907,T105N06-1GFR085,0.6,-1G (inverted),Test Run 75
0.06947572214384225,12.549298967014657,T105N06-1GFR085,0.6,-1G (inverted),Test Run 75
0.06959636871058578,12.552722276340832,T105N06-1GFR085,0.6,-1G (inverted),Test Run 75
0.06959636871058578,12.558988298069345,T105N06-1GFR085,0.6,-1G (inverted),Test Run 75
0.06983758695483414,12.564113725315444,T105N06-1GFR085,0.6,-1G (inverted),Test Run 75
0.06995823352157765,12.570069230686531,T105N06-1GFR085,0.6,-1G (inverted),Test Run 75
0.07076231929881555,12.574506486545907,T105N06-1GFR085,0.6,-1G (inverted),Test Run 75
0.07076231929881555,12.580494798313493,T105N06-1GFR085,0.6,-1G (inverted),Test Run 75
0.07040045448782367,12.58465434421193,T105N06-1GFR085,0.6,-1G (inverted),Test Run 75
0.07100353754305976,12.589192308079118,T105N06-1GFR085,0.6,-1G (inverted),Test Run 75
0.07100353754305976,12.592728532444344,T105N06-1GFR085,0.6,-1G (inverted),Test Run 75
0.07116439963205383,12.599524797092782,T105N06-1GFR085,0.6,-1G (inverted),Test Run 75
0.07120461515430025,12.604199327122082,T105N06-1GFR085,0.6,-1G (inverted),Test Run 75
0.07120461515430025,12.610073960911144,T105N06-1GFR085,0.6,-1G (inverted),Test Run 75
0.07156647996529213,12.613408006321306,T105N06-1GFR085,0.6,-1G (inverted),Test Run 75
0.07160662059829985,12.618860734592783,T105N06-1GFR085,0.6,-1G (inverted),Test Run 75
0.07192826988704118,12.62310649264943,T105N06-1GFR085,0.6,-1G (inverted),Test Run 75
0.07192826988704118,12.628996385227556,T105N06-1GFR085,0.6,-1G (inverted),Test Run 75
0.0718479137317869,12.634098161350595,T105N06-1GFR085,0.6,-1G (inverted),Test Run 75
0.07204891645378869,12.639546311985368,T105N06-1GFR085,0.6,-1G (inverted),Test Run 75
0.07204891645378869,12.642798722874032,T105N06-1GFR085,0.6,-1G (inverted),Test Run 75
0.07212934749828166,12.647480119358407,T105N06-1GFR085,0.6,-1G (inverted),Test Run 75
0.07237056574253002,12.652808488499032,T105N06-1GFR085,0.6,-1G (inverted),Test Run 75
0.07237056574253002,12.657083238254895,T105N06-1GFR085,0.6,-1G (inverted),Test Run 75
0.07257156846452782,12.660750688206068,T105N06-1GFR085,0.6,-1G (inverted),Test Run 75
0.07253135294228127,12.666693986545907,T105N06-1GFR085,0.6,-1G (inverted),Test Run 75
0.07245099678702699,12.671914018284195,T105N06-1GFR085,0.6,-1G (inverted),Test Run 75
0.07245099678702699,12.67575389255177,T105N06-1GFR085,0.6,-1G (inverted),Test Run 75
0.07261178398677838,12.680897630344743,T105N06-1GFR085,0.6,-1G (inverted),Test Run 75
0.07253135294228127,12.687635911594743,T105N06-1GFR085,0.6,-1G (inverted),Test Run 75
0.07253135294228127,12.68948756564747,T105N06-1GFR085,0.6,-1G (inverted),Test Run 75
