Repository: schandel33/gitrep

# Nozzle Tensile Test Analysis

Stress-vs-strain analysis of tensile pulls across 4 nozzle sizes (0.6, 1.4,
2.2, 2.6 mm) x 2 print-gravity orientations (+1G upright / -1G inverted),
printed at 105 C with a 0.85 flow ratio.

## Data-quality issues found and how they're handled

1. **Load-cell zero offset.** 10 of 17 runs record small negative Load
   values for the first handful of samples (up to ~180, always <0.5% of the
   file) before the crosshead starts moving — load-cell noise around zero,
   not real load. The script computes the mean Load over all
   pre-motion samples (`Crosshead < crosshead_zero_threshold_mm`) and
   subtracts it from the whole run.
2.

File: nozzle_tensile_analysis/analysis_output/all_curves_tidy.csv (part 38 of 151)
Strain,Stress_MPa,condition,nozzle_mm,gravity,run
0.07309429536451363,12.695369065891619,T105N06-1GFR085,0.6,-1G (inverted),Test Run 75
0.07345608528626268,12.69994822848927,T105N06-1GFR085,0.6,-1G (inverted),Test Run 75
0.07365716289750317,12.702467454563493,T105N06-1GFR085,0.6,-1G (inverted),Test Run 75
0.07365716289750317,12.706559861790057,T105N06-1GFR085,0.6,-1G (inverted),Test Run 75
0.07401902770849506,12.712164415012706,T105N06-1GFR085,0.6,-1G (inverted),Test Run 75
0.07401902770849506,12.716875566135757,T105N06-1GFR085,0.6,-1G (inverted),Test Run 75
0.07401902770849506,12.721112168918957,T105N06-1GFR085,0.6,-1G (inverted),Test Run 75
0.07409938386374933,12.726123155247082,T105N06-1GFR085,0.6,-1G (inverted),Test Run 75
0.07430046147498982,12.73029414523732,T105N06-1GFR085,0.6,-1G (inverted),Test Run 75
0.07430046147498982,12.733911241184583,T105N06-1GFR085,0.6,-1G (inverted),Test Run 75
0.07434067699723637,12.741225541721693,T105N06-1GFR085,0.6,-1G (inverted),Test Run 75
0.07462211076373114,12.742244065891619,T105N06-1GFR085,0.6,-1G (inverted),Test Run 75
0.07458189524148459,12.749273790012706,T105N06-1GFR085,0.6,-1G (inverted),Test Run 75
0.07458189524148459,12.751531327854506,T105N06-1GFR085,0.6,-1G (inverted),Test Run 75
0.0748633290079795,12.75738307345997,T105N06-1GFR085,0.6,-1G (inverted),Test Run 75
0.0748633290079795,12.76032420505177,T105N06-1GFR085,0.6,-1G (inverted),Test Run 75
0.0748633290079795,12.763700975071306,T105N06-1GFR085,0.6,-1G (inverted),Test Run 75
0.07494376005247647,12.76846705783497,T105N06-1GFR085,0.6,-1G (inverted),Test Run 75
0.07546641206321959,12.77332316745412,T105N06-1GFR085,0.6,-1G (inverted),Test Run 75
0.07546641206321959,12.778385270725595,T105N06-1GFR085,0.6,-1G (inverted),Test Run 75
0.075506627585466,12.783374894749032,T105N06-1GFR085,0.6,-1G (inverted),Test Run 75
0.0759087079187043,12.786621202122081,T105N06-1GFR085,0.6,-1G (inverted),Test Run 75
0.0759087079187043,12.791195024143569,T105N06-1GFR085,0.6,-1G (inverted),Test Run 75
0.0761097106407061,12.79571238864552,T105N06-1GFR085,0.6,-1G (inverted),Test Run 75
0.07627049784045749,12.798281968723645,T105N06-1GFR085,0.6,-1G (inverted),Test Run 75
0.0765117909739444,12.804194749485367,T105N06-1GFR085,0.6,-1G (inverted),Test Run 75
0.0765117909739444,12.80770121921193,T105N06-1GFR085,0.6,-1G (inverted),Test Run 75
0.0767127936959422,12.810956681858405,T105N06-1GFR085,0.6,-1G (inverted),Test Run 75
0.07667257817369579,12.815948594700206,T105N06-1GFR085,0.6,-1G (inverted),Test Run 75
0.07667257817369579,12.82091075290333,T105N06-1GFR085,0.6,-1G (inverted),Test Run 75
0.07695401194019055,12.823712266575205,T105N06-1GFR085,0.6,-1G (inverted),Test Run 75
0.07747673884017237,12.82888118137013,T105N06-1GFR085,0.6,-1G (inverted),Test Run 75
0.07747673884017237,12.832428849827156,T105N06-1GFR085,0.6,-1G (inverted),Test Run 75
0.07723544570668532,12.83533793796193,T105N06-1GFR085,0.6,-1G (inverted),Test Run 75
0.07727566122893187,12.84232188571583,T105N06-1GFR085,0.6,-1G (inverted),Test Run 75
0.07727566122893187,12.845430101047867,T105N06-1GFR085,0.6,-1G (inverted),Test Run 75
0.07751687947318009,12.847602952610368,T105N06-1GFR085,0.6,-1G (inverted),Test Run 75
0.0774365233179258,12.851923478733406,T105N06-1GFR085,0.6,-1G (inverted),Test Run 75
0.0774365233179258,12.85701838840138,T105N06-1GFR085,0.6,-1G (inverted),Test Run 75
0.0778385287619214,12.860012925754893,T105N06-1GFR085,0.6,-1G (inverted),Test Run 75
0.07751687947318009,12.864443315159193,T105N06-1GFR085,0.6,-1G (inverted),Test Run 75
0.07799939085091548,12.868112290989268,T105N06-1GFR085,0.6,-1G (inverted),Test Run 75
0.07799939085091548,12.869990647922867,T105N06-1GFR085,0.6,-1G (inverted),Test Run 75
0.07812003741765901,12.873969377170905,T105N06-1GFR085,0.6,-1G (inverted),Test Run 75
0.07828082461741026,12.878767503391618,T105N06-1GFR085,0.6,-1G (inverted),Test Run 75
0.07828082461741026,12.882430375706068,T105N06-1GFR085,0.6,-1G (inverted),Test Run 75
0.07868290495064854,12.886308396946305,T105N06-1GFR085,0.6,-1G (inverted),Test Run 75
0.07896433871714331,12.89045497287403,T105N06-1GFR085,0.6,-1G (inverted),Test Run 75
0.07876326110590683,12.893927873264655,T105N06-1GFR085,0.6,-1G (inverted),Test Run 75
0.07876326110590683,12.89636165012013,T105N06-1GFR085,0.6,-1G (inverted),Test Run 75
0.07936641905038574,12.90103770602833,T105N06-1GFR085,0.6,-1G (inverted),Test Run 75
0.07928598800588864,12.905185044895518,T105N06-1GFR085,0.6,-1G (inverted),Test Run 75
0.07928598800588864,12.908549607883804,T105N06-1GFR085,0.6,-1G (inverted),Test Run 75
0.07960763729462995,12.91262217868458,T105N06-1GFR085,0.6,-1G (inverted),Test Run 75
0.0795674217723834,12.916251481663092,T105N06-1GFR085,0.6,-1G (inverted),Test Run 75
0.0795674217723834,12.920135606418956,T105N06-1GFR085,0.6,-1G (inverted),Test Run 75
0.07992928658337528,12.92180034030568,T105N06-1GFR085,0.6,-1G (inverted),Test Run 75
0.08009007378312653,12.926630509983406,T105N06-1GFR085,0.6,-1G (inverted),Test Run 75
0.08000964273862957,12.931011308323255,T105N06-1GFR085,0.6,-1G (inverted),Test Run 75
0.08000964273862957,12.932524980198256,T105N06-1GFR085,0.6,-1G (inverted),Test Run 75
0.08049215411636482,12.938398851047868,T105N06-1GFR085,0.6,-1G (inverted),Test Run 75
0.0803715075496213,12.942025865208018,T105N06-1GFR085,0.6,-1G (inverted),Test Run 75
0.0803715075496213,12.945100511204117,T105N06-1GFR085,0.6,-1G (inverted),Test Run 75
0.08061280068310835,12.950150407444344,T105N06-1GFR085,0.6,-1G (inverted),Test Run 75
0.08089423444960311,12.95333110202443,T105N06-1GFR085,0.6,-1G (inverted),Test Run 75
0.08089423444960311,12.956232560764656,T105N06-1GFR085,0.6,-1G (inverted),Test Run 75
0.08077358788285974,12.95965434421193,T105N06-1GFR085,0.6,-1G (inverted),Test Run 75
0.08149731750484335,12.962979997288093,T105N06-1GFR085,0.6,-1G (inverted),Test Run 75
0.0812560243713563,12.965922654758804,T105N06-1GFR085,0.6,-1G (inverted),Test Run 75
0.0812560243713563,12.969204820286143,T105N06-1GFR085,0.6,-1G (inverted),Test Run 75
0.08161788918234404,12.973874772678718,T105N06-1GFR085,0.6,-1G (inverted),Test Run 75
0.08201996951558634,12.975949205051768,T105N06-1GFR085,0.6,-1G (inverted),Test Run 75
0.08201996951558634,12.980815995823255,T105N06-1GFR085,0.6,-1G (inverted),Test Run 75
0.08181896679358452,12.98434611667283,T105N06-1GFR085,0.6,-1G (inverted),Test Run 75
0.08197975399333592,12.985796464573207,T105N06-1GFR085,0.6,-1G (inverted),Test Run 75
0.08197975399333592,12.99045115817683,T105N06-1GFR085,0.6,-1G (inverted),Test Run 75
0.08238183432657421,12.993741716038082,T105N06-1GFR085,0.6,-1G (inverted),Test Run 75
0.08226118775983068,12.996567643772456,T105N06-1GFR085,0.6,-1G (inverted),Test Run 75
0.08226118775983068,13.001033891331081,T105N06-1GFR085,0.6,-1G (inverted),Test Run 75
0.08254262152632545,13.003740800510707,T105N06-1GFR085,0.6,-1G (inverted),Test Run 75
0.08290448633731734,13.00751963962208,T105N06-1GFR085,0.6,-1G (inverted),Test Run 75
0.08290448633731734,13.009859574924832,T105N06-1GFR085,0.6,-1G (inverted),Test Run 75
0.08286427081507078,13.013608659397457,T105N06-1GFR085,0.6,-1G (inverted),Test Run 75
0.08302513290406072,13.016693986545956,T105N06-1GFR085,0.6,-1G (inverted),Test Run 75
0.08302513290406072,13.022101701389706,T105N06-1GFR085,0.6,-1G (inverted),Test Run 75
0.08350756939255742,13.02348338473933,T105N06-1GFR085,0.6,-1G (inverted),Test Run 75
0.08366843148154736,13.027272905002956,T105N06-1GFR085,0.6,-1G (inverted),Test Run 75
0.08366843148154736,13.030445207249082,T105N06-1GFR085,0.6,-1G (inverted),Test Run 75
0.08399008077029269,13.032824052463832,T105N06-1GFR085,0.6,-1G (inverted),Test Run 75
0.08435187069204174,13.03645030368458,T105N06-1GFR085,0.6,-1G (inverted),Test Run 75
0.08399008077029269,13.040649522434581,T105N06-1GFR085,0.6,-1G (inverted),Test Run 75
0.08399008077029269,13.04286357272758,T105N06-1GFR085,0.6,-1G (inverted),Test Run 75
0.08423129901454104,13.046346391331081,T105N06-1GFR085,0.6,-1G (inverted),Test Run 75
0.08435187069204174,13.04894725192683,T105N06-1GFR085,0.6,-1G (inverted),Test Run 75
0.08435187069204174,13.051383317600582,T105N06-1GFR085,0.6,-1G (inverted),Test Run 75
0.08447251725878525,13.055618394504956,T105N06-1GFR085,0.6,-1G (inverted),Test Run 75
0.0849148131142741,13.058953965793956,T105N06-1GFR085,0.6,-1G (inverted),Test Run 75
0.0849148131142741,13.060616410862332,T105N06-1GFR085,0.6,-1G (inverted),Test Run 75
0.08479416654753058,13.06577922214158,T105N06-1GFR085,0.6,-1G (inverted),Test Run 75
0.08539724960276668,13.066588700901331,T105N06-1GFR085,0.6,-1G (inverted),Test Run 75
0.08539724960276668,13.071874345432581,T105N06-1GFR085,0.6,-1G (inverted),Test Run 75
0.08563846784701502,13.07506877292283,T105N06-1GFR085,0.6,-1G (inverted),Test Run 75
0.08559825232476848,13.077001298557581,T105N06-1GFR085,0.6,-1G (inverted),Test Run 75
0.08583954545825552,13.081072343479457,T105N06-1GFR085,0.6,-1G (inverted),Test Run 75
0.08583954545825552,13.083391679416957,T105N06-1GFR085,0.6,-1G (inverted),Test Run 75
0.08587976098050207,13.087593949924832,T105N06-1GFR085,0.6,-1G (inverted),Test Run 75
0.08612097922475029,13.088613999973706,T105N06-1GFR085,0.6,-1G (inverted),Test Run 75
0.08612097922475029,13.092521012913082,T105N06-1GFR085,0.6,-1G (inverted),Test Run 75
0.08640241299124506,13.095018113743205,T105N06-1GFR085,0.6,-1G (inverted),Test Run 75
0.08656320019099645,13.097303880344706,T105N06-1GFR085,0.6,-1G (inverted),Test Run 75
0.08656320019099645,13.100600541721708,T105N06-1GFR085,0.6,-1G (inverted),Test Run 75
0.0870457115687317,13.102890885959956,T105N06-1GFR085,0.6,-1G (inverted),Test Run 75
0.08700549604648515,13.10615245212208,T105N06-1GFR085,0.6,-1G (inverted),Test Run 75
0.08752814805722427,13.110572160374081,T105N06-1GFR085,0.6,-1G (inverted),Test Run 75
0.08752814805722427,13.11295939792283,T105N06-1GFR085,0.6,-1G (inverted),Test Run 75
0.0878497973459696,13.11640635837208,T105N06-1GFR085,0.6,-1G (inverted),Test Run 75
0.08776944119071532,13.117596543918955,T105N06-1GFR085,0.6,-1G (inverted),Test Run 75
0.08776944119071532,13.122196305881833,T105N06-1GFR085,0.6,-1G (inverted),Test Run 75
0.08813123111246436,13.12186290134083,T105N06-1GFR085,0.6,-1G (inverted),Test Run 75
0.08821166215696148,13.126484025608457,T105N06-1GFR085,0.6,-1G (inverted),Test Run 75
0.08821166215696148,13.129341996799832,T105N06-1GFR085,0.6,-1G (inverted),Test Run 75
0.08845288040120569,13.132236589084958,T105N06-1GFR085,0.6,-1G (inverted),Test Run 75
0.08869417353469673,13.136232865940457,T105N06-1GFR085,0.6,-1G (inverted),Test Run 75
0.08869417353469673,13.138436235081082,T105N06-1GFR085,0.6,-1G (inverted),Test Run 75
0.08869417353469673,13.14149180759083,T105N06-1GFR085,0.6,-1G (inverted),Test Run 75
0.08885496073444799,13.144525254856456,T105N06-1GFR085,0.6,-1G (inverted),Test Run 75
0.08885496073444799,13.14429637302058,T105N06-1GFR085,0.6,-1G (inverted),Test Run 75
0.08933739722294055,13.149075425754955,T105N06-1GFR085,0.6,-1G (inverted),Test Run 75
0.0889756073011915,13.150980485569331,T105N06-1GFR085,0.6,-1G (inverted),Test Run 75
0.0889756073011915,13.15551310886033,T105N06-1GFR085,0.6,-1G (inverted),Test Run 75
0.08953847483418118,13.157290757786205,T105N06-1GFR085,0.6,-1G (inverted),Test Run 75
0.09002091132267376,13.158950151096708,T105N06-1GFR085,0.6,-1G (inverted),Test Run 75
0.09002091132267376,13.163231767307582,T105N06-1GFR085,0.6,-1G (inverted),Test Run 75
0.08990033964517291,13.165692247043955,T105N06-1GFR085,0.6,-1G (inverted),Test Run 75
0.09010134236717073,13.169777024875955,T105N06-1GFR085,0.6,-1G (inverted),Test Run 75
0.09054363822265957,13.171779740940456,T105N06-1GFR085,0.6,-1G (inverted),Test Run 75
0.09054363822265957,13.172255815159208,T105N06-1GFR085,0.6,-1G (inverted),Test Run 75
0.09066420990016026,13.176181901584958,T105N06-1GFR085,0.6,-1G (inverted),Test Run 75
0.09090542814440862,13.177917588840831,T105N06-1GFR085,0.6,-1G (inverted),Test Run 75
0.09090542814440862,13.181725419651332,T105N06-1GFR085,0.6,-1G (inverted),Test Run 75
0.0912672929554005,13.184988511692456,T105N06-1GFR085,0.6,-1G (inverted),Test Run 75
0.0910662902334027,13.185512651096706,T105N06-1GFR085,0.6,-1G (inverted),Test Run 75
0.0910662902334027,13.186380113254955,T105N06-1GFR085,0.6,-1G (inverted),Test Run 75
0.09138793952214387,13.191542161594706,T105N06-1GFR085,0.6,-1G (inverted),Test Run 75
0.09183016048839003,13.194480241428707,T105N06-1GFR085,0.6,-1G (inverted),Test Run 75
0.09183016048839003,13.196756852756831,T105N06-1GFR085,0.6,-1G (inverted),Test Run 75
0.09146837056664098,13.198813737522457,T105N06-1GFR085,0.6,-1G (inverted),Test Run 75
0.091910591532887,13.200916398655332,T105N06-1GFR085,0.6,-1G (inverted),Test Run 75
0.09195080705513355,13.204575456272456,T105N06-1GFR085,0.6,-1G (inverted),Test Run 75
0.09195080705513355,13.206787980686581,T105N06-1GFR085,0.6,-1G (inverted),Test Run 75
0.0923931029106224,13.209539903293955,T105N06-1GFR085,0.6,-1G (inverted),Test Run 75
0.09267453667711717,13.21048289645808,T105N06-1GFR085,0.6,-1G (inverted),Test Run 75
0.09267453667711717,13.211550248752957,T105N06-1GFR085,0.6,-1G (inverted),Test Run 75
0.09255389011037364,13.212950242649455,T105N06-1GFR085,0.6,-1G (inverted),Test Run 75
0.09311675764336318,13.218772996555705,T105N06-1GFR085,0.6,-1G (inverted),Test Run 75
0.09291575492136538,13.220362962375955,T105N06-1GFR085,0.6,-1G (inverted),Test Run 75
0.09291575492136538,13.22215129245408,T105N06-1GFR085,0.6,-1G (inverted),Test Run 75
0.09371984069860327,13.22489787448533,T105N06-1GFR085,0.6,-1G (inverted),Test Run 75
0.09351883797660147,13.227869523655333,T105N06-1GFR085,0.6,-1G (inverted),Test Run 75
0.09351883797660147,13.230142320286205,T105N06-1GFR085,0.6,-1G (inverted),Test Run 75
0.09331783525460381,13.232080949436583,T105N06-1GFR085,0.6,-1G (inverted),Test Run 75
0.09396113383209032,13.235887254368205,T105N06-1GFR085,0.6,-1G (inverted),Test Run 75
0.09396113383209032,13.237380326877958,T105N06-1GFR085,0.6,-1G (inverted),Test Run 75
0.09420235207633867,13.240559495579081,T105N06-1GFR085,0.6,-1G (inverted),Test Run 75
0.09400134935433688,13.243690599094705,T105N06-1GFR085,0.6,-1G (inverted),Test Run 75
0.09400134935433688,13.242502702366206,T105N06-1GFR085,0.6,-1G (inverted),Test Run 75
0.0946445730425847,13.245325578342833,T105N06-1GFR085,0.6,-1G (inverted),Test Run 75
0.09476521960932821,13.248667253147456,T105N06-1GFR085,0.6,-1G (inverted),Test Run 75
0.09476521960932821,13.250508226047831,T105N06-1GFR085,0.6,-1G (inverted),Test Run 75
0.09468478856483124,13.253177751194333,T105N06-1GFR085,0.6,-1G (inverted),Test Run 75
0.09528787162007134,13.255645097385706,T105N06-1GFR085,0.6,-1G (inverted),Test Run 75
0.09528787162007134,13.257461656223706,T105N06-1GFR085,0.6,-1G (inverted),Test Run 75
0.09520751546481306,13.259542955051831,T105N06-1GFR085,0.6,-1G (inverted),Test Run 75
0.09500643785357657,13.26186534274708,T105N06-1GFR085,0.6,-1G (inverted),Test Run 75
0.09500643785357657,13.265271867405332,T105N06-1GFR085,0.6,-1G (inverted),Test Run 75
0.09564973643105908,13.26595469821583,T105N06-1GFR085,0.6,-1G (inverted),Test Run 75
0.09589095467530744,13.269298661838832,T105N06-1GFR085,0.6,-1G (inverted),Test Run 75
0.09589095467530744,13.269582475315456,T105N06-1GFR085,0.6,-1G (inverted),Test Run 75
0.0959713857198044,13.272487748752956,T105N06-1GFR085,0.6,-1G (inverted),Test Run 75
0.09661468429729105,13.274578965793955,T105N06-1GFR085,0.6,-1G (inverted),Test Run 75
0.09661468429729105,13.277846635471708,T105N06-1GFR085,0.6,-1G (inverted),Test Run 75
0.0968559025415394,13.277050126682582,T105N06-1GFR085,0.6,-1G (inverted),Test Run 75
0.09709719567502645,13.28225871432908,T105N06-1GFR085,0.6,-1G (inverted),Test Run 75
0.09709719567502645,13.283294786106456,T105N06-1GFR085,0.6,-1G (inverted),Test Run 75
0.09749920111902591,13.285621751438455,T105N06-1GFR085,0.6,-1G (inverted),Test Run 75
0.0977002787302624,13.287574876438455,T105N06-1GFR085,0.6,-1G (inverted),Test Run 75
0.09761984768576942,13.28897410739558,T105N06-1GFR085,0.6,-1G (inverted),Test Run 75
0.09761984768576942,13.29189921725883,T105N06-1GFR085,0.6,-1G (inverted),Test Run 75
0.09822293074100552,13.293670762668956,T105N06-1GFR085,0.6,-1G (inverted),Test Run 75
0.09842393346300732,13.29666301120408,T105N06-1GFR085,0.6,-1G (inverted),Test Run 75
0.09842393346300732,13.297357286106456,T105N06-1GFR085,0.6,-1G (inverted),Test Run 75
0.09846414898525388,13.30013896335258,T105N06-1GFR085,0.6,-1G (inverted),Test Run 75
0.09902701651824342,13.30270701755183,T105N06-1GFR085,0.6,-1G (inverted),Test Run 75
0.09902701651824342,13.303790391575205,T105N06-1GFR085,0.6,-1G (inverted),Test Run 75
0.09918787860723749,13.30478221286433,T105N06-1GFR085,0.6,-1G (inverted),Test Run 75
0.09914766308498693,13.307754624973706,T105N06-1GFR085,0.6,-1G (inverted),Test Run 75
0.09914766308498693,13.31075450290333,T105N06-1GFR085,0.6,-1G (inverted),Test Run 75
0.09938888132923529,13.311522019993205,T105N06-1GFR085,0.6,-1G (inverted),Test Run 75
0.09926830965173046,13.314073289524455,T105N06-1GFR085,0.6,-1G (inverted),Test Run 75
0.09926830965173046,13.31638957370408,T105N06-1GFR085,0.6,-1G (inverted),Test Run 75
0.09979096166247359,13.316406358372081,T105N06-1GFR085,0.6,-1G (inverted),Test Run 75
0.0999116082292171,13.317398179661206,T105N06-1GFR085,0.6,-1G (inverted),Test Run 75
0.09975074614022703,13.322227586399455,T105N06-1GFR085,0.6,-1G (inverted),Test Run 75
0.09975074614022703,13.32209941257133,T105N06-1GFR085,0.6,-1G (inverted),Test Run 75
0.10011261095121891,13.325949205051831,T105N06-1GFR085,0.6,-1G (inverted),Test Run 75
0.10003217990672195,13.32669688571583,T105N06-1GFR085,0.6,-1G (inverted),Test Run 75
0.10003217990672195,13.32833720554008,T105N06-1GFR085,0.6,-1G (inverted),Test Run 75
0.1005146912844572,13.329641832004956,T105N06-1GFR085,0.6,-1G (inverted),Test Run 75
0.10083634057319853,13.33171855319633,T105N06-1GFR085,0.6,-1G (inverted),Test Run 75
0.10083634057319853,13.335194505344706,T105N06-1GFR085,0.6,-1G (inverted),Test Run 75
0.100715694006455,13.337152207981456,T105N06-1GFR085,0.6,-1G (inverted),Test Run 75
0.10107755881744673,13.33541728366508,T105N06-1GFR085,0.6,-1G (inverted),Test Run 75
0.10107755881744673,13.340382493625956,T105N06-1GFR085,0.6,-1G (inverted),Test Run 75
0.10139920810619206,13.34042979587208,T105N06-1GFR085,0.6,-1G (inverted),Test Run 75
0.10147963915068503,13.34353038180958,T105N06-1GFR085,0.6,-1G (inverted),Test Run 75
0.10147963915068503,13.34504405368458,T105N06-1GFR085,0.6,-1G (inverted),Test Run 75
0.1020425066836747,13.34616404880183,T105N06-1GFR085,0.6,-1G (inverted),Test Run 75
0.10232394045017347,13.349037278782205,T105N06-1GFR085,0.6,-1G (inverted),Test Run 75
0.1022435094056765,13.349974168430705,T105N06-1GFR085,0.6,-1G (inverted),Test Run 75
0.1022435094056765,13.35132762302058,T105N06-1GFR085,0.6,-1G (inverted),Test Run 75
0.1026455897389148,13.352989305149455,T105N06-1GFR085,0.6,-1G (inverted),Test Run 75
0.10260537421666824,13.357286180149455,T105N06-1GFR085,0.6,-1G (inverted),Test Run 75
0.10260537421666824,13.35660411227833,T105N06-1GFR085,0.6,-1G (inverted),Test Run 75
0.10296723902766013,13.359964097629955,T105N06-1GFR085,0.6,-1G (inverted),Test Run 75
0.10312802622740737,13.359584153782205,T105N06-1GFR085,0.6,-1G (inverted),Test Run 75
0.10312802622740737,13.363340867649455,T105N06-1GFR085,0.6,-1G (inverted),Test Run 75
0.10332910383864786,13.364637864719706,T105N06-1GFR085,0.6,-1G (inverted),Test Run 75
0.10373110928264746,13.36650401462208,T105N06-1GFR085,0.6,-1G (inverted),Test Run 75
0.10373110928264746,13.36625987399708,T105N06-1GFR085,0.6,-1G (inverted),Test Run 75
0.10421362066038287,13.367469895969705,T105N06-1GFR085,0.6,-1G (inverted),Test Run 75
0.10425383618262928,13.36951915134083,T105N06-1GFR085,0.6,-1G (inverted),Test Run 75
0.10425383618262928,13.37189952243458,T105N06-1GFR085,0.6,-1G (inverted),Test Run 75
0.1045754854713746,13.373123277317456,T105N06-1GFR085,0.6,-1G (inverted),Test Run 75
0.10489713476011592,13.37486583102833,T105N06-1GFR085,0.6,-1G (inverted),Test Run 75
0.10489713476011592,13.374485887180706,T105N06-1GFR085,0.6,-1G (inverted),Test Run 75
0.10485691923786937,13.377996934543955,T105N06-1GFR085,0.6,-1G (inverted),Test Run 75
0.10533935572636194,13.380645860325206,T105N06-1GFR085,0.6,-1G (inverted),Test Run 75
0.10541978677085904,13.379110826145581,T105N06-1GFR085,0.6,-1G (inverted),Test Run 75
0.10541978677085904,13.382405198704081,T105N06-1GFR085,0.6,-1G (inverted),Test Run 75
0.10541978677085904,13.38400431979783,T105N06-1GFR085,0.6,-1G (inverted),Test Run 75
0.10618365702585039,13.384999192844706,T105N06-1GFR085,0.6,-1G (inverted),Test Run 75
0.10618365702585039,13.38634501804008,T105N06-1GFR085,0.6,-1G (inverted),Test Run 75
0.10626408807034335,13.38749705661433,T105N06-1GFR085,0.6,-1G (inverted),Test Run 75
0.10614351639284265,13.390249742161206,T105N06-1GFR085,0.6,-1G (inverted),Test Run 75
0.10614351639284265,13.39186259616508,T105N06-1GFR085,0.6,-1G (inverted),Test Run 75
0.10674659944807875,13.390774644504955,T105N06-1GFR085,0.6,-1G (inverted),Test Run 75
0.10686717112558344,13.39319316257133,T105N06-1GFR085,0.6,-1G (inverted),Test Run 75
0.10686717112558344,13.395391954075205,T105N06-1GFR085,0.6,-1G (inverted),Test Run 75
0.10674659944807875,13.396974290500955,T105N06-1GFR085,0.6,-1G (inverted),Test Run 75
0.10726925145882188,13.398602403293955,T105N06-1GFR085,0.6,-1G (inverted),Test Run 75
0.10726925145882188,13.400918687473705,T105N06-1GFR085,0.6,-1G (inverted),Test Run 75
0.10698781769232697,13.399806321750955,T105N06-1GFR085,0.6,-1G (inverted),Test Run 75
0.1077114724250679,13.40262462009083,T105N06-1GFR085,0.6,-1G (inverted),Test Run 75
0.10779190346956487,13.402996934543955,T105N06-1GFR085,0.6,-1G (inverted),Test Run 75
0.10779190346956487,13.403396714817456,T105N06-1GFR085,0.6,-1G (inverted),Test Run 75
0.10787233451406197,13.405662644993205,T105N06-1GFR085,0.6,-1G (inverted),Test Run 75
0.10835477100255454,13.40775920261033,T105N06-1GFR085,0.6,-1G (inverted),Test Run 75
0.10835477100255454,13.409202684055705,T105N06-1GFR085,0.6,-1G (inverted),Test Run 75
0.10819398380280315,13.408722032200206,T105N06-1GFR085,0.6,-1G (inverted),Test Run 75
0.10883728238028981,13.41038829196583,T105N06-1GFR085,0.6,-1G (inverted),Test Run 75
0.10883728238028981,13.413015855442456,T105N06-1GFR085,0.6,-1G (inverted),Test Run 75
0.10891771342478676,13.41403514255183,T105N06-1GFR085,0.6,-1G (inverted),Test Run 75
0.10895785405779464,13.415663255344706,T105N06-1GFR085,0.6,-1G (inverted),Test Run 75
0.10895785405779464,13.414674485813455,T105N06-1GFR085,0.6,-1G (inverted),Test Run 75
0.10948058095777645,13.416238511692455,T105N06-1GFR085,0.6,-1G (inverted),Test Run 75
0.10968158367977825,13.417591966282206,T105N06-1GFR085,0.6,-1G (inverted),Test Run 75
0.10968158367977825,13.417535508762706,T105N06-1GFR085,0.6,-1G (inverted),Test Run 75
0.10960115263528128,13.420965684543955,T105N06-1GFR085,0.6,-1G (inverted),Test Run 75
0.10996301744627301,13.42151652682908,T105N06-1GFR085,0.6,-1G (inverted),Test Run 75
0.11000323296851958,13.422488511692455,T105N06-1GFR085,0.6,-1G (inverted),Test Run 75
0.11000323296851958,13.42324992526658,T105N06-1GFR085,0.6,-1G (inverted),Test Run 75
0.11000323296851958,13.42548533786433,T105N06-1GFR085,0.6,-1G (inverted),Test Run 75
0.11044552882400842,13.426959336887705,T105N06-1GFR085,0.6,-1G (inverted),Test Run 75
0.11044552882400842,13.427969468723706,T105N06-1GFR085,0.6,-1G (inverted),Test Run 75
0.11032488225726089,13.429303086887705,T105N06-1GFR085,0.6,-1G (inverted),Test Run 75
0.11108882740149092,13.42974406589158,T105N06-1GFR085,0.6,-1G (inverted),Test Run 75
0.11120939907899575,13.431620896946331,T105N06-1GFR085,0.6,-1G (inverted),Test Run 75
0.11120939907899575,13.431851304661205,T105N06-1GFR085,0.6,-1G (inverted),Test Run 75
0.11133004564573928,13.43385478366508,T105N06-1GFR085,0.6,-1G (inverted),Test Run 75
0.11185269765648241,13.433848680149456,T105N06-1GFR085,0.6,-1G (inverted),Test Run 75
0.11185269765648241,13.434964097629955,T105N06-1GFR085,0.6,-1G (inverted),Test Run 75
0.11185269765648241,13.437519944797831,T105N06-1GFR085,0.6,-1G (inverted),Test Run 75
0.11229499351197111,13.43938456882133,T105N06-1GFR085,0.6,-1G (inverted),Test Run 75
0.11229499351197111,13.441233934055706,T105N06-1GFR085,0.6,-1G (inverted),Test Run 75
0.11261664280071243,13.44143840182908,T105N06-1GFR085,0.6,-1G (inverted),Test Run 75
0.11269699895596672,13.443179429661205,T105N06-1GFR085,0.6,-1G (inverted),Test Run 75
0.11269699895596672,13.44448710788383,T105N06-1GFR085,0.6,-1G (inverted),Test Run 75
0.11317951033370212,13.443719590793956,T105N06-1GFR085,0.6,-1G (inverted),Test Run 75
0.11281764552271023,13.44589549411433,T105N06-1GFR085,0.6,-1G (inverted),Test Run 75
0.1129785076117043,13.446637071262705,T105N06-1GFR085,0.6,-1G (inverted),Test Run 75
0.1129785076117043,13.44734355319633,T105N06-1GFR085,0.6,-1G (inverted),Test Run 75
0.11346094410019689,13.449900926243206,T105N06-1GFR085,0.6,-1G (inverted),Test Run 75
0.11338051305570392,13.449513353000956,T105N06-1GFR085,0.6,-1G (inverted),Test Run 75
0.11338051305570392,13.45018321384083,T105N06-1GFR085,0.6,-1G (inverted),Test Run 75
0.11394338058869345,13.45225383151658,T105N06-1GFR085,0.6,-1G (inverted),Test Run 75
0.11406402715543698,13.451783860813455,T105N06-1GFR085,0.6,-1G (inverted),Test Run 75
0.11406402715543698,13.453082383762705,T105N06-1GFR085,0.6,-1G (inverted),Test Run 75
0.11426502987743478,13.456353868137706,T105N06-1GFR085,0.6,-1G (inverted),Test Run 75
0.11462689468842652,13.454103196750955,T105N06-1GFR085,0.6,-1G (inverted),Test Run 75
0.11462689468842652,13.455125535618205,T105N06-1GFR085,0.6,-1G (inverted),Test Run 75
0.11462689468842652,13.45618907321583,T105N06-1GFR085,0.6,-1G (inverted),Test Run 75
0.11506919054391536,13.459193528782205,T105N06-1GFR085,0.6,-1G (inverted),Test Run 75
0.11490832845492142,13.45789500583308,T105N06-1GFR085,0.6,-1G (inverted),Test Run 75
0.11490832845492142,13.460531724583081,T105N06-1GFR085,0.6,-1G (inverted),Test Run 75
0.11535062431041013,13.459817613254955,T105N06-1GFR085,0.6,-1G (inverted),Test Run 75
0.11579292016589497,13.46182109225883,T105N06-1GFR085,0.6,-1G (inverted),Test Run 75
0.11579292016589497,13.463638414036206,T105N06-1GFR085,0.6,-1G (inverted),Test Run 75
0.11555162703240793,13.46311045993458,T105N06-1GFR085,0.6,-1G (inverted),Test Run 75
0.11627535665439154,13.46308299411433,T105N06-1GFR085,0.6,-1G (inverted),Test Run 75
0.1161145694546403,13.467213548313456,T105N06-1GFR085,0.6,-1G (inverted),Test Run 75
0.1161145694546403,13.46494151462208,T105N06-1GFR085,0.6,-1G (inverted),Test Run 75
0.11647635937638935,13.466583360325206,T105N06-1GFR085,0.6,-1G (inverted),Test Run 75
0.11707944243162943,13.469972337375955,T105N06-1GFR085,0.6,-1G (inverted),Test Run 75
0.11707944243162943,13.46792918552058,T105N06-1GFR085,0.6,-1G (inverted),Test Run 75
0.11675779314288412,13.47040263522758,T105N06-1GFR085,0.6,-1G (inverted),Test Run 75
0.11740109172037076,13.469578660618206,T105N06-1GFR085,0.6,-1G (inverted),Test Run 75
0.11740109172037076,13.470233262668955,T105N06-1GFR085,0.6,-1G (inverted),Test Run 75
0.11768252548686553,13.471272386204081,T105N06-1GFR085,0.6,-1G (inverted),Test Run 75
0.11768252548686553,13.47114268649708,T105N06-1GFR085,0.6,-1G (inverted),Test Run 75
0.11768252548686553,13.472859300266581,T105N06-1GFR085,0.6,-1G (inverted),Test Run 75
0.11808460582010782,13.472938645969705,T105N06-1GFR085,0.6,-1G (inverted),Test Run 75
0.1186474733530975,13.473843492161205,T105N06-1GFR085,0.6,-1G (inverted),Test Run 75
0.1186474733530975,13.474609483372081,T105N06-1GFR085,0.6,-1G (inverted),Test Run 75
0.11856711719784321,13.47445079196583,T105N06-1GFR085,0.6,-1G (inverted),Test Run 75
0.11917020025307931,13.476332200657206,T105N06-1GFR085,0.6,-1G (inverted),Test Run 75
0.11917020025307931,13.478538621555705,T105N06-1GFR085,0.6,-1G (inverted),Test Run 75
0.11941141849732753,13.476524461399455,T105N06-1GFR085,0.6,-1G (inverted),Test Run 75
0.11933098745283056,13.478045762668955,T105N06-1GFR085,0.6,-1G (inverted),Test Run 75
0.11933098745283056,13.479856980930705,T105N06-1GFR085,0.6,-1G (inverted),Test Run 75
0.11953206506407105,13.47862101901658,T105N06-1GFR085,0.6,-1G (inverted),Test Run 75
0.12021550427456557,13.48053752292283,T105N06-1GFR085,0.6,-1G (inverted),Test Run 75
0.12001450155256362,13.48157969821583,T105N06-1GFR085,0.6,-1G (inverted),Test Run 75
0.12001450155256362,13.48157512057908,T105N06-1GFR085,0.6,-1G (inverted),Test Run 75
0.12049693804106033,13.481852830540081,T105N06-1GFR085,0.6,-1G (inverted),Test Run 75
0.12053715356330674,13.48090068210258,T105N06-1GFR085,0.6,-1G (inverted),Test Run 75
0.12053715356330674,13.48448497165333,T105N06-1GFR085,0.6,-1G (inverted),Test Run 75
0.1205773690855573,13.485035813938456,T105N06-1GFR085,0.6,-1G (inverted),Test Run 75
0.12122066766304394,13.48511210788383,T105N06-1GFR085,0.6,-1G (inverted),Test Run 75
0.12122066766304394,13.48617869723933,T105N06-1GFR085,0.6,-1G (inverted),Test Run 75
0.12105988046329255,13.487141526829081,T105N06-1GFR085,0.6,-1G (inverted),Test Run 75
0.12162274799628224,13.48499003757133,T105N06-1GFR085,0.6,-1G (inverted),Test Run 75
0.12162274799628224,13.487782395969706,T105N06-1GFR085,0.6,-1G (inverted),Test Run 75
0.12190418176277701,13.487770188938455,T105N06-1GFR085,0.6,-1G (inverted),Test Run 75
0.12194439728502356,13.48975535739558,T105N06-1GFR085,0.6,-1G (inverted),Test Run 75
0.12262791138476062,13.48983165134083,T105N06-1GFR085,0.6,-1G (inverted),Test Run 75
0.12262791138476062,13.490203965793956,T105N06-1GFR085,0.6,-1G (inverted),Test Run 75
0.12242683377352014,13.490040696750956,T105N06-1GFR085,0.6,-1G (inverted),Test Run 75
0.12254748034026365,13.48954631198533,T105N06-1GFR085,0.6,-1G (inverted),Test Run 75
0.12254748034026365,13.491230882297831,T105N06-1GFR085,0.6,-1G (inverted),Test Run 75
0.12315056339549975,13.491929734836955,T105N06-1GFR085,0.6,-1G (inverted),Test Run 75
0.12286912962900498,13.492576707493205,T105N06-1GFR085,0.6,-1G (inverted),Test Run 75
0.12347221268424508,13.493248094211955,T105N06-1GFR085,0.6,-1G (inverted),Test Run 75
0.12347221268424508,13.49516307223933,T105N06-1GFR085,0.6,-1G (inverted),Test Run 75
0.12319077891775015,13.49225627292283,T105N06-1GFR085,0.6,-1G (inverted),Test Run 75
0.12367321540624288,13.495091355930706,T105N06-1GFR085,0.6,-1G (inverted),Test Run 75
0.12367321540624288,13.49337626804008,T105N06-1GFR085,0.6,-1G (inverted),Test Run 75
0.12403508021723461,13.495076097141581,T105N06-1GFR085,0.6,-1G (inverted),Test Run 75
0.12411551126173158,13.496663011204081,T105N06-1GFR085,0.6,-1G (inverted),Test Run 75
0.12411551126173158,13.497535813938455,T105N06-1GFR085,0.6,-1G (inverted),Test Run 75
0.1244371605504729,13.497137559543955,T105N06-1GFR085,0.6,-1G (inverted),Test Run 75
0.12500002808346258,13.49751445163383,T105N06-1GFR085,0.6,-1G (inverted),Test Run 75
0.12500002808346258,13.49765330661433,T105N06-1GFR085,0.6,-1G (inverted),Test Run 75
0.12479902536146478,13.498860276829081,T105N06-1GFR085,0.6,-1G (inverted),Test Run 75
0.12552268009420556,13.499078477512706,T105N06-1GFR085,0.6,-1G (inverted),Test Run 75
0.12516081528321382,13.499490464817455,T105N06-1GFR085,0.6,-1G (inverted),Test Run 75
0.12516081528321382,13.49895030368458,T105N06-1GFR085,0.6,-1G (inverted),Test Run 75
0.12576397322769262,13.500201524387705,T105N06-1GFR085,0.6,-1G (inverted),Test Run 75
0.12592476042744385,13.50094004977833,T105N06-1GFR085,0.6,-1G (inverted),Test Run 75
0.12592476042744385,13.500804246555706,T105N06-1GFR085,0.6,-1G (inverted),Test Run 75
0.12588454490519743,13.50005809177058,T105N06-1GFR085,0.6,-1G (inverted),Test Run 75
0.12660827452718104,13.502378953586955,T105N06-1GFR085,0.6,-1G (inverted),Test Run 75
0.12660827452718104,13.501587022434581,T105N06-1GFR085,0.6,-1G (inverted),Test Run 75
0.1263268407606863,13.50263224948533,T105N06-1GFR085,0.6,-1G (inverted),Test Run 75
0.12672884620468175,13.502523912083081,T105N06-1GFR085,0.6,-1G (inverted),Test Run 75
0.12729178862691412,13.50280467380183,T105N06-1GFR085,0.6,-1G (inverted),Test Run 75
0.12729178862691412,13.50402079929008,T105N06-1GFR085,0.6,-1G (inverted),Test Run 75
0.12705049549342706,13.501808274875955,T105N06-1GFR085,0.6,-1G (inverted),Test Run 75
0.12749279134891192,13.50227519382133,T105N06-1GFR085,0.6,-1G (inverted),Test Run 75
0.12749279134891192,13.503723252903331,T105N06-1GFR085,0.6,-1G (inverted),Test Run 75
0.12773400959316028,13.50286570895808,T105N06-1GFR085,0.6,-1G (inverted),Test Run 75
0.12793508720440075,13.50414744723933,T105N06-1GFR085,0.6,-1G (inverted),Test Run 75
0.12857831089264457,13.504666246067455,T105N06-1GFR085,0.6,-1G (inverted),Test Run 75
0.12857831089264457,13.503038133274455,T105N06-1GFR085,0.6,-1G (inverted),Test Run 75
0.12849795473739029,13.50422831882133,T105N06-1GFR085,0.6,-1G (inverted),Test Run 75
0.12914125331487694,13.505194200168955,T105N06-1GFR085,0.6,-1G (inverted),Test Run 75
0.12914125331487694,13.505845750461955,T105N06-1GFR085,0.6,-1G (inverted),Test Run 75
0.128980391225887,13.504477037083081,T105N06-1GFR085,0.6,-1G (inverted),Test Run 75
0.12926182499238179,13.50552531589158,T105N06-1GFR085,0.6,-1G (inverted),Test Run 75
0.12926182499238179,13.503895677219706,T105N06-1GFR085,0.6,-1G (inverted),Test Run 75
0.12974433637011704,13.508192552219706,T105N06-1GFR085,0.6,-1G (inverted),Test Run 75
0.12962368980337352,13.506915391575205,T105N06-1GFR085,0.6,-1G (inverted),Test Run 75
0.13046799110285798,13.505738938938455,T105N06-1GFR085,0.6,-1G (inverted),Test Run 75
0.13046799110285798,13.506363023411206,T105N06-1GFR085,0.6,-1G (inverted),Test Run 75
0.13022677285860962,13.506907762180706,T105N06-1GFR085,0.6,-1G (inverted),Test Run 75
0.13066906871409845,13.505996812473706,T105N06-1GFR085,0.6,-1G (inverted),Test Run 75
0.13066906871409845,13.506550706516581,T105N06-1GFR085,0.6,-1G (inverted),Test Run 75
0.13107107415809807,13.505523790012706,T105N06-1GFR085,0.6,-1G (inverted),Test Run 75
0.13107107415809807,13.507542527805706,T105N06-1GFR085,0.6,-1G (inverted),Test Run 75
0.13107107415809807,13.507649339329081,T105N06-1GFR085,0.6,-1G (inverted),Test Run 75
0.1317143727355807,13.509890855442455,T105N06-1GFR085,0.6,-1G (inverted),Test Run 75
0.13163401658032642,13.507716478000955,T105N06-1GFR085,0.6,-1G (inverted),Test Run 75
0.13163401658032642,13.508726609836955,T105N06-1GFR085,0.6,-1G (inverted),Test Run 75
0.13163401658032642,13.509629930149455,T105N06-1GFR085,0.6,-1G (inverted),Test Run 75
0.1323174557908208,13.50662852634083,T105N06-1GFR085,0.6,-1G (inverted),Test Run 75
0.13207623754657244,13.509137071262705,T105N06-1GFR085,0.6,-1G (inverted),Test Run 75
0.13207623754657244,13.50764628757133,T105N06-1GFR085,0.6,-1G (inverted),Test Run 75
0.13267932060181253,13.508087266575206,T105N06-1GFR085,0.6,-1G (inverted),Test Run 75
0.13235767131306722,13.509259141575205,T105N06-1GFR085,0.6,-1G (inverted),Test Run 75
0.13235767131306722,13.508709825168955,T105N06-1GFR085,0.6,-1G (inverted),Test Run 75
0.13279996716855605,13.508741868625956,T105N06-1GFR085,0.6,-1G (inverted),Test Run 75
0.13316183197954792,13.510011399875955,T105N06-1GFR085,0.6,-1G (inverted),Test Run 75
0.13316183197954792,13.508816636692455,T105N06-1GFR085,0.6,-1G (inverted),Test Run 75
0.1330411854128044,13.50856944430958,T105N06-1GFR085,0.6,-1G (inverted),Test Run 75
0.13340305022379614,13.50861522067683,T105N06-1GFR085,0.6,-1G (inverted),Test Run 75
0.13376491503478402,13.50993205417283,T105N06-1GFR085,0.6,-1G (inverted),Test Run 75
0.13376491503478402,13.50837870944633,T105N06-1GFR085,0.6,-1G (inverted),Test Run 75
0.13368448399029093,13.50961924899708,T105N06-1GFR085,0.6,-1G (inverted),Test Run 75
0.1344484291345211,13.50871592868458,T105N06-1GFR085,0.6,-1G (inverted),Test Run 75
0.1344484291345211,13.50795909274708,T105N06-1GFR085,0.6,-1G (inverted),Test Run 75
0.13448864465676763,13.50982371677058,T105N06-1GFR085,0.6,-1G (inverted),Test Run 75
0.13505151218975717,13.51074992526658,T105N06-1GFR085,0.6,-1G (inverted),Test Run 75
0.135172083867262,13.511529649387706,T105N06-1GFR085,0.6,-1G (inverted),Test Run 75
0.135172083867262,13.511207688938455,T105N06-1GFR085,0.6,-1G (inverted),Test Run 75
0.13513186834501145,13.51007853854783,T105N06-1GFR085,0.6,-1G (inverted),Test Run 75
0.13589581348924562,13.509083665500956,T105N06-1GFR085,0.6,-1G (inverted),Test Run 75
0.13589581348924562,13.509951890598705,T105N06-1GFR085,0.6,-1G (inverted),Test Run 75
0.1355741642005003,13.509999192844706,T105N06-1GFR085,0.6,-1G (inverted),Test Run 75
0.1360566006889969,13.50943614352833,T105N06-1GFR085,0.6,-1G (inverted),Test Run 75
0.1360566006889969,13.51067363132133,T105N06-1GFR085,0.6,-1G (inverted),Test Run 75
0.13629789382248392,13.50793162692683,T105N06-1GFR085,0.6,-1G (inverted),Test Run 75
0.1364184654999846,13.51072703708308,T105N06-1GFR085,0.6,-1G (inverted),Test Run 75
0.13706176407747125,13.510330308567456,T105N06-1GFR085,0.6,-1G (inverted),Test Run 75
0.13706176407747125,13.511354173313455,T105N06-1GFR085,0.6,-1G (inverted),Test Run 75
0.13690097687772002,13.509744371067455,T105N06-1GFR085,0.6,-1G (inverted),Test Run 75
0.1371019795997218,13.50968028415333,T105N06-1GFR085,0.6,-1G (inverted),Test Run 75
0.1371019795997218,13.509726060520581,T105N06-1GFR085,0.6,-1G (inverted),Test Run 75
0.13722262616646533,13.510626329075205,T105N06-1GFR085,0.6,-1G (inverted),Test Run 75
0.1373029823217196,13.51104441989558,T105N06-1GFR085,0.6,-1G (inverted),Test Run 75
0.1373029823217196,13.508769334446331,T105N06-1GFR085,0.6,-1G (inverted),Test Run 75
0.13798649642145266,13.50843211520808,T105N06-1GFR085,0.6,-1G (inverted),Test Run 75
0.13766484713271135,13.511070359836955,T105N06-1GFR085,0.6,-1G (inverted),Test Run 75
0.13834836123244457,13.50853740085258,T105N06-1GFR085,0.6,-1G (inverted),Test Run 75
0.13834836123244457,13.50851603854783,T105N06-1GFR085,0.6,-1G (inverted),Test Run 75
0.13850922332143847,13.50980235446583,T105N06-1GFR085,0.6,-1G (inverted),Test Run 75
0.13858957947669276,13.509474290500956,T105N06-1GFR085,0.6,-1G (inverted),Test Run 75
0.13858957947669276,13.50913096774708,T105N06-1GFR085,0.6,-1G (inverted),Test Run 75
0.1394339556654199,13.509185899387706,T105N06-1GFR085,0.6,-1G (inverted),Test Run 75
0.13911230637667457,13.508441270481455,T105N06-1GFR085,0.6,-1G (inverted),Test Run 75
0.13911230637667457,13.509988511692455,T105N06-1GFR085,0.6,-1G (inverted),Test Run 75
0.13971538943191467,13.50881358493458,T105N06-1GFR085,0.6,-1G (inverted),Test Run 75
0.14055969073139912,13.50917216647758,T105N06-1GFR085,0.6,-1G (inverted),Test Run 75
0.14055969073139912,13.508278001438455,T105N06-1GFR085,0.6,-1G (inverted),Test Run 75
0.14015761039816083,13.508580125461956,T105N06-1GFR085,0.6,-1G (inverted),Test Run 75
0.14068033729814264,13.50706340182908,T105N06-1GFR085,0.6,-1G (inverted),Test Run 75
0.14076069345339692,13.50833293307908,T105N06-1GFR085,0.6,-1G (inverted),Test Run 75
0.14076069345339692,13.50773631442683,T105N06-1GFR085,0.6,-1G (inverted),Test Run 75
0.14068033729814264,13.50548106540333,T105N06-1GFR085,0.6,-1G (inverted),Test Run 75
0.14168542579738233,13.50627147067683,T105N06-1GFR085,0.6,-1G (inverted),Test Run 75
0.14168542579738233,13.506489671360331,T105N06-1GFR085,0.6,-1G (inverted),Test Run 75
0.14140399203088358,13.504486192356456,T105N06-1GFR085,0.6,-1G (inverted),Test Run 75
0.14164528516437447,13.506207383762705,T105N06-1GFR085,0.6,-1G (inverted),Test Run 75
0.14184628788637227,13.50503398288383,T105N06-1GFR085,0.6,-1G (inverted),Test Run 75
0.14184628788637227,13.504531968723706,T105N06-1GFR085,0.6,-1G (inverted),Test Run 75
0.14200707508612367,13.503932298313455,T105N06-1GFR085,0.6,-1G (inverted),Test Run 75
0.14273080470810728,13.505362046848706,T105N06-1GFR085,0.6,-1G (inverted),Test Run 75
0.14273080470810728,13.502732957493205,T105N06-1GFR085,0.6,-1G (inverted),Test Run 75
0.1425298019861055,13.50375987399708,T105N06-1GFR085,0.6,-1G (inverted),Test Run 75
