Repository: schandel33/gitrep

# Nozzle Tensile Test Analysis

Stress-vs-strain analysis of tensile pulls across 4 nozzle sizes (0.6, 1.4,
2.2, 2.6 mm) x 2 print-gravity orientations (+1G upright / -1G inverted),
printed at 105 C with a 0.85 flow ratio.

## Data-quality issues found and how they're handled

1. **Load-cell zero offset.** 10 of 17 runs record small negative Load
   values for the first handful of samples (up to ~180, always <0.5% of the
   file) before the crosshead starts moving — load-cell noise around zero,
   not real load. The script computes the mean Load over all
   pre-motion samples (`Crosshead < crosshead_zero_threshold_mm`) and
   subtracts it from the whole run.
2.

File: nozzle_tensile_analysis/analysis_output/all_curves_tidy.csv (part 39 of 151)
Strain,Stress_MPa,condition,nozzle_mm,gravity,run
0.14305245399684846,13.50352336276658,T105N06-1GFR085,0.6,-1G (inverted),Test Run 75
0.14329367224109682,13.50348674167283,T105N06-1GFR085,0.6,-1G (inverted),Test Run 75
0.14329367224109682,13.50187693942683,T105N06-1GFR085,0.6,-1G (inverted),Test Run 75
0.14357510600759157,13.503270066868206,T105N06-1GFR085,0.6,-1G (inverted),Test Run 75
0.14417818906283167,13.50182658542283,T105N06-1GFR085,0.6,-1G (inverted),Test Run 75
0.14417818906283167,13.50229045261033,T105N06-1GFR085,0.6,-1G (inverted),Test Run 75
0.14357510600759157,13.502981675754956,T105N06-1GFR085,0.6,-1G (inverted),Test Run 75
0.1442586201073248,13.50312968600883,T105N06-1GFR085,0.6,-1G (inverted),Test Run 75
0.1442586201073248,13.50033732761033,T105N06-1GFR085,0.6,-1G (inverted),Test Run 75
0.14445969771856526,13.499427903782205,T105N06-1GFR085,0.6,-1G (inverted),Test Run 75
0.14445969771856526,13.49906932223933,T105N06-1GFR085,0.6,-1G (inverted),Test Run 75
0.14445969771856526,13.500494493137705,T105N06-1GFR085,0.6,-1G (inverted),Test Run 75
0.14526378349580316,13.499237168918956,T105N06-1GFR085,0.6,-1G (inverted),Test Run 75
0.14470091596281348,13.49993602145808,T105N06-1GFR085,0.6,-1G (inverted),Test Run 75
0.14554521726229794,13.499766648899456,T105N06-1GFR085,0.6,-1G (inverted),Test Run 75
0.14554521726229794,13.498135484348705,T105N06-1GFR085,0.6,-1G (inverted),Test Run 75
0.14546478621780098,13.49870311130183,T105N06-1GFR085,0.6,-1G (inverted),Test Run 75
0.1456256483067949,13.49774638522758,T105N06-1GFR085,0.6,-1G (inverted),Test Run 75
0.1456256483067949,13.498243821750956,T105N06-1GFR085,0.6,-1G (inverted),Test Run 75
0.14659059617302286,13.497757066379956,T105N06-1GFR085,0.6,-1G (inverted),Test Run 75
0.1463895185617824,13.49693614352833,T105N06-1GFR085,0.6,-1G (inverted),Test Run 75
0.14703281713926888,13.49565440524708,T105N06-1GFR085,0.6,-1G (inverted),Test Run 75
0.14703281713926888,13.49562999118458,T105N06-1GFR085,0.6,-1G (inverted),Test Run 75
0.1469524609840146,13.496058763157205,T105N06-1GFR085,0.6,-1G (inverted),Test Run 75
0.1471534637060124,13.49412547458308,T105N06-1GFR085,0.6,-1G (inverted),Test Run 75
0.1471534637060124,13.49357920993458,T105N06-1GFR085,0.6,-1G (inverted),Test Run 75
0.14799776500550085,13.492605699192456,T105N06-1GFR085,0.6,-1G (inverted),Test Run 75
0.14779676228349906,13.492169297825205,T105N06-1GFR085,0.6,-1G (inverted),Test Run 75
0.14779676228349906,13.493219102512706,T105N06-1GFR085,0.6,-1G (inverted),Test Run 75
0.1483596298164926,13.49322062839158,T105N06-1GFR085,0.6,-1G (inverted),Test Run 75
0.148520417016244,13.492208970676831,T105N06-1GFR085,0.6,-1G (inverted),Test Run 75
0.14819884261674135,13.491476548801831,T105N06-1GFR085,0.6,-1G (inverted),Test Run 75
0.14819884261674135,13.491737474094705,T105N06-1GFR085,0.6,-1G (inverted),Test Run 75
0.1489224973494823,13.488650621067455,T105N06-1GFR085,0.6,-1G (inverted),Test Run 75
0.1486410635829875,13.489950669895581,T105N06-1GFR085,0.6,-1G (inverted),Test Run 75
0.1486410635829875,13.489543260227581,T105N06-1GFR085,0.6,-1G (inverted),Test Run 75
0.1490833594384722,13.488369859348705,T105N06-1GFR085,0.6,-1G (inverted),Test Run 75
0.14992766073796066,13.488406480442455,T105N06-1GFR085,0.6,-1G (inverted),Test Run 75
0.14992766073796066,13.486773790012705,T105N06-1GFR085,0.6,-1G (inverted),Test Run 75
0.1494452242494641,13.48789836276658,T105N06-1GFR085,0.6,-1G (inverted),Test Run 75
0.15000809178245364,13.485272325168955,T105N06-1GFR085,0.6,-1G (inverted),Test Run 75
0.15004830730470417,13.486570848118205,T105N06-1GFR085,0.6,-1G (inverted),Test Run 75
0.15004830730470417,13.48477031100883,T105N06-1GFR085,0.6,-1G (inverted),Test Run 75
0.1498472296934637,13.483909715305705,T105N06-1GFR085,0.6,-1G (inverted),Test Run 75
0.15089260860418863,13.485293687473705,T105N06-1GFR085,0.6,-1G (inverted),Test Run 75
0.15089260860418863,13.483599961887705,T105N06-1GFR085,0.6,-1G (inverted),Test Run 75
0.15061117483769373,13.48245860446583,T105N06-1GFR085,0.6,-1G (inverted),Test Run 75
0.15149569165942872,13.47959910739558,T105N06-1GFR085,0.6,-1G (inverted),Test Run 75
0.15149569165942872,13.481741441379956,T105N06-1GFR085,0.6,-1G (inverted),Test Run 75
0.15157612270392168,13.48005381930958,T105N06-1GFR085,0.6,-1G (inverted),Test Run 75
0.15161633822617224,13.478718675266581,T105N06-1GFR085,0.6,-1G (inverted),Test Run 75
0.15161633822617224,13.479051316868205,T105N06-1GFR085,0.6,-1G (inverted),Test Run 75
0.1519781281479213,13.478875840793956,T105N06-1GFR085,0.6,-1G (inverted),Test Run 75
0.1517771254259235,13.477316392551831,T105N06-1GFR085,0.6,-1G (inverted),Test Run 75
0.15213899023691524,13.475674546848705,T105N06-1GFR085,0.6,-1G (inverted),Test Run 75
0.15213899023691524,13.477247728000956,T105N06-1GFR085,0.6,-1G (inverted),Test Run 75
0.1531441536253896,13.475746263157205,T105N06-1GFR085,0.6,-1G (inverted),Test Run 75
0.15290286049190271,13.47512675632133,T105N06-1GFR085,0.6,-1G (inverted),Test Run 75
0.15290286049190271,13.475145066868205,T105N06-1GFR085,0.6,-1G (inverted),Test Run 75
0.15358637459163577,13.472207749973705,T105N06-1GFR085,0.6,-1G (inverted),Test Run 75
0.153304940825141,13.471942247043955,T105N06-1GFR085,0.6,-1G (inverted),Test Run 75
0.153304940825141,13.469403184543955,T105N06-1GFR085,0.6,-1G (inverted),Test Run 75
0.15338537186963797,13.469717515598706,T105N06-1GFR085,0.6,-1G (inverted),Test Run 75
0.15386780835813055,13.470143235813456,T105N06-1GFR085,0.6,-1G (inverted),Test Run 75
0.1537070211583833,13.46973430026658,T105N06-1GFR085,0.6,-1G (inverted),Test Run 75
0.1537070211583833,13.469317735325205,T105N06-1GFR085,0.6,-1G (inverted),Test Run 75
0.15422967316912242,13.466526902805706,T105N06-1GFR085,0.6,-1G (inverted),Test Run 75
0.15467196902461125,13.46712657321583,T105N06-1GFR085,0.6,-1G (inverted),Test Run 75
0.15467196902461125,13.466655076633831,T105N06-1GFR085,0.6,-1G (inverted),Test Run 75
0.1548729717466089,13.46607219089158,T105N06-1GFR085,0.6,-1G (inverted),Test Run 75
0.15543583927959861,13.46387492526658,T105N06-1GFR085,0.6,-1G (inverted),Test Run 75
0.15543583927959861,13.46251689304008,T105N06-1GFR085,0.6,-1G (inverted),Test Run 75
0.15499361831335245,13.463150132786206,T105N06-1GFR085,0.6,-1G (inverted),Test Run 75
0.15587813513508744,13.46283885348933,T105N06-1GFR085,0.6,-1G (inverted),Test Run 75
0.15579770409059035,13.462237657200205,T105N06-1GFR085,0.6,-1G (inverted),Test Run 75
0.15579770409059035,13.45984355319633,T105N06-1GFR085,0.6,-1G (inverted),Test Run 75
0.15591835065733387,13.45946513522758,T105N06-1GFR085,0.6,-1G (inverted),Test Run 75
0.15660186475707105,13.45956279147758,T105N06-1GFR085,0.6,-1G (inverted),Test Run 75
0.15660186475707105,13.45788127292283,T105N06-1GFR085,0.6,-1G (inverted),Test Run 75
0.15628021546832574,13.45673076022758,T105N06-1GFR085,0.6,-1G (inverted),Test Run 75
0.15676265195682232,13.457142747532206,T105N06-1GFR085,0.6,-1G (inverted),Test Run 75
0.15676265195682232,13.45447703708308,T105N06-1GFR085,0.6,-1G (inverted),Test Run 75
0.15696365467882012,13.455902207981456,T105N06-1GFR085,0.6,-1G (inverted),Test Run 75
0.15732551948981185,13.454812730442455,T105N06-1GFR085,0.6,-1G (inverted),Test Run 75
0.15784824638979367,13.453965867649455,T105N06-1GFR085,0.6,-1G (inverted),Test Run 75
0.15784824638979367,13.453407395969705,T105N06-1GFR085,0.6,-1G (inverted),Test Run 75
0.15772759982305015,13.451049913059581,T105N06-1GFR085,0.6,-1G (inverted),Test Run 75
0.15853168560028819,13.450155748020581,T105N06-1GFR085,0.6,-1G (inverted),Test Run 75
0.15853168560028819,13.448626817356455,T105N06-1GFR085,0.6,-1G (inverted),Test Run 75
0.15821003631154684,13.44963084567683,T105N06-1GFR085,0.6,-1G (inverted),Test Run 75
0.1584513294450339,13.448790086399455,T105N06-1GFR085,0.6,-1G (inverted),Test Run 75
0.1584513294450339,13.44760447848933,T105N06-1GFR085,0.6,-1G (inverted),Test Run 75
0.15913476865552828,13.44535838473933,T105N06-1GFR085,0.6,-1G (inverted),Test Run 75
0.15921519970002124,13.444723619114331,T105N06-1GFR085,0.6,-1G (inverted),Test Run 75
0.15881311936678294,13.444154466282205,T105N06-1GFR085,0.6,-1G (inverted),Test Run 75
0.15881311936678294,13.44394542087208,T105N06-1GFR085,0.6,-1G (inverted),Test Run 75
0.1592956307445182,13.442422593723705,T105N06-1GFR085,0.6,-1G (inverted),Test Run 75
0.15913476865552828,13.441061509739331,T105N06-1GFR085,0.6,-1G (inverted),Test Run 75
0.15913476865552828,13.440640367161205,T105N06-1GFR085,0.6,-1G (inverted),Test Run 75
0.16030079413299658,13.44019481052058,T105N06-1GFR085,0.6,-1G (inverted),Test Run 75
0.16013993204400265,13.43833781589158,T105N06-1GFR085,0.6,-1G (inverted),Test Run 75
0.16013993204400265,13.438307298313456,T105N06-1GFR085,0.6,-1G (inverted),Test Run 75
0.16001936036650183,13.43627482761033,T105N06-1GFR085,0.6,-1G (inverted),Test Run 75
0.1606625840547458,13.43656016696583,T105N06-1GFR085,0.6,-1G (inverted),Test Run 75
0.160461581332748,13.433335984836955,T105N06-1GFR085,0.6,-1G (inverted),Test Run 75
0.160461581332748,13.43466807712208,T105N06-1GFR085,0.6,-1G (inverted),Test Run 75
0.16150696024347277,13.43130809177058,T105N06-1GFR085,0.6,-1G (inverted),Test Run 75
0.16102444886573752,13.431504930149455,T105N06-1GFR085,0.6,-1G (inverted),Test Run 75
0.16102444886573752,13.429420579563455,T105N06-1GFR085,0.6,-1G (inverted),Test Run 75
0.161225526476978,13.428949082981456,T105N06-1GFR085,0.6,-1G (inverted),Test Run 75
0.16158739128796987,13.428473008762705,T105N06-1GFR085,0.6,-1G (inverted),Test Run 75
0.16166774744322415,13.42815867770808,T105N06-1GFR085,0.6,-1G (inverted),Test Run 75
0.16166774744322415,13.42583476413383,T105N06-1GFR085,0.6,-1G (inverted),Test Run 75
0.16227083049846425,13.423748887668955,T105N06-1GFR085,0.6,-1G (inverted),Test Run 75
0.16243169258745419,13.422804368625956,T105N06-1GFR085,0.6,-1G (inverted),Test Run 75
0.16243169258745419,13.421756089817455,T105N06-1GFR085,0.6,-1G (inverted),Test Run 75
0.16235126154295723,13.42078868259083,T105N06-1GFR085,0.6,-1G (inverted),Test Run 75
0.16295434459819733,13.419094957004955,T105N06-1GFR085,0.6,-1G (inverted),Test Run 75
0.16295434459819733,13.417724717747081,T105N06-1GFR085,0.6,-1G (inverted),Test Run 75
0.16299456012044386,13.41675273288383,T105N06-1GFR085,0.6,-1G (inverted),Test Run 75
0.16399972350892225,13.415710557590831,T105N06-1GFR085,0.6,-1G (inverted),Test Run 75
0.16379864589768175,13.41376658786433,T105N06-1GFR085,0.6,-1G (inverted),Test Run 75
0.16379864589768175,13.41445323337208,T105N06-1GFR085,0.6,-1G (inverted),Test Run 75
0.1639595079866757,13.41197520602833,T105N06-1GFR085,0.6,-1G (inverted),Test Run 75
0.1644419444751684,13.409661973606456,T105N06-1GFR085,0.6,-1G (inverted),Test Run 75
0.1644419444751684,13.409077561985331,T105N06-1GFR085,0.6,-1G (inverted),Test Run 75
0.1641605107086735,13.40785380710258,T105N06-1GFR085,0.6,-1G (inverted),Test Run 75
0.16500488689740064,13.40462657321583,T105N06-1GFR085,0.6,-1G (inverted),Test Run 75
0.16500488689740064,13.405885423313455,T105N06-1GFR085,0.6,-1G (inverted),Test Run 75
0.16492445585290366,13.405531419407206,T105N06-1GFR085,0.6,-1G (inverted),Test Run 75
0.16472337824166317,13.40369883884083,T105N06-1GFR085,0.6,-1G (inverted),Test Run 75
0.16472337824166317,13.40136271823533,T105N06-1GFR085,0.6,-1G (inverted),Test Run 75
0.1654873233858932,13.40203563083308,T105N06-1GFR085,0.6,-1G (inverted),Test Run 75
0.16552753890814376,13.40012217868458,T105N06-1GFR085,0.6,-1G (inverted),Test Run 75
0.1660904064411333,13.39552012790333,T105N06-1GFR085,0.6,-1G (inverted),Test Run 75
0.1660904064411333,13.39519511569633,T105N06-1GFR085,0.6,-1G (inverted),Test Run 75
0.1666934894963694,13.39560099948533,T105N06-1GFR085,0.6,-1G (inverted),Test Run 75
0.16633162468538165,13.394290269504955,T105N06-1GFR085,0.6,-1G (inverted),Test Run 75
0.16633162468538165,13.392872728000956,T105N06-1GFR085,0.6,-1G (inverted),Test Run 75
0.16733678807385605,13.39374705661433,T105N06-1GFR085,0.6,-1G (inverted),Test Run 75
0.1672161415071125,13.392434800754955,T105N06-1GFR085,0.6,-1G (inverted),Test Run 75
0.16737700359610658,13.38894969333308,T105N06-1GFR085,0.6,-1G (inverted),Test Run 75
0.16737700359610658,13.387278855930706,T105N06-1GFR085,0.6,-1G (inverted),Test Run 75
0.16793987112909614,13.387095750461956,T105N06-1GFR085,0.6,-1G (inverted),Test Run 75
0.16785944008459916,13.386583055149455,T105N06-1GFR085,0.6,-1G (inverted),Test Run 75
0.16785944008459916,13.38679667819633,T105N06-1GFR085,0.6,-1G (inverted),Test Run 75
0.1685429541843322,13.38433085788383,T105N06-1GFR085,0.6,-1G (inverted),Test Run 75
0.16862338522882933,13.37987071384083,T105N06-1GFR085,0.6,-1G (inverted),Test Run 75
0.16862338522882933,13.37960978854783,T105N06-1GFR085,0.6,-1G (inverted),Test Run 75
0.1691058217173259,13.37778025973933,T105N06-1GFR085,0.6,-1G (inverted),Test Run 75
0.16934711485081294,13.37778025973933,T105N06-1GFR085,0.6,-1G (inverted),Test Run 75
0.1691460372395723,13.375915635715831,T105N06-1GFR085,0.6,-1G (inverted),Test Run 75
0.1691460372395723,13.375560105930706,T105N06-1GFR085,0.6,-1G (inverted),Test Run 75
0.16995019790604904,13.373402513157206,T105N06-1GFR085,0.6,-1G (inverted),Test Run 75
0.16962854861730772,13.372110093723705,T105N06-1GFR085,0.6,-1G (inverted),Test Run 75
0.16962854861730772,13.370131028782206,T105N06-1GFR085,0.6,-1G (inverted),Test Run 75
0.17007076958355374,13.36949473727833,T105N06-1GFR085,0.6,-1G (inverted),Test Run 75
0.17039241887229906,13.36774913180958,T105N06-1GFR085,0.6,-1G (inverted),Test Run 75
0.17039241887229906,13.36652079929008,T105N06-1GFR085,0.6,-1G (inverted),Test Run 75
0.17023163167254782,13.36406260837208,T105N06-1GFR085,0.6,-1G (inverted),Test Run 75
0.1710357174497857,13.362254441868206,T105N06-1GFR085,0.6,-1G (inverted),Test Run 75
0.1708347147277839,13.36115428317683,T105N06-1GFR085,0.6,-1G (inverted),Test Run 75
0.1708347147277839,13.359253038059581,T105N06-1GFR085,0.6,-1G (inverted),Test Run 75
0.17163880050502178,13.35979014743458,T105N06-1GFR085,0.6,-1G (inverted),Test Run 75
0.17188001874927014,13.357421983372081,T105N06-1GFR085,0.6,-1G (inverted),Test Run 75
0.17188001874927014,13.355204881321331,T105N06-1GFR085,0.6,-1G (inverted),Test Run 75
0.17171923154951876,13.356195176731456,T105N06-1GFR085,0.6,-1G (inverted),Test Run 75
0.17260374837124962,13.35271006930958,T105N06-1GFR085,0.6,-1G (inverted),Test Run 75
0.17260374837124962,13.351257432590831,T105N06-1GFR085,0.6,-1G (inverted),Test Run 75
0.17236253012700542,13.350758470188456,T105N06-1GFR085,0.6,-1G (inverted),Test Run 75
0.1727646104602437,13.348207200657205,T105N06-1GFR085,0.6,-1G (inverted),Test Run 75
0.1729656131822415,13.34495402682908,T105N06-1GFR085,0.6,-1G (inverted),Test Run 75
0.1729656131822415,13.346441758762705,T105N06-1GFR085,0.6,-1G (inverted),Test Run 75
0.17284496661549797,13.342897142063455,T105N06-1GFR085,0.6,-1G (inverted),Test Run 75
0.17397077657071988,13.342570603977581,T105N06-1GFR085,0.6,-1G (inverted),Test Run 75
0.17397077657071988,13.340310777317455,T105N06-1GFR085,0.6,-1G (inverted),Test Run 75
0.17393056104847346,13.33905955661433,T105N06-1GFR085,0.6,-1G (inverted),Test Run 75
0.17425221033721466,13.337542832981455,T105N06-1GFR085,0.6,-1G (inverted),Test Run 75
0.17481507787020434,13.33523875583308,T105N06-1GFR085,0.6,-1G (inverted),Test Run 75
0.17481507787020434,13.33527079929008,T105N06-1GFR085,0.6,-1G (inverted),Test Run 75
0.17453364410370956,13.331543077122081,T105N06-1GFR085,0.6,-1G (inverted),Test Run 75
0.17513672715894965,13.328961290012705,T105N06-1GFR085,0.6,-1G (inverted),Test Run 75
0.17513672715894965,13.32779551852833,T105N06-1GFR085,0.6,-1G (inverted),Test Run 75
0.17501608059220614,13.327037156711956,T105N06-1GFR085,0.6,-1G (inverted),Test Run 75
0.17553880749218795,13.325315965305705,T105N06-1GFR085,0.6,-1G (inverted),Test Run 75
0.17553880749218795,13.323446763645581,T105N06-1GFR085,0.6,-1G (inverted),Test Run 75
0.1756593791696928,13.321539415012705,T105N06-1GFR085,0.6,-1G (inverted),Test Run 75
0.1756593791696928,13.32050334323533,T105N06-1GFR085,0.6,-1G (inverted),Test Run 75
0.1766243270359206,13.31867228854783,T105N06-1GFR085,0.6,-1G (inverted),Test Run 75
0.1766243270359206,13.31689006198533,T105N06-1GFR085,0.6,-1G (inverted),Test Run 75
0.1764233243139228,13.315846360813456,T105N06-1GFR085,0.6,-1G (inverted),Test Run 75
0.17738827218015077,13.31393596042283,T105N06-1GFR085,0.6,-1G (inverted),Test Run 75
0.17738827218015077,13.312014878879955,T105N06-1GFR085,0.6,-1G (inverted),Test Run 75
0.1777902776241504,13.309962571750955,T105N06-1GFR085,0.6,-1G (inverted),Test Run 75
0.1769861918469125,13.30714579929008,T105N06-1GFR085,0.6,-1G (inverted),Test Run 75
0.1769861918469125,13.30590373386033,T105N06-1GFR085,0.6,-1G (inverted),Test Run 75
0.1783130045241322,13.303895677219705,T105N06-1GFR085,0.6,-1G (inverted),Test Run 75
0.17791092419089377,13.303732408176831,T105N06-1GFR085,0.6,-1G (inverted),Test Run 75
0.1782325734796351,13.301454270969705,T105N06-1GFR085,0.6,-1G (inverted),Test Run 75
0.1782325734796351,13.29946757663383,T105N06-1GFR085,0.6,-1G (inverted),Test Run 75
0.17863465381287738,13.298338426243205,T105N06-1GFR085,0.6,-1G (inverted),Test Run 75
0.17863465381287738,13.29696971286433,T105N06-1GFR085,0.6,-1G (inverted),Test Run 75
0.17863465381287738,13.29503642429008,T105N06-1GFR085,0.6,-1G (inverted),Test Run 75
0.17972017335661017,13.291896165500955,T105N06-1GFR085,0.6,-1G (inverted),Test Run 75
0.17899651862386926,13.290626634250955,T105N06-1GFR085,0.6,-1G (inverted),Test Run 75
0.17980060440110315,13.290550340305705,T105N06-1GFR085,0.6,-1G (inverted),Test Run 75
0.17980060440110315,13.286924852024455,T105N06-1GFR085,0.6,-1G (inverted),Test Run 75
0.18028304088959973,13.283963121067455,T105N06-1GFR085,0.6,-1G (inverted),Test Run 75
0.1801624692120949,13.283583177219706,T105N06-1GFR085,0.6,-1G (inverted),Test Run 75
0.1801624692120949,13.280912126194332,T105N06-1GFR085,0.6,-1G (inverted),Test Run 75
0.18104698603382988,13.28060771335258,T105N06-1GFR085,0.6,-1G (inverted),Test Run 75
0.18116763260057342,13.278019059788083,T105N06-1GFR085,0.6,-1G (inverted),Test Run 75
0.18116763260057342,13.276469529758831,T105N06-1GFR085,0.6,-1G (inverted),Test Run 75
0.1810872015560763,13.275597489963832,T105N06-1GFR085,0.6,-1G (inverted),Test Run 75
0.18177071565581351,13.27255565036433,T105N06-1GFR085,0.6,-1G (inverted),Test Run 75
0.1818109311780599,13.272390092502956,T105N06-1GFR085,0.6,-1G (inverted),Test Run 75
0.1818109311780599,13.270359910618206,T105N06-1GFR085,0.6,-1G (inverted),Test Run 75
0.1825748014330514,13.266999162327206,T105N06-1GFR085,0.6,-1G (inverted),Test Run 75
0.1822933676665525,13.26551982272758,T105N06-1GFR085,0.6,-1G (inverted),Test Run 75
0.1822933676665525,13.26333018649708,T105N06-1GFR085,0.6,-1G (inverted),Test Run 75
0.18293666624403912,13.26080790866508,T105N06-1GFR085,0.6,-1G (inverted),Test Run 75
0.1830974534437904,13.25918895114558,T105N06-1GFR085,0.6,-1G (inverted),Test Run 75
0.1830974534437904,13.256342424045958,T105N06-1GFR085,0.6,-1G (inverted),Test Run 75
0.1827758041550492,13.255514634739331,T105N06-1GFR085,0.6,-1G (inverted),Test Run 75
0.18362018034377633,13.25247508395808,T105N06-1GFR085,0.6,-1G (inverted),Test Run 75
0.18305731281078266,13.250709642063455,T105N06-1GFR085,0.6,-1G (inverted),Test Run 75
0.18305731281078266,13.246978105198206,T105N06-1GFR085,0.6,-1G (inverted),Test Run 75
0.1839418296325175,13.246941484104457,T105N06-1GFR085,0.6,-1G (inverted),Test Run 75
0.18438405059876367,13.245652116428706,T105N06-1GFR085,0.6,-1G (inverted),Test Run 75
0.18438405059876367,13.24282695163383,T105N06-1GFR085,0.6,-1G (inverted),Test Run 75
0.1841428323545193,13.241802323948207,T105N06-1GFR085,0.6,-1G (inverted),Test Run 75
0.18555007607623614,13.240112413059581,T105N06-1GFR085,0.6,-1G (inverted),Test Run 75
0.18506756469850075,13.236090196262705,T105N06-1GFR085,0.6,-1G (inverted),Test Run 75
0.18506756469850075,13.235410417209957,T105N06-1GFR085,0.6,-1G (inverted),Test Run 75
0.18526856742049855,13.232994187961955,T105N06-1GFR085,0.6,-1G (inverted),Test Run 75
0.18599229704248216,13.22968303073533,T105N06-1GFR085,0.6,-1G (inverted),Test Run 75
0.18599229704248216,13.228141130100582,T105N06-1GFR085,0.6,-1G (inverted),Test Run 75
0.1858315098427309,13.227172196995081,T105N06-1GFR085,0.6,-1G (inverted),Test Run 75
0.18691702938646357,13.223773301731455,T105N06-1GFR085,0.6,-1G (inverted),Test Run 75
0.18691702938646357,13.22076884616508,T105N06-1GFR085,0.6,-1G (inverted),Test Run 75
0.18611294360922567,13.219811357151332,T105N06-1GFR085,0.6,-1G (inverted),Test Run 75
0.1872788941974513,13.219137681614331,T105N06-1GFR085,0.6,-1G (inverted),Test Run 75
0.18723867867520488,13.21580363620408,T105N06-1GFR085,0.6,-1G (inverted),Test Run 75
0.18723867867520488,13.21419688571583,T105N06-1GFR085,0.6,-1G (inverted),Test Run 75
0.18691702938646357,13.21064921725883,T105N06-1GFR085,0.6,-1G (inverted),Test Run 75
0.18804283934168547,13.20958262790333,T105N06-1GFR085,0.6,-1G (inverted),Test Run 75
0.18804283934168547,13.20726786960258,T105N06-1GFR085,0.6,-1G (inverted),Test Run 75
0.18768097453069374,13.204306138645581,T105N06-1GFR085,0.6,-1G (inverted),Test Run 75
0.18800262381943492,13.20213633884083,T105N06-1GFR085,0.6,-1G (inverted),Test Run 75
0.18800262381943492,13.201088060032205,T105N06-1GFR085,0.6,-1G (inverted),Test Run 75
0.1885654913524246,13.19807139743458,T105N06-1GFR085,0.6,-1G (inverted),Test Run 75
0.18828405758592984,13.196341050754956,T105N06-1GFR085,0.6,-1G (inverted),Test Run 75
0.18924900545216167,13.19436045993458,T105N06-1GFR085,0.6,-1G (inverted),Test Run 75
0.18924900545216167,13.191839707981455,T105N06-1GFR085,0.6,-1G (inverted),Test Run 75
0.18940979265191304,13.189634812961955,T105N06-1GFR085,0.6,-1G (inverted),Test Run 75
0.1898923040296483,13.187437547336955,T105N06-1GFR085,0.6,-1G (inverted),Test Run 75
0.1898923040296483,13.184467424045957,T105N06-1GFR085,0.6,-1G (inverted),Test Run 75
0.19021395331838964,13.182843125950205,T105N06-1GFR085,0.6,-1G (inverted),Test Run 75
0.19013352227389266,13.179888261448207,T105N06-1GFR085,0.6,-1G (inverted),Test Run 75
0.1908170363736297,13.176458848606455,T105N06-1GFR085,0.6,-1G (inverted),Test Run 75
0.1908170363736297,13.174863542209957,T105N06-1GFR085,0.6,-1G (inverted),Test Run 75
0.19061595876238924,13.172399247776331,T105N06-1GFR085,0.6,-1G (inverted),Test Run 75
0.19154069110637065,13.170232499729456,T105N06-1GFR085,0.6,-1G (inverted),Test Run 75
0.19154069110637065,13.167781938206081,T105N06-1GFR085,0.6,-1G (inverted),Test Run 75
0.19186234039511182,13.163425553928708,T105N06-1GFR085,0.6,-1G (inverted),Test Run 75
0.19170155319536059,13.164540971409206,T105N06-1GFR085,0.6,-1G (inverted),Test Run 75
0.19170155319536059,13.161270249973706,T105N06-1GFR085,0.6,-1G (inverted),Test Run 75
0.19258607001709543,13.160007585178708,T105N06-1GFR085,0.6,-1G (inverted),Test Run 75
0.19266650106159255,13.158045304905333,T105N06-1GFR085,0.6,-1G (inverted),Test Run 75
0.19290771930583678,13.154804338108457,T105N06-1GFR085,0.6,-1G (inverted),Test Run 75
0.19290771930583678,13.15158702243458,T105N06-1GFR085,0.6,-1G (inverted),Test Run 75
0.19318915307233567,13.147740281711956,T105N06-1GFR085,0.6,-1G (inverted),Test Run 75
0.19326958411682865,13.14517527927058,T105N06-1GFR085,0.6,-1G (inverted),Test Run 75
0.19326958411682865,13.144358934055706,T105N06-1GFR085,0.6,-1G (inverted),Test Run 75
0.1941541009385635,13.14266826022758,T105N06-1GFR085,0.6,-1G (inverted),Test Run 75
0.1939530982165657,13.13821269382133,T105N06-1GFR085,0.6,-1G (inverted),Test Run 75
0.1939530982165657,13.136964524875955,T105N06-1GFR085,0.6,-1G (inverted),Test Run 75
0.19459639679405236,13.13368388522758,T105N06-1GFR085,0.6,-1G (inverted),Test Run 75
0.1948778305605471,13.131852067600581,T105N06-1GFR085,0.6,-1G (inverted),Test Run 75
0.1945561812718018,13.128416551243205,T105N06-1GFR085,0.6,-1G (inverted),Test Run 75
0.1945561812718018,13.125826371799832,T105N06-1GFR085,0.6,-1G (inverted),Test Run 75
0.19600356562652635,13.12382823337208,T105N06-1GFR085,0.6,-1G (inverted),Test Run 75
0.19572213186003157,13.121043504368206,T105N06-1GFR085,0.6,-1G (inverted),Test Run 75
0.19572213186003157,13.118802751194332,T105N06-1GFR085,0.6,-1G (inverted),Test Run 75
0.19656643315951589,13.115376390110331,T105N06-1GFR085,0.6,-1G (inverted),Test Run 75
0.19676751077075652,13.112302507053707,T105N06-1GFR085,0.6,-1G (inverted),Test Run 75
0.1968880824482612,13.108503068577207,T105N06-1GFR085,0.6,-1G (inverted),Test Run 75
0.1968880824482612,13.107435716282206,T105N06-1GFR085,0.6,-1G (inverted),Test Run 75
0.1976118120702408,13.104742540012705,T105N06-1GFR085,0.6,-1G (inverted),Test Run 75
0.19733037830374606,13.102732194553706,T105N06-1GFR085,0.6,-1G (inverted),Test Run 75
0.19733037830374606,13.100891984592831,T105N06-1GFR085,0.6,-1G (inverted),Test Run 75
0.1978932458367356,13.096846879612333,T105N06-1GFR085,0.6,-1G (inverted),Test Run 75
0.19873754713622402,13.095176805149455,T105N06-1GFR085,0.6,-1G (inverted),Test Run 75
0.19873754713622402,13.090677751194331,T105N06-1GFR085,0.6,-1G (inverted),Test Run 75
0.19817467960323448,13.089324296604456,T105N06-1GFR085,0.6,-1G (inverted),Test Run 75
0.19909941194721592,13.086021531711955,T105N06-1GFR085,0.6,-1G (inverted),Test Run 75
0.19893862474746452,13.083988298069333,T105N06-1GFR085,0.6,-1G (inverted),Test Run 75
0.19893862474746452,13.079763902317456,T105N06-1GFR085,0.6,-1G (inverted),Test Run 75
0.199702495002452,13.077356828342833,T105N06-1GFR085,0.6,-1G (inverted),Test Run 75
0.2001045753356903,13.074616349827206,T105N06-1GFR085,0.6,-1G (inverted),Test Run 75
0.2001045753356903,13.07170420993458,T105N06-1GFR085,0.6,-1G (inverted),Test Run 75
0.199702495002452,13.06783915866508,T105N06-1GFR085,0.6,-1G (inverted),Test Run 75
0.20030557805769209,13.066204942356455,T105N06-1GFR085,0.6,-1G (inverted),Test Run 75
0.20030557805769209,13.063314927708081,T105N06-1GFR085,0.6,-1G (inverted),Test Run 75
0.20018500638018727,13.06078807223933,T105N06-1GFR085,0.6,-1G (inverted),Test Run 75
0.2011498793571764,13.05838633884083,T105N06-1GFR085,0.6,-1G (inverted),Test Run 75
0.2010293076796717,13.05631877292283,T105N06-1GFR085,0.6,-1G (inverted),Test Run 75
0.2010293076796717,13.052276719700206,T105N06-1GFR085,0.6,-1G (inverted),Test Run 75
0.20110973872416868,13.049641526829081,T105N06-1GFR085,0.6,-1G (inverted),Test Run 75
0.20175303730165534,13.046172441135706,T105N06-1GFR085,0.6,-1G (inverted),Test Run 75
0.20175303730165534,13.043320573459956,T105N06-1GFR085,0.6,-1G (inverted),Test Run 75
0.20159217521266526,13.039674485813455,T105N06-1GFR085,0.6,-1G (inverted),Test Run 75
0.2022756893123983,13.039127458225583,T105N06-1GFR085,0.6,-1G (inverted),Test Run 75
0.20303955956738978,13.03556681979783,T105N06-1GFR085,0.6,-1G (inverted),Test Run 75
0.20303955956738978,13.031004441868205,T105N06-1GFR085,0.6,-1G (inverted),Test Run 75
0.20303955956738978,13.03012706149708,T105N06-1GFR085,0.6,-1G (inverted),Test Run 75
0.20380350471161982,13.024725450168955,T105N06-1GFR085,0.6,-1G (inverted),Test Run 75
0.20380350471161982,13.022753251682582,T105N06-1GFR085,0.6,-1G (inverted),Test Run 75
0.20384372023386638,13.021341813694331,T105N06-1GFR085,0.6,-1G (inverted),Test Run 75
0.20424580056710467,13.017598069797831,T105N06-1GFR085,0.6,-1G (inverted),Test Run 75
0.20424580056710467,13.014597428928706,T105N06-1GFR085,0.6,-1G (inverted),Test Run 75
0.20424580056710467,13.01118174899708,T105N06-1GFR085,0.6,-1G (inverted),Test Run 75
0.20444680328910247,13.008629716526332,T105N06-1GFR085,0.6,-1G (inverted),Test Run 75
0.20553232283283912,13.00530253757133,T105N06-1GFR085,0.6,-1G (inverted),Test Run 75
0.20553232283283912,13.001161302219705,T105N06-1GFR085,0.6,-1G (inverted),Test Run 75
0.2049694552998456,12.99978953708308,T105N06-1GFR085,0.6,-1G (inverted),Test Run 75
0.20577361596632618,12.995363725315457,T105N06-1GFR085,0.6,-1G (inverted),Test Run 75
0.20577361596632618,12.99146434177058,T105N06-1GFR085,0.6,-1G (inverted),Test Run 75
0.20621583693257234,12.98853465427058,T105N06-1GFR085,0.6,-1G (inverted),Test Run 75
0.20621583693257234,12.986338914524456,T105N06-1GFR085,0.6,-1G (inverted),Test Run 75
0.20621583693257234,12.983066667209958,T105N06-1GFR085,0.6,-1G (inverted),Test Run 75
0.20685913551005883,12.97960063327443,T105N06-1GFR085,0.6,-1G (inverted),Test Run 75
0.20677870446556187,12.976545060764655,T105N06-1GFR085,0.6,-1G (inverted),Test Run 75
0.20718078479880014,12.975019181858405,T105N06-1GFR085,0.6,-1G (inverted),Test Run 75
0.20718078479880014,12.971070970188492,T105N06-1GFR085,0.6,-1G (inverted),Test Run 75
0.20778386785404024,12.965792192112318,T105N06-1GFR085,0.6,-1G (inverted),Test Run 75
0.2078240833762868,12.963957322727556,T105N06-1GFR085,0.6,-1G (inverted),Test Run 75
0.2078240833762868,12.961796678196304,T105N06-1GFR085,0.6,-1G (inverted),Test Run 75
0.20830659475402205,12.957515061985367,T105N06-1GFR085,0.6,-1G (inverted),Test Run 75
0.20846738195377346,12.954530442844742,T105N06-1GFR085,0.6,-1G (inverted),Test Run 75
0.20846738195377346,12.951499284397467,T105N06-1GFR085,0.6,-1G (inverted),Test Run 75
0.2091508960535065,12.949653733860368,T105N06-1GFR085,0.6,-1G (inverted),Test Run 75
0.2091508960535065,12.944228471409193,T105N06-1GFR085,0.6,-1G (inverted),Test Run 75
0.2092313270980035,12.941448320042005,T105N06-1GFR085,0.6,-1G (inverted),Test Run 75
0.2092313270980035,12.93814784396778,T105N06-1GFR085,0.6,-1G (inverted),Test Run 75
0.21043749320847965,12.93461772311818,T105N06-1GFR085,0.6,-1G (inverted),Test Run 75
0.21011584391973848,12.930793870579118,T105N06-1GFR085,0.6,-1G (inverted),Test Run 75
0.21011584391973848,12.928222764622081,T105N06-1GFR085,0.6,-1G (inverted),Test Run 75
0.2105580648859845,12.924578965793955,T105N06-1GFR085,0.6,-1G (inverted),Test Run 75
0.2108797141747258,12.919860948215831,T105N06-1GFR085,0.6,-1G (inverted),Test Run 75
0.21112093241897403,12.91608821262013,T105N06-1GFR085,0.6,-1G (inverted),Test Run 75
0.21112093241897403,12.912445939670906,T105N06-1GFR085,0.6,-1G (inverted),Test Run 75
0.21160344379670942,12.909673417698254,T105N06-1GFR085,0.6,-1G (inverted),Test Run 75
0.21184466204095764,12.906855119358406,T105N06-1GFR085,0.6,-1G (inverted),Test Run 75
0.21184466204095764,12.905588639866219,T105N06-1GFR085,0.6,-1G (inverted),Test Run 75
0.21224674237419608,12.899189866672867,T105N06-1GFR085,0.6,-1G (inverted),Test Run 75
0.21264882270743438,12.89661799777638,T105N06-1GFR085,0.6,-1G (inverted),Test Run 75
0.21264882270743438,12.89267588962208,T105N06-1GFR085,0.6,-1G (inverted),Test Run 75
0.21280960990718562,12.890253556858406,T105N06-1GFR085,0.6,-1G (inverted),Test Run 75
0.213814773295664,12.88599788058888,T105N06-1GFR085,0.6,-1G (inverted),Test Run 75
0.21345290848467227,12.88170024264943,T105N06-1GFR085,0.6,-1G (inverted),Test Run 75
0.21345290848467227,12.880071366917004,T105N06-1GFR085,0.6,-1G (inverted),Test Run 75
0.2138952043401611,12.87563487399708,T105N06-1GFR085,0.6,-1G (inverted),Test Run 75
0.21409620706215876,12.87219096530568,T105N06-1GFR085,0.6,-1G (inverted),Test Run 75
0.21409620706215876,12.86813899387013,T105N06-1GFR085,0.6,-1G (inverted),Test Run 75
0.21413642258440532,12.864582170139656,T105N06-1GFR085,0.6,-1G (inverted),Test Run 75
0.21506115492839073,12.860859025608406,T105N06-1GFR085,0.6,-1G (inverted),Test Run 75
0.21506115492839073,12.85728618014943,T105N06-1GFR085,0.6,-1G (inverted),Test Run 75
0.21465907459514846,12.853947557102554,T105N06-1GFR085,0.6,-1G (inverted),Test Run 75
0.21514158597288371,12.848932756077156,T105N06-1GFR085,0.6,-1G (inverted),Test Run 75
0.21566423798362683,12.845320237766618,T105N06-1GFR085,0.6,-1G (inverted),Test Run 75
0.21566423798362683,12.842468370090831,T105N06-1GFR085,0.6,-1G (inverted),Test Run 75
0.2159456717501216,12.837490190159192,T105N06-1GFR085,0.6,-1G (inverted),Test Run 75
0.21646832376086472,12.833303941379892,T105N06-1GFR085,0.6,-1G (inverted),Test Run 75
0.21646832376086472,12.830061448704118,T105N06-1GFR085,0.6,-1G (inverted),Test Run 75
0.21666940137210522,12.827153123508804,T105N06-1GFR085,0.6,-1G (inverted),Test Run 75
0.21719205338284833,12.821930802952156,T105N06-1GFR085,0.6,-1G (inverted),Test Run 75
0.21747348714934311,12.818226731907242,T105N06-1GFR085,0.6,-1G (inverted),Test Run 75
0.21747348714934311,12.814133561741219,T105N06-1GFR085,0.6,-1G (inverted),Test Run 75
0.21791578300482795,12.809775651584967,T105N06-1GFR085,0.6,-1G (inverted),Test Run 75
0.2186796532598193,12.806875718723642,T105N06-1GFR085,0.6,-1G (inverted),Test Run 75
0.2186796532598193,12.804145921360368,T105N06-1GFR085,0.6,-1G (inverted),Test Run 75
0.21835800397107397,12.799720109592782,T105N06-1GFR085,0.6,-1G (inverted),Test Run 75
0.21892087150406767,12.795813859592782,T105N06-1GFR085,0.6,-1G (inverted),Test Run 75
0.21892087150406767,12.791169847141619,T105N06-1GFR085,0.6,-1G (inverted),Test Run 75
0.21900130254856062,12.784957231174818,T105N06-1GFR085,0.6,-1G (inverted),Test Run 75
0.219483813926296,12.783023179661145,T105N06-1GFR085,0.6,-1G (inverted),Test Run 75
0.2202878997035339,12.780330766331069,T105N06-1GFR085,0.6,-1G (inverted),Test Run 75
0.2202878997035339,12.775235093723644,T105N06-1GFR085,0.6,-1G (inverted),Test Run 75
0.22032811522578433,12.77129832614552,T105N06-1GFR085,0.6,-1G (inverted),Test Run 75
0.22097141380327098,12.76702662814747,T105N06-1GFR085,0.6,-1G (inverted),Test Run 75
0.22097141380327098,12.762038530002943,T105N06-1GFR085,0.6,-1G (inverted),Test Run 75
0.22105184484776394,12.759015763889657,T105N06-1GFR085,0.6,-1G (inverted),Test Run 75
0.2210919854807718,12.755253709446306,T105N06-1GFR085,0.6,-1G (inverted),Test Run 75
0.2210919854807718,12.751911271702157,T105N06-1GFR085,0.6,-1G (inverted),Test Run 75
0.22205693334700363,12.745467485081068,T105N06-1GFR085,0.6,-1G (inverted),Test Run 75
0.2222177954359937,12.742434800754895,T105N06-1GFR085,0.6,-1G (inverted),Test Run 75
0.2232229588244721,12.737945665012706,T105N06-1GFR085,0.6,-1G (inverted),Test Run 75
0.2232229588244721,12.732996476780283,T105N06-1GFR085,0.6,-1G (inverted),Test Run 75
0.22306209673547803,12.728913224827156,T105N06-1GFR085,0.6,-1G (inverted),Test Run 75
0.2234239615464699,12.726734269749032,T105N06-1GFR085,0.6,-1G (inverted),Test Run 75
0.2234239615464699,12.722173417698256,T105N06-1GFR085,0.6,-1G (inverted),Test Run 75
0.22402704460171,12.716689408909193,T105N06-1GFR085,0.6,-1G (inverted),Test Run 75
0.2238260418797082,12.713463700901382,T105N06-1GFR085,0.6,-1G (inverted),Test Run 75
0.2243486938904513,12.708252061497081,T105N06-1GFR085,0.6,-1G (inverted),Test Run 75
0.2243486938904513,12.704207719456068,T105N06-1GFR085,0.6,-1G (inverted),Test Run 75
0.22479098974594017,12.69974147189747,T105N06-1GFR085,0.6,-1G (inverted),Test Run 75
0.22467034317919665,12.696949876438493,T105N06-1GFR085,0.6,-1G (inverted),Test Run 75
0.22467034317919665,12.692078508030281,T105N06-1GFR085,0.6,-1G (inverted),Test Run 75
0.22551464447868094,12.684901536594744,T105N06-1GFR085,0.6,-1G (inverted),Test Run 75
0.22543428832342666,12.683099473606458,T105N06-1GFR085,0.6,-1G (inverted),Test Run 75
0.22543428832342666,12.676649583469743,T105N06-1GFR085,0.6,-1G (inverted),Test Run 75
0.22639916130041596,12.672796739231456,T105N06-1GFR085,0.6,-1G (inverted),Test Run 75
0.2261579430561676,12.668763841282244,T105N06-1GFR085,0.6,-1G (inverted),Test Run 75
0.2266806699561494,12.664379991184582,T105N06-1GFR085,0.6,-1G (inverted),Test Run 75
0.2266806699561494,12.659271348606456,T105N06-1GFR085,0.6,-1G (inverted),Test Run 75
0.22724353748913895,12.654093278538095,T105N06-1GFR085,0.6,-1G (inverted),Test Run 75
0.22732389364439737,12.652462113987319,T105N06-1GFR085,0.6,-1G (inverted),Test Run 75
0.22732389364439737,12.648197282444345,T105N06-1GFR085,0.6,-1G (inverted),Test Run 75
0.22816826983312435,12.642050279270519,T105N06-1GFR085,0.6,-1G (inverted),Test Run 75
0.22812805431087396,12.638693345676769,T105N06-1GFR085,0.6,-1G (inverted),Test Run 75
0.22812805431087396,12.633282579075207,T105N06-1GFR085,0.6,-1G (inverted),Test Run 75
0.22840948807736872,12.628344834934582,T105N06-1GFR085,0.6,-1G (inverted),Test Run 75
0.2294146514658471,12.624954332004894,T105N06-1GFR085,0.6,-1G (inverted),Test Run 75
0.22893214008811186,12.618666185032243,T105N06-1GFR085,0.6,-1G (inverted),Test Run 75
0.22893214008811186,12.61337519992482,T105N06-1GFR085,0.6,-1G (inverted),Test Run 75
0.2298166569098467,12.60998317111622,T105N06-1GFR085,0.6,-1G (inverted),Test Run 75
0.23005795004333374,12.604646409641619,T105N06-1GFR085,0.6,-1G (inverted),Test Run 75
0.23005795004333374,12.599416459690444,T105N06-1GFR085,0.6,-1G (inverted),Test Run 75
0.23041981485432547,12.595012773167007,T105N06-1GFR085,0.6,-1G (inverted),Test Run 75
0.2309424668650686,12.590300859104506,T105N06-1GFR085,0.6,-1G (inverted),Test Run 75
0.23106303854256943,12.58660746921193,T105N06-1GFR085,0.6,-1G (inverted),Test Run 75
0.23106303854256943,12.579995835911145,T105N06-1GFR085,0.6,-1G (inverted),Test Run 75
0.23198777088655087,12.575338090549819,T105N06-1GFR085,0.6,-1G (inverted),Test Run 75
0.23194763025354298,12.570064653049819,T105N06-1GFR085,0.6,-1G (inverted),Test Run 75
0.23194763025354298,12.564885057102556,T105N06-1GFR085,0.6,-1G (inverted),Test Run 75
0.23226927954228832,12.562098802219744,T105N06-1GFR085,0.6,-1G (inverted),Test Run 75
0.2329527187527827,12.555828202854507,T105N06-1GFR085,0.6,-1G (inverted),Test Run 75
0.2329527187527827,12.551222337375993,T105N06-1GFR085,0.6,-1G (inverted),Test Run 75
0.23267128498628792,12.544007981907244,T105N06-1GFR085,0.6,-1G (inverted),Test Run 75
0.23395788214125707,12.542557634006844,T105N06-1GFR085,0.6,-1G (inverted),Test Run 75
0.2337568794192594,12.537065232883807,T105N06-1GFR085,0.6,-1G (inverted),Test Run 75
0.2337568794192594,12.530470384250993,T105N06-1GFR085,0.6,-1G (inverted),Test Run 75
0.23431974695224894,12.525868333469743,T105N06-1GFR085,0.6,-1G (inverted),Test Run 75
0.2350836920964791,12.522454179417007,T105N06-1GFR085,0.6,-1G (inverted),Test Run 75
0.2350836920964791,12.515858567844743,T105N06-1GFR085,0.6,-1G (inverted),Test Run 75
0.23460118071874372,12.511063493381844,T105N06-1GFR085,0.6,-1G (inverted),Test Run 75
0.2353651258629739,12.505764878879894,T105N06-1GFR085,0.6,-1G (inverted),Test Run 75
0.2353651258629739,12.50011988986622,T105N06-1GFR085,0.6,-1G (inverted),Test Run 75
0.23600842444046038,12.494587052952157,T105N06-1GFR085,0.6,-1G (inverted),Test Run 75
0.2363702143622136,12.488441575657244,T105N06-1GFR085,0.6,-1G (inverted),Test Run 75
0.23685272573994884,12.484977067600594,T105N06-1GFR085,0.6,-1G (inverted),Test Run 75
0.23685272573994884,12.478328050266619,T105N06-1GFR085,0.6,-1G (inverted),Test Run 75
0.23677229469545188,12.473989213596694,T105N06-1GFR085,0.6,-1G (inverted),Test Run 75
0.2374155932729385,12.46734477389943,T105N06-1GFR085,0.6,-1G (inverted),Test Run 75
0.2374155932729385,12.464821733127945,T105N06-1GFR085,0.6,-1G (inverted),Test Run 75
0.23761659599493618,12.457251847874032,T105N06-1GFR085,0.6,-1G (inverted),Test Run 75
0.2380186763281746,12.45337764133107,T105N06-1GFR085,0.6,-1G (inverted),Test Run 75
0.23914448628339652,12.446646989475594,T105N06-1GFR085,0.6,-1G (inverted),Test Run 75
0.23914448628339652,12.443057359348645,T105N06-1GFR085,0.6,-1G (inverted),Test Run 75
0.23874240595015822,12.437495530735369,T105N06-1GFR085,0.6,-1G (inverted),Test Run 75
0.23958670724964254,12.430396379124032,T105N06-1GFR085,0.6,-1G (inverted),Test Run 75
0.23958670724964254,12.425804246555682,T105N06-1GFR085,0.6,-1G (inverted),Test Run 75
0.23934548900539832,12.41904155124318,T105N06-1GFR085,0.6,-1G (inverted),Test Run 75
0.23986814101614146,12.413777269016618,T105N06-1GFR085,0.6,-1G (inverted),Test Run 75
0.23986814101614146,12.408981431614269,T105N06-1GFR085,0.6,-1G (inverted),Test Run 75
0.2409537354491128,12.403331864963882,T105N06-1GFR085,0.6,-1G (inverted),Test Run 75
0.24063208616037146,12.39682246554982,T105N06-1GFR085,0.6,-1G (inverted),Test Run 75
