Repository: schandel33/gitrep

# Nozzle Tensile Test Analysis

Stress-vs-strain analysis of tensile pulls across 4 nozzle sizes (0.6, 1.4,
2.2, 2.6 mm) x 2 print-gravity orientations (+1G upright / -1G inverted),
printed at 105 C with a 0.85 flow ratio.

## Data-quality issues found and how they're handled

1. **Load-cell zero offset.** 10 of 17 runs record small negative Load
   values for the first handful of samples (up to ~180, always <0.5% of the
   file) before the crosshead starts moving — load-cell noise around zero,
   not real load. The script computes the mean Load over all
   pre-motion samples (`Crosshead < crosshead_zero_threshold_mm`) and
   subtracts it from the whole run.
2.

File: nozzle_tensile_analysis/analysis_output/all_curves_tidy.csv (part 40 of 151)
Strain,Stress_MPa,condition,nozzle_mm,gravity,run
0.24127538473785812,12.390647996555682,T105N06-1GFR085,0.6,-1G (inverted),Test Run 75
0.24127538473785812,12.385816300999032,T105N06-1GFR085,0.6,-1G (inverted),Test Run 75
0.24131560026010454,12.378868974338882,T105N06-1GFR085,0.6,-1G (inverted),Test Run 75
0.24187846779309422,12.372539628635757,T105N06-1GFR085,0.6,-1G (inverted),Test Run 75
0.24187846779309422,12.368280900608408,T105N06-1GFR085,0.6,-1G (inverted),Test Run 75
0.24256198189282727,12.36191111911427,T105N06-1GFR085,0.6,-1G (inverted),Test Run 75
0.24215990155958897,12.356264604221694,T105N06-1GFR085,0.6,-1G (inverted),Test Run 75
0.24215990155958897,12.350548661838882,T105N06-1GFR085,0.6,-1G (inverted),Test Run 75
0.24304441838132385,12.34429637302052,T105N06-1GFR085,0.6,-1G (inverted),Test Run 75
0.2430846339035704,12.338675798069344,T105N06-1GFR085,0.6,-1G (inverted),Test Run 75
0.24384850415856174,12.333033860813494,T105N06-1GFR085,0.6,-1G (inverted),Test Run 75
0.24384850415856174,12.329138291965831,T105N06-1GFR085,0.6,-1G (inverted),Test Run 75
0.24465266482503847,12.320552171360369,T105N06-1GFR085,0.6,-1G (inverted),Test Run 75
0.2446124493027919,12.31378108371388,T105N06-1GFR085,0.6,-1G (inverted),Test Run 75
0.2446124493027919,12.308975328098644,T105N06-1GFR085,0.6,-1G (inverted),Test Run 75
0.24549696612452676,12.304210771213882,T105N06-1GFR085,0.6,-1G (inverted),Test Run 75
0.24561761269127028,12.294998277317394,T105N06-1GFR085,0.6,-1G (inverted),Test Run 75
0.24593926198001162,12.288248551975595,T105N06-1GFR085,0.6,-1G (inverted),Test Run 75
0.24593926198001162,12.283667100559581,T105N06-1GFR085,0.6,-1G (inverted),Test Run 75
0.24678356327949608,12.277206529270519,T105N06-1GFR085,0.6,-1G (inverted),Test Run 75
0.2469042098462436,12.271328843723644,T105N06-1GFR085,0.6,-1G (inverted),Test Run 75
0.2469042098462436,12.263024247776382,T105N06-1GFR085,0.6,-1G (inverted),Test Run 75
0.24754750842372608,12.259014238010757,T105N06-1GFR085,0.6,-1G (inverted),Test Run 75
0.24746707737923312,12.252363694797868,T105N06-1GFR085,0.6,-1G (inverted),Test Run 75
0.24746707737923312,12.24518596042287,T105N06-1GFR085,0.6,-1G (inverted),Test Run 75
0.24790929834547928,12.239726365696306,T105N06-1GFR085,0.6,-1G (inverted),Test Run 75
0.24871345901195585,12.232556260715832,T105N06-1GFR085,0.6,-1G (inverted),Test Run 75
0.24899489277845063,12.228007615696306,T105N06-1GFR085,0.6,-1G (inverted),Test Run 75
0.24899489277845063,12.218632615696306,T105N06-1GFR085,0.6,-1G (inverted),Test Run 75
0.24991962512243204,12.213357652317395,T105N06-1GFR085,0.6,-1G (inverted),Test Run 75
0.24959797583369073,12.205831254612319,T105N06-1GFR085,0.6,-1G (inverted),Test Run 75
0.24959797583369073,12.199083818088882,T105N06-1GFR085,0.6,-1G (inverted),Test Run 75
0.250000056166929,12.192432511936532,T105N06-1GFR085,0.6,-1G (inverted),Test Run 75
0.2510453601884153,12.185868943821307,T105N06-1GFR085,0.6,-1G (inverted),Test Run 75
0.2510453601884153,12.177993882786144,T105N06-1GFR085,0.6,-1G (inverted),Test Run 75
0.2510051446661647,12.171190751682632,T105N06-1GFR085,0.6,-1G (inverted),Test Run 75
0.2518897363771424,12.167315782200207,T105N06-1GFR085,0.6,-1G (inverted),Test Run 75
0.25172887428814833,12.157973588596693,T105N06-1GFR085,0.6,-1G (inverted),Test Run 75
0.25172887428814833,12.151368058811531,T105N06-1GFR085,0.6,-1G (inverted),Test Run 75
0.2520907390991402,12.145853532444345,T105N06-1GFR085,0.6,-1G (inverted),Test Run 75
0.25281446872112384,12.13726664889943,T105N06-1GFR085,0.6,-1G (inverted),Test Run 75
0.25281446872112384,12.130571092258807,T105N06-1GFR085,0.6,-1G (inverted),Test Run 75
0.25257317558763276,12.12259379733693,T105N06-1GFR085,0.6,-1G (inverted),Test Run 75
0.2537392010651052,12.11487590182912,T105N06-1GFR085,0.6,-1G (inverted),Test Run 75
0.2537392010651052,12.10882426608693,T105N06-1GFR085,0.6,-1G (inverted),Test Run 75
0.25377941658735165,12.100755418430682,T105N06-1GFR085,0.6,-1G (inverted),Test Run 75
0.2543422841203413,12.09374934543263,T105N06-1GFR085,0.6,-1G (inverted),Test Run 75
0.2546639334090865,12.085347093235368,T105N06-1GFR085,0.6,-1G (inverted),Test Run 75
0.2546639334090865,12.079289353977556,T105N06-1GFR085,0.6,-1G (inverted),Test Run 75
0.2546237178868361,12.071884263645519,T105N06-1GFR085,0.6,-1G (inverted),Test Run 75
0.255508234708571,12.064433396946306,T105N06-1GFR085,0.6,-1G (inverted),Test Run 75
0.255508234708571,12.058413041721694,T105N06-1GFR085,0.6,-1G (inverted),Test Run 75
0.2557092374305688,12.049391282688493,T105N06-1GFR085,0.6,-1G (inverted),Test Run 75
0.2563525360080554,12.041980088840832,T105N06-1GFR085,0.6,-1G (inverted),Test Run 75
0.2571968373075437,12.034262193333019,T105N06-1GFR085,0.6,-1G (inverted),Test Run 75
0.2571968373075437,12.027681077610369,T105N06-1GFR085,0.6,-1G (inverted),Test Run 75
0.2569154035410449,12.019635118137707,T105N06-1GFR085,0.6,-1G (inverted),Test Run 75
0.25767927379603645,12.010147203098644,T105N06-1GFR085,0.6,-1G (inverted),Test Run 75
0.25767927379603645,12.005558885227556,T105N06-1GFR085,0.6,-1G (inverted),Test Run 75
0.25784013588502636,11.996869004856457,T105N06-1GFR085,0.6,-1G (inverted),Test Run 75
0.25844329382950915,11.988305772434583,T105N06-1GFR085,0.6,-1G (inverted),Test Run 75
0.25844329382950915,11.979486192356458,T105N06-1GFR085,0.6,-1G (inverted),Test Run 75
0.258885589684994,11.97137156833302,T105N06-1GFR085,0.6,-1G (inverted),Test Run 75
0.2590865924069918,11.96575709689747,T105N06-1GFR085,0.6,-1G (inverted),Test Run 75
0.26029275851747197,11.955361283909195,T105N06-1GFR085,0.6,-1G (inverted),Test Run 75
0.26029275851747197,11.947682298313493,T105N06-1GFR085,0.6,-1G (inverted),Test Run 75
0.2604133301949728,11.940542710911144,T105N06-1GFR085,0.6,-1G (inverted),Test Run 75
0.26065462332845984,11.929529679905283,T105N06-1GFR085,0.6,-1G (inverted),Test Run 75
0.26065462332845984,11.924127305637708,T105N06-1GFR085,0.6,-1G (inverted),Test Run 75
0.2614184935834512,11.913627732883807,T105N06-1GFR085,0.6,-1G (inverted),Test Run 75
0.26153906526095605,11.90595408786427,T105N06-1GFR085,0.6,-1G (inverted),Test Run 75
0.26153906526095605,11.899008287083019,T105N06-1GFR085,0.6,-1G (inverted),Test Run 75
0.26278552178292147,11.890009416233408,T105N06-1GFR085,0.6,-1G (inverted),Test Run 75
0.26250408801642666,11.881532395969744,T105N06-1GFR085,0.6,-1G (inverted),Test Run 75
0.26290609346042215,11.872847856174818,T105N06-1GFR085,0.6,-1G (inverted),Test Run 75
0.26290609346042215,11.863038743625994,T105N06-1GFR085,0.6,-1G (inverted),Test Run 75
0.26350925140490106,11.85330516208302,T105N06-1GFR085,0.6,-1G (inverted),Test Run 75
0.26362982308240573,11.845378984104507,T105N06-1GFR085,0.6,-1G (inverted),Test Run 75
0.26362982308240573,11.83768016208302,T105N06-1GFR085,0.6,-1G (inverted),Test Run 75
0.264675127103892,11.826829637180682,T105N06-1GFR085,0.6,-1G (inverted),Test Run 75
0.26515756359238457,11.820304978977557,T105N06-1GFR085,0.6,-1G (inverted),Test Run 75
0.2656802904923664,11.810044206272469,T105N06-1GFR085,0.6,-1G (inverted),Test Run 75
0.2656802904923664,11.80173198093068,T105N06-1GFR085,0.6,-1G (inverted),Test Run 75
0.26596172425886117,11.792016709934583,T105N06-1GFR085,0.6,-1G (inverted),Test Run 75
0.26648445115884695,11.784881700168956,T105N06-1GFR085,0.6,-1G (inverted),Test Run 75
0.26648445115884695,11.775345719944344,T105N06-1GFR085,0.6,-1G (inverted),Test Run 75
0.26752975518032923,11.765034593235368,T105N06-1GFR085,0.6,-1G (inverted),Test Run 75
0.26736889309133927,11.754985917698257,T105N06-1GFR085,0.6,-1G (inverted),Test Run 75
0.26736889309133927,11.746183885227556,T105N06-1GFR085,0.6,-1G (inverted),Test Run 75
0.26789161999132094,11.737832749973645,T105N06-1GFR085,0.6,-1G (inverted),Test Run 75
0.26837405647981766,11.727288926731458,T105N06-1GFR085,0.6,-1G (inverted),Test Run 75
0.26817305375781586,11.718943894993181,T105N06-1GFR085,0.6,-1G (inverted),Test Run 75
0.26817305375781586,11.709522355686532,T105N06-1GFR085,0.6,-1G (inverted),Test Run 75
0.2693390792352883,11.699365342747083,T105N06-1GFR085,0.6,-1G (inverted),Test Run 75
0.2698215157237809,11.691804612766619,T105N06-1GFR085,0.6,-1G (inverted),Test Run 75
0.2698215157237809,11.682290757786145,T105N06-1GFR085,0.6,-1G (inverted),Test Run 75
0.27022352116778053,11.671801866184582,T105N06-1GFR085,0.6,-1G (inverted),Test Run 75
0.27082667911225927,11.662735093723644,T105N06-1GFR085,0.6,-1G (inverted),Test Run 75
0.27082667911225927,11.652053941379894,T105N06-1GFR085,0.6,-1G (inverted),Test Run 75
0.2710276818342571,11.642588914524431,T105N06-1GFR085,0.6,-1G (inverted),Test Run 75
0.2721534169002403,11.63433696139943,T105N06-1GFR085,0.6,-1G (inverted),Test Run 75
0.2722741383562225,11.624356187473644,T105N06-1GFR085,0.6,-1G (inverted),Test Run 75
0.2722741383562225,11.61453563083302,T105N06-1GFR085,0.6,-1G (inverted),Test Run 75
0.2727162844332298,11.604214585911144,T105N06-1GFR085,0.6,-1G (inverted),Test Run 75
0.27376173823319344,11.595703233372081,T105N06-1GFR085,0.6,-1G (inverted),Test Run 75
0.27376173823319344,11.584137071262706,T105N06-1GFR085,0.6,-1G (inverted),Test Run 75
0.27412360304418537,11.575541795383806,T105N06-1GFR085,0.6,-1G (inverted),Test Run 75
0.2748874732991767,11.565088761936533,T105N06-1GFR085,0.6,-1G (inverted),Test Run 75
0.27476690162167183,11.554754747043956,T105N06-1GFR085,0.6,-1G (inverted),Test Run 75
0.27476690162167183,11.545415605198256,T105N06-1GFR085,0.6,-1G (inverted),Test Run 75
0.2754904814651741,11.534794725071306,T105N06-1GFR085,0.6,-1G (inverted),Test Run 75
0.2763750731761476,11.523983110081069,T105N06-1GFR085,0.6,-1G (inverted),Test Run 75
0.2763750731761476,11.514466966282244,T105N06-1GFR085,0.6,-1G (inverted),Test Run 75
0.27609363940965287,11.504227555881844,T105N06-1GFR085,0.6,-1G (inverted),Test Run 75
0.27725966488712134,11.494654954563494,T105N06-1GFR085,0.6,-1G (inverted),Test Run 75
0.27725966488712134,11.483377183567395,T105N06-1GFR085,0.6,-1G (inverted),Test Run 75
0.27709880279813126,11.473166001926769,T105N06-1GFR085,0.6,-1G (inverted),Test Run 75
0.2777822420086256,11.461890519749032,T105N06-1GFR085,0.6,-1G (inverted),Test Run 75
0.27826467849711833,11.453518022190444,T105N06-1GFR085,0.6,-1G (inverted),Test Run 75
0.27826467849711833,11.441322435032244,T105N06-1GFR085,0.6,-1G (inverted),Test Run 75
0.2787472647640963,11.431742204319345,T105N06-1GFR085,0.6,-1G (inverted),Test Run 75
0.2799534308745725,11.42264109958302,T105N06-1GFR085,0.6,-1G (inverted),Test Run 75
0.2799534308745725,11.412200273167006,T105N06-1GFR085,0.6,-1G (inverted),Test Run 75
0.27971213774108145,11.399707902561532,T105N06-1GFR085,0.6,-1G (inverted),Test Run 75
0.2804760079960729,11.391292680393569,T105N06-1GFR085,0.6,-1G (inverted),Test Run 75
0.2804760079960729,11.38205424655568,T105N06-1GFR085,0.6,-1G (inverted),Test Run 75
0.2810388755290624,11.369594682346694,T105N06-1GFR085,0.6,-1G (inverted),Test Run 75
0.2812801686625495,11.360477555881845,T105N06-1GFR085,0.6,-1G (inverted),Test Run 75
0.28252662518451493,11.348758805881845,T105N06-1GFR085,0.6,-1G (inverted),Test Run 75
0.28252662518451493,11.338484300266618,T105N06-1GFR085,0.6,-1G (inverted),Test Run 75
0.2822451914180201,11.32703639377247,T105N06-1GFR085,0.6,-1G (inverted),Test Run 75
0.28276776853952457,11.318398393284195,T105N06-1GFR085,0.6,-1G (inverted),Test Run 75
0.28276776853952457,11.30718928683888,T105N06-1GFR085,0.6,-1G (inverted),Test Run 75
0.2836120698390089,11.295564378391619,T105N06-1GFR085,0.6,-1G (inverted),Test Run 75
0.2836120698390089,11.286671556125993,T105N06-1GFR085,0.6,-1G (inverted),Test Run 75
0.2836120698390089,11.27569362033497,T105N06-1GFR085,0.6,-1G (inverted),Test Run 75
0.2846976642719804,11.266089738499032,T105N06-1GFR085,0.6,-1G (inverted),Test Run 75
0.28518010076047695,11.256682695042006,T105N06-1GFR085,0.6,-1G (inverted),Test Run 75
0.28518010076047695,11.24463816989552,T105N06-1GFR085,0.6,-1G (inverted),Test Run 75
0.2853409628494669,11.234352220188494,T105N06-1GFR085,0.6,-1G (inverted),Test Run 75
0.2865069883269393,11.223694718967781,T105N06-1GFR085,0.6,-1G (inverted),Test Run 75
0.2858636897494527,11.212774766575206,T105N06-1GFR085,0.6,-1G (inverted),Test Run 75
0.2858636897494527,11.20171977389943,T105N06-1GFR085,0.6,-1G (inverted),Test Run 75
0.2865069883269393,11.194397843967781,T105N06-1GFR085,0.6,-1G (inverted),Test Run 75
0.2873109992149344,11.18179637302052,T105N06-1GFR085,0.6,-1G (inverted),Test Run 75
0.2873109992149344,11.17233592380177,T105N06-1GFR085,0.6,-1G (inverted),Test Run 75
0.28775329507042324,11.162403215061532,T105N06-1GFR085,0.6,-1G (inverted),Test Run 75
0.28903989222539656,11.151393235813494,T105N06-1GFR085,0.6,-1G (inverted),Test Run 75
0.2886780274144048,11.141825212131845,T105N06-1GFR085,0.6,-1G (inverted),Test Run 75
0.2886780274144048,11.129765428196306,T105N06-1GFR085,0.6,-1G (inverted),Test Run 75
0.28992448393637027,11.121034349094744,T105N06-1GFR085,0.6,-1G (inverted),Test Run 75
0.290286348747362,11.110954393040057,T105N06-1GFR085,0.6,-1G (inverted),Test Run 75
0.290286348747362,11.100338090549819,T105N06-1GFR085,0.6,-1G (inverted),Test Run 75
0.29020591770286486,11.091334642063494,T105N06-1GFR085,0.6,-1G (inverted),Test Run 75
0.29105021900234934,11.079550279270519,T105N06-1GFR085,0.6,-1G (inverted),Test Run 75
0.29105021900234934,11.071037400852557,T105N06-1GFR085,0.6,-1G (inverted),Test Run 75
0.2909296473248486,11.060629380833019,T105N06-1GFR085,0.6,-1G (inverted),Test Run 75
0.2917739486243331,11.050680650364269,T105N06-1GFR085,0.6,-1G (inverted),Test Run 75
0.2925779595123283,11.041591752659194,T105N06-1GFR085,0.6,-1G (inverted),Test Run 75
0.2925779595123283,11.029927171360368,T105N06-1GFR085,0.6,-1G (inverted),Test Run 75
0.2928595430573043,11.022126115452156,T105N06-1GFR085,0.6,-1G (inverted),Test Run 75
0.2939852781232876,11.012925065647469,T105N06-1GFR085,0.6,-1G (inverted),Test Run 75
0.2939852781232876,11.00153590549122,T105N06-1GFR085,0.6,-1G (inverted),Test Run 75
0.2939852781232876,10.993361772190443,T105N06-1GFR085,0.6,-1G (inverted),Test Run 75
0.294749148378275,10.983455003391619,T105N06-1GFR085,0.6,-1G (inverted),Test Run 75
0.294749148378275,10.97360545505177,T105N06-1GFR085,0.6,-1G (inverted),Test Run 75
0.2953523063227538,10.96338816989552,T105N06-1GFR085,0.6,-1G (inverted),Test Run 75
0.29531201591126455,10.955098832737319,T105N06-1GFR085,0.6,-1G (inverted),Test Run 75
0.2962367482552501,10.94339305270802,T105N06-1GFR085,0.6,-1G (inverted),Test Run 75
0.2962367482552501,10.936311448704119,T105N06-1GFR085,0.6,-1G (inverted),Test Run 75
0.2965181820217447,10.926751054417007,T105N06-1GFR085,0.6,-1G (inverted),Test Run 75
0.2974832047772155,10.917651475559582,T105N06-1GFR085,0.6,-1G (inverted),Test Run 75
0.2974832047772155,10.908191026340832,T105N06-1GFR085,0.6,-1G (inverted),Test Run 75
0.2982067846207136,10.898425401340832,T105N06-1GFR085,0.6,-1G (inverted),Test Run 75
0.29836764670970756,10.889999498020519,T105N06-1GFR085,0.6,-1G (inverted),Test Run 75
0.299614103231673,10.881827653538094,T105N06-1GFR085,0.6,-1G (inverted),Test Run 75
0.299614103231673,10.872035325657244,T105N06-1GFR085,0.6,-1G (inverted),Test Run 75
0.29957381282018375,10.864941514622082,T105N06-1GFR085,0.6,-1G (inverted),Test Run 75
0.3002171113976704,10.854523576389656,T105N06-1GFR085,0.6,-1G (inverted),Test Run 75
0.3002171113976704,10.84638377536427,T105N06-1GFR085,0.6,-1G (inverted),Test Run 75
0.3006995478861631,10.837598527561532,T105N06-1GFR085,0.6,-1G (inverted),Test Run 75
0.30073983829765233,10.830156053196307,T105N06-1GFR085,0.6,-1G (inverted),Test Run 75
0.30073983829765233,10.82201930392872,T105N06-1GFR085,0.6,-1G (inverted),Test Run 75
0.30190586377512063,10.814108384739269,T105N06-1GFR085,0.6,-1G (inverted),Test Run 75
0.3018254327306275,10.806342424045907,T105N06-1GFR085,0.6,-1G (inverted),Test Run 75
0.302669734030112,10.798303331028333,T105N06-1GFR085,0.6,-1G (inverted),Test Run 75
0.302669734030112,10.792929185520519,T105N06-1GFR085,0.6,-1G (inverted),Test Run 75
0.3033130326075986,10.782942308079118,T105N06-1GFR085,0.6,-1G (inverted),Test Run 75
0.3034336042850993,10.774311936985368,T105N06-1GFR085,0.6,-1G (inverted),Test Run 75
0.3034336042850993,10.767473710667007,T105N06-1GFR085,0.6,-1G (inverted),Test Run 75
0.3043583366290849,10.761795152317394,T105N06-1GFR085,0.6,-1G (inverted),Test Run 75
0.3041573339070831,10.753556932102557,T105N06-1GFR085,0.6,-1G (inverted),Test Run 75
0.3041573339070831,10.74590998996388,T105N06-1GFR085,0.6,-1G (inverted),Test Run 75
0.3053233593845514,10.738525498997081,T105N06-1GFR085,0.6,-1G (inverted),Test Run 75
0.3059665081835567,10.73311549533497,T105N06-1GFR085,0.6,-1G (inverted),Test Run 75
0.3060872296395427,10.723371232639657,T105N06-1GFR085,0.6,-1G (inverted),Test Run 75
0.3060872296395427,10.71821071017872,T105N06-1GFR085,0.6,-1G (inverted),Test Run 75
0.30717282407251423,10.71054316867482,T105N06-1GFR085,0.6,-1G (inverted),Test Run 75
0.30685109989453435,10.70429240573537,T105N06-1GFR085,0.6,-1G (inverted),Test Run 75
0.30685109989453435,10.696547044407243,T105N06-1GFR085,0.6,-1G (inverted),Test Run 75
0.3074943984720167,10.690180314670908,T105N06-1GFR085,0.6,-1G (inverted),Test Run 75
0.30785626328300875,10.683683885227556,T105N06-1GFR085,0.6,-1G (inverted),Test Run 75
0.30805726600501054,10.676602281223644,T105N06-1GFR085,0.6,-1G (inverted),Test Run 75
0.30805726600501054,10.670767320286144,T105N06-1GFR085,0.6,-1G (inverted),Test Run 75
0.30922329148247885,10.66323024142872,T105N06-1GFR085,0.6,-1G (inverted),Test Run 75
0.3089418577159839,10.65622340549122,T105N06-1GFR085,0.6,-1G (inverted),Test Run 75
0.3089418577159839,10.650760759006845,T105N06-1GFR085,0.6,-1G (inverted),Test Run 75
0.30990673069297336,10.645660508762706,T105N06-1GFR085,0.6,-1G (inverted),Test Run 75
0.31050988863745216,10.639180863987319,T105N06-1GFR085,0.6,-1G (inverted),Test Run 75
0.31050988863745216,10.632678331028332,T105N06-1GFR085,0.6,-1G (inverted),Test Run 75
0.3107913224039468,10.629300035129894,T105N06-1GFR085,0.6,-1G (inverted),Test Run 75
0.3116757643364391,10.62359324802052,T105N06-1GFR085,0.6,-1G (inverted),Test Run 75
0.31163562370343123,10.619433702122082,T105N06-1GFR085,0.6,-1G (inverted),Test Run 75
0.31163562370343123,10.61136332858693,T105N06-1GFR085,0.6,-1G (inverted),Test Run 75
0.3126004966804204,10.606288255344744,T105N06-1GFR085,0.6,-1G (inverted),Test Run 75
0.3129623614914124,10.601728929172868,T105N06-1GFR085,0.6,-1G (inverted),Test Run 75
0.3129623614914124,10.59467479098927,T105N06-1GFR085,0.6,-1G (inverted),Test Run 75
0.31328408566939625,10.590442765842782,T105N06-1GFR085,0.6,-1G (inverted),Test Run 75
0.3142088180133778,10.58438578952443,T105N06-1GFR085,0.6,-1G (inverted),Test Run 75
0.3142088180133778,10.579951585422869,T105N06-1GFR085,0.6,-1G (inverted),Test Run 75
0.31408809655739145,10.575344194065444,T105N06-1GFR085,0.6,-1G (inverted),Test Run 75
0.31477168554636736,10.569826615940444,T105N06-1GFR085,0.6,-1G (inverted),Test Run 75
0.315414984123854,10.564659989963882,T105N06-1GFR085,0.6,-1G (inverted),Test Run 75
0.315414984123854,10.559466661106457,T105N06-1GFR085,0.6,-1G (inverted),Test Run 75
0.3155355558013587,10.554934037815444,T105N06-1GFR085,0.6,-1G (inverted),Test Run 75
0.3166612908673378,10.550175584446306,T105N06-1GFR085,0.6,-1G (inverted),Test Run 75
0.3166612908673378,10.545430863987319,T105N06-1GFR085,0.6,-1G (inverted),Test Run 75
0.3166612908673378,10.541008103977557,T105N06-1GFR085,0.6,-1G (inverted),Test Run 75
0.31754588257831146,10.537497056614269,T105N06-1GFR085,0.6,-1G (inverted),Test Run 75
0.3178273163448064,10.532123674045907,T105N06-1GFR085,0.6,-1G (inverted),Test Run 75
0.3178273163448064,10.52768184054982,T105N06-1GFR085,0.6,-1G (inverted),Test Run 75
0.318229321788806,10.524747575413095,T105N06-1GFR085,0.6,-1G (inverted),Test Run 75
0.31879218932179554,10.518486894260757,T105N06-1GFR085,0.6,-1G (inverted),Test Run 75
0.31879218932179554,10.514711106907244,T105N06-1GFR085,0.6,-1G (inverted),Test Run 75
0.318470614922293,10.510116685520519,T105N06-1GFR085,0.6,-1G (inverted),Test Run 75
0.31943548789928217,10.506619371067394,T105N06-1GFR085,0.6,-1G (inverted),Test Run 75
0.31943548789928217,10.505336869846694,T105N06-1GFR085,0.6,-1G (inverted),Test Run 75
0.3197169216657768,10.500396073948256,T105N06-1GFR085,0.6,-1G (inverted),Test Run 75
0.31995821479926784,10.49744502414357,T105N06-1GFR085,0.6,-1G (inverted),Test Run 75
0.320923087776253,10.493024552952157,T105N06-1GFR085,0.6,-1G (inverted),Test Run 75
0.320923087776253,10.48959819186818,T105N06-1GFR085,0.6,-1G (inverted),Test Run 75
0.32104380923223935,10.48532573093068,T105N06-1GFR085,0.6,-1G (inverted),Test Run 75
0.32200868220922846,10.480419267307632,T105N06-1GFR085,0.6,-1G (inverted),Test Run 75
0.32200868220922846,10.478144181858408,T105N06-1GFR085,0.6,-1G (inverted),Test Run 75
0.3224911186977212,10.473835862766618,T105N06-1GFR085,0.6,-1G (inverted),Test Run 75
0.32281284287570505,10.471890367161144,T105N06-1GFR085,0.6,-1G (inverted),Test Run 75
0.32281284287570505,10.468755448948256,T105N06-1GFR085,0.6,-1G (inverted),Test Run 75
0.32361700354218564,10.467122758518569,T105N06-1GFR085,0.6,-1G (inverted),Test Run 75
0.32321484831970465,10.464367021213882,T105N06-1GFR085,0.6,-1G (inverted),Test Run 75
0.3238581468971913,10.459181321750993,T105N06-1GFR085,0.6,-1G (inverted),Test Run 75
0.3238581468971913,10.456546128879895,T105N06-1GFR085,0.6,-1G (inverted),Test Run 75
0.3241395806636862,10.452962602268569,T105N06-1GFR085,0.6,-1G (inverted),Test Run 75
0.324340583385688,10.450756181370132,T105N06-1GFR085,0.6,-1G (inverted),Test Run 75
0.324340583385688,10.446743882786144,T105N06-1GFR085,0.6,-1G (inverted),Test Run 75
0.32550660886315635,10.444213975559581,T105N06-1GFR085,0.6,-1G (inverted),Test Run 75
0.32526546550815066,10.44247752536427,T105N06-1GFR085,0.6,-1G (inverted),Test Run 75
0.3262303384851361,10.439709581028332,T105N06-1GFR085,0.6,-1G (inverted),Test Run 75
0.3262303384851361,10.43647090304982,T105N06-1GFR085,0.6,-1G (inverted),Test Run 75
0.3265922032961278,10.435325730930682,T105N06-1GFR085,0.6,-1G (inverted),Test Run 75
0.32687363706262246,10.431631578098644,T105N06-1GFR085,0.6,-1G (inverted),Test Run 75
0.32687363706262246,10.43091822970997,T105N06-1GFR085,0.6,-1G (inverted),Test Run 75
0.3278385100396119,10.427037919651381,T105N06-1GFR085,0.6,-1G (inverted),Test Run 75
0.3279993721286058,10.423710740696306,T105N06-1GFR085,0.6,-1G (inverted),Test Run 75
0.3279993721286058,10.424024308811532,T105N06-1GFR085,0.6,-1G (inverted),Test Run 75
0.32876324238359317,10.422293962131844,T105N06-1GFR085,0.6,-1G (inverted),Test Run 75
0.3290446761500881,10.41986018527638,T105N06-1GFR085,0.6,-1G (inverted),Test Run 75
0.329446831372569,10.417656816135757,T105N06-1GFR085,0.6,-1G (inverted),Test Run 75
0.329446831372569,10.415511430393568,T105N06-1GFR085,0.6,-1G (inverted),Test Run 75
0.3304117043495582,10.41193553317677,T105N06-1GFR085,0.6,-1G (inverted),Test Run 75
0.3302911326720535,10.410537065159193,T105N06-1GFR085,0.6,-1G (inverted),Test Run 75
0.3302911326720535,10.409167588840832,T105N06-1GFR085,0.6,-1G (inverted),Test Run 75
0.3311757243830309,10.40704051364552,T105N06-1GFR085,0.6,-1G (inverted),Test Run 75
0.3309745718825477,10.406231797825207,T105N06-1GFR085,0.6,-1G (inverted),Test Run 75
0.3309745718825477,10.405546678196306,T105N06-1GFR085,0.6,-1G (inverted),Test Run 75
0.3312158650160348,10.402739061008806,T105N06-1GFR085,0.6,-1G (inverted),Test Run 75
0.33230145944901024,10.401537431370132,T105N06-1GFR085,0.6,-1G (inverted),Test Run 75
0.3320200256825153,10.399579728733407,T105N06-1GFR085,0.6,-1G (inverted),Test Run 75
0.3320200256825153,10.398909867893568,T105N06-1GFR085,0.6,-1G (inverted),Test Run 75
0.3329447580264969,10.396428025852556,T105N06-1GFR085,0.6,-1G (inverted),Test Run 75
0.3332663324259994,10.394877732883806,T105N06-1GFR085,0.6,-1G (inverted),Test Run 75
0.3332663324259994,10.392823899875994,T105N06-1GFR085,0.6,-1G (inverted),Test Run 75
0.33350762555948643,10.39108668674122,T105N06-1GFR085,0.6,-1G (inverted),Test Run 75
0.3344323579034677,10.390186418186532,T105N06-1GFR085,0.6,-1G (inverted),Test Run 75
0.3344323579034677,10.38708430637013,T105N06-1GFR085,0.6,-1G (inverted),Test Run 75
0.3345529295809727,10.384209550510757,T105N06-1GFR085,0.6,-1G (inverted),Test Run 75
0.33539723088045714,10.386330522190445,T105N06-1GFR085,0.6,-1G (inverted),Test Run 75
0.335718955058441,10.384745134006845,T105N06-1GFR085,0.6,-1G (inverted),Test Run 75
0.335718955058441,10.38309031833302,T105N06-1GFR085,0.6,-1G (inverted),Test Run 75
0.3360405294579435,10.38153849948537,T105N06-1GFR085,0.6,-1G (inverted),Test Run 75
0.3369251211689172,10.381256974827156,T105N06-1GFR085,0.6,-1G (inverted),Test Run 75
0.3369251211689172,10.38171321262013,T105N06-1GFR085,0.6,-1G (inverted),Test Run 75
0.3364828253134324,10.377725328098645,T105N06-1GFR085,0.6,-1G (inverted),Test Run 75
0.3372869859799089,10.377531541477556,T105N06-1GFR085,0.6,-1G (inverted),Test Run 75
0.3377291320569164,10.37836543429982,T105N06-1GFR085,0.6,-1G (inverted),Test Run 75
0.3377291320569164,10.374951280247082,T105N06-1GFR085,0.6,-1G (inverted),Test Run 75
0.3381312872793934,10.374697984348645,T105N06-1GFR085,0.6,-1G (inverted),Test Run 75
0.33913645066787174,10.373278916965832,T105N06-1GFR085,0.6,-1G (inverted),Test Run 75
0.33913645066787174,10.373336900364269,T105N06-1GFR085,0.6,-1G (inverted),Test Run 75
0.33885501690137715,10.371425737034194,T105N06-1GFR085,0.6,-1G (inverted),Test Run 75
0.3397797492453584,10.371846116672868,T105N06-1GFR085,0.6,-1G (inverted),Test Run 75
0.3397797492453584,10.371634782444344,T105N06-1GFR085,0.6,-1G (inverted),Test Run 75
0.3397797492453584,10.370156205784195,T105N06-1GFR085,0.6,-1G (inverted),Test Run 75
0.34026218573385514,10.370783342014658,T105N06-1GFR085,0.6,-1G (inverted),Test Run 75
0.3410663464003317,10.367822373997083,T105N06-1GFR085,0.6,-1G (inverted),Test Run 75
0.3410663464003317,10.366626847874032,T105N06-1GFR085,0.6,-1G (inverted),Test Run 75
0.3411467774448288,10.365395463596695,T105N06-1GFR085,0.6,-1G (inverted),Test Run 75
0.34211165042181796,10.364948381077157,T105N06-1GFR085,0.6,-1G (inverted),Test Run 75
0.34211165042181796,10.36670695651662,T105N06-1GFR085,0.6,-1G (inverted),Test Run 75
0.34223222209931864,10.364099229465833,T105N06-1GFR085,0.6,-1G (inverted),Test Run 75
0.34231265314381576,10.36368190158497,T105N06-1GFR085,0.6,-1G (inverted),Test Run 75
0.34231265314381576,10.36410991061818,T105N06-1GFR085,0.6,-1G (inverted),Test Run 75
0.3435992502987888,10.362333787571306,T105N06-1GFR085,0.6,-1G (inverted),Test Run 75
0.34331781653229415,10.362944902073256,T105N06-1GFR085,0.6,-1G (inverted),Test Run 75
0.3442024082432678,10.363414109836931,T105N06-1GFR085,0.6,-1G (inverted),Test Run 75
0.3442024082432678,10.362480271946307,T105N06-1GFR085,0.6,-1G (inverted),Test Run 75
0.34428268950928326,10.362043870579118,T105N06-1GFR085,0.6,-1G (inverted),Test Run 75
0.34440341096526533,10.362823594700206,T105N06-1GFR085,0.6,-1G (inverted),Test Run 75
0.34440341096526533,10.362355912815444,T105N06-1GFR085,0.6,-1G (inverted),Test Run 75
0.3449662784982552,10.361613572727556,T105N06-1GFR085,0.6,-1G (inverted),Test Run 75
0.3449662784982552,10.360273088108407,T105N06-1GFR085,0.6,-1G (inverted),Test Run 75
0.34609201356423824,10.361635697971694,T105N06-1GFR085,0.6,-1G (inverted),Test Run 75
0.34609201356423824,10.361090959202157,T105N06-1GFR085,0.6,-1G (inverted),Test Run 75
0.34609201356423824,10.360225785862319,T105N06-1GFR085,0.6,-1G (inverted),Test Run 75
0.34657445005273096,10.359642137180682,T105N06-1GFR085,0.6,-1G (inverted),Test Run 75
0.34657445005273096,10.359674943577158,T105N06-1GFR085,0.6,-1G (inverted),Test Run 75
0.34709717695271664,10.361135209690444,T105N06-1GFR085,0.6,-1G (inverted),Test Run 75
0.3470167459082198,10.35950480807912,T105N06-1GFR085,0.6,-1G (inverted),Test Run 75
0.3470167459082198,10.35993205417287,T105N06-1GFR085,0.6,-1G (inverted),Test Run 75
0.34818277138568815,10.35916530002247,T105N06-1GFR085,0.6,-1G (inverted),Test Run 75
0.34850434578519063,10.359244645725594,T105N06-1GFR085,0.6,-1G (inverted),Test Run 75
0.34878577955168555,10.358474076877943,T105N06-1GFR085,0.6,-1G (inverted),Test Run 75
0.34878577955168555,10.358974565159194,T105N06-1GFR085,0.6,-1G (inverted),Test Run 75
0.3497105118956668,10.358725083958019,T105N06-1GFR085,0.6,-1G (inverted),Test Run 75
0.3494693685406614,10.358282579075206,T105N06-1GFR085,0.6,-1G (inverted),Test Run 75
0.3494693685406614,10.356385148655281,T105N06-1GFR085,0.6,-1G (inverted),Test Run 75
0.3504745319291398,10.359788621555682,T105N06-1GFR085,0.6,-1G (inverted),Test Run 75
0.35055481319515525,10.359574235569344,T105N06-1GFR085,0.6,-1G (inverted),Test Run 75
0.35055481319515525,10.359705461155283,T105N06-1GFR085,0.6,-1G (inverted),Test Run 75
0.35055481319515525,10.358667863499033,T105N06-1GFR085,0.6,-1G (inverted),Test Run 75
0.35115797113963404,10.358097947727556,T105N06-1GFR085,0.6,-1G (inverted),Test Run 75
0.35115797113963404,10.359233964573257,T105N06-1GFR085,0.6,-1G (inverted),Test Run 75
0.35115797113963404,10.359055436741219,T105N06-1GFR085,0.6,-1G (inverted),Test Run 75
0.35216313452810843,10.358195603977556,T105N06-1GFR085,0.6,-1G (inverted),Test Run 75
0.35220327516111627,10.357411302219743,T105N06-1GFR085,0.6,-1G (inverted),Test Run 75
0.35220327516111627,10.357891954075207,T105N06-1GFR085,0.6,-1G (inverted),Test Run 75
0.35260543038359726,10.35633326877247,T105N06-1GFR085,0.6,-1G (inverted),Test Run 75
0.3534497316830817,10.35863963473927,T105N06-1GFR085,0.6,-1G (inverted),Test Run 75
0.3536507344050835,10.358415330540057,T105N06-1GFR085,0.6,-1G (inverted),Test Run 75
0.3536507344050835,10.357520402561532,T105N06-1GFR085,0.6,-1G (inverted),Test Run 75
0.3546960384265658,10.35711375583302,T105N06-1GFR085,0.6,-1G (inverted),Test Run 75
0.3548569005155597,10.360469926487319,T105N06-1GFR085,0.6,-1G (inverted),Test Run 75
0.3548569005155597,10.358434404026381,T105N06-1GFR085,0.6,-1G (inverted),Test Run 75
0.3551784749150622,10.36005488742482,T105N06-1GFR085,0.6,-1G (inverted),Test Run 75
0.356143497670533,10.359478105198257,T105N06-1GFR085,0.6,-1G (inverted),Test Run 75
0.356143497670533,10.358683122288095,T105N06-1GFR085,0.6,-1G (inverted),Test Run 75
0.35582177349254884,10.358706010471694,T105N06-1GFR085,0.6,-1G (inverted),Test Run 75
0.3567867962480196,10.359980119358408,T105N06-1GFR085,0.6,-1G (inverted),Test Run 75
0.35666622457051467,10.359101976047869,T105N06-1GFR085,0.6,-1G (inverted),Test Run 75
0.35666622457051467,10.359362138401382,T105N06-1GFR085,0.6,-1G (inverted),Test Run 75
0.35686722729251247,10.359929765354506,T105N06-1GFR085,0.6,-1G (inverted),Test Run 75
0.3575105258699991,10.360633195530282,T105N06-1GFR085,0.6,-1G (inverted),Test Run 75
0.3575105258699991,10.359882463108407,T105N06-1GFR085,0.6,-1G (inverted),Test Run 75
0.3574300948255063,10.360614122043957,T105N06-1GFR085,0.6,-1G (inverted),Test Run 75
0.35843525821398065,10.362820542942394,T105N06-1GFR085,0.6,-1G (inverted),Test Run 75
0.35843525821398065,10.362194932590832,T105N06-1GFR085,0.6,-1G (inverted),Test Run 75
0.3585558298914854,10.361305345188494,T105N06-1GFR085,0.6,-1G (inverted),Test Run 75
0.35863626093598244,10.361409867893569,T105N06-1GFR085,0.6,-1G (inverted),Test Run 75
0.3595208526469559,10.361861528049818,T105N06-1GFR085,0.6,-1G (inverted),Test Run 75
0.3595208526469559,10.361207688938494,T105N06-1GFR085,0.6,-1G (inverted),Test Run 75
0.3593599905579619,10.362603105198257,T105N06-1GFR085,0.6,-1G (inverted),Test Run 75
0.36024443249045823,10.362026322971694,T105N06-1GFR085,0.6,-1G (inverted),Test Run 75
0.36024443249045823,10.36200877536427,T105N06-1GFR085,0.6,-1G (inverted),Test Run 75
0.360606297301446,10.360904039036145,T105N06-1GFR085,0.6,-1G (inverted),Test Run 75
0.3609681621124377,10.36380244601857,T105N06-1GFR085,0.6,-1G (inverted),Test Run 75
0.3620537565454132,10.361444963108408,T105N06-1GFR085,0.6,-1G (inverted),Test Run 75
0.3620537565454132,10.363068498264656,T105N06-1GFR085,0.6,-1G (inverted),Test Run 75
0.3615713200569165,10.361746324192394,T105N06-1GFR085,0.6,-1G (inverted),Test Run 75
0.36253619303390566,10.364411271702156,T105N06-1GFR085,0.6,-1G (inverted),Test Run 75
0.36253619303390566,10.364150346409193,T105N06-1GFR085,0.6,-1G (inverted),Test Run 75
0.36269705512289985,10.362591661106457,T105N06-1GFR085,0.6,-1G (inverted),Test Run 75
0.3628579172118898,10.36474467624318,T105N06-1GFR085,0.6,-1G (inverted),Test Run 75
0.3628579172118898,10.364521134983407,T105N06-1GFR085,0.6,-1G (inverted),Test Run 75
0.36354135642238433,10.364165605198256,T105N06-1GFR085,0.6,-1G (inverted),Test Run 75
0.3633804943333901,10.365119279514657,T105N06-1GFR085,0.6,-1G (inverted),Test Run 75
0.3641846549998707,10.366117967258806,T105N06-1GFR085,0.6,-1G (inverted),Test Run 75
0.3641846549998707,10.36731883395802,T105N06-1GFR085,0.6,-1G (inverted),Test Run 75
0.3643455170888609,10.365973771702157,T105N06-1GFR085,0.6,-1G (inverted),Test Run 75
0.3648279535773573,10.368126786838882,T105N06-1GFR085,0.6,-1G (inverted),Test Run 75
0.3648279535773573,10.367226518284195,T105N06-1GFR085,0.6,-1G (inverted),Test Run 75
0.3658732575988396,10.370423997532244,T105N06-1GFR085,0.6,-1G (inverted),Test Run 75
0.3656722548768418,10.37088252414357,T105N06-1GFR085,0.6,-1G (inverted),Test Run 75
0.3656722548768418,10.369678605686532,T105N06-1GFR085,0.6,-1G (inverted),Test Run 75
0.36679798994282514,10.369186509739269,T105N06-1GFR085,0.6,-1G (inverted),Test Run 75
0.3670392830763119,10.369317735325208,T105N06-1GFR085,0.6,-1G (inverted),Test Run 75
0.3670392830763119,10.370666612278331,T105N06-1GFR085,0.6,-1G (inverted),Test Run 75
0.36695885203181505,10.370531571995132,T105N06-1GFR085,0.6,-1G (inverted),Test Run 75
0.3679238747872856,10.370070756565443,T105N06-1GFR085,0.6,-1G (inverted),Test Run 75
0.36804444646479056,10.371191514622081,T105N06-1GFR085,0.6,-1G (inverted),Test Run 75
0.36804444646479056,10.371393693577158,T105N06-1GFR085,0.6,-1G (inverted),Test Run 75
0.3682454491867881,10.372856248508807,T105N06-1GFR085,0.6,-1G (inverted),Test Run 75
0.36896917880877184,10.372874559055681,T105N06-1GFR085,0.6,-1G (inverted),Test Run 75
0.36896917880877184,10.371813310276382,T105N06-1GFR085,0.6,-1G (inverted),Test Run 75
0.36876817608677004,10.371486009250994,T105N06-1GFR085,0.6,-1G (inverted),Test Run 75
0.3696526180192621,10.372779954563494,T105N06-1GFR085,0.6,-1G (inverted),Test Run 75
0.3696526180192621,10.373461259495132,T105N06-1GFR085,0.6,-1G (inverted),Test Run 75
0.369934051785757,10.372334397922868,T105N06-1GFR085,0.6,-1G (inverted),Test Run 75
0.37017534491924803,10.374352372776382,T105N06-1GFR085,0.6,-1G (inverted),Test Run 75
0.37069807181923,10.37558299411427,T105N06-1GFR085,0.6,-1G (inverted),Test Run 75
0.37069807181923,10.374842942844744,T105N06-1GFR085,0.6,-1G (inverted),Test Run 75
0.37085878412974255,10.374192155491219,T105N06-1GFR085,0.6,-1G (inverted),Test Run 75
0.37182380688520905,10.375992692600594,T105N06-1GFR085,0.6,-1G (inverted),Test Run 75
0.37182380688520905,10.376259721409195,T105N06-1GFR085,0.6,-1G (inverted),Test Run 75
0.37186394751821694,10.376005662571306,T105N06-1GFR085,0.6,-1G (inverted),Test Run 75
0.3721856716962008,10.377245439182632,T105N06-1GFR085,0.6,-1G (inverted),Test Run 75
0.3727485392291903,10.377111924778331,T105N06-1GFR085,0.6,-1G (inverted),Test Run 75
0.3727485392291903,10.378241075168956,T105N06-1GFR085,0.6,-1G (inverted),Test Run 75
0.37286911090669533,10.378199876438494,T105N06-1GFR085,0.6,-1G (inverted),Test Run 75
0.3739547053396708,10.378956712375993,T105N06-1GFR085,0.6,-1G (inverted),Test Run 75
0.3739547053396708,10.380297196995132,T105N06-1GFR085,0.6,-1G (inverted),Test Run 75
0.37407527701717147,10.379105485569344,T105N06-1GFR085,0.6,-1G (inverted),Test Run 75
0.37431657015065856,10.378898728977557,T105N06-1GFR085,0.6,-1G (inverted),Test Run 75
0.37431657015065856,10.37921992648732,T105N06-1GFR085,0.6,-1G (inverted),Test Run 75
0.37483914727216283,10.38128444064747,T105N06-1GFR085,0.6,-1G (inverted),Test Run 75
0.37467843496165026,10.380828202854506,T105N06-1GFR085,0.6,-1G (inverted),Test Run 75
0.37540216458363374,10.382462419163094,T105N06-1GFR085,0.6,-1G (inverted),Test Run 75
0.37540216458363374,10.38211528171193,T105N06-1GFR085,0.6,-1G (inverted),Test Run 75
0.3755628768941423,10.383658708225594,T105N06-1GFR085,0.6,-1G (inverted),Test Run 75
0.37612574442713614,10.385295976292007,T105N06-1GFR085,0.6,-1G (inverted),Test Run 75
0.37612574442713614,10.384870256077157,T105N06-1GFR085,0.6,-1G (inverted),Test Run 75
0.3770103361381095,10.384961045872082,T105N06-1GFR085,0.6,-1G (inverted),Test Run 75
0.3772113388601073,10.385067094456069,T105N06-1GFR085,0.6,-1G (inverted),Test Run 75
0.3772113388601073,10.38495723117482,T105N06-1GFR085,0.6,-1G (inverted),Test Run 75
0.3782566428815936,10.385304368625993,T105N06-1GFR085,0.6,-1G (inverted),Test Run 75
0.37837736433757596,10.386194718967783,T105N06-1GFR085,0.6,-1G (inverted),Test Run 75
0.37865879810407455,10.386121476780282,T105N06-1GFR085,0.6,-1G (inverted),Test Run 75
0.37865879810407455,10.385185350071307,T105N06-1GFR085,0.6,-1G (inverted),Test Run 75
0.3792216656370644,10.388234819065444,T105N06-1GFR085,0.6,-1G (inverted),Test Run 75
0.37910109395955943,10.388135636936532,T105N06-1GFR085,0.6,-1G (inverted),Test Run 75
0.37910109395955943,10.388209642063494,T105N06-1GFR085,0.6,-1G (inverted),Test Run 75
0.37994539525904386,10.388954270969744,T105N06-1GFR085,0.6,-1G (inverted),Test Run 75
0.379864964214551,10.389845384250993,T105N06-1GFR085,0.6,-1G (inverted),Test Run 75
0.380025826303541,10.388898576389657,T105N06-1GFR085,0.6,-1G (inverted),Test Run 75
0.380025826303541,10.387996019016619,T105N06-1GFR085,0.6,-1G (inverted),Test Run 75
0.38050826279203737,10.388945115696306,T105N06-1GFR085,0.6,-1G (inverted),Test Run 75
0.38050826279203737,10.390401567112319,T105N06-1GFR085,0.6,-1G (inverted),Test Run 75
0.38050826279203737,10.390487779270519,T105N06-1GFR085,0.6,-1G (inverted),Test Run 75
0.38155356681351965,10.39071894992482,T105N06-1GFR085,0.6,-1G (inverted),Test Run 75
0.38191543162451136,10.391713822971694,T105N06-1GFR085,0.6,-1G (inverted),Test Run 75
0.38191543162451136,10.391761125217782,T105N06-1GFR085,0.6,-1G (inverted),Test Run 75
0.3823978681130081,10.392372239719744,T105N06-1GFR085,0.6,-1G (inverted),Test Run 75
0.3828804543799822,10.393358720432632,T105N06-1GFR085,0.6,-1G (inverted),Test Run 75
0.38308145710198,10.394703782688493,T105N06-1GFR085,0.6,-1G (inverted),Test Run 75
0.38308145710198,10.393261827122082,T105N06-1GFR085,0.6,-1G (inverted),Test Run 75
0.3838854679899792,10.396100724827157,T105N06-1GFR085,0.6,-1G (inverted),Test Run 75
0.3839257584014684,10.39590770114552,T105N06-1GFR085,0.6,-1G (inverted),Test Run 75
0.3839257584014684,10.396460832249032,T105N06-1GFR085,0.6,-1G (inverted),Test Run 75
0.38424733280097095,10.39637233127247,T105N06-1GFR085,0.6,-1G (inverted),Test Run 75
0.38497106242295037,10.39649287570607,T105N06-1GFR085,0.6,-1G (inverted),Test Run 75
0.38497106242295037,10.396730149875994,T105N06-1GFR085,0.6,-1G (inverted),Test Run 75
0.3848504907454497,10.395243943821306,T105N06-1GFR085,0.6,-1G (inverted),Test Run 75
0.38597622581142876,10.397863114963881,T105N06-1GFR085,0.6,-1G (inverted),Test Run 75
0.3862576595779237,10.397322190891618,T105N06-1GFR085,0.6,-1G (inverted),Test Run 75
0.3862576595779237,10.398712266575206,T105N06-1GFR085,0.6,-1G (inverted),Test Run 75
0.3867400960664204,10.398439897190444,T105N06-1GFR085,0.6,-1G (inverted),Test Run 75
0.387423685055392,10.39936229098927,T105N06-1GFR085,0.6,-1G (inverted),Test Run 75
0.387423685055392,10.40008403171193,T105N06-1GFR085,0.6,-1G (inverted),Test Run 75
0.3877051188218909,10.401447404514657,T105N06-1GFR085,0.6,-1G (inverted),Test Run 75
0.3883885580323814,10.40030375827443,T105N06-1GFR085,0.6,-1G (inverted),Test Run 75
0.3885091297098861,10.401338304172869,T105N06-1GFR085,0.6,-1G (inverted),Test Run 75
