Repository: schandel33/gitrep

# Nozzle Tensile Test Analysis

Stress-vs-strain analysis of tensile pulls across 4 nozzle sizes (0.6, 1.4,
2.2, 2.6 mm) x 2 print-gravity orientations (+1G upright / -1G inverted),
printed at 105 C with a 0.85 flow ratio.

## Data-quality issues found and how they're handled

1. **Load-cell zero offset.** 10 of 17 runs record small negative Load
   values for the first handful of samples (up to ~180, always <0.5% of the
   file) before the crosshead starts moving — load-cell noise around zero,
   not real load. The script computes the mean Load over all
   pre-motion samples (`Crosshead < crosshead_zero_threshold_mm`) and
   subtracts it from the whole run.
2.

File: nozzle_tensile_analysis/analysis_output/all_curves_tidy.csv (part 42 of 151)
Strain,Stress_MPa,condition,nozzle_mm,gravity,run
0.5178513857467647,10.562406266819345,T105N06-1GFR085,0.6,-1G (inverted),Test Run 75
0.5192184139462311,10.562672532688493,T105N06-1GFR085,0.6,-1G (inverted),Test Run 75
0.5188164085022355,10.56128779758107,T105N06-1GFR085,0.6,-1G (inverted),Test Run 75
0.5188164085022355,10.559651292454118,T105N06-1GFR085,0.6,-1G (inverted),Test Run 75
0.5193389856237358,10.56098185886037,T105N06-1GFR085,0.6,-1G (inverted),Test Run 75
0.5208267352791883,10.562500871311531,T105N06-1GFR085,0.6,-1G (inverted),Test Run 75
0.5208267352791883,10.56164409030568,T105N06-1GFR085,0.6,-1G (inverted),Test Run 75
0.5201431462902124,10.562754930149431,T105N06-1GFR085,0.6,-1G (inverted),Test Run 75
0.5214297434451857,10.56216670383107,T105N06-1GFR085,0.6,-1G (inverted),Test Run 75
0.5214297434451857,10.56149760593068,T105N06-1GFR085,0.6,-1G (inverted),Test Run 75
0.5214297434451857,10.561507524143568,T105N06-1GFR085,0.6,-1G (inverted),Test Run 75
0.5213493124006926,10.561721147190443,T105N06-1GFR085,0.6,-1G (inverted),Test Run 75
0.5223544757891669,10.564048875461932,T105N06-1GFR085,0.6,-1G (inverted),Test Run 75
0.5223544757891669,10.564962113987319,T105N06-1GFR085,0.6,-1G (inverted),Test Run 75
0.5215906055341797,10.565013993870132,T105N06-1GFR085,0.6,-1G (inverted),Test Run 75
0.5230782054111507,10.566820634495132,T105N06-1GFR085,0.6,-1G (inverted),Test Run 75
0.5230782054111507,10.56473094333302,T105N06-1GFR085,0.6,-1G (inverted),Test Run 75
0.5232792081331485,10.564676774631845,T105N06-1GFR085,0.6,-1G (inverted),Test Run 75
0.5230782054111507,10.565467942844744,T105N06-1GFR085,0.6,-1G (inverted),Test Run 75
0.524525664655114,10.567223466526382,T105N06-1GFR085,0.6,-1G (inverted),Test Run 75
0.524525664655114,10.565153611790056,T105N06-1GFR085,0.6,-1G (inverted),Test Run 75
0.5238019350331342,10.568532670627944,T105N06-1GFR085,0.6,-1G (inverted),Test Run 75
0.5252091038656082,10.568007768284193,T105N06-1GFR085,0.6,-1G (inverted),Test Run 75
0.5252091038656082,10.56884700168263,T105N06-1GFR085,0.6,-1G (inverted),Test Run 75
0.5252895349101053,10.56894236911427,T105N06-1GFR085,0.6,-1G (inverted),Test Run 75
0.5248875294661057,10.569332231174819,T105N06-1GFR085,0.6,-1G (inverted),Test Run 75
0.5248875294661057,10.568533433567394,T105N06-1GFR085,0.6,-1G (inverted),Test Run 75
0.5260132645320891,10.56928416598927,T105N06-1GFR085,0.6,-1G (inverted),Test Run 75
0.5255308280435923,10.570959581028331,T105N06-1GFR085,0.6,-1G (inverted),Test Run 75
0.5264555603875736,10.570608628879894,T105N06-1GFR085,0.6,-1G (inverted),Test Run 75
0.5264555603875736,10.569259751926769,T105N06-1GFR085,0.6,-1G (inverted),Test Run 75
0.5266565631095754,10.571266282688494,T105N06-1GFR085,0.6,-1G (inverted),Test Run 75
0.5268172754200839,10.571120561252943,T105N06-1GFR085,0.6,-1G (inverted),Test Run 75
0.5268172754200839,10.571756852756845,T105N06-1GFR085,0.6,-1G (inverted),Test Run 75
0.5282647346640472,10.570397294651382,T105N06-1GFR085,0.6,-1G (inverted),Test Run 75
0.5287874615640331,10.571756089817395,T105N06-1GFR085,0.6,-1G (inverted),Test Run 75
0.5287874615640331,10.572208512913095,T105N06-1GFR085,0.6,-1G (inverted),Test Run 75
0.5283853063415522,10.572918046604507,T105N06-1GFR085,0.6,-1G (inverted),Test Run 75
0.5299533372630201,10.572076524387708,T105N06-1GFR085,0.6,-1G (inverted),Test Run 75
0.5299533372630201,10.57417994845997,T105N06-1GFR085,0.6,-1G (inverted),Test Run 75
0.5295111911860126,10.575604356418957,T105N06-1GFR085,0.6,-1G (inverted),Test Run 75
0.5306770668850038,10.57386027682912,T105N06-1GFR085,0.6,-1G (inverted),Test Run 75
0.5309585006514985,10.574553025852556,T105N06-1GFR085,0.6,-1G (inverted),Test Run 75
0.5309585006514985,10.575602067600595,T105N06-1GFR085,0.6,-1G (inverted),Test Run 75
0.5311193627404884,10.574334062229507,T105N06-1GFR085,0.6,-1G (inverted),Test Run 75
0.532285388217961,10.576348222385757,T105N06-1GFR085,0.6,-1G (inverted),Test Run 75
0.532285388217961,10.576557267795907,T105N06-1GFR085,0.6,-1G (inverted),Test Run 75
0.5317626613179751,10.577794755588881,T105N06-1GFR085,0.6,-1G (inverted),Test Run 75
0.5330492584729484,10.577475083958019,T105N06-1GFR085,0.6,-1G (inverted),Test Run 75
0.5330492584729484,10.576696885715831,T105N06-1GFR085,0.6,-1G (inverted),Test Run 75
0.5331296895174454,10.576834214817394,T105N06-1GFR085,0.6,-1G (inverted),Test Run 75
0.5327275342949642,10.577236283909194,T105N06-1GFR085,0.6,-1G (inverted),Test Run 75
0.5337326976834429,10.578970445286144,T105N06-1GFR085,0.6,-1G (inverted),Test Run 75
0.5337326976834429,10.578698075901382,T105N06-1GFR085,0.6,-1G (inverted),Test Run 75
0.5330492584729484,10.579104722629895,T105N06-1GFR085,0.6,-1G (inverted),Test Run 75
0.5345769989829271,10.578222001682631,T105N06-1GFR085,0.6,-1G (inverted),Test Run 75
0.5345769989829271,10.579778398167006,T105N06-1GFR085,0.6,-1G (inverted),Test Run 75
0.5347378610719212,10.582079423557632,T105N06-1GFR085,0.6,-1G (inverted),Test Run 75
0.5346574300274242,10.580603898655282,T105N06-1GFR085,0.6,-1G (inverted),Test Run 75
0.5358635961379004,10.579850114475594,T105N06-1GFR085,0.6,-1G (inverted),Test Run 75
0.5358635961379004,10.582380021702157,T105N06-1GFR085,0.6,-1G (inverted),Test Run 75
0.535099725882913,10.581060136448256,T105N06-1GFR085,0.6,-1G (inverted),Test Run 75
0.5362657513603813,10.579950822483408,T105N06-1GFR085,0.6,-1G (inverted),Test Run 75
0.5362657513603813,10.581408799778332,T105N06-1GFR085,0.6,-1G (inverted),Test Run 75
0.5362657513603813,10.580326951633806,T105N06-1GFR085,0.6,-1G (inverted),Test Run 75
0.5362254609488921,10.582129014622081,T105N06-1GFR085,0.6,-1G (inverted),Test Run 75
0.5362254609488921,10.580793870579118,T105N06-1GFR085,0.6,-1G (inverted),Test Run 75
0.5375924891483624,10.582720292698257,T105N06-1GFR085,0.6,-1G (inverted),Test Run 75
0.5369491905708759,10.580081285129895,T105N06-1GFR085,0.6,-1G (inverted),Test Run 75
0.5384367904478466,10.581730760227556,T105N06-1GFR085,0.6,-1G (inverted),Test Run 75
0.5384367904478466,10.581191362034193,T105N06-1GFR085,0.6,-1G (inverted),Test Run 75
0.5389595173478287,10.583487046848644,T105N06-1GFR085,0.6,-1G (inverted),Test Run 75
0.5389996579808365,10.584548295627943,T105N06-1GFR085,0.6,-1G (inverted),Test Run 75
0.5389996579808365,10.584143937717782,T105N06-1GFR085,0.6,-1G (inverted),Test Run 75
0.5403666861803066,10.583113206516618,T105N06-1GFR085,0.6,-1G (inverted),Test Run 75
0.5397636780143091,10.583092607151382,T105N06-1GFR085,0.6,-1G (inverted),Test Run 75
0.5397636780143091,10.582668412815444,T105N06-1GFR085,0.6,-1G (inverted),Test Run 75
0.5409295537132961,10.583658708225595,T105N06-1GFR085,0.6,-1G (inverted),Test Run 75
0.541130556435294,10.583414567600595,T105N06-1GFR085,0.6,-1G (inverted),Test Run 75
0.5408089820357914,10.584249223362319,T105N06-1GFR085,0.6,-1G (inverted),Test Run 75
0.5408089820357914,10.583207811008807,T105N06-1GFR085,0.6,-1G (inverted),Test Run 75
0.5420955791907647,10.583934129368181,T105N06-1GFR085,0.6,-1G (inverted),Test Run 75
0.5413718495687809,10.585340989719743,T105N06-1GFR085,0.6,-1G (inverted),Test Run 75
0.5413718495687809,10.583776200901381,T105N06-1GFR085,0.6,-1G (inverted),Test Run 75
0.542859449445756,10.585276902805681,T105N06-1GFR085,0.6,-1G (inverted),Test Run 75
0.542779018401259,10.58501902927052,T105N06-1GFR085,0.6,-1G (inverted),Test Run 75
0.542779018401259,10.583730424534194,T105N06-1GFR085,0.6,-1G (inverted),Test Run 75
0.5425780156792611,10.586345780979507,T105N06-1GFR085,0.6,-1G (inverted),Test Run 75
0.5437037507452405,10.586074937473644,T105N06-1GFR085,0.6,-1G (inverted),Test Run 75
0.5437037507452405,10.582692826877944,T105N06-1GFR085,0.6,-1G (inverted),Test Run 75
0.5439851845117352,10.585138047825208,T105N06-1GFR085,0.6,-1G (inverted),Test Run 75
0.5437440411567298,10.586963761936532,T105N06-1GFR085,0.6,-1G (inverted),Test Run 75
0.5451512099892037,10.586735643040056,T105N06-1GFR085,0.6,-1G (inverted),Test Run 75
0.5451512099892037,10.585983384739269,T105N06-1GFR085,0.6,-1G (inverted),Test Run 75
0.5446284830892217,10.585004533420907,T105N06-1GFR085,0.6,-1G (inverted),Test Run 75
0.5462368044221789,10.58618022311818,T105N06-1GFR085,0.6,-1G (inverted),Test Run 75
0.5462368044221789,10.584876359592782,T105N06-1GFR085,0.6,-1G (inverted),Test Run 75
0.5463976665111692,10.585839189182632,T105N06-1GFR085,0.6,-1G (inverted),Test Run 75
0.5463172354666761,10.584520829807632,T105N06-1GFR085,0.6,-1G (inverted),Test Run 75
0.5473223988551504,10.586731065403331,T105N06-1GFR085,0.6,-1G (inverted),Test Run 75
0.5473223988551504,10.585595048557632,T105N06-1GFR085,0.6,-1G (inverted),Test Run 75
0.5467192409106717,10.586934007297868,T105N06-1GFR085,0.6,-1G (inverted),Test Run 75
0.5484481339211336,10.586388505588882,T105N06-1GFR085,0.6,-1G (inverted),Test Run 75
0.5484481339211336,10.584931291233406,T105N06-1GFR085,0.6,-1G (inverted),Test Run 75
0.5485285649656266,10.585453904758806,T105N06-1GFR085,0.6,-1G (inverted),Test Run 75
0.5488099987321255,10.585024369846694,T105N06-1GFR085,0.6,-1G (inverted),Test Run 75
0.5488099987321255,10.585661424290056,T105N06-1GFR085,0.6,-1G (inverted),Test Run 75
0.5495335785756237,10.586206163059583,T105N06-1GFR085,0.6,-1G (inverted),Test Run 75
0.5494532973096122,10.586245835911145,T105N06-1GFR085,0.6,-1G (inverted),Test Run 75
0.5508604661420862,10.585311998020519,T105N06-1GFR085,0.6,-1G (inverted),Test Run 75
0.5508604661420862,10.588221086155283,T105N06-1GFR085,0.6,-1G (inverted),Test Run 75
0.551061468864084,10.586779130588882,T105N06-1GFR085,0.6,-1G (inverted),Test Run 75
0.5513429026305786,10.587260545383806,T105N06-1GFR085,0.6,-1G (inverted),Test Run 75
0.5513429026305786,10.58719264377247,T105N06-1GFR085,0.6,-1G (inverted),Test Run 75
0.5523079253860494,10.585076249729507,T105N06-1GFR085,0.6,-1G (inverted),Test Run 75
0.5519460605750613,10.584311021458019,T105N06-1GFR085,0.6,-1G (inverted),Test Run 75
0.5519460605750613,10.586013139377943,T105N06-1GFR085,0.6,-1G (inverted),Test Run 75
0.5529109335520466,10.586293138157243,T105N06-1GFR085,0.6,-1G (inverted),Test Run 75
0.5527099308300487,10.585932267795908,T105N06-1GFR085,0.6,-1G (inverted),Test Run 75
0.5527099308300487,10.586181748997081,T105N06-1GFR085,0.6,-1G (inverted),Test Run 75
0.5527099308300487,10.586779893528332,T105N06-1GFR085,0.6,-1G (inverted),Test Run 75
0.5536346631740303,10.588233293186532,T105N06-1GFR085,0.6,-1G (inverted),Test Run 75
0.5527500714630565,10.586335862766619,T105N06-1GFR085,0.6,-1G (inverted),Test Run 75
0.5527500714630565,10.587539018284193,T105N06-1GFR085,0.6,-1G (inverted),Test Run 75
0.554117099662527,10.588223374973644,T105N06-1GFR085,0.6,-1G (inverted),Test Run 75
0.5540366686180299,10.586985887180681,T105N06-1GFR085,0.6,-1G (inverted),Test Run 75
0.5540366686180299,10.586676133762706,T105N06-1GFR085,0.6,-1G (inverted),Test Run 75
0.5536748038070382,10.586747087131844,T105N06-1GFR085,0.6,-1G (inverted),Test Run 75
0.5552026940954982,10.58633891452443,T105N06-1GFR085,0.6,-1G (inverted),Test Run 75
0.5551222630510014,10.586713517795907,T105N06-1GFR085,0.6,-1G (inverted),Test Run 75
0.5551222630510014,10.58631144870412,T105N06-1GFR085,0.6,-1G (inverted),Test Run 75
0.5552831251399953,10.588321031223645,T105N06-1GFR085,0.6,-1G (inverted),Test Run 75
0.5561274264394798,10.587560380588881,T105N06-1GFR085,0.6,-1G (inverted),Test Run 75
0.5561274264394798,10.588129533420908,T105N06-1GFR085,0.6,-1G (inverted),Test Run 75
0.5560068547619788,10.588740647922869,T105N06-1GFR085,0.6,-1G (inverted),Test Run 75
0.5578563194499416,10.588417924534195,T105N06-1GFR085,0.6,-1G (inverted),Test Run 75
0.5578563194499416,10.587810624729507,T105N06-1GFR085,0.6,-1G (inverted),Test Run 75
0.5577758884054448,10.586879075657244,T105N06-1GFR085,0.6,-1G (inverted),Test Run 75
0.5578160290384524,10.587062181125994,T105N06-1GFR085,0.6,-1G (inverted),Test Run 75
0.5588211924269311,10.587117112766618,T105N06-1GFR085,0.6,-1G (inverted),Test Run 75
0.5588211924269311,10.588897813450206,T105N06-1GFR085,0.6,-1G (inverted),Test Run 75
0.5582984655269451,10.587614549290056,T105N06-1GFR085,0.6,-1G (inverted),Test Run 75
0.5601479302149079,10.58898631442677,T105N06-1GFR085,0.6,-1G (inverted),Test Run 75
0.5601479302149079,10.587062944065444,T105N06-1GFR085,0.6,-1G (inverted),Test Run 75
0.5592231978709263,10.587079728733407,T105N06-1GFR085,0.6,-1G (inverted),Test Run 75
0.560228361259405,10.587171281467782,T105N06-1GFR085,0.6,-1G (inverted),Test Run 75
0.560228361259405,10.588870347629895,T105N06-1GFR085,0.6,-1G (inverted),Test Run 75
0.5613540963253841,10.58664409030568,T105N06-1GFR085,0.6,-1G (inverted),Test Run 75
0.5611530936033863,10.589035142551769,T105N06-1GFR085,0.6,-1G (inverted),Test Run 75
0.5628819866138485,10.587658036838882,T105N06-1GFR085,0.6,-1G (inverted),Test Run 75
0.5628819866138485,10.587696183811532,T105N06-1GFR085,0.6,-1G (inverted),Test Run 75
0.562198547403354,10.588128770481458,T105N06-1GFR085,0.6,-1G (inverted),Test Run 75
0.5630829893358462,10.588308824192394,T105N06-1GFR085,0.6,-1G (inverted),Test Run 75
0.5630829893358462,10.587745774875994,T105N06-1GFR085,0.6,-1G (inverted),Test Run 75
0.5639675810468197,10.587503160129895,T105N06-1GFR085,0.6,-1G (inverted),Test Run 75
0.5634851445583272,10.587831224094744,T105N06-1GFR085,0.6,-1G (inverted),Test Run 75
0.5648520229793119,10.587852586399432,T105N06-1GFR085,0.6,-1G (inverted),Test Run 75
0.5648520229793119,10.589003862034193,T105N06-1GFR085,0.6,-1G (inverted),Test Run 75
0.5647314513018112,10.589074815403333,T105N06-1GFR085,0.6,-1G (inverted),Test Run 75
0.5656561836457925,10.588990129124031,T105N06-1GFR085,0.6,-1G (inverted),Test Run 75
0.5656561836457925,10.590072740208019,T105N06-1GFR085,0.6,-1G (inverted),Test Run 75
0.5665407753567663,10.587549699436533,T105N06-1GFR085,0.6,-1G (inverted),Test Run 75
0.5661789105457742,10.58843928683888,T105N06-1GFR085,0.6,-1G (inverted),Test Run 75
0.5661789105457742,10.588784135471695,T105N06-1GFR085,0.6,-1G (inverted),Test Run 75
0.5672645049787457,10.588514817844743,T105N06-1GFR085,0.6,-1G (inverted),Test Run 75
0.5680283752337371,10.58959819186818,T105N06-1GFR085,0.6,-1G (inverted),Test Run 75
0.5680283752337371,10.58865748752247,T105N06-1GFR085,0.6,-1G (inverted),Test Run 75
0.5673447862447615,10.587683976780282,T105N06-1GFR085,0.6,-1G (inverted),Test Run 75
0.5689932482107265,10.589157212864269,T105N06-1GFR085,0.6,-1G (inverted),Test Run 75
0.5686716738112237,10.58951045383107,T105N06-1GFR085,0.6,-1G (inverted),Test Run 75
0.5686716738112237,10.589244187961931,T105N06-1GFR085,0.6,-1G (inverted),Test Run 75
0.5695964061552052,10.590458787571306,T105N06-1GFR085,0.6,-1G (inverted),Test Run 75
0.5703602764101966,10.59067164767872,T105N06-1GFR085,0.6,-1G (inverted),Test Run 75
0.5703602764101966,10.59032908786427,T105N06-1GFR085,0.6,-1G (inverted),Test Run 75
0.569435544066215,10.589945329319345,T105N06-1GFR085,0.6,-1G (inverted),Test Run 75
0.5708025722656814,10.590650285374032,T105N06-1GFR085,0.6,-1G (inverted),Test Run 75
0.5708025722656814,10.589562333713882,T105N06-1GFR085,0.6,-1G (inverted),Test Run 75
0.5701994143212027,10.588821519504894,T105N06-1GFR085,0.6,-1G (inverted),Test Run 75
0.570842712898689,10.589825547825207,T105N06-1GFR085,0.6,-1G (inverted),Test Run 75
0.5715664425206728,10.58948527682912,T105N06-1GFR085,0.6,-1G (inverted),Test Run 75
0.5715664425206728,10.590403855930681,T105N06-1GFR085,0.6,-1G (inverted),Test Run 75
0.5714055804316789,10.590385545383807,T105N06-1GFR085,0.6,-1G (inverted),Test Run 75
0.5727324679981411,10.58975459445607,T105N06-1GFR085,0.6,-1G (inverted),Test Run 75
0.5727324679981411,10.591527665745131,T105N06-1GFR085,0.6,-1G (inverted),Test Run 75
0.5732953355311309,10.590445054661144,T105N06-1GFR085,0.6,-1G (inverted),Test Run 75
0.5724510342316464,10.590921128879895,T105N06-1GFR085,0.6,-1G (inverted),Test Run 75
0.5724510342316464,10.589208329807631,T105N06-1GFR085,0.6,-1G (inverted),Test Run 75
0.5735767692976256,10.591321672092782,T105N06-1GFR085,0.6,-1G (inverted),Test Run 75
0.5730943328091331,10.59027949679982,T105N06-1GFR085,0.6,-1G (inverted),Test Run 75
0.5730943328091331,10.591094316135756,T105N06-1GFR085,0.6,-1G (inverted),Test Run 75
0.5741396368306151,10.59161082614552,T105N06-1GFR085,0.6,-1G (inverted),Test Run 75
0.5751448002190934,10.590066636692395,T105N06-1GFR085,0.6,-1G (inverted),Test Run 75
0.5752252312635906,10.590421403538095,T105N06-1GFR085,0.6,-1G (inverted),Test Run 75
0.5752252312635906,10.589733232151382,T105N06-1GFR085,0.6,-1G (inverted),Test Run 75
0.5769138338625635,10.591027940403333,T105N06-1GFR085,0.6,-1G (inverted),Test Run 75
0.5769942649070563,10.590387834202158,T105N06-1GFR085,0.6,-1G (inverted),Test Run 75
0.5769942649070563,10.59168483127247,T105N06-1GFR085,0.6,-1G (inverted),Test Run 75
0.5775571324400501,10.591145433079118,T105N06-1GFR085,0.6,-1G (inverted),Test Run 75
0.5784014337395343,10.593067277561532,T105N06-1GFR085,0.6,-1G (inverted),Test Run 75
0.5778385662065447,10.591362107883807,T105N06-1GFR085,0.6,-1G (inverted),Test Run 75
0.5778385662065447,10.591230882297868,T105N06-1GFR085,0.6,-1G (inverted),Test Run 75
0.5791653039945219,10.592073167454119,T105N06-1GFR085,0.6,-1G (inverted),Test Run 75
0.5782004310175325,10.592036546360369,T105N06-1GFR085,0.6,-1G (inverted),Test Run 75
0.5782004310175325,10.593073381077158,T105N06-1GFR085,0.6,-1G (inverted),Test Run 75
0.5789643012725241,10.591546739231458,T105N06-1GFR085,0.6,-1G (inverted),Test Run 75
0.5796478902614998,10.592173875461931,T105N06-1GFR085,0.6,-1G (inverted),Test Run 75
0.5796478902614998,10.590838731418957,T105N06-1GFR085,0.6,-1G (inverted),Test Run 75
0.5791653039945219,10.590895188938493,T105N06-1GFR085,0.6,-1G (inverted),Test Run 75
0.5804921915609842,10.592593492161145,T105N06-1GFR085,0.6,-1G (inverted),Test Run 75
0.5795674592170029,10.593604386936532,T105N06-1GFR085,0.6,-1G (inverted),Test Run 75
0.5795674592170029,10.591750444065443,T105N06-1GFR085,0.6,-1G (inverted),Test Run 75
0.5804921915609842,10.592356980930681,T105N06-1GFR085,0.6,-1G (inverted),Test Run 75
0.5808540563719758,10.591913713108408,T105N06-1GFR085,0.6,-1G (inverted),Test Run 75
0.5808540563719758,10.590973008762706,T105N06-1GFR085,0.6,-1G (inverted),Test Run 75
0.5802911888389863,10.592565263401381,T105N06-1GFR085,0.6,-1G (inverted),Test Run 75
0.5816983576714604,10.592566026340831,T105N06-1GFR085,0.6,-1G (inverted),Test Run 75
0.5816983576714604,10.591481126438493,T105N06-1GFR085,0.6,-1G (inverted),Test Run 75
0.5810951997269815,10.591711534153331,T105N06-1GFR085,0.6,-1G (inverted),Test Run 75
0.582180794159957,10.590535844456069,T105N06-1GFR085,0.6,-1G (inverted),Test Run 75
0.5832260981814393,10.59274531711232,T105N06-1GFR085,0.6,-1G (inverted),Test Run 75
0.5832260981814393,10.594167436252944,T105N06-1GFR085,0.6,-1G (inverted),Test Run 75
0.5829446644149444,10.592974961887707,T105N06-1GFR085,0.6,-1G (inverted),Test Run 75
0.583869396758926,10.593605149875994,T105N06-1GFR085,0.6,-1G (inverted),Test Run 75
0.583869396758926,10.59401637424122,T105N06-1GFR085,0.6,-1G (inverted),Test Run 75
0.5847941291029073,10.592140306125994,T105N06-1GFR085,0.6,-1G (inverted),Test Run 75
0.5843519830259037,10.593444932590831,T105N06-1GFR085,0.6,-1G (inverted),Test Run 75
0.5843519830259037,10.593401445042007,T105N06-1GFR085,0.6,-1G (inverted),Test Run 75
0.5858797235358827,10.592421830784193,T105N06-1GFR085,0.6,-1G (inverted),Test Run 75
0.5855178587248907,10.593156541477557,T105N06-1GFR085,0.6,-1G (inverted),Test Run 75
0.5855178587248907,10.594625962864269,T105N06-1GFR085,0.6,-1G (inverted),Test Run 75
0.5862817289798823,10.594648851047868,T105N06-1GFR085,0.6,-1G (inverted),Test Run 75
0.587045749013351,10.59323436130177,T105N06-1GFR085,0.6,-1G (inverted),Test Run 75
0.5866838842023593,10.594462693821306,T105N06-1GFR085,0.6,-1G (inverted),Test Run 75
0.5866838842023593,10.592035783420908,T105N06-1GFR085,0.6,-1G (inverted),Test Run 75
0.588452917845829,10.593100083958019,T105N06-1GFR085,0.6,-1G (inverted),Test Run 75
0.5876890475908377,10.593578446995132,T105N06-1GFR085,0.6,-1G (inverted),Test Run 75
0.5876890475908377,10.593058122288095,T105N06-1GFR085,0.6,-1G (inverted),Test Run 75
0.588613779934819,10.593812669407244,T105N06-1GFR085,0.6,-1G (inverted),Test Run 75
0.5893776501898106,10.594992173801769,T105N06-1GFR085,0.6,-1G (inverted),Test Run 75
0.5893776501898106,10.593859971653332,T105N06-1GFR085,0.6,-1G (inverted),Test Run 75
0.5888549232898246,10.593786729465831,T105N06-1GFR085,0.6,-1G (inverted),Test Run 75
0.589860086678303,10.593914903293957,T105N06-1GFR085,0.6,-1G (inverted),Test Run 75
0.5905838163002868,10.59219676364552,T105N06-1GFR085,0.6,-1G (inverted),Test Run 75
0.5905838163002868,10.594179643284194,T105N06-1GFR085,0.6,-1G (inverted),Test Run 75
0.5901818108562872,10.593196214329119,T105N06-1GFR085,0.6,-1G (inverted),Test Run 75
0.591789982410763,10.592412675510756,T105N06-1GFR085,0.6,-1G (inverted),Test Run 75
0.591789982410763,10.593550218235368,T105N06-1GFR085,0.6,-1G (inverted),Test Run 75
0.591267255510781,10.592179978977557,T105N06-1GFR085,0.6,-1G (inverted),Test Run 75
0.5925137120327464,10.59237986911427,T105N06-1GFR085,0.6,-1G (inverted),Test Run 75
0.5925137120327464,10.592199052463881,T105N06-1GFR085,0.6,-1G (inverted),Test Run 75
0.5929961485212392,10.593348039280283,T105N06-1GFR085,0.6,-1G (inverted),Test Run 75
0.5926342837102474,10.592817796360368,T105N06-1GFR085,0.6,-1G (inverted),Test Run 75
0.5941621739987074,10.59180690158497,T105N06-1GFR085,0.6,-1G (inverted),Test Run 75
0.5941621739987074,10.593225968967783,T105N06-1GFR085,0.6,-1G (inverted),Test Run 75
0.5938404498207236,10.59152613986622,T105N06-1GFR085,0.6,-1G (inverted),Test Run 75
0.5944033173537171,10.591703141819345,T105N06-1GFR085,0.6,-1G (inverted),Test Run 75
0.5944033173537171,10.592485917698257,T105N06-1GFR085,0.6,-1G (inverted),Test Run 75
0.5952477684316829,10.591050828586932,T105N06-1GFR085,0.6,-1G (inverted),Test Run 75
0.5948859036206913,10.588417161594744,T105N06-1GFR085,0.6,-1G (inverted),Test Run 75
0.5948859036206913,10.589652360569344,T105N06-1GFR085,0.6,-1G (inverted),Test Run 75
0.5962126414086721,10.589174760471694,T105N06-1GFR085,0.6,-1G (inverted),Test Run 75
0.5958910670091696,10.590992082249032,T105N06-1GFR085,0.6,-1G (inverted),Test Run 75
0.596654937264157,10.59101268161427,T105N06-1GFR085,0.6,-1G (inverted),Test Run 75
0.596654937264157,10.590521348606456,T105N06-1GFR085,0.6,-1G (inverted),Test Run 75
0.5976198102411461,10.588751329075206,T105N06-1GFR085,0.6,-1G (inverted),Test Run 75
0.5973786668861404,10.591486467014658,T105N06-1GFR085,0.6,-1G (inverted),Test Run 75
0.5973786668861404,10.59030391086232,T105N06-1GFR085,0.6,-1G (inverted),Test Run 75
0.5990271288521054,10.589387620579119,T105N06-1GFR085,0.6,-1G (inverted),Test Run 75
0.5986652640411138,10.59095088351857,T105N06-1GFR085,0.6,-1G (inverted),Test Run 75
0.5986652640411138,10.588897813450206,T105N06-1GFR085,0.6,-1G (inverted),Test Run 75
0.5990271288521054,10.589732469211931,T105N06-1GFR085,0.6,-1G (inverted),Test Run 75
0.5996702776511107,10.590128434788095,T105N06-1GFR085,0.6,-1G (inverted),Test Run 75
0.5991477005296064,10.590948594700206,T105N06-1GFR085,0.6,-1G (inverted),Test Run 75
0.5991477005296064,10.59070597995412,T105N06-1GFR085,0.6,-1G (inverted),Test Run 75
0.6001930045510924,10.590333665500994,T105N06-1GFR085,0.6,-1G (inverted),Test Run 75
0.5996301370181029,10.589564622532244,T105N06-1GFR085,0.6,-1G (inverted),Test Run 75
0.5996301370181029,10.590709031711931,T105N06-1GFR085,0.6,-1G (inverted),Test Run 75
0.6000724328735877,10.58972941745412,T105N06-1GFR085,0.6,-1G (inverted),Test Run 75
0.6010373058505768,10.589446366917006,T105N06-1GFR085,0.6,-1G (inverted),Test Run 75
0.6010373058505768,10.58963252414357,T105N06-1GFR085,0.6,-1G (inverted),Test Run 75
0.601117736895074,10.588789476047868,T105N06-1GFR085,0.6,-1G (inverted),Test Run 75
0.6016806044280635,10.588810075413095,T105N06-1GFR085,0.6,-1G (inverted),Test Run 75
0.6024043340500472,10.588538468967782,T105N06-1GFR085,0.6,-1G (inverted),Test Run 75
0.6024043340500472,10.589269364963881,T105N06-1GFR085,0.6,-1G (inverted),Test Run 75
0.6023239030055502,10.59002391208302,T105N06-1GFR085,0.6,-1G (inverted),Test Run 75
0.6043743704155148,10.590052903782244,T105N06-1GFR085,0.6,-1G (inverted),Test Run 75
0.6043743704155148,10.587719834934582,T105N06-1GFR085,0.6,-1G (inverted),Test Run 75
0.6034094974385257,10.588258470188494,T105N06-1GFR085,0.6,-1G (inverted),Test Run 75
0.604334229782507,10.589586747776382,T105N06-1GFR085,0.6,-1G (inverted),Test Run 75
0.604334229782507,10.590200914036144,T105N06-1GFR085,0.6,-1G (inverted),Test Run 75
0.6048970973154965,10.590657914768569,T105N06-1GFR085,0.6,-1G (inverted),Test Run 75
0.6042940891494993,10.590212358127944,T105N06-1GFR085,0.6,-1G (inverted),Test Run 75
0.6054599648484863,10.591578019749033,T105N06-1GFR085,0.6,-1G (inverted),Test Run 75
0.6054599648484863,10.590326799045908,T105N06-1GFR085,0.6,-1G (inverted),Test Run 75
0.6051785310819914,10.58884059299122,T105N06-1GFR085,0.6,-1G (inverted),Test Run 75
0.6058621200709672,10.588940538059582,T105N06-1GFR085,0.6,-1G (inverted),Test Run 75
0.6058621200709672,10.58945094455372,T105N06-1GFR085,0.6,-1G (inverted),Test Run 75
0.6066661309589625,10.590112413059583,T105N06-1GFR085,0.6,-1G (inverted),Test Run 75
0.6063445565594596,10.591314805637706,T105N06-1GFR085,0.6,-1G (inverted),Test Run 75
0.6063445565594596,10.591004289280281,T105N06-1GFR085,0.6,-1G (inverted),Test Run 75
0.6079125874809279,10.591020311008807,T105N06-1GFR085,0.6,-1G (inverted),Test Run 75
0.6069878551369463,10.590593827854507,T105N06-1GFR085,0.6,-1G (inverted),Test Run 75
0.6079527281139354,10.59081889499318,T105N06-1GFR085,0.6,-1G (inverted),Test Run 75
0.6079527281139354,10.591826738010756,T105N06-1GFR085,0.6,-1G (inverted),Test Run 75
0.6085960266914221,10.591393388401382,T105N06-1GFR085,0.6,-1G (inverted),Test Run 75
0.6087568887804163,10.591510881077157,T105N06-1GFR085,0.6,-1G (inverted),Test Run 75
0.6087568887804163,10.590748704563493,T105N06-1GFR085,0.6,-1G (inverted),Test Run 75
0.6099229142578846,10.591333879124033,T105N06-1GFR085,0.6,-1G (inverted),Test Run 75
0.6089177508694062,10.592332566868182,T105N06-1GFR085,0.6,-1G (inverted),Test Run 75
0.6096816211243976,10.591357530247082,T105N06-1GFR085,0.6,-1G (inverted),Test Run 75
0.6096816211243976,10.592152513157243,T105N06-1GFR085,0.6,-1G (inverted),Test Run 75
0.6107269251458799,10.591537583958019,T105N06-1GFR085,0.6,-1G (inverted),Test Run 75
0.6104857817908742,10.590908158909194,T105N06-1GFR085,0.6,-1G (inverted),Test Run 75
0.6104857817908742,10.590271867405281,T105N06-1GFR085,0.6,-1G (inverted),Test Run 75
0.6116115168568536,10.592488206516618,T105N06-1GFR085,0.6,-1G (inverted),Test Run 75
0.6116516574898612,10.589928544651382,T105N06-1GFR085,0.6,-1G (inverted),Test Run 75
0.6116516574898612,10.59024287570607,T105N06-1GFR085,0.6,-1G (inverted),Test Run 75
0.6122548154343399,10.591108811985368,T105N06-1GFR085,0.6,-1G (inverted),Test Run 75
0.6128578236003374,10.591273606907244,T105N06-1GFR085,0.6,-1G (inverted),Test Run 75
0.6127372519228366,10.592089189182632,T105N06-1GFR085,0.6,-1G (inverted),Test Run 75
0.6127372519228366,10.59274531711232,T105N06-1GFR085,0.6,-1G (inverted),Test Run 75
0.6141042801223028,10.593974412571306,T105N06-1GFR085,0.6,-1G (inverted),Test Run 75
0.6134206911333311,10.592865098606456,T105N06-1GFR085,0.6,-1G (inverted),Test Run 75
0.6134206911333311,10.593516648899431,T105N06-1GFR085,0.6,-1G (inverted),Test Run 75
0.6147877193327973,10.594873918186533,T105N06-1GFR085,0.6,-1G (inverted),Test Run 75
0.6146671476552965,10.59378291476857,T105N06-1GFR085,0.6,-1G (inverted),Test Run 75
0.6146671476552965,10.591904557834969,T105N06-1GFR085,0.6,-1G (inverted),Test Run 75
0.6143052828443045,10.594018663059583,T105N06-1GFR085,0.6,-1G (inverted),Test Run 75
0.615390877277276,10.594265855442394,T105N06-1GFR085,0.6,-1G (inverted),Test Run 75
0.615390877277276,10.594343675266618,T105N06-1GFR085,0.6,-1G (inverted),Test Run 75
0.6150290124662883,10.593553269993182,T105N06-1GFR085,0.6,-1G (inverted),Test Run 75
0.6150290124662883,10.594164384495132,T105N06-1GFR085,0.6,-1G (inverted),Test Run 75
0.6166371840207601,10.595582688938494,T105N06-1GFR085,0.6,-1G (inverted),Test Run 75
0.6166371840207601,10.595816148411144,T105N06-1GFR085,0.6,-1G (inverted),Test Run 75
0.6157527420882678,10.594253648411144,T105N06-1GFR085,0.6,-1G (inverted),Test Run 75
0.6169990488317518,10.594896043430682,T105N06-1GFR085,0.6,-1G (inverted),Test Run 75
0.6169990488317518,10.594339097629895,T105N06-1GFR085,0.6,-1G (inverted),Test Run 75
0.6174814853202485,10.595555986057631,T105N06-1GFR085,0.6,-1G (inverted),Test Run 75
0.6174814853202485,10.596802629124031,T105N06-1GFR085,0.6,-1G (inverted),Test Run 75
0.6174814853202485,10.59444362033497,T105N06-1GFR085,0.6,-1G (inverted),Test Run 75
0.6188888039312039,10.59607707370412,T105N06-1GFR085,0.6,-1G (inverted),Test Run 75
0.6181247838977352,10.596851457249032,T105N06-1GFR085,0.6,-1G (inverted),Test Run 75
0.6195722431416981,10.59653025973927,T105N06-1GFR085,0.6,-1G (inverted),Test Run 75
0.6195722431416981,10.596461595188494,T105N06-1GFR085,0.6,-1G (inverted),Test Run 75
0.6193309500082114,10.598845780979506,T105N06-1GFR085,0.6,-1G (inverted),Test Run 75
0.6196526741861952,10.596866716038095,T105N06-1GFR085,0.6,-1G (inverted),Test Run 75
0.6196526741861952,10.597181810032243,T105N06-1GFR085,0.6,-1G (inverted),Test Run 75
0.6212207051076631,10.598553575168957,T105N06-1GFR085,0.6,-1G (inverted),Test Run 75
0.621260845740671,10.598060716282244,T105N06-1GFR085,0.6,-1G (inverted),Test Run 75
0.6225474428956403,10.600003923069345,T105N06-1GFR085,0.6,-1G (inverted),Test Run 75
0.6225474428956403,10.599537767063493,T105N06-1GFR085,0.6,-1G (inverted),Test Run 75
0.6226681643516264,10.600312150608406,T105N06-1GFR085,0.6,-1G (inverted),Test Run 75
0.6225474428956403,10.600032151829119,T105N06-1GFR085,0.6,-1G (inverted),Test Run 75
0.6225474428956403,10.599674333225595,T105N06-1GFR085,0.6,-1G (inverted),Test Run 75
0.6237536090061205,10.599569047581069,T105N06-1GFR085,0.6,-1G (inverted),Test Run 75
0.6228691670736242,10.599026597629894,T105N06-1GFR085,0.6,-1G (inverted),Test Run 75
0.6228691670736242,10.598501695286144,T105N06-1GFR085,0.6,-1G (inverted),Test Run 75
0.6244773386281,10.601319230686531,T105N06-1GFR085,0.6,-1G (inverted),Test Run 75
0.6245577696725971,10.599749101292007,T105N06-1GFR085,0.6,-1G (inverted),Test Run 75
0.6242361952730946,10.601423753391618,T105N06-1GFR085,0.6,-1G (inverted),Test Run 75
0.6242361952730946,10.600879014622082,T105N06-1GFR085,0.6,-1G (inverted),Test Run 75
0.6256835047385761,10.601507676731456,T105N06-1GFR085,0.6,-1G (inverted),Test Run 75
0.6251609276170759,10.601006425510757,T105N06-1GFR085,0.6,-1G (inverted),Test Run 75
0.6251609276170759,10.600464738499031,T105N06-1GFR085,0.6,-1G (inverted),Test Run 75
0.6267289585385438,10.601210130344743,T105N06-1GFR085,0.6,-1G (inverted),Test Run 75
0.6268896708490567,10.60236445773732,T105N06-1GFR085,0.6,-1G (inverted),Test Run 75
0.6268896708490567,10.601251329075208,T105N06-1GFR085,0.6,-1G (inverted),Test Run 75
0.6269701018935494,10.602088273655282,T105N06-1GFR085,0.6,-1G (inverted),Test Run 75
0.6280958369595329,10.602375901829118,T105N06-1GFR085,0.6,-1G (inverted),Test Run 75
0.6276938315155332,10.601851762424818,T105N06-1GFR085,0.6,-1G (inverted),Test Run 75
0.6276938315155332,10.603435624729507,T105N06-1GFR085,0.6,-1G (inverted),Test Run 75
0.629181431392504,10.602620042454118,T105N06-1GFR085,0.6,-1G (inverted),Test Run 75
0.6290608597150034,10.602745164524432,T105N06-1GFR085,0.6,-1G (inverted),Test Run 75
0.6290608597150034,10.603189958225595,T105N06-1GFR085,0.6,-1G (inverted),Test Run 75
0.6288999976260093,10.604969895969743,T105N06-1GFR085,0.6,-1G (inverted),Test Run 75
0.6302670258254796,10.604006303440444,T105N06-1GFR085,0.6,-1G (inverted),Test Run 75
0.6297041582924899,10.603473008762707,T105N06-1GFR085,0.6,-1G (inverted),Test Run 75
0.6297041582924899,10.605193437229506,T105N06-1GFR085,0.6,-1G (inverted),Test Run 75
0.631071186491956,10.60369655002247,T105N06-1GFR085,0.6,-1G (inverted),Test Run 75
0.6312318988024687,10.603493608127945,T105N06-1GFR085,0.6,-1G (inverted),Test Run 75
0.6312318988024687,10.603875077854507,T105N06-1GFR085,0.6,-1G (inverted),Test Run 75
0.6311514677579718,10.605148423801769,T105N06-1GFR085,0.6,-1G (inverted),Test Run 75
0.6323979242799372,10.603624070774432,T105N06-1GFR085,0.6,-1G (inverted),Test Run 75
0.6323979242799372,10.604083360325207,T105N06-1GFR085,0.6,-1G (inverted),Test Run 75
0.6320762001019531,10.606471360813494,T105N06-1GFR085,0.6,-1G (inverted),Test Run 75
0.6334432283014232,10.604029954563494,T105N06-1GFR085,0.6,-1G (inverted),Test Run 75
0.6335236593459164,10.606082261692395,T105N06-1GFR085,0.6,-1G (inverted),Test Run 75
0.6335236593459164,10.60544215549122,T105N06-1GFR085,0.6,-1G (inverted),Test Run 75
0.633644231023421,10.605733598362319,T105N06-1GFR085,0.6,-1G (inverted),Test Run 75
0.6353731240338791,10.60639201511037,T105N06-1GFR085,0.6,-1G (inverted),Test Run 75
0.6353731240338791,10.606379808079119,T105N06-1GFR085,0.6,-1G (inverted),Test Run 75
0.6342473889678998,10.606227983127944,T105N06-1GFR085,0.6,-1G (inverted),Test Run 75
0.635574126755881,10.608197892795907,T105N06-1GFR085,0.6,-1G (inverted),Test Run 75
0.635574126755881,10.606755174290056,T105N06-1GFR085,0.6,-1G (inverted),Test Run 75
0.6360164226113658,10.60483180392872,T105N06-1GFR085,0.6,-1G (inverted),Test Run 75
0.6358958509338648,10.60528346408497,T105N06-1GFR085,0.6,-1G (inverted),Test Run 75
0.637102017044341,10.605750383030282,T105N06-1GFR085,0.6,-1G (inverted),Test Run 75
0.637102017044341,10.606647599827157,T105N06-1GFR085,0.6,-1G (inverted),Test Run 75
0.6364988590998623,10.606622422825208,T105N06-1GFR085,0.6,-1G (inverted),Test Run 75
0.6375443128998258,10.605952561985369,T105N06-1GFR085,0.6,-1G (inverted),Test Run 75
0.6375443128998258,10.60522242892872,T105N06-1GFR085,0.6,-1G (inverted),Test Run 75
0.6377050252103384,10.606169999729506,T105N06-1GFR085,0.6,-1G (inverted),Test Run 75
0.637624743944323,10.607067216526382,T105N06-1GFR085,0.6,-1G (inverted),Test Run 75
0.6388309100547992,10.606147111545907,T105N06-1GFR085,0.6,-1G (inverted),Test Run 75
0.6388309100547992,10.606278337131844,T105N06-1GFR085,0.6,-1G (inverted),Test Run 75
0.6381473210658233,10.605671037327157,T105N06-1GFR085,0.6,-1G (inverted),Test Run 75
0.6395947803097904,10.604585374485369,T105N06-1GFR085,0.6,-1G (inverted),Test Run 75
0.6395947803097904,10.606400407444344,T105N06-1GFR085,0.6,-1G (inverted),Test Run 75
0.6395143492652937,10.605404008518569,T105N06-1GFR085,0.6,-1G (inverted),Test Run 75
0.6396349209427984,10.60556498874318,T105N06-1GFR085,0.6,-1G (inverted),Test Run 75
0.6396349209427984,10.604335893284194,T105N06-1GFR085,0.6,-1G (inverted),Test Run 75
0.6407205153757699,10.60471049655568,T105N06-1GFR085,0.6,-1G (inverted),Test Run 75
0.6401175072097725,10.606517137180681,T105N06-1GFR085,0.6,-1G (inverted),Test Run 75
0.6414039545862641,10.606323350559581,T105N06-1GFR085,0.6,-1G (inverted),Test Run 75
0.6414039545862641,10.60580760348927,T105N06-1GFR085,0.6,-1G (inverted),Test Run 75
0.6414442449977533,10.606219590793957,T105N06-1GFR085,0.6,-1G (inverted),Test Run 75
0.6412029518642662,10.604593003879895,T105N06-1GFR085,0.6,-1G (inverted),Test Run 75
0.6412029518642662,10.60538035739552,T105N06-1GFR085,0.6,-1G (inverted),Test Run 75
0.6426905517412373,10.605915177952157,T105N06-1GFR085,0.6,-1G (inverted),Test Run 75
0.6421679746197371,10.607165635715832,T105N06-1GFR085,0.6,-1G (inverted),Test Run 75
0.6421679746197371,10.607486070286145,T105N06-1GFR085,0.6,-1G (inverted),Test Run 75
0.6436152840852186,10.606231797825206,T105N06-1GFR085,0.6,-1G (inverted),Test Run 75
0.6443390137072024,10.606311906467782,T105N06-1GFR085,0.6,-1G (inverted),Test Run 75
0.6443390137072024,10.606313432346694,T105N06-1GFR085,0.6,-1G (inverted),Test Run 75
0.6441380109852006,10.605883134495132,T105N06-1GFR085,0.6,-1G (inverted),Test Run 75
0.645384467507166,10.605639756809582,T105N06-1GFR085,0.6,-1G (inverted),Test Run 75
0.6453040364626729,10.605827439915057,T105N06-1GFR085,0.6,-1G (inverted),Test Run 75
0.6453040364626729,10.603933824192394,T105N06-1GFR085,0.6,-1G (inverted),Test Run 75
0.6451833150066869,10.605595506321306,T105N06-1GFR085,0.6,-1G (inverted),Test Run 75
0.6462689094396581,10.604779161106457,T105N06-1GFR085,0.6,-1G (inverted),Test Run 75
0.6462689094396581,10.606451524387706,T105N06-1GFR085,0.6,-1G (inverted),Test Run 75
0.6455854702291678,10.602768052708019,T105N06-1GFR085,0.6,-1G (inverted),Test Run 75
0.646791636339644,10.605785478245132,T105N06-1GFR085,0.6,-1G (inverted),Test Run 75
0.646791636339644,10.604544175754894,T105N06-1GFR085,0.6,-1G (inverted),Test Run 75
0.6468317769726519,10.602347673069344,T105N06-1GFR085,0.6,-1G (inverted),Test Run 75
0.6467513459281548,10.604114640842782,T105N06-1GFR085,0.6,-1G (inverted),Test Run 75
0.6478369403611263,10.604763139377944,T105N06-1GFR085,0.6,-1G (inverted),Test Run 75
0.6478369403611263,10.603724778782244,T105N06-1GFR085,0.6,-1G (inverted),Test Run 75
0.6473946445056414,10.604406083713881,T105N06-1GFR085,0.6,-1G (inverted),Test Run 75
0.6490833968830917,10.604119218479507,T105N06-1GFR085,0.6,-1G (inverted),Test Run 75
0.6490833968830917,10.603903306614269,T105N06-1GFR085,0.6,-1G (inverted),Test Run 75
0.6491235375160993,10.604974473606458,T105N06-1GFR085,0.6,-1G (inverted),Test Run 75
0.6491638279275885,10.603798783909195,T105N06-1GFR085,0.6,-1G (inverted),Test Run 75
0.6502895629935719,10.604703630100595,T105N06-1GFR085,0.6,-1G (inverted),Test Run 75
0.6502895629935719,10.605298722874032,T105N06-1GFR085,0.6,-1G (inverted),Test Run 75
0.6498874077710909,10.602639878879895,T105N06-1GFR085,0.6,-1G (inverted),Test Run 75
0.6516163007815488,10.604696763645519,T105N06-1GFR085,0.6,-1G (inverted),Test Run 75
0.6516163007815488,10.603668321262706,T105N06-1GFR085,0.6,-1G (inverted),Test Run 75
0.6515761601485409,10.603821672092781,T105N06-1GFR085,0.6,-1G (inverted),Test Run 75
0.6512947263820462,10.60333110202443,T105N06-1GFR085,0.6,-1G (inverted),Test Run 75
0.6512947263820462,10.603685105930682,T105N06-1GFR085,0.6,-1G (inverted),Test Run 75
0.6522997399920433,10.602313340793957,T105N06-1GFR085,0.6,-1G (inverted),Test Run 75
0.6517368724590538,10.603901780735368,T105N06-1GFR085,0.6,-1G (inverted),Test Run 75
0.6530234696140268,10.604386247288094,T105N06-1GFR085,0.6,-1G (inverted),Test Run 75
0.6530234696140268,10.603800309788095,T105N06-1GFR085,0.6,-1G (inverted),Test Run 75
0.6533049033805216,10.603256333958019,T105N06-1GFR085,0.6,-1G (inverted),Test Run 75
0.6533049033805216,10.60296412814747,T105N06-1GFR085,0.6,-1G (inverted),Test Run 75
0.6533049033805216,10.602970994602556,T105N06-1GFR085,0.6,-1G (inverted),Test Run 75
0.65447092885799,10.602517045627945,T105N06-1GFR085,0.6,-1G (inverted),Test Run 75
0.6542699261359922,10.601043809543956,T105N06-1GFR085,0.6,-1G (inverted),Test Run 75
0.6542699261359922,10.60308543552052,T105N06-1GFR085,0.6,-1G (inverted),Test Run 75
0.6557575260129632,10.604773820530282,T105N06-1GFR085,0.6,-1G (inverted),Test Run 75
0.6557976666459712,10.603012193333019,T105N06-1GFR085,0.6,-1G (inverted),Test Run 75
0.6558379570574604,10.60263453830372,T105N06-1GFR085,0.6,-1G (inverted),Test Run 75
0.6558379570574604,10.602380479465833,T105N06-1GFR085,0.6,-1G (inverted),Test Run 75
0.6568832610789423,10.60120555270802,T105N06-1GFR085,0.6,-1G (inverted),Test Run 75
0.6564409652234577,10.603639329563494,T105N06-1GFR085,0.6,-1G (inverted),Test Run 75
0.6564409652234577,10.604016221653332,T105N06-1GFR085,0.6,-1G (inverted),Test Run 75
0.6571646948454413,10.602896226536144,T105N06-1GFR085,0.6,-1G (inverted),Test Run 75
0.6580089961449257,10.602793992649431,T105N06-1GFR085,0.6,-1G (inverted),Test Run 75
0.6580089961449257,10.60006953586232,T105N06-1GFR085,0.6,-1G (inverted),Test Run 75
