Repository: schandel33/gitrep

# Nozzle Tensile Test Analysis

Stress-vs-strain analysis of tensile pulls across 4 nozzle sizes (0.6, 1.4,
2.2, 2.6 mm) x 2 print-gravity orientations (+1G upright / -1G inverted),
printed at 105 C with a 0.85 flow ratio.

## Data-quality issues found and how they're handled

1. **Load-cell zero offset.** 10 of 17 runs record small negative Load
   values for the first handful of samples (up to ~180, always <0.5% of the
   file) before the crosshead starts moving — load-cell noise around zero,
   not real load. The script computes the mean Load over all
   pre-motion samples (`Crosshead < crosshead_zero_threshold_mm`) and
   subtracts it from the whole run.
2.

File: nozzle_tensile_analysis/analysis_output/all_curves_tidy.csv (part 44 of 151)
Strain,Stress_MPa,condition,nozzle_mm,gravity,run
0.8002573643645363,10.573956407200207,T105N06-1GFR085,0.6,-1G (inverted),Test Run 75
0.7999356401865522,10.575905717502945,T105N06-1GFR085,0.6,-1G (inverted),Test Run 75
0.7999356401865522,10.576257432590833,T105N06-1GFR085,0.6,-1G (inverted),Test Run 75
0.8012625277530147,10.576394761692395,T105N06-1GFR085,0.6,-1G (inverted),Test Run 75
0.8009408035750308,10.575177110325207,T105N06-1GFR085,0.6,-1G (inverted),Test Run 75
0.8009408035750308,10.575177873264657,T105N06-1GFR085,0.6,-1G (inverted),Test Run 75
0.8015036711080203,10.574884904514658,T105N06-1GFR085,0.6,-1G (inverted),Test Run 75
0.802388262818994,10.575421250950207,T105N06-1GFR085,0.6,-1G (inverted),Test Run 75
0.802388262818994,10.575365556370132,T105N06-1GFR085,0.6,-1G (inverted),Test Run 75
0.802267691141493,10.57571879733693,T105N06-1GFR085,0.6,-1G (inverted),Test Run 75
0.8031924234854746,10.574976457249033,T105N06-1GFR085,0.6,-1G (inverted),Test Run 75
0.8028706993074904,10.576032365452157,T105N06-1GFR085,0.6,-1G (inverted),Test Run 75
0.8028706993074904,10.576030076633806,T105N06-1GFR085,0.6,-1G (inverted),Test Run 75
0.8039161531074581,10.577972520481456,T105N06-1GFR085,0.6,-1G (inverted),Test Run 75
0.8045995923179485,10.57775737155568,T105N06-1GFR085,0.6,-1G (inverted),Test Run 75
0.8045995923179485,10.575320542942395,T105N06-1GFR085,0.6,-1G (inverted),Test Run 75
0.8044790206404476,10.576640428196306,T105N06-1GFR085,0.6,-1G (inverted),Test Run 75
0.8055644652949377,10.575868333469744,T105N06-1GFR085,0.6,-1G (inverted),Test Run 75
0.8052830315284428,10.578466905247081,T105N06-1GFR085,0.6,-1G (inverted),Test Run 75
0.8052830315284428,10.577977861057631,T105N06-1GFR085,0.6,-1G (inverted),Test Run 75
0.8060067611504266,10.578411973606457,T105N06-1GFR085,0.6,-1G (inverted),Test Run 75
0.8069314934944078,10.577917588840831,T105N06-1GFR085,0.6,-1G (inverted),Test Run 75
0.8069314934944078,10.578657640110368,T105N06-1GFR085,0.6,-1G (inverted),Test Run 75
0.8066903501394025,10.57862254489552,T105N06-1GFR085,0.6,-1G (inverted),Test Run 75
0.8078160852053815,10.579065812717783,T105N06-1GFR085,0.6,-1G (inverted),Test Run 75
0.8078160852053815,10.578370774875994,T105N06-1GFR085,0.6,-1G (inverted),Test Run 75
0.8074139299829005,10.579426683079118,T105N06-1GFR085,0.6,-1G (inverted),Test Run 75
0.8080975189718764,10.580099595676769,T105N06-1GFR085,0.6,-1G (inverted),Test Run 75
0.80882124859386,10.57959834445607,T105N06-1GFR085,0.6,-1G (inverted),Test Run 75
0.80882124859386,10.579362596165057,T105N06-1GFR085,0.6,-1G (inverted),Test Run 75
0.8088613892268678,10.581066239963882,T105N06-1GFR085,0.6,-1G (inverted),Test Run 75
0.8101078457488332,10.579641069065444,T105N06-1GFR085,0.6,-1G (inverted),Test Run 75
0.8101078457488332,10.581047166477557,T105N06-1GFR085,0.6,-1G (inverted),Test Run 75
0.809946983659839,10.578878892551769,T105N06-1GFR085,0.6,-1G (inverted),Test Run 75
0.8107511443263199,10.581643785129895,T105N06-1GFR085,0.6,-1G (inverted),Test Run 75
0.8107511443263199,10.579969895969743,T105N06-1GFR085,0.6,-1G (inverted),Test Run 75
0.8115150145813071,10.580143083225595,T105N06-1GFR085,0.6,-1G (inverted),Test Run 75
0.811193290403323,10.580670274387707,T105N06-1GFR085,0.6,-1G (inverted),Test Run 75
0.8122387442032907,10.582322038303719,T105N06-1GFR085,0.6,-1G (inverted),Test Run 75
0.8122387442032907,10.582433427463881,T105N06-1GFR085,0.6,-1G (inverted),Test Run 75
0.8121583131587938,10.583132280002944,T105N06-1GFR085,0.6,-1G (inverted),Test Run 75
0.8128417523692881,10.581894792209969,T105N06-1GFR085,0.6,-1G (inverted),Test Run 75
0.8128417523692881,10.582709611545907,T105N06-1GFR085,0.6,-1G (inverted),Test Run 75
0.8137664847132696,10.581581987034195,T105N06-1GFR085,0.6,-1G (inverted),Test Run 75
0.8134046199022776,10.582978929172869,T105N06-1GFR085,0.6,-1G (inverted),Test Run 75
0.8148119385132373,10.582323564182632,T105N06-1GFR085,0.6,-1G (inverted),Test Run 75
0.8148119385132373,10.582448686252944,T105N06-1GFR085,0.6,-1G (inverted),Test Run 75
0.8145706453797462,10.581163896213882,T105N06-1GFR085,0.6,-1G (inverted),Test Run 75
0.8154149466792346,10.582418931614269,T105N06-1GFR085,0.6,-1G (inverted),Test Run 75
0.8154149466792346,10.580458940159193,T105N06-1GFR085,0.6,-1G (inverted),Test Run 75
0.8159376735792163,10.582550157200206,T105N06-1GFR085,0.6,-1G (inverted),Test Run 75
0.8159376735792163,10.583177293430682,T105N06-1GFR085,0.6,-1G (inverted),Test Run 75
0.8159376735792163,10.582019151340832,T105N06-1GFR085,0.6,-1G (inverted),Test Run 75
0.816580972156703,10.582292283665057,T105N06-1GFR085,0.6,-1G (inverted),Test Run 75
0.8175057045006843,10.582160295139657,T105N06-1GFR085,0.6,-1G (inverted),Test Run 75
0.8175057045006843,10.583732713352557,T105N06-1GFR085,0.6,-1G (inverted),Test Run 75
0.8172242707341896,10.583816636692394,T105N06-1GFR085,0.6,-1G (inverted),Test Run 75
0.818229434122668,10.583119310032243,T105N06-1GFR085,0.6,-1G (inverted),Test Run 75
0.818229434122668,10.584037126194344,T105N06-1GFR085,0.6,-1G (inverted),Test Run 75
0.818229434122668,10.582619584690445,T105N06-1GFR085,0.6,-1G (inverted),Test Run 75
0.8185108678891629,10.582677568088881,T105N06-1GFR085,0.6,-1G (inverted),Test Run 75
0.8193148787771578,10.582885850559581,T105N06-1GFR085,0.6,-1G (inverted),Test Run 75
0.8193148787771578,10.582426561008806,T105N06-1GFR085,0.6,-1G (inverted),Test Run 75
0.8189530139661662,10.583214677463882,T105N06-1GFR085,0.6,-1G (inverted),Test Run 75
0.8200788988106309,10.584525407444344,T105N06-1GFR085,0.6,-1G (inverted),Test Run 75
0.8200788988106309,10.585267747532244,T105N06-1GFR085,0.6,-1G (inverted),Test Run 75
0.8195963125436527,10.585067094456068,T105N06-1GFR085,0.6,-1G (inverted),Test Run 75
0.8205613352991232,10.583361924778332,T105N06-1GFR085,0.6,-1G (inverted),Test Run 75
0.82104377178762,10.583619798313494,T105N06-1GFR085,0.6,-1G (inverted),Test Run 75
0.82104377178762,10.583888353000994,T105N06-1GFR085,0.6,-1G (inverted),Test Run 75
0.8209633407431228,10.582828630100595,T105N06-1GFR085,0.6,-1G (inverted),Test Run 75
0.8219685041316015,10.585281480442394,T105N06-1GFR085,0.6,-1G (inverted),Test Run 75
0.8219685041316015,10.583222306858406,T105N06-1GFR085,0.6,-1G (inverted),Test Run 75
0.8218880730871044,10.585071672092782,T105N06-1GFR085,0.6,-1G (inverted),Test Run 75
0.8224107999870861,10.584523881565444,T105N06-1GFR085,0.6,-1G (inverted),Test Run 75
0.8232149606535667,10.584213365208019,T105N06-1GFR085,0.6,-1G (inverted),Test Run 75
0.8232149606535667,10.585051835667006,T105N06-1GFR085,0.6,-1G (inverted),Test Run 75
0.8230942391975806,10.585064805637707,T105N06-1GFR085,0.6,-1G (inverted),Test Run 75
0.8241396929975482,10.584038652073257,T105N06-1GFR085,0.6,-1G (inverted),Test Run 75
0.8241396929975482,10.584052384983407,T105N06-1GFR085,0.6,-1G (inverted),Test Run 75
0.8241798336305561,10.58514109958302,T105N06-1GFR085,0.6,-1G (inverted),Test Run 75
0.8249437038855435,10.585620225559582,T105N06-1GFR085,0.6,-1G (inverted),Test Run 75
0.8249437038855435,10.585983384739269,T105N06-1GFR085,0.6,-1G (inverted),Test Run 75
0.8256272928745193,10.586207688938494,T105N06-1GFR085,0.6,-1G (inverted),Test Run 75
0.825506571418533,10.583570207249032,T105N06-1GFR085,0.6,-1G (inverted),Test Run 75
0.8265117348070113,10.583474076877945,T105N06-1GFR085,0.6,-1G (inverted),Test Run 75
0.8265117348070113,10.58554469455372,T105N06-1GFR085,0.6,-1G (inverted),Test Run 75
0.8260695887300081,10.585278428684582,T105N06-1GFR085,0.6,-1G (inverted),Test Run 75
0.8269943210739895,10.584719957004895,T105N06-1GFR085,0.6,-1G (inverted),Test Run 75
0.8269943210739895,10.585110582004894,T105N06-1GFR085,0.6,-1G (inverted),Test Run 75
0.8275973292399869,10.585062516819345,T105N06-1GFR085,0.6,-1G (inverted),Test Run 75
0.827557188606979,10.58682490695607,T105N06-1GFR085,0.6,-1G (inverted),Test Run 75
0.827557188606979,10.58599788058888,T105N06-1GFR085,0.6,-1G (inverted),Test Run 75
0.8287633547174552,10.584963334690444,T105N06-1GFR085,0.6,-1G (inverted),Test Run 75
0.8285220615839681,10.585826219211931,T105N06-1GFR085,0.6,-1G (inverted),Test Run 75
0.8288839263949601,10.584842027317395,T105N06-1GFR085,0.6,-1G (inverted),Test Run 75
0.8288839263949601,10.585287583958019,T105N06-1GFR085,0.6,-1G (inverted),Test Run 75
0.8297282276944443,10.585390580784194,T105N06-1GFR085,0.6,-1G (inverted),Test Run 75
0.8296477966499475,10.584284318577158,T105N06-1GFR085,0.6,-1G (inverted),Test Run 75
0.8296477966499475,10.58631373752247,T105N06-1GFR085,0.6,-1G (inverted),Test Run 75
0.8306932504499152,10.585990251194344,T105N06-1GFR085,0.6,-1G (inverted),Test Run 75
0.8306932504499152,10.585815538059581,T105N06-1GFR085,0.6,-1G (inverted),Test Run 75
0.8306932504499152,10.584883226047868,T105N06-1GFR085,0.6,-1G (inverted),Test Run 75
0.8314168302934132,10.583741105686531,T105N06-1GFR085,0.6,-1G (inverted),Test Run 75
0.8321004192823891,10.585314286838882,T105N06-1GFR085,0.6,-1G (inverted),Test Run 75
0.832019988237896,10.584727586399431,T105N06-1GFR085,0.6,-1G (inverted),Test Run 75
0.832019988237896,10.586379350315443,T105N06-1GFR085,0.6,-1G (inverted),Test Run 75
0.8331055826708675,10.587173570286144,T105N06-1GFR085,0.6,-1G (inverted),Test Run 75
0.8331055826708675,10.587894548069345,T105N06-1GFR085,0.6,-1G (inverted),Test Run 75
0.8331055826708675,10.585698808323256,T105N06-1GFR085,0.6,-1G (inverted),Test Run 75
0.8336281597923678,10.585949052463882,T105N06-1GFR085,0.6,-1G (inverted),Test Run 75
0.8344726108703376,10.587190354954119,T105N06-1GFR085,0.6,-1G (inverted),Test Run 75
0.8343921798258408,10.586747850071307,T105N06-1GFR085,0.6,-1G (inverted),Test Run 75
0.8343921798258408,10.586198533665057,T105N06-1GFR085,0.6,-1G (inverted),Test Run 75
0.8354374838473267,10.585078538547869,T105N06-1GFR085,0.6,-1G (inverted),Test Run 75
0.8351560500808322,10.586848558079119,T105N06-1GFR085,0.6,-1G (inverted),Test Run 75
0.8351560500808322,10.587262071262707,T105N06-1GFR085,0.6,-1G (inverted),Test Run 75
0.8355179148918198,10.58600856174122,T105N06-1GFR085,0.6,-1G (inverted),Test Run 75
0.8362013541023143,10.587341416965831,T105N06-1GFR085,0.6,-1G (inverted),Test Run 75
0.8362013541023143,10.58672801364552,T105N06-1GFR085,0.6,-1G (inverted),Test Run 75
0.8361612134693065,10.587016404758806,T105N06-1GFR085,0.6,-1G (inverted),Test Run 75
0.8374879512572874,10.586840928684582,T105N06-1GFR085,0.6,-1G (inverted),Test Run 75
0.8370055147687949,10.586141313206069,T105N06-1GFR085,0.6,-1G (inverted),Test Run 75
0.8370055147687949,10.58753367770802,T105N06-1GFR085,0.6,-1G (inverted),Test Run 75
0.8378901064797687,10.586901963840832,T105N06-1GFR085,0.6,-1G (inverted),Test Run 75
0.8379703877457841,10.587622941624032,T105N06-1GFR085,0.6,-1G (inverted),Test Run 75
0.8379703877457841,10.58752375949513,T105N06-1GFR085,0.6,-1G (inverted),Test Run 75
0.8379703877457841,10.58548213351857,T105N06-1GFR085,0.6,-1G (inverted),Test Run 75
0.8390962725902449,10.586629594456069,T105N06-1GFR085,0.6,-1G (inverted),Test Run 75
0.8390962725902449,10.586522782932631,T105N06-1GFR085,0.6,-1G (inverted),Test Run 75
0.83881483882375,10.588838304172869,T105N06-1GFR085,0.6,-1G (inverted),Test Run 75
0.8395787090787372,10.587233079563493,T105N06-1GFR085,0.6,-1G (inverted),Test Run 75
0.8401817172447347,10.587811387668957,T105N06-1GFR085,0.6,-1G (inverted),Test Run 75
0.8401817172447347,10.585840715061533,T105N06-1GFR085,0.6,-1G (inverted),Test Run 75
0.8405435820557264,10.588380540500994,T105N06-1GFR085,0.6,-1G (inverted),Test Run 75
0.841629176488702,10.586662400852557,T105N06-1GFR085,0.6,-1G (inverted),Test Run 75
0.841629176488702,10.587136186252945,T105N06-1GFR085,0.6,-1G (inverted),Test Run 75
0.8418301792106997,10.58678904880177,T105N06-1GFR085,0.6,-1G (inverted),Test Run 75
0.8424333371551784,10.587197984348645,T105N06-1GFR085,0.6,-1G (inverted),Test Run 75
0.8428756330106674,10.58472682345997,T105N06-1GFR085,0.6,-1G (inverted),Test Run 75
0.8428756330106674,10.587064469944345,T105N06-1GFR085,0.6,-1G (inverted),Test Run 75
0.8430363453211759,10.587183488499033,T105N06-1GFR085,0.6,-1G (inverted),Test Run 75
0.8440817991211436,10.586531938206068,T105N06-1GFR085,0.6,-1G (inverted),Test Run 75
0.8440817991211436,10.585855210911145,T105N06-1GFR085,0.6,-1G (inverted),Test Run 75
0.8438806466206643,10.586941636692394,T105N06-1GFR085,0.6,-1G (inverted),Test Run 75
0.8446446666541331,10.588240159641618,T105N06-1GFR085,0.6,-1G (inverted),Test Run 75
0.8446446666541331,10.587983049045906,T105N06-1GFR085,0.6,-1G (inverted),Test Run 75
0.8451271031426297,10.58804561008107,T105N06-1GFR085,0.6,-1G (inverted),Test Run 75
0.8451672437756337,10.589253343235368,T105N06-1GFR085,0.6,-1G (inverted),Test Run 75
0.846051835486611,10.588283647190444,T105N06-1GFR085,0.6,-1G (inverted),Test Run 75
0.846051835486611,10.588432420383807,T105N06-1GFR085,0.6,-1G (inverted),Test Run 75
0.8458909733976171,10.589468492161144,T105N06-1GFR085,0.6,-1G (inverted),Test Run 75
0.846172407164112,10.589246476780282,T105N06-1GFR085,0.6,-1G (inverted),Test Run 75
0.846172407164112,10.589315904270519,T105N06-1GFR085,0.6,-1G (inverted),Test Run 75
0.8468559961530876,10.588613999973644,T105N06-1GFR085,0.6,-1G (inverted),Test Run 75
0.8469765678305926,10.587189592014656,T105N06-1GFR085,0.6,-1G (inverted),Test Run 75
0.8469765678305926,10.58978053439747,T105N06-1GFR085,0.6,-1G (inverted),Test Run 75
0.8479013001745739,10.587748826633806,T105N06-1GFR085,0.6,-1G (inverted),Test Run 75
0.848142593308061,10.587764085422869,T105N06-1GFR085,0.6,-1G (inverted),Test Run 75
0.8485445987520606,10.590118516575206,T105N06-1GFR085,0.6,-1G (inverted),Test Run 75
0.8485445987520606,10.590162767063493,T105N06-1GFR085,0.6,-1G (inverted),Test Run 75
0.8489466041960562,10.588820756565443,T105N06-1GFR085,0.6,-1G (inverted),Test Run 75
0.8490270352405532,10.590921891819345,T105N06-1GFR085,0.6,-1G (inverted),Test Run 75
0.8490270352405532,10.589882768284195,T105N06-1GFR085,0.6,-1G (inverted),Test Run 75
0.8499920579960237,10.590081895481458,T105N06-1GFR085,0.6,-1G (inverted),Test Run 75
0.8497909054955446,10.590235246311533,T105N06-1GFR085,0.6,-1G (inverted),Test Run 75
0.8507559282510151,10.589383805881845,T105N06-1GFR085,0.6,-1G (inverted),Test Run 75
0.8507559282510151,10.588785661350595,T105N06-1GFR085,0.6,-1G (inverted),Test Run 75
0.8513187957840049,10.590973008762706,T105N06-1GFR085,0.6,-1G (inverted),Test Run 75
0.8513187957840049,10.591106523167007,T105N06-1GFR085,0.6,-1G (inverted),Test Run 75
0.8513187957840049,10.59002543796193,T105N06-1GFR085,0.6,-1G (inverted),Test Run 75
0.852283668760994,10.589576829563494,T105N06-1GFR085,0.6,-1G (inverted),Test Run 75
0.8523640998054869,10.591111100803719,T105N06-1GFR085,0.6,-1G (inverted),Test Run 75
0.8523640998054869,10.590892900120132,T105N06-1GFR085,0.6,-1G (inverted),Test Run 75
0.8532084011049753,10.590841020237319,T105N06-1GFR085,0.6,-1G (inverted),Test Run 75
0.8534095536054545,10.591365159641619,T105N06-1GFR085,0.6,-1G (inverted),Test Run 75
0.8535702659159671,10.590568650852557,T105N06-1GFR085,0.6,-1G (inverted),Test Run 75
0.8535702659159671,10.591486467014658,T105N06-1GFR085,0.6,-1G (inverted),Test Run 75
0.8543342859494361,10.588433183323257,T105N06-1GFR085,0.6,-1G (inverted),Test Run 75
0.8543744265824439,10.591026414524432,T105N06-1GFR085,0.6,-1G (inverted),Test Run 75
0.8543744265824439,10.590594590793957,T105N06-1GFR085,0.6,-1G (inverted),Test Run 75
0.8553394493379144,10.589943803440445,T105N06-1GFR085,0.6,-1G (inverted),Test Run 75
0.8556610237374169,10.592897905002944,T105N06-1GFR085,0.6,-1G (inverted),Test Run 75
0.8556610237374169,10.590528215061532,T105N06-1GFR085,0.6,-1G (inverted),Test Run 75
0.8555805926929201,10.591741288792006,T105N06-1GFR085,0.6,-1G (inverted),Test Run 75
0.8565857560813985,10.591834367405282,T105N06-1GFR085,0.6,-1G (inverted),Test Run 75
0.8563847533594007,10.592430986057632,T105N06-1GFR085,0.6,-1G (inverted),Test Run 75
0.8563847533594007,10.591479600559582,T105N06-1GFR085,0.6,-1G (inverted),Test Run 75
0.857309485703382,10.592615617405283,T105N06-1GFR085,0.6,-1G (inverted),Test Run 75
0.857832212603364,10.591964067112318,T105N06-1GFR085,0.6,-1G (inverted),Test Run 75
0.857832212603364,10.59408961642872,T105N06-1GFR085,0.6,-1G (inverted),Test Run 75
0.8578723532363715,10.592116655002943,T105N06-1GFR085,0.6,-1G (inverted),Test Run 75
0.8588775166248499,10.593451036106456,T105N06-1GFR085,0.6,-1G (inverted),Test Run 75
0.8591990910243527,10.591665757786144,T105N06-1GFR085,0.6,-1G (inverted),Test Run 75
0.8591990910243527,10.593950761448257,T105N06-1GFR085,0.6,-1G (inverted),Test Run 75
0.8597218179243343,10.595148576389658,T105N06-1GFR085,0.6,-1G (inverted),Test Run 75
0.8598423896018353,10.595533097874032,T105N06-1GFR085,0.6,-1G (inverted),Test Run 75
0.8598423896018353,10.593371690403332,T105N06-1GFR085,0.6,-1G (inverted),Test Run 75
0.8599631110578214,10.594262803684583,T105N06-1GFR085,0.6,-1G (inverted),Test Run 75
0.8608475529903137,10.593440354954119,T105N06-1GFR085,0.6,-1G (inverted),Test Run 75
0.8608475529903137,10.595622361790056,T105N06-1GFR085,0.6,-1G (inverted),Test Run 75
0.8605661192238188,10.595055497776382,T105N06-1GFR085,0.6,-1G (inverted),Test Run 75
0.861611423245305,10.593228257786144,T105N06-1GFR085,0.6,-1G (inverted),Test Run 75
0.8617321447012871,10.594654954563493,T105N06-1GFR085,0.6,-1G (inverted),Test Run 75
0.8617321447012871,10.594453538547869,T105N06-1GFR085,0.6,-1G (inverted),Test Run 75
0.8619732880562968,10.595865739475595,T105N06-1GFR085,0.6,-1G (inverted),Test Run 75
0.8628578797672705,10.59579707492482,T105N06-1GFR085,0.6,-1G (inverted),Test Run 75
0.8628578797672705,10.594751847874033,T105N06-1GFR085,0.6,-1G (inverted),Test Run 75
0.8626568770452686,10.596003068577158,T105N06-1GFR085,0.6,-1G (inverted),Test Run 75
0.8635816093892499,10.595754350315444,T105N06-1GFR085,0.6,-1G (inverted),Test Run 75
0.8635816093892499,10.594390977512706,T105N06-1GFR085,0.6,-1G (inverted),Test Run 75
0.8635816093892499,10.596482957493182,T105N06-1GFR085,0.6,-1G (inverted),Test Run 75
0.8637424714782441,10.594374192844743,T105N06-1GFR085,0.6,-1G (inverted),Test Run 75
0.8647073444552333,10.595356858860368,T105N06-1GFR085,0.6,-1G (inverted),Test Run 75
0.8647073444552333,10.59533549655568,T105N06-1GFR085,0.6,-1G (inverted),Test Run 75
0.864827916132734,10.59700709689747,T105N06-1GFR085,0.6,-1G (inverted),Test Run 75
0.8657929388882047,10.59607783664357,T105N06-1GFR085,0.6,-1G (inverted),Test Run 75
0.8657929388882047,10.595086778293958,T105N06-1GFR085,0.6,-1G (inverted),Test Run 75
0.8658733699327016,10.596903337131845,T105N06-1GFR085,0.6,-1G (inverted),Test Run 75
0.8662753753767012,10.596789659153332,T105N06-1GFR085,0.6,-1G (inverted),Test Run 75
0.8672001077206828,10.596070970188494,T105N06-1GFR085,0.6,-1G (inverted),Test Run 75
0.8672001077206828,10.595440019260757,T105N06-1GFR085,0.6,-1G (inverted),Test Run 75
0.8672001077206828,10.596984971653331,T105N06-1GFR085,0.6,-1G (inverted),Test Run 75
0.8681248400646641,10.59638453830372,T105N06-1GFR085,0.6,-1G (inverted),Test Run 75
0.8681248400646641,10.59503108371388,T105N06-1GFR085,0.6,-1G (inverted),Test Run 75
0.8685268455086637,10.595282853733407,T105N06-1GFR085,0.6,-1G (inverted),Test Run 75
0.8688485696866478,10.595855058323256,T105N06-1GFR085,0.6,-1G (inverted),Test Run 75
0.8688485696866478,10.59571315158497,T105N06-1GFR085,0.6,-1G (inverted),Test Run 75
0.8698134426636369,10.596235765110368,T105N06-1GFR085,0.6,-1G (inverted),Test Run 75
0.8697733020306291,10.59671260226857,T105N06-1GFR085,0.6,-1G (inverted),Test Run 75
0.8705371722856164,10.595246232639656,T105N06-1GFR085,0.6,-1G (inverted),Test Run 75
0.8705371722856164,10.595154679905281,T105N06-1GFR085,0.6,-1G (inverted),Test Run 75
0.8707784654191034,10.594477189670908,T105N06-1GFR085,0.6,-1G (inverted),Test Run 75
0.8707784654191034,10.594802201877943,T105N06-1GFR085,0.6,-1G (inverted),Test Run 75
0.8707784654191034,10.595245469700206,T105N06-1GFR085,0.6,-1G (inverted),Test Run 75
0.8717433383960926,10.59515315402638,T105N06-1GFR085,0.6,-1G (inverted),Test Run 75
0.871622766718592,10.595887101780281,T105N06-1GFR085,0.6,-1G (inverted),Test Run 75
0.871622766718592,10.594580949436532,T105N06-1GFR085,0.6,-1G (inverted),Test Run 75
0.8727887921960602,10.595032609592781,T105N06-1GFR085,0.6,-1G (inverted),Test Run 75
0.8729897949180581,10.59661570895802,T105N06-1GFR085,0.6,-1G (inverted),Test Run 75
0.8731907976400598,10.595368302952156,T105N06-1GFR085,0.6,-1G (inverted),Test Run 75
0.8731907976400598,10.594316209446307,T105N06-1GFR085,0.6,-1G (inverted),Test Run 75
0.8739546678950472,10.59461451877247,T105N06-1GFR085,0.6,-1G (inverted),Test Run 75
0.8737938058060573,10.59356547702443,T105N06-1GFR085,0.6,-1G (inverted),Test Run 75
0.8737938058060573,10.592733110081069,T105N06-1GFR085,0.6,-1G (inverted),Test Run 75
0.8748392596060208,10.59286967624318,T105N06-1GFR085,0.6,-1G (inverted),Test Run 75
0.8750804029610305,10.593398393284193,T105N06-1GFR085,0.6,-1G (inverted),Test Run 75
0.8750804029610305,10.593387712131845,T105N06-1GFR085,0.6,-1G (inverted),Test Run 75
0.8752815554615097,10.594888414036145,T105N06-1GFR085,0.6,-1G (inverted),Test Run 75
0.8762464284384989,10.59449092258107,T105N06-1GFR085,0.6,-1G (inverted),Test Run 75
0.8762062878054913,10.592946733127944,T105N06-1GFR085,0.6,-1G (inverted),Test Run 75
0.8762062878054913,10.594378770481457,T105N06-1GFR085,0.6,-1G (inverted),Test Run 75
0.8766484338824985,10.593909562717782,T105N06-1GFR085,0.6,-1G (inverted),Test Run 75
0.8772515918269772,10.591601670872082,T105N06-1GFR085,0.6,-1G (inverted),Test Run 75
0.8772515918269772,10.592725480686532,T105N06-1GFR085,0.6,-1G (inverted),Test Run 75
0.877693887682462,10.593502153049819,T105N06-1GFR085,0.6,-1G (inverted),Test Run 75
0.8783371862599487,10.592357743870132,T105N06-1GFR085,0.6,-1G (inverted),Test Run 75
0.8782968958484595,10.592926896702156,T105N06-1GFR085,0.6,-1G (inverted),Test Run 75
0.8782968958484595,10.592213548313493,T105N06-1GFR085,0.6,-1G (inverted),Test Run 75
0.8793020592369378,10.593434251438493,T105N06-1GFR085,0.6,-1G (inverted),Test Run 75
0.8795030619589357,10.592411912571306,T105N06-1GFR085,0.6,-1G (inverted),Test Run 75
0.8795030619589357,10.591652787815445,T105N06-1GFR085,0.6,-1G (inverted),Test Run 75
0.8797844957254346,10.592168534885756,T105N06-1GFR085,0.6,-1G (inverted),Test Run 75
0.8806690874364083,10.590012467991219,T105N06-1GFR085,0.6,-1G (inverted),Test Run 75
0.8806690874364083,10.591800798069345,T105N06-1GFR085,0.6,-1G (inverted),Test Run 75
0.8811113832918929,10.59198848117482,T105N06-1GFR085,0.6,-1G (inverted),Test Run 75
0.8811918143363899,10.591141618381844,T105N06-1GFR085,0.6,-1G (inverted),Test Run 75
0.8811918143363899,10.591131700168956,T105N06-1GFR085,0.6,-1G (inverted),Test Run 75
0.8818752535468845,10.592544664036144,T105N06-1GFR085,0.6,-1G (inverted),Test Run 75
0.8821165466803715,10.591164506565445,T105N06-1GFR085,0.6,-1G (inverted),Test Run 75
0.8824782617128819,10.591632188450207,T105N06-1GFR085,0.6,-1G (inverted),Test Run 75
0.8824782617128819,10.591101182590831,T105N06-1GFR085,0.6,-1G (inverted),Test Run 75
0.8828401265238736,10.592369187961932,T105N06-1GFR085,0.6,-1G (inverted),Test Run 75
0.8831618507018575,10.591188920627944,T105N06-1GFR085,0.6,-1G (inverted),Test Run 75
0.8831618507018575,10.591970933567394,T105N06-1GFR085,0.6,-1G (inverted),Test Run 75
0.8839257209568449,10.592067826877944,T105N06-1GFR085,0.6,-1G (inverted),Test Run 75
0.8838855803238372,10.591094316135756,T105N06-1GFR085,0.6,-1G (inverted),Test Run 75
0.8838855803238372,10.59143000949513,T105N06-1GFR085,0.6,-1G (inverted),Test Run 75
0.8846093099458207,10.589787400852556,T105N06-1GFR085,0.6,-1G (inverted),Test Run 75
0.8850917464343174,10.590203202854507,T105N06-1GFR085,0.6,-1G (inverted),Test Run 75
0.8850917464343174,10.590668595920906,T105N06-1GFR085,0.6,-1G (inverted),Test Run 75
0.8851318870673213,10.589402879368182,T105N06-1GFR085,0.6,-1G (inverted),Test Run 75
0.8857751856448076,10.590309251438494,T105N06-1GFR085,0.6,-1G (inverted),Test Run 75
0.8860969098227918,10.592165483127944,T105N06-1GFR085,0.6,-1G (inverted),Test Run 75
0.8860969098227918,10.588836015354506,T105N06-1GFR085,0.6,-1G (inverted),Test Run 75
0.8862174815002964,10.589501298557632,T105N06-1GFR085,0.6,-1G (inverted),Test Run 75
0.887061782799781,10.589259446750994,T105N06-1GFR085,0.6,-1G (inverted),Test Run 75
0.887061782799781,10.590482438694345,T105N06-1GFR085,0.6,-1G (inverted),Test Run 75
0.8877050813772676,10.587902177463882,T105N06-1GFR085,0.6,-1G (inverted),Test Run 75
0.8880669461882593,10.588599504124032,T105N06-1GFR085,0.6,-1G (inverted),Test Run 75
0.8880669461882593,10.589262498508806,T105N06-1GFR085,0.6,-1G (inverted),Test Run 75
0.8885896730882412,10.588234819065445,T105N06-1GFR085,0.6,-1G (inverted),Test Run 75
0.8891525406212348,10.588924516331069,T105N06-1GFR085,0.6,-1G (inverted),Test Run 75
0.8891525406212348,10.589236558567395,T105N06-1GFR085,0.6,-1G (inverted),Test Run 75
0.8890721095767377,10.588407243381845,T105N06-1GFR085,0.6,-1G (inverted),Test Run 75
0.8897555487872322,10.588358415256845,T105N06-1GFR085,0.6,-1G (inverted),Test Run 75
0.8897555487872322,10.589019120823256,T105N06-1GFR085,0.6,-1G (inverted),Test Run 75
0.8896751177427351,10.586868394504894,T105N06-1GFR085,0.6,-1G (inverted),Test Run 75
0.890358706731711,10.588197435032244,T105N06-1GFR085,0.6,-1G (inverted),Test Run 75
0.8909617148977084,10.588341630588882,T105N06-1GFR085,0.6,-1G (inverted),Test Run 75
0.8909617148977084,10.58688746799122,T105N06-1GFR085,0.6,-1G (inverted),Test Run 75
0.8910421459422055,10.587323869358407,T105N06-1GFR085,0.6,-1G (inverted),Test Run 75
0.891765875564185,10.58841258395802,T105N06-1GFR085,0.6,-1G (inverted),Test Run 75
0.891765875564185,10.58821803439747,T105N06-1GFR085,0.6,-1G (inverted),Test Run 75
0.8924091741416716,10.587699998508807,T105N06-1GFR085,0.6,-1G (inverted),Test Run 75
0.8923287430971745,10.588282121311533,T105N06-1GFR085,0.6,-1G (inverted),Test Run 75
0.8923287430971745,10.58826457370412,T105N06-1GFR085,0.6,-1G (inverted),Test Run 75
0.8932133348081522,10.587835801731456,T105N06-1GFR085,0.6,-1G (inverted),Test Run 75
0.8941380671521337,10.586701310764656,T105N06-1GFR085,0.6,-1G (inverted),Test Run 75
0.8941380671521337,10.587122453342783,T105N06-1GFR085,0.6,-1G (inverted),Test Run 75
0.8941782077851373,10.587469590793956,T105N06-1GFR085,0.6,-1G (inverted),Test Run 75
0.8947813657296201,10.586993516575207,T105N06-1GFR085,0.6,-1G (inverted),Test Run 75
0.8947813657296201,10.588443101536145,T105N06-1GFR085,0.6,-1G (inverted),Test Run 75
0.8951833711736157,10.58680125583302,T105N06-1GFR085,0.6,-1G (inverted),Test Run 75
0.8952638022181129,10.586902726780282,T105N06-1GFR085,0.6,-1G (inverted),Test Run 75
0.8952638022181129,10.587092698704119,T105N06-1GFR085,0.6,-1G (inverted),Test Run 75
0.8960679628845895,10.587544358860368,T105N06-1GFR085,0.6,-1G (inverted),Test Run 75
0.8959472414286074,10.587117112766618,T105N06-1GFR085,0.6,-1G (inverted),Test Run 75
0.8965905400060937,10.585721696506845,T105N06-1GFR085,0.6,-1G (inverted),Test Run 75
0.8965905400060937,10.587507737766618,T105N06-1GFR085,0.6,-1G (inverted),Test Run 75
0.8974348413055782,10.587940324436532,T105N06-1GFR085,0.6,-1G (inverted),Test Run 75
0.8975555627615646,10.586572373997083,T105N06-1GFR085,0.6,-1G (inverted),Test Run 75
0.8975555627615646,10.58646022189747,T105N06-1GFR085,0.6,-1G (inverted),Test Run 75
0.8984802951055458,10.587113298069344,T105N06-1GFR085,0.6,-1G (inverted),Test Run 75
0.8985204357385537,10.587285722385756,T105N06-1GFR085,0.6,-1G (inverted),Test Run 75
0.8985204357385537,10.58816920627247,T105N06-1GFR085,0.6,-1G (inverted),Test Run 75
0.8992441653605331,10.587726701389657,T105N06-1GFR085,0.6,-1G (inverted),Test Run 75
0.8999276045710276,10.58941356052052,T105N06-1GFR085,0.6,-1G (inverted),Test Run 75
0.8999276045710276,10.587046922336931,T105N06-1GFR085,0.6,-1G (inverted),Test Run 75
0.8997266018490299,10.588319505344744,T105N06-1GFR085,0.6,-1G (inverted),Test Run 75
0.9006513341930111,10.587809861790056,T105N06-1GFR085,0.6,-1G (inverted),Test Run 75
0.9006513341930111,10.586880601536144,T105N06-1GFR085,0.6,-1G (inverted),Test Run 75
0.9011339204599852,10.587355912815443,T105N06-1GFR085,0.6,-1G (inverted),Test Run 75
0.901214201726001,10.589398301731457,T105N06-1GFR085,0.6,-1G (inverted),Test Run 75
0.9018575003034875,10.588659776340831,T105N06-1GFR085,0.6,-1G (inverted),Test Run 75
0.9018575003034875,10.587422288547868,T105N06-1GFR085,0.6,-1G (inverted),Test Run 75
0.9023802272034692,10.587613786350595,T105N06-1GFR085,0.6,-1G (inverted),Test Run 75
0.9022997961589722,10.589188493381844,T105N06-1GFR085,0.6,-1G (inverted),Test Run 75
0.9022997961589722,10.589009965549819,T105N06-1GFR085,0.6,-1G (inverted),Test Run 75
0.9031440974584606,10.58840113986622,T105N06-1GFR085,0.6,-1G (inverted),Test Run 75
0.9035059622694523,10.58977977145802,T105N06-1GFR085,0.6,-1G (inverted),Test Run 75
0.9035059622694523,10.58951045383107,T105N06-1GFR085,0.6,-1G (inverted),Test Run 75
0.9037069649914501,10.591352952610368,T105N06-1GFR085,0.6,-1G (inverted),Test Run 75
0.9043101229359292,10.590190995823257,T105N06-1GFR085,0.6,-1G (inverted),Test Run 75
0.9043101229359292,10.58978053439747,T105N06-1GFR085,0.6,-1G (inverted),Test Run 75
0.9047524187914178,10.592337144504894,T105N06-1GFR085,0.6,-1G (inverted),Test Run 75
0.9049131311019263,10.592678178440444,T105N06-1GFR085,0.6,-1G (inverted),Test Run 75
0.9049131311019263,10.591288102756845,T105N06-1GFR085,0.6,-1G (inverted),Test Run 75
0.9057977228129,10.592604173313493,T105N06-1GFR085,0.6,-1G (inverted),Test Run 75
0.9066018834793806,10.591839707981457,T105N06-1GFR085,0.6,-1G (inverted),Test Run 75
0.9066018834793806,10.593718827854506,T105N06-1GFR085,0.6,-1G (inverted),Test Run 75
0.9066018834793806,10.592080796848645,T105N06-1GFR085,0.6,-1G (inverted),Test Run 75
0.9070038889233762,10.592773545872081,T105N06-1GFR085,0.6,-1G (inverted),Test Run 75
0.9070038889233762,10.592399705540057,T105N06-1GFR085,0.6,-1G (inverted),Test Run 75
0.9078080495898567,10.590986741672868,T105N06-1GFR085,0.6,-1G (inverted),Test Run 75
0.9074058943673758,10.593691362034194,T105N06-1GFR085,0.6,-1G (inverted),Test Run 75
0.9074058943673758,10.593180955540056,T105N06-1GFR085,0.6,-1G (inverted),Test Run 75
0.9081699144008488,10.593374742161144,T105N06-1GFR085,0.6,-1G (inverted),Test Run 75
0.9087729225668462,10.595642198215831,T105N06-1GFR085,0.6,-1G (inverted),Test Run 75
0.9087729225668462,10.595488084446306,T105N06-1GFR085,0.6,-1G (inverted),Test Run 75
0.9089337846558362,10.593474687229506,T105N06-1GFR085,0.6,-1G (inverted),Test Run 75
0.909376080511325,10.593717301975595,T105N06-1GFR085,0.6,-1G (inverted),Test Run 75
0.9098986576328253,10.594731248508806,T105N06-1GFR085,0.6,-1G (inverted),Test Run 75
0.9098986576328253,10.59604274142872,T105N06-1GFR085,0.6,-1G (inverted),Test Run 75
0.910260522443817,10.595665849338882,T105N06-1GFR085,0.6,-1G (inverted),Test Run 75
0.9111852547877985,10.596941484104507,T105N06-1GFR085,0.6,-1G (inverted),Test Run 75
0.9111852547877985,10.597076524387706,T105N06-1GFR085,0.6,-1G (inverted),Test Run 75
0.9109038210213036,10.596293748508806,T105N06-1GFR085,0.6,-1G (inverted),Test Run 75
0.9119089844097821,10.59637309421193,T105N06-1GFR085,0.6,-1G (inverted),Test Run 75
0.9119089844097821,10.597708238254894,T105N06-1GFR085,0.6,-1G (inverted),Test Run 75
0.912431711309764,10.598339952122082,T105N06-1GFR085,0.6,-1G (inverted),Test Run 75
0.9126730044432511,10.596854509006844,T105N06-1GFR085,0.6,-1G (inverted),Test Run 75
0.9136780180532478,10.59877711642872,T105N06-1GFR085,0.6,-1G (inverted),Test Run 75
0.9136780180532478,10.597769273411144,T105N06-1GFR085,0.6,-1G (inverted),Test Run 75
0.9135173057427393,10.597645677219743,T105N06-1GFR085,0.6,-1G (inverted),Test Run 75
0.9141606043202218,10.598632920872081,T105N06-1GFR085,0.6,-1G (inverted),Test Run 75
0.9141606043202218,10.599224961887707,T105N06-1GFR085,0.6,-1G (inverted),Test Run 75
0.9148440435307164,10.600968278538094,T105N06-1GFR085,0.6,-1G (inverted),Test Run 75
0.914964615208221,10.599443925510757,T105N06-1GFR085,0.6,-1G (inverted),Test Run 75
0.914964615208221,10.600011552463881,T105N06-1GFR085,0.6,-1G (inverted),Test Run 75
0.9158893475522026,10.601045335422869,T105N06-1GFR085,0.6,-1G (inverted),Test Run 75
0.9160905000526818,10.600965226780282,T105N06-1GFR085,0.6,-1G (inverted),Test Run 75
0.9160905000526818,10.600825608860369,T105N06-1GFR085,0.6,-1G (inverted),Test Run 75
0.9167336488516867,10.59919062961232,T105N06-1GFR085,0.6,-1G (inverted),Test Run 75
0.9175378095181677,10.600128282200206,T105N06-1GFR085,0.6,-1G (inverted),Test Run 75
0.9171358040741681,10.599865068088882,T105N06-1GFR085,0.6,-1G (inverted),Test Run 75
0.9171358040741681,10.603173173557632,T105N06-1GFR085,0.6,-1G (inverted),Test Run 75
0.9179801053736523,10.602066148411144,T105N06-1GFR085,0.6,-1G (inverted),Test Run 75
0.9187439756286438,10.601735032688493,T105N06-1GFR085,0.6,-1G (inverted),Test Run 75
0.9187439756286438,10.60333110202443,T105N06-1GFR085,0.6,-1G (inverted),Test Run 75
0.918703834995636,10.603321183811532,T105N06-1GFR085,0.6,-1G (inverted),Test Run 75
0.9191461308511248,10.602404130588882,T105N06-1GFR085,0.6,-1G (inverted),Test Run 75
0.9191461308511248,10.60312129367482,T105N06-1GFR085,0.6,-1G (inverted),Test Run 75
0.9200305727836169,10.604295457493182,T105N06-1GFR085,0.6,-1G (inverted),Test Run 75
0.9196687079726251,10.604008592258806,T105N06-1GFR085,0.6,-1G (inverted),Test Run 75
0.9196687079726251,10.604396165500994,T105N06-1GFR085,0.6,-1G (inverted),Test Run 75
0.9207141617725887,10.605938829075207,T105N06-1GFR085,0.6,-1G (inverted),Test Run 75
0.9213976009830832,10.604811967502943,T105N06-1GFR085,0.6,-1G (inverted),Test Run 75
0.9213976009830832,10.605301011692394,T105N06-1GFR085,0.6,-1G (inverted),Test Run 75
0.9212770293055823,10.604410661350595,T105N06-1GFR085,0.6,-1G (inverted),Test Run 75
0.9219203278830689,10.607442582737319,T105N06-1GFR085,0.6,-1G (inverted),Test Run 75
0.9219203278830689,10.607380021702157,T105N06-1GFR085,0.6,-1G (inverted),Test Run 75
0.9227646291825534,10.606839860569345,T105N06-1GFR085,0.6,-1G (inverted),Test Run 75
0.9222821926940566,10.607295335422869,T105N06-1GFR085,0.6,-1G (inverted),Test Run 75
0.9222821926940566,10.60730754245412,T105N06-1GFR085,0.6,-1G (inverted),Test Run 75
0.9232872063040537,10.60623484958302,T105N06-1GFR085,0.6,-1G (inverted),Test Run 75
0.9240913669705343,10.608229173313493,T105N06-1GFR085,0.6,-1G (inverted),Test Run 75
0.9240913669705343,10.609207261692394,T105N06-1GFR085,0.6,-1G (inverted),Test Run 75
0.9240109359260374,10.607811845432632,T105N06-1GFR085,0.6,-1G (inverted),Test Run 75
0.9247749559595061,10.608556474338881,T105N06-1GFR085,0.6,-1G (inverted),Test Run 75
0.9247749559595061,10.608601487766618,T105N06-1GFR085,0.6,-1G (inverted),Test Run 75
0.9256996883034917,10.608685411106457,T105N06-1GFR085,0.6,-1G (inverted),Test Run 75
0.9251769614035057,10.60956813205372,T105N06-1GFR085,0.6,-1G (inverted),Test Run 75
0.9263026964694892,10.609244645725594,T105N06-1GFR085,0.6,-1G (inverted),Test Run 75
0.9263026964694892,10.610073960911144,T105N06-1GFR085,0.6,-1G (inverted),Test Run 75
0.9264635585584791,10.610150254856457,T105N06-1GFR085,0.6,-1G (inverted),Test Run 75
0.9265841302359837,10.611053575168956,T105N06-1GFR085,0.6,-1G (inverted),Test Run 75
0.9265841302359837,10.613019670139657,T105N06-1GFR085,0.6,-1G (inverted),Test Run 75
0.9273480004909711,10.612209428440444,T105N06-1GFR085,0.6,-1G (inverted),Test Run 75
0.9271872881804625,10.61231395114552,T105N06-1GFR085,0.6,-1G (inverted),Test Run 75
0.9271872881804625,10.612283433567395,T105N06-1GFR085,0.6,-1G (inverted),Test Run 75
0.9274284315354682,10.610144914280282,T105N06-1GFR085,0.6,-1G (inverted),Test Run 75
0.9282727328349526,10.612606156956069,T105N06-1GFR085,0.6,-1G (inverted),Test Run 75
0.9282727328349526,10.612665666233408,T105N06-1GFR085,0.6,-1G (inverted),Test Run 75
0.9280717301129549,10.613050950657243,T105N06-1GFR085,0.6,-1G (inverted),Test Run 75
0.9287553191019308,10.611846269260756,T105N06-1GFR085,0.6,-1G (inverted),Test Run 75
0.9287553191019308,10.613964189182632,T105N06-1GFR085,0.6,-1G (inverted),Test Run 75
0.9298810541679098,10.613759721409194,T105N06-1GFR085,0.6,-1G (inverted),Test Run 75
0.9293181866349203,10.612893785129895,T105N06-1GFR085,0.6,-1G (inverted),Test Run 75
0.9293181866349203,10.61307231296193,T105N06-1GFR085,0.6,-1G (inverted),Test Run 75
0.9299614852124068,10.615863908420907,T105N06-1GFR085,0.6,-1G (inverted),Test Run 75
0.9308459271448989,10.614618028293958,T105N06-1GFR085,0.6,-1G (inverted),Test Run 75
0.9307253554673942,10.614217485081069,T105N06-1GFR085,0.6,-1G (inverted),Test Run 75
0.9307253554673942,10.61437693942677,T105N06-1GFR085,0.6,-1G (inverted),Test Run 75
0.9317706594888805,10.614334977756844,T105N06-1GFR085,0.6,-1G (inverted),Test Run 75
0.9317706594888805,10.61329127658497,T105N06-1GFR085,0.6,-1G (inverted),Test Run 75
0.9317706594888805,10.61553737033497,T105N06-1GFR085,0.6,-1G (inverted),Test Run 75
0.9318510905333773,10.614312089573257,T105N06-1GFR085,0.6,-1G (inverted),Test Run 75
0.9330572566438535,10.615617478977557,T105N06-1GFR085,0.6,-1G (inverted),Test Run 75
0.9330572566438535,10.615562547336932,T105N06-1GFR085,0.6,-1G (inverted),Test Run 75
0.932856253921856,10.61749125827443,T105N06-1GFR085,0.6,-1G (inverted),Test Run 75
0.9336201241768434,10.617268479954118,T105N06-1GFR085,0.6,-1G (inverted),Test Run 75
0.9336201241768434,10.61658564914357,T105N06-1GFR085,0.6,-1G (inverted),Test Run 75
0.9345851469323139,10.616593278538094,T105N06-1GFR085,0.6,-1G (inverted),Test Run 75
0.9346655779768109,10.618404496799819,T105N06-1GFR085,0.6,-1G (inverted),Test Run 75
0.9346655779768109,10.61865016330372,T105N06-1GFR085,0.6,-1G (inverted),Test Run 75
0.9351077240538141,10.618922532688494,T105N06-1GFR085,0.6,-1G (inverted),Test Run 75
0.9361531778537817,10.618968309055681,T105N06-1GFR085,0.6,-1G (inverted),Test Run 75
0.9361531778537817,10.617486680637708,T105N06-1GFR085,0.6,-1G (inverted),Test Run 75
0.936314039942776,10.621269334446307,T105N06-1GFR085,0.6,-1G (inverted),Test Run 75
0.9365150426647738,10.619983018528332,T105N06-1GFR085,0.6,-1G (inverted),Test Run 75
0.9365150426647738,10.618621934543956,T105N06-1GFR085,0.6,-1G (inverted),Test Run 75
0.9373994845972659,10.618592942844744,T105N06-1GFR085,0.6,-1G (inverted),Test Run 75
0.9374397750087551,10.62061396945607,T105N06-1GFR085,0.6,-1G (inverted),Test Run 75
0.9374397750087551,10.621567643772469,T105N06-1GFR085,0.6,-1G (inverted),Test Run 75
0.9379222114972477,10.620714677463882,T105N06-1GFR085,0.6,-1G (inverted),Test Run 75
0.9390479465632309,10.620475877415057,T105N06-1GFR085,0.6,-1G (inverted),Test Run 75
0.9390479465632309,10.62094584811818,T105N06-1GFR085,0.6,-1G (inverted),Test Run 75
0.9382840763082395,10.62167750705372,T105N06-1GFR085,0.6,-1G (inverted),Test Run 75
0.9390078059302229,10.622460282932632,T105N06-1GFR085,0.6,-1G (inverted),Test Run 75
0.9400129693187014,10.621901811252943,T105N06-1GFR085,0.6,-1G (inverted),Test Run 75
0.9400129693187014,10.622773851047869,T105N06-1GFR085,0.6,-1G (inverted),Test Run 75
0.9397716761852106,10.62232447970997,T105N06-1GFR085,0.6,-1G (inverted),Test Run 75
0.9410582733401837,10.62518245090138,T105N06-1GFR085,0.6,-1G (inverted),Test Run 75
0.9410582733401837,10.623904527317395,T105N06-1GFR085,0.6,-1G (inverted),Test Run 75
0.9408974112511936,10.624435533176769,T105N06-1GFR085,0.6,-1G (inverted),Test Run 75
0.9414201381511756,10.623699296604507,T105N06-1GFR085,0.6,-1G (inverted),Test Run 75
0.9414201381511756,10.623992265354506,T105N06-1GFR085,0.6,-1G (inverted),Test Run 75
0.942425301539654,10.62530299533497,T105N06-1GFR085,0.6,-1G (inverted),Test Run 75
0.9427067353061487,10.626043046604506,T105N06-1GFR085,0.6,-1G (inverted),Test Run 75
0.9427067353061487,10.62646342624318,T105N06-1GFR085,0.6,-1G (inverted),Test Run 75
0.9429077380281464,10.625781358372082,T105N06-1GFR085,0.6,-1G (inverted),Test Run 75
