Repository: schandel33/gitrep

# Nozzle Tensile Test Analysis

Stress-vs-strain analysis of tensile pulls across 4 nozzle sizes (0.6, 1.4,
2.2, 2.6 mm) x 2 print-gravity orientations (+1G upright / -1G inverted),
printed at 105 C with a 0.85 flow ratio.

## Data-quality issues found and how they're handled

1. **Load-cell zero offset.** 10 of 17 runs record small negative Load
   values for the first handful of samples (up to ~180, always <0.5% of the
   file) before the crosshead starts moving — load-cell noise around zero,
   not real load. The script computes the mean Load over all
   pre-motion samples (`Crosshead < crosshead_zero_threshold_mm`) and
   subtracts it from the whole run.
2.

File: nozzle_tensile_analysis/analysis_output/all_curves_tidy.csv (part 45 of 151)
Strain,Stress_MPa,condition,nozzle_mm,gravity,run
0.9438726110051355,10.628263963352556,T105N06-1GFR085,0.6,-1G (inverted),Test Run 75
0.9433901745166432,10.627411759983406,T105N06-1GFR085,0.6,-1G (inverted),Test Run 75
0.9433901745166432,10.626612962375994,T105N06-1GFR085,0.6,-1G (inverted),Test Run 75
0.9445561999941114,10.62579051364552,T105N06-1GFR085,0.6,-1G (inverted),Test Run 75
0.9442344758161276,10.626821244846694,T105N06-1GFR085,0.6,-1G (inverted),Test Run 75
0.9442344758161276,10.627313340793958,T105N06-1GFR085,0.6,-1G (inverted),Test Run 75
0.9446366310386086,10.628770555149432,T105N06-1GFR085,0.6,-1G (inverted),Test Run 75
0.945480932338093,10.630025590549819,T105N06-1GFR085,0.6,-1G (inverted),Test Run 75
0.945480932338093,10.629746354709969,T105N06-1GFR085,0.6,-1G (inverted),Test Run 75
0.9459633688265895,10.629434312473645,T105N06-1GFR085,0.6,-1G (inverted),Test Run 75
0.9460839405040904,10.631141770969744,T105N06-1GFR085,0.6,-1G (inverted),Test Run 75
0.9470489632595609,10.631139482151381,T105N06-1GFR085,0.6,-1G (inverted),Test Run 75
0.9470489632595609,10.632206834446306,T105N06-1GFR085,0.6,-1G (inverted),Test Run 75
0.9466870984485692,10.631298173557632,T105N06-1GFR085,0.6,-1G (inverted),Test Run 75
0.9477726928815444,10.631282151829119,T105N06-1GFR085,0.6,-1G (inverted),Test Run 75
0.9477726928815444,10.630052293430682,T105N06-1GFR085,0.6,-1G (inverted),Test Run 75
0.9480541266480393,10.631852067600594,T105N06-1GFR085,0.6,-1G (inverted),Test Run 75
0.9482551293700371,10.631861985813494,T105N06-1GFR085,0.6,-1G (inverted),Test Run 75
0.9482551293700371,10.63372660983693,T105N06-1GFR085,0.6,-1G (inverted),Test Run 75
0.9491798617140184,10.632379258762708,T105N06-1GFR085,0.6,-1G (inverted),Test Run 75
0.9492602927585155,10.632805741917007,T105N06-1GFR085,0.6,-1G (inverted),Test Run 75
0.9492602927585155,10.634125627170906,T105N06-1GFR085,0.6,-1G (inverted),Test Run 75
0.9493407238030126,10.634605516086932,T105N06-1GFR085,0.6,-1G (inverted),Test Run 75
0.9503860278244946,10.634231675754894,T105N06-1GFR085,0.6,-1G (inverted),Test Run 75
0.9503860278244946,10.633461869846695,T105N06-1GFR085,0.6,-1G (inverted),Test Run 75
0.9503860278244946,10.635438645969744,T105N06-1GFR085,0.6,-1G (inverted),Test Run 75
0.9507076022239974,10.634854234348644,T105N06-1GFR085,0.6,-1G (inverted),Test Run 75
0.9507076022239974,10.633722032200208,T105N06-1GFR085,0.6,-1G (inverted),Test Run 75
0.9515921939349751,10.634315599094744,T105N06-1GFR085,0.6,-1G (inverted),Test Run 75
0.9517127656124758,10.636651719700208,T105N06-1GFR085,0.6,-1G (inverted),Test Run 75
0.9517127656124758,10.636809648167006,T105N06-1GFR085,0.6,-1G (inverted),Test Run 75
0.9519139181129589,10.638300431858408,T105N06-1GFR085,0.6,-1G (inverted),Test Run 75
0.952918931722952,10.636003984104507,T105N06-1GFR085,0.6,-1G (inverted),Test Run 75
0.952918931722952,10.637983811985368,T105N06-1GFR085,0.6,-1G (inverted),Test Run 75
0.9531200842234351,10.638023484836932,T105N06-1GFR085,0.6,-1G (inverted),Test Run 75
0.9533210869454329,10.637497056614269,T105N06-1GFR085,0.6,-1G (inverted),Test Run 75
0.954285959922422,10.636526597629894,T105N06-1GFR085,0.6,-1G (inverted),Test Run 75
0.954285959922422,10.638774980198257,T105N06-1GFR085,0.6,-1G (inverted),Test Run 75
0.9542055288779252,10.639615739475595,T105N06-1GFR085,0.6,-1G (inverted),Test Run 75
0.9555324164443875,10.638920701633806,T105N06-1GFR085,0.6,-1G (inverted),Test Run 75
0.9555324164443875,10.640458787571307,T105N06-1GFR085,0.6,-1G (inverted),Test Run 75
0.9554519853998906,10.637733567844744,T105N06-1GFR085,0.6,-1G (inverted),Test Run 75
0.9558138502108824,10.640926469456069,T105N06-1GFR085,0.6,-1G (inverted),Test Run 75
0.9566581515103668,10.641328538547869,T105N06-1GFR085,0.6,-1G (inverted),Test Run 75
0.9566581515103668,10.643723405491219,T105N06-1GFR085,0.6,-1G (inverted),Test Run 75
0.9563364273323827,10.64212504733693,T105N06-1GFR085,0.6,-1G (inverted),Test Run 75
0.9575024528098552,10.642721665989269,T105N06-1GFR085,0.6,-1G (inverted),Test Run 75
0.9575024528098552,10.641920579563493,T105N06-1GFR085,0.6,-1G (inverted),Test Run 75
0.957623024487356,10.64432231296193,T105N06-1GFR085,0.6,-1G (inverted),Test Run 75
0.9577034555318531,10.642841447483407,T105N06-1GFR085,0.6,-1G (inverted),Test Run 75
0.9577034555318531,10.64306498874318,T105N06-1GFR085,0.6,-1G (inverted),Test Run 75
0.9583467541093394,10.645340837131844,T105N06-1GFR085,0.6,-1G (inverted),Test Run 75
0.9583467541093394,10.643572343479507,T105N06-1GFR085,0.6,-1G (inverted),Test Run 75
0.9592313458203131,10.644432176243182,T105N06-1GFR085,0.6,-1G (inverted),Test Run 75
0.9592313458203131,10.644403947483408,T105N06-1GFR085,0.6,-1G (inverted),Test Run 75
0.959512779586808,10.646385301243182,T105N06-1GFR085,0.6,-1G (inverted),Test Run 75
0.9597539229418135,10.648145402561532,T105N06-1GFR085,0.6,-1G (inverted),Test Run 75
0.9597539229418135,10.646706498752945,T105N06-1GFR085,0.6,-1G (inverted),Test Run 75
0.9608395173747889,10.649160112034194,T105N06-1GFR085,0.6,-1G (inverted),Test Run 75
0.961080810508276,10.64953318942677,T105N06-1GFR085,0.6,-1G (inverted),Test Run 75
0.961080810508276,10.649262345920906,T105N06-1GFR085,0.6,-1G (inverted),Test Run 75
0.9615231063637648,10.650335038792006,T105N06-1GFR085,0.6,-1G (inverted),Test Run 75
0.96232711725176,10.648887742649432,T105N06-1GFR085,0.6,-1G (inverted),Test Run 75
0.96232711725176,10.648887742649432,T105N06-1GFR085,0.6,-1G (inverted),Test Run 75
0.9619251118077644,10.650109971653333,T105N06-1GFR085,0.6,-1G (inverted),Test Run 75
0.9627694131072488,10.650933946262708,T105N06-1GFR085,0.6,-1G (inverted),Test Run 75
0.9629704158292467,10.652025712620132,T105N06-1GFR085,0.6,-1G (inverted),Test Run 75
0.9629704158292467,10.652024949680682,T105N06-1GFR085,0.6,-1G (inverted),Test Run 75
0.9632117089627337,10.653341783176769,T105N06-1GFR085,0.6,-1G (inverted),Test Run 75
0.9640158696292143,10.65298777927052,T105N06-1GFR085,0.6,-1G (inverted),Test Run 75
0.9640158696292143,10.653336442600594,T105N06-1GFR085,0.6,-1G (inverted),Test Run 75
0.9640158696292143,10.656268418918957,T105N06-1GFR085,0.6,-1G (inverted),Test Run 75
0.9652220357396905,10.65412150729787,T105N06-1GFR085,0.6,-1G (inverted),Test Run 75
0.9652220357396905,10.654164231907243,T105N06-1GFR085,0.6,-1G (inverted),Test Run 75
0.9649406019731955,10.655359758030283,T105N06-1GFR085,0.6,-1G (inverted),Test Run 75
0.9653827480501991,10.656357682834969,T105N06-1GFR085,0.6,-1G (inverted),Test Run 75
0.9653827480501991,10.657439530979506,T105N06-1GFR085,0.6,-1G (inverted),Test Run 75
0.9662673397611767,10.655853379856456,T105N06-1GFR085,0.6,-1G (inverted),Test Run 75
0.9665487735276713,10.656700242649432,T105N06-1GFR085,0.6,-1G (inverted),Test Run 75
0.9665487735276713,10.656208146702157,T105N06-1GFR085,0.6,-1G (inverted),Test Run 75
0.9665889141606793,10.65771418918263,T105N06-1GFR085,0.6,-1G (inverted),Test Run 75
0.9677952300496367,10.657672990452157,T105N06-1GFR085,0.6,-1G (inverted),Test Run 75
0.9679158017271378,10.658982194553719,T105N06-1GFR085,0.6,-1G (inverted),Test Run 75
0.9679158017271378,10.659220231663095,T105N06-1GFR085,0.6,-1G (inverted),Test Run 75
0.9680766638161317,10.65744334567677,T105N06-1GFR085,0.6,-1G (inverted),Test Run 75
0.969121967837614,10.660015977512707,T105N06-1GFR085,0.6,-1G (inverted),Test Run 75
0.969121967837614,10.658876908909194,T105N06-1GFR085,0.6,-1G (inverted),Test Run 75
0.9691621084706216,10.661000932346694,T105N06-1GFR085,0.6,-1G (inverted),Test Run 75
0.9690816774261287,10.660611833225595,T105N06-1GFR085,0.6,-1G (inverted),Test Run 75
0.9690816774261287,10.660909379612319,T105N06-1GFR085,0.6,-1G (inverted),Test Run 75
0.9702075622705891,10.662158311497082,T105N06-1GFR085,0.6,-1G (inverted),Test Run 75
0.9702477029035971,10.660570634495132,T105N06-1GFR085,0.6,-1G (inverted),Test Run 75
0.9702477029035971,10.660509599338882,T105N06-1GFR085,0.6,-1G (inverted),Test Run 75
0.9705694270815812,10.663261521946307,T105N06-1GFR085,0.6,-1G (inverted),Test Run 75
0.9712127256590676,10.664003099094744,T105N06-1GFR085,0.6,-1G (inverted),Test Run 75
0.9712127256590676,10.662532151829119,T105N06-1GFR085,0.6,-1G (inverted),Test Run 75
0.9709311421140916,10.664309800754895,T105N06-1GFR085,0.6,-1G (inverted),Test Run 75
0.972177598636057,10.66584025729787,T105N06-1GFR085,0.6,-1G (inverted),Test Run 75
0.972177598636057,10.665451158176769,T105N06-1GFR085,0.6,-1G (inverted),Test Run 75
0.9722981703135577,10.665114701877943,T105N06-1GFR085,0.6,-1G (inverted),Test Run 75
0.9724590324025516,10.665710557590831,T105N06-1GFR085,0.6,-1G (inverted),Test Run 75
0.9735043364240339,10.666668046604507,T105N06-1GFR085,0.6,-1G (inverted),Test Run 75
0.9735043364240339,10.665652574192395,T105N06-1GFR085,0.6,-1G (inverted),Test Run 75
0.9741074943685126,10.666040147434583,T105N06-1GFR085,0.6,-1G (inverted),Test Run 75
0.9743487875020037,10.666317094456069,T105N06-1GFR085,0.6,-1G (inverted),Test Run 75
0.9743487875020037,10.667483628879895,T105N06-1GFR085,0.6,-1G (inverted),Test Run 75
0.9750723673455017,10.666471971165056,T105N06-1GFR085,0.6,-1G (inverted),Test Run 75
0.9747909335790071,10.667907823215831,T105N06-1GFR085,0.6,-1G (inverted),Test Run 75
0.9747909335790071,10.668483842502944,T105N06-1GFR085,0.6,-1G (inverted),Test Run 75
0.9759569590564795,10.667938340793956,T105N06-1GFR085,0.6,-1G (inverted),Test Run 75
0.9757156659229884,10.669205583225594,T105N06-1GFR085,0.6,-1G (inverted),Test Run 75
0.9760373901009726,10.670518602024432,T105N06-1GFR085,0.6,-1G (inverted),Test Run 75
0.9760373901009726,10.668891252170907,T105N06-1GFR085,0.6,-1G (inverted),Test Run 75
0.9768415507674532,10.668997300754894,T105N06-1GFR085,0.6,-1G (inverted),Test Run 75
0.9766002576339661,10.669164384495131,T105N06-1GFR085,0.6,-1G (inverted),Test Run 75
0.9766002576339661,10.669573320042007,T105N06-1GFR085,0.6,-1G (inverted),Test Run 75
0.9777259926999452,10.669578660618182,T105N06-1GFR085,0.6,-1G (inverted),Test Run 75
0.9779672858334322,10.670091355930682,T105N06-1GFR085,0.6,-1G (inverted),Test Run 75
0.9779672858334322,10.670984758030283,T105N06-1GFR085,0.6,-1G (inverted),Test Run 75
0.977926995421943,10.670543779026382,T105N06-1GFR085,0.6,-1G (inverted),Test Run 75
0.9789321588104214,10.670803941379894,T105N06-1GFR085,0.6,-1G (inverted),Test Run 75
0.9791331615324191,10.670910752903332,T105N06-1GFR085,0.6,-1G (inverted),Test Run 75
0.9791331615324191,10.671736253391618,T105N06-1GFR085,0.6,-1G (inverted),Test Run 75
0.9794548857104033,10.671004594456068,T105N06-1GFR085,0.6,-1G (inverted),Test Run 75
0.9804600490988817,10.671843827854506,T105N06-1GFR085,0.6,-1G (inverted),Test Run 75
0.9804600490988817,10.673333848606458,T105N06-1GFR085,0.6,-1G (inverted),Test Run 75
0.9802590463768839,10.671997178684581,T105N06-1GFR085,0.6,-1G (inverted),Test Run 75
0.9815053531203679,10.671622575413094,T105N06-1GFR085,0.6,-1G (inverted),Test Run 75
0.9815053531203679,10.671460832249032,T105N06-1GFR085,0.6,-1G (inverted),Test Run 75
0.981344491031374,10.67029734958302,T105N06-1GFR085,0.6,-1G (inverted),Test Run 75
0.9814652124873601,10.671759141575206,T105N06-1GFR085,0.6,-1G (inverted),Test Run 75
0.9814652124873601,10.672713578831068,T105N06-1GFR085,0.6,-1G (inverted),Test Run 75
0.9824300854643493,10.672155870090831,T105N06-1GFR085,0.6,-1G (inverted),Test Run 75
0.9828723813198341,10.674122728000993,T105N06-1GFR085,0.6,-1G (inverted),Test Run 75
0.9828723813198341,10.673965562473644,T105N06-1GFR085,0.6,-1G (inverted),Test Run 75
0.9828723813198341,10.67467967380177,T105N06-1GFR085,0.6,-1G (inverted),Test Run 75
0.9840785474303143,10.675699723850595,T105N06-1GFR085,0.6,-1G (inverted),Test Run 75
0.9840785474303143,10.674039567600595,T105N06-1GFR085,0.6,-1G (inverted),Test Run 75
0.9845208432857991,10.675164903293958,T105N06-1GFR085,0.6,-1G (inverted),Test Run 75
0.9844001218298171,10.674549211155282,T105N06-1GFR085,0.6,-1G (inverted),Test Run 75
0.9844001218298171,10.675023759495131,T105N06-1GFR085,0.6,-1G (inverted),Test Run 75
0.9854052852182914,10.675722612034194,T105N06-1GFR085,0.6,-1G (inverted),Test Run 75
0.9858074404407724,10.678114427219743,T105N06-1GFR085,0.6,-1G (inverted),Test Run 75
0.9858074404407724,10.67635280002247,T105N06-1GFR085,0.6,-1G (inverted),Test Run 75
0.9856867189847861,10.677555955540056,T105N06-1GFR085,0.6,-1G (inverted),Test Run 75
0.9868527444622587,10.67743846286427,T105N06-1GFR085,0.6,-1G (inverted),Test Run 75
0.9865713106957638,10.677260697971693,T105N06-1GFR085,0.6,-1G (inverted),Test Run 75
0.9865713106957638,10.678983415256845,T105N06-1GFR085,0.6,-1G (inverted),Test Run 75
0.9871743188617611,10.678900254856456,T105N06-1GFR085,0.6,-1G (inverted),Test Run 75
0.9880589105727349,10.67968455661427,T105N06-1GFR085,0.6,-1G (inverted),Test Run 75
0.9880589105727349,10.678995622288095,T105N06-1GFR085,0.6,-1G (inverted),Test Run 75
0.9879784795282377,10.679132951389658,T105N06-1GFR085,0.6,-1G (inverted),Test Run 75
0.9891846456387139,10.679832566868182,T105N06-1GFR085,0.6,-1G (inverted),Test Run 75
0.9890640739612132,10.680082048069345,T105N06-1GFR085,0.6,-1G (inverted),Test Run 75
0.9890640739612132,10.680860246311532,T105N06-1GFR085,0.6,-1G (inverted),Test Run 75
0.9897073725386999,10.680275071750994,T105N06-1GFR085,0.6,-1G (inverted),Test Run 75
0.9904712427936873,10.681176866184583,T105N06-1GFR085,0.6,-1G (inverted),Test Run 75
0.9904712427936873,10.680272782932631,T105N06-1GFR085,0.6,-1G (inverted),Test Run 75
0.9903103807046972,10.679740251194344,T105N06-1GFR085,0.6,-1G (inverted),Test Run 75
0.9914764061821656,10.679536546360369,T105N06-1GFR085,0.6,-1G (inverted),Test Run 75
0.9914764061821656,10.681206620823257,T105N06-1GFR085,0.6,-1G (inverted),Test Run 75
0.9917979805816681,10.680447496067394,T105N06-1GFR085,0.6,-1G (inverted),Test Run 75
0.9915165468151734,10.681260026584969,T105N06-1GFR085,0.6,-1G (inverted),Test Run 75
0.9915165468151734,10.682422746311532,T105N06-1GFR085,0.6,-1G (inverted),Test Run 75
0.9927630033371388,10.682753862034193,T105N06-1GFR085,0.6,-1G (inverted),Test Run 75
0.9924815695706439,10.68115168918263,T105N06-1GFR085,0.6,-1G (inverted),Test Run 75
0.9931650087811345,10.682008470188494,T105N06-1GFR085,0.6,-1G (inverted),Test Run 75
0.9931650087811345,10.683081925999032,T105N06-1GFR085,0.6,-1G (inverted),Test Run 75
0.9938083073586208,10.683421434055681,T105N06-1GFR085,0.6,-1G (inverted),Test Run 75
0.9936073046366231,10.68227321017872,T105N06-1GFR085,0.6,-1G (inverted),Test Run 75
0.9936073046366231,10.68429957736622,T105N06-1GFR085,0.6,-1G (inverted),Test Run 75
0.9946526086581093,10.684821427952157,T105N06-1GFR085,0.6,-1G (inverted),Test Run 75
0.9942104625811021,10.682267869602557,T105N06-1GFR085,0.6,-1G (inverted),Test Run 75
0.9942104625811021,10.685734666477556,T105N06-1GFR085,0.6,-1G (inverted),Test Run 75
0.9952156259695805,10.684947312961931,T105N06-1GFR085,0.6,-1G (inverted),Test Run 75
0.9958186341355779,10.684536088596694,T105N06-1GFR085,0.6,-1G (inverted),Test Run 75
0.9956577720465837,10.684597886692394,T105N06-1GFR085,0.6,-1G (inverted),Test Run 75
0.9956577720465837,10.684657395969744,T105N06-1GFR085,0.6,-1G (inverted),Test Run 75
0.9968237975240563,10.68482219089162,T105N06-1GFR085,0.6,-1G (inverted),Test Run 75
0.997105231290551,10.684974778782244,T105N06-1GFR085,0.6,-1G (inverted),Test Run 75
0.997105231290551,10.685524095188494,T105N06-1GFR085,0.6,-1G (inverted),Test Run 75
0.9968237975240563,10.686589158665056,T105N06-1GFR085,0.6,-1G (inverted),Test Run 75
0.9968237975240563,10.68552028049122,T105N06-1GFR085,0.6,-1G (inverted),Test Run 75
0.9977083892350297,10.685994828831069,T105N06-1GFR085,0.6,-1G (inverted),Test Run 75
0.9984722594900173,10.687319291721694,T105N06-1GFR085,0.6,-1G (inverted),Test Run 75
0.9982712567680195,10.685691941868182,T105N06-1GFR085,0.6,-1G (inverted),Test Run 75
0.9982712567680195,10.68753367770802,T105N06-1GFR085,0.6,-1G (inverted),Test Run 75
0.998834124301009,10.687832749973644,T105N06-1GFR085,0.6,-1G (inverted),Test Run 75
0.9997588566449903,10.687170518528331,T105N06-1GFR085,0.6,-1G (inverted),Test Run 75
0.9997588566449903,10.687419999729507,T105N06-1GFR085,0.6,-1G (inverted),Test Run 75
0.9995979945560004,10.687329972874032,T105N06-1GFR085,0.6,-1G (inverted),Test Run 75
1.0007237296219795,10.688977159153332,T105N06-1GFR085,0.6,-1G (inverted),Test Run 75
1.0007237296219795,10.686663926731457,T105N06-1GFR085,0.6,-1G (inverted),Test Run 75
1.0004825862669742,10.687574876438493,T105N06-1GFR085,0.6,-1G (inverted),Test Run 75
1.0011660254774684,10.687745011936531,T105N06-1GFR085,0.6,-1G (inverted),Test Run 75
1.001970186143945,10.687793840061532,T105N06-1GFR085,0.6,-1G (inverted),Test Run 75
1.001970186143945,10.687883866917007,T105N06-1GFR085,0.6,-1G (inverted),Test Run 75
1.001970186143945,10.68857051242482,T105N06-1GFR085,0.6,-1G (inverted),Test Run 75
1.003256783298918,10.688079942356456,T105N06-1GFR085,0.6,-1G (inverted),Test Run 75
1.003256783298918,10.688148606907244,T105N06-1GFR085,0.6,-1G (inverted),Test Run 75
1.0028144874434333,10.689236558567394,T105N06-1GFR085,0.6,-1G (inverted),Test Run 75
1.0036186481099099,10.68997432101857,T105N06-1GFR085,0.6,-1G (inverted),Test Run 75
1.0036186481099099,10.68817988742482,T105N06-1GFR085,0.6,-1G (inverted),Test Run 75
1.0041815156428997,10.68887797702443,T105N06-1GFR085,0.6,-1G (inverted),Test Run 75
1.0037392197874149,10.689190782200207,T105N06-1GFR085,0.6,-1G (inverted),Test Run 75
1.0049453858978912,10.690863145481456,T105N06-1GFR085,0.6,-1G (inverted),Test Run 75
1.0049453858978912,10.690249742161145,T105N06-1GFR085,0.6,-1G (inverted),Test Run 75
1.0047845238088973,10.689229692112319,T105N06-1GFR085,0.6,-1G (inverted),Test Run 75
1.0053072507088827,10.691595567356456,T105N06-1GFR085,0.6,-1G (inverted),Test Run 75
1.0053072507088827,10.69068232883107,T105N06-1GFR085,0.6,-1G (inverted),Test Run 75
1.0061515520083673,10.689692033420908,T105N06-1GFR085,0.6,-1G (inverted),Test Run 75
1.0059102588748803,10.690423692356458,T105N06-1GFR085,0.6,-1G (inverted),Test Run 75
1.0069958533078518,10.689106095920907,T105N06-1GFR085,0.6,-1G (inverted),Test Run 75
1.0069958533078518,10.689599717747083,T105N06-1GFR085,0.6,-1G (inverted),Test Run 75
1.0067144195413569,10.690944780002944,T105N06-1GFR085,0.6,-1G (inverted),Test Run 75
1.0075185802078335,10.690538133274432,T105N06-1GFR085,0.6,-1G (inverted),Test Run 75
1.0075185802078335,10.689918626438494,T105N06-1GFR085,0.6,-1G (inverted),Test Run 75
1.0082020194183279,10.69015971530568,T105N06-1GFR085,0.6,-1G (inverted),Test Run 75
1.0082020194183279,10.689724839817394,T105N06-1GFR085,0.6,-1G (inverted),Test Run 75
1.0082020194183279,10.689735520969744,T105N06-1GFR085,0.6,-1G (inverted),Test Run 75
1.0088051773628066,10.69168406833302,T105N06-1GFR085,0.6,-1G (inverted),Test Run 75
1.0097700503397957,10.690912736545908,T105N06-1GFR085,0.6,-1G (inverted),Test Run 75
1.0097700503397957,10.690798295627944,T105N06-1GFR085,0.6,-1G (inverted),Test Run 75
1.0096091882508058,10.689699662815444,T105N06-1GFR085,0.6,-1G (inverted),Test Run 75
1.0103732082842747,10.689054978977556,T105N06-1GFR085,0.6,-1G (inverted),Test Run 75
1.0103732082842747,10.691774858127944,T105N06-1GFR085,0.6,-1G (inverted),Test Run 75
1.0108556447727712,10.689334977756845,T105N06-1GFR085,0.6,-1G (inverted),Test Run 75
1.0107350730952667,10.689407457004894,T105N06-1GFR085,0.6,-1G (inverted),Test Run 75
1.0107350730952667,10.689868272434582,T105N06-1GFR085,0.6,-1G (inverted),Test Run 75
1.0113380812612638,10.689846910129894,T105N06-1GFR085,0.6,-1G (inverted),Test Run 75
1.0119412392057427,10.69031535495412,T105N06-1GFR085,0.6,-1G (inverted),Test Run 75
1.0119009487942536,10.68942729343068,T105N06-1GFR085,0.6,-1G (inverted),Test Run 75
1.0119009487942536,10.690688432346693,T105N06-1GFR085,0.6,-1G (inverted),Test Run 75
1.012785540505231,10.691569627415056,T105N06-1GFR085,0.6,-1G (inverted),Test Run 75
1.012745250093742,10.690267289768569,T105N06-1GFR085,0.6,-1G (inverted),Test Run 75
1.012745250093742,10.690176499973644,T105N06-1GFR085,0.6,-1G (inverted),Test Run 75
1.0133885486712284,10.691462052952158,T105N06-1GFR085,0.6,-1G (inverted),Test Run 75
1.0141525687046973,10.689585984836931,T105N06-1GFR085,0.6,-1G (inverted),Test Run 75
1.0141525687046973,10.69049998630177,T105N06-1GFR085,0.6,-1G (inverted),Test Run 75
1.0139514162042182,10.689930070530282,T105N06-1GFR085,0.6,-1G (inverted),Test Run 75
1.0149565795926967,10.69024440158497,T105N06-1GFR085,0.6,-1G (inverted),Test Run 75
1.01431328101521,10.690161241184581,T105N06-1GFR085,0.6,-1G (inverted),Test Run 75
1.01431328101521,10.690653337131845,T105N06-1GFR085,0.6,-1G (inverted),Test Run 75
1.0152783037706805,10.689959825168957,T105N06-1GFR085,0.6,-1G (inverted),Test Run 75
1.01584117130367,10.689263261448257,T105N06-1GFR085,0.6,-1G (inverted),Test Run 75
1.01584117130367,10.690592301975595,T105N06-1GFR085,0.6,-1G (inverted),Test Run 75
1.0157205996261653,10.690339006077156,T105N06-1GFR085,0.6,-1G (inverted),Test Run 75
1.0167659036476515,10.689795793186532,T105N06-1GFR085,0.6,-1G (inverted),Test Run 75
1.0164441794696675,10.691076768528331,T105N06-1GFR085,0.6,-1G (inverted),Test Run 75
1.0164441794696675,10.689191545139657,T105N06-1GFR085,0.6,-1G (inverted),Test Run 75
1.017690635991633,10.689930833469743,T105N06-1GFR085,0.6,-1G (inverted),Test Run 75
1.017851498080623,10.690934861790057,T105N06-1GFR085,0.6,-1G (inverted),Test Run 75
1.017851498080623,10.690348161350595,T105N06-1GFR085,0.6,-1G (inverted),Test Run 75
1.0180525008026249,10.691795457493182,T105N06-1GFR085,0.6,-1G (inverted),Test Run 75
1.0188566614691015,10.690880693088882,T105N06-1GFR085,0.6,-1G (inverted),Test Run 75
1.0188566614691015,10.691018022190445,T105N06-1GFR085,0.6,-1G (inverted),Test Run 75
1.0184947966581095,10.691092790256844,T105N06-1GFR085,0.6,-1G (inverted),Test Run 75
0.0,-0.004533654993230218,T105N14+1GFR085,1.4,+1G (upright),Test Run 78
0.00011940793233300555,0.0005069906061347495,T105N14+1GFR085,1.4,+1G (upright),Test Run 78
0.0,0.012507122213189703,T105N14+1GFR085,1.4,+1G (upright),Test Run 78
0.00011940793233300555,0.02965919321233601,T105N14+1GFR085,1.4,+1G (upright),Test Run 78
0.0003183470325111712,0.04427029436284853,T105N14+1GFR085,1.4,+1G (upright),Test Run 78
0.0003183470325111712,0.06294347589666227,T105N14+1GFR085,1.4,+1G (upright),Test Run 78
0.0001592105764466935,0.09420892542058726,T105N14+1GFR085,1.4,+1G (upright),Test Run 78
0.0004377549648441767,0.13465053384954223,T105N14+1GFR085,1.4,+1G (upright),Test Run 78
0.0005172861326853784,0.171877830678766,T105N14+1GFR085,1.4,+1G (upright),Test Run 78
0.0005172861326853784,0.20947031324559973,T105N14+1GFR085,1.4,+1G (upright),Test Run 78
0.0005172861326853784,0.2463882142847235,T105N14+1GFR085,1.4,+1G (upright),Test Run 78
0.0007162993532416599,0.28611485307866846,T105N14+1GFR085,1.4,+1G (upright),Test Run 78
0.0006764967091281134,0.32687084024602725,T105N14+1GFR085,1.4,+1G (upright),Test Run 78
0.0009550410975255965,0.3643768007105047,T105N14+1GFR085,1.4,+1G (upright),Test Run 78
0.0009550410975255965,0.404418295080011,T105N14+1GFR085,1.4,+1G (upright),Test Run 78
0.0011539801977037622,0.4480754191225226,T105N14+1GFR085,1.4,+1G (upright),Test Run 78
0.0011937828418133504,0.4890989775007422,T105N14+1GFR085,1.4,+1G (upright),Test Run 78
0.0013529934182600438,0.5311214769428427,T105N14+1GFR085,1.4,+1G (upright),Test Run 78
0.001472327230210975,0.5737679252570327,T105N14+1GFR085,1.4,+1G (upright),Test Run 78
0.001472327230210975,0.6162171358411964,T105N14+1GFR085,1.4,+1G (upright),Test Run 78
0.001551932518434251,0.6577286655252631,T105N14+1GFR085,1.4,+1G (upright),Test Run 78
0.0014325245861012454,0.7011301452463322,T105N14+1GFR085,1.4,+1G (upright),Test Run 78
0.001551932518434251,0.7430209690874272,T105N14+1GFR085,1.4,+1G (upright),Test Run 78
0.001551932518434251,0.7881895000284371,T105N14+1GFR085,1.4,+1G (upright),Test Run 78
0.0019100821950550101,0.8293754751032048,T105N14+1GFR085,1.4,+1G (upright),Test Run 78
0.0019896874832784277,0.8713461095636547,T105N14+1GFR085,1.4,+1G (upright),Test Run 78
0.002228429227562223,0.9145518237894235,T105N14+1GFR085,1.4,+1G (upright),Test Run 78
0.0023080345157856404,0.9560818845575509,T105N14+1GFR085,1.4,+1G (upright),Test Run 78
0.0023080345157856404,0.9980361158197573,T105N14+1GFR085,1.4,+1G (upright),Test Run 78
0.0023080345157856404,1.0420837575739086,T105N14+1GFR085,1.4,+1G (upright),Test Run 78
0.002546776260073394,1.0835287267511546,T105N14+1GFR085,1.4,+1G (upright),Test Run 78
0.002467170971850118,1.1240734750574286,T105N14+1GFR085,1.4,+1G (upright),Test Run 78
0.002467170971850118,1.1677020246332348,T105N14+1GFR085,1.4,+1G (upright),Test Run 78
0.0028253206484708773,1.2091442758386786,T105N14+1GFR085,1.4,+1G (upright),Test Run 78
0.0030242597486450844,1.2490495378320872,T105N14+1GFR085,1.4,+1G (upright),Test Run 78
0.0030242597486450844,1.2889817411249336,T105N14+1GFR085,1.4,+1G (upright),Test Run 78
0.003382409425265985,1.3285708123987372,T105N14+1GFR085,1.4,+1G (upright),Test Run 78
0.003382409425265985,1.3647740060632885,T105N14+1GFR085,1.4,+1G (upright),Test Run 78
0.0035018173575989907,1.4013650113886063,T105N14+1GFR085,1.4,+1G (upright),Test Run 78
0.0036609538136634684,1.4351452047174622,T105N14+1GFR085,1.4,+1G (upright),Test Run 78
0.0037007564577771564,1.4721044713800608,T105N14+1GFR085,1.4,+1G (upright),Test Run 78
0.0037405591018867443,1.5029880697076972,T105N14+1GFR085,1.4,+1G (upright),Test Run 78
0.0037405591018867443,1.5391346151178535,T105N14+1GFR085,1.4,+1G (upright),Test Run 78
0.00397930084617464,1.5735150510614573,T105N14+1GFR085,1.4,+1G (upright),Test Run 78
0.0038201643901101616,1.6074713880365548,T105N14+1GFR085,1.4,+1G (upright),Test Run 78
0.004138511422617233,1.6425034696405585,T105N14+1GFR085,1.4,+1G (upright),Test Run 78
0.004138511422617233,1.6769016439264472,T105N14+1GFR085,1.4,+1G (upright),Test Run 78
0.004257845234572123,1.7085375005548649,T105N14+1GFR085,1.4,+1G (upright),Test Run 78
0.004337450522795399,1.7431622678583323,T105N14+1GFR085,1.4,+1G (upright),Test Run 78
0.004496586978860018,1.7748947316950023,T105N14+1GFR085,1.4,+1G (upright),Test Run 78
0.004337450522795399,1.807392805272882,T105N14+1GFR085,1.4,+1G (upright),Test Run 78
0.004337450522795399,1.8412074262445646,T105N14+1GFR085,1.4,+1G (upright),Test Run 78
0.004496586978860018,1.8741220647638521,T105N14+1GFR085,1.4,+1G (upright),Test Run 78
0.004536389622969606,1.9076399022882646,T105N14+1GFR085,1.4,+1G (upright),Test Run 78
0.004695600199412341,1.937701433355152,T105N14+1GFR085,1.4,+1G (upright),Test Run 78
0.004695600199412341,1.9700183088129273,T105N14+1GFR085,1.4,+1G (upright),Test Run 78
0.004854736655476819,2.0014870817011023,T105N14+1GFR085,1.4,+1G (upright),Test Run 78
0.004655797555302612,2.0326399022882646,T105N14+1GFR085,1.4,+1G (upright),Test Run 78
0.0048149340113670894,2.0635014707391894,T105N14+1GFR085,1.4,+1G (upright),Test Run 78
0.0048149340113670894,2.095403497869315,T105N14+1GFR085,1.4,+1G (upright),Test Run 78
0.0048149340113670894,2.1264610463922646,T105N14+1GFR085,1.4,+1G (upright),Test Run 78
0.005013947231923512,2.1579080755060396,T105N14+1GFR085,1.4,+1G (upright),Test Run 78
0.005252688976211266,2.189441602880302,T105N14+1GFR085,1.4,+1G (upright),Test Run 78
0.005212886332097719,2.21911670511419,T105N14+1GFR085,1.4,+1G (upright),Test Run 78
0.005212886332097719,2.2505053693598023,T105N14+1GFR085,1.4,+1G (upright),Test Run 78
0.005491430720495203,2.281797903234315,T105N14+1GFR085,1.4,+1G (upright),Test Run 78
0.005610838652828208,2.309707754308527,T105N14+1GFR085,1.4,+1G (upright),Test Run 78
0.005690443941051484,2.340819090062927,T105N14+1GFR085,1.4,+1G (upright),Test Run 78
0.006008790973562655,2.371704977208915,T105N14+1GFR085,1.4,+1G (upright),Test Run 78
0.006008790973562655,2.4000140363519895,T105N14+1GFR085,1.4,+1G (upright),Test Run 78
0.005849580397115962,2.429519766027277,T105N14+1GFR085,1.4,+1G (upright),Test Run 78
0.006128124785513445,2.4611256772821646,T105N14+1GFR085,1.4,+1G (upright),Test Run 78
0.006088322141403857,2.4894746000116523,T105N14+1GFR085,1.4,+1G (upright),Test Run 78
0.006128124785513445,2.519575994664977,T105N14+1GFR085,1.4,+1G (upright),Test Run 78
0.006128124785513445,2.54737808054144,T105N14+1GFR085,1.4,+1G (upright),Test Run 78
0.0063668665298013405,2.57483531778509,T105N14+1GFR085,1.4,+1G (upright),Test Run 78
0.006287335361960139,2.6028989011591146,T105N14+1GFR085,1.4,+1G (upright),Test Run 78
0.006486274462134346,2.6295399839227898,T105N14+1GFR085,1.4,+1G (upright),Test Run 78
0.006486274462134346,2.6562022382562773,T105N14+1GFR085,1.4,+1G (upright),Test Run 78
0.006486274462134346,2.6835711652582397,T105N14+1GFR085,1.4,+1G (upright),Test Run 78
0.006645410918198823,2.71238262003119,T105N14+1GFR085,1.4,+1G (upright),Test Run 78
0.006924029426978522,2.7375304395502273,T105N14+1GFR085,1.4,+1G (upright),Test Run 78
0.006764818850531829,2.7631426984613645,T105N14+1GFR085,1.4,+1G (upright),Test Run 78
0.006764818850531829,2.7880992109125273,T105N14+1GFR085,1.4,+1G (upright),Test Run 78
0.006924029426978522,2.8164954358881147,T105N14+1GFR085,1.4,+1G (upright),Test Run 78
0.006844424138755246,2.8395043546503276,T105N14+1GFR085,1.4,+1G (upright),Test Run 78
0.007043363238929312,2.864439504796815,T105N14+1GFR085,1.4,+1G (upright),Test Run 78
0.007043363238929312,2.8895323926752274,T105N14+1GFR085,1.4,+1G (upright),Test Run 78
0.007242376459485735,2.9126488859003272,T105N14+1GFR085,1.4,+1G (upright),Test Run 78
0.007162771171262318,2.9372773343866525,T105N14+1GFR085,1.4,+1G (upright),Test Run 78
0.007361710271440483,2.961823766881765,T105N14+1GFR085,1.4,+1G (upright),Test Run 78
0.007401512915550213,2.986739843541927,T105N14+1GFR085,1.4,+1G (upright),Test Run 78
0.007401512915550213,3.0091427976434897,T105N14+1GFR085,1.4,+1G (upright),Test Run 78
0.007361710271440483,3.0318755323236646,T105N14+1GFR085,1.4,+1G (upright),Test Run 78
0.00760045201572442,3.0557065183466148,T105N14+1GFR085,1.4,+1G (upright),Test Run 78
0.007520920847883218,3.0778887922113647,T105N14+1GFR085,1.4,+1G (upright),Test Run 78
0.007719859948061384,3.0990935499017898,T105N14+1GFR085,1.4,+1G (upright),Test Run 78
0.007719859948061384,3.1230469877069647,T105N14+1GFR085,1.4,+1G (upright),Test Run 78
0.007680057303947696,3.143981283361265,T105N14+1GFR085,1.4,+1G (upright),Test Run 78
0.007719859948061384,3.162065046483815,T105N14+1GFR085,1.4,+1G (upright),Test Run 78
0.007958601692345179,3.1850018674677023,T105N14+1GFR085,1.4,+1G (upright),Test Run 78
0.007958601692345179,3.2027148420160523,T105N14+1GFR085,1.4,+1G (upright),Test Run 78
0.007878996404125862,3.2214373761957398,T105N14+1GFR085,1.4,+1G (upright),Test Run 78
0.007998404336458867,3.2445632154291273,T105N14+1GFR085,1.4,+1G (upright),Test Run 78
0.007998404336458867,3.263539236242127,T105N14+1GFR085,1.4,+1G (upright),Test Run 78
0.007998404336458867,3.2855265790765897,T105N14+1GFR085,1.4,+1G (upright),Test Run 78
0.008157614912901602,3.3049143964594023,T105N14+1GFR085,1.4,+1G (upright),Test Run 78
0.008197343436633074,3.3277508909052025,T105N14+1GFR085,1.4,+1G (upright),Test Run 78
0.008396356657189356,3.3479071790521773,T105N14+1GFR085,1.4,+1G (upright),Test Run 78
0.008396356657189356,3.366659658605402,T105N14+1GFR085,1.4,+1G (upright),Test Run 78
0.00827694872485635,3.38680602853949,T105N14+1GFR085,1.4,+1G (upright),Test Run 78
0.008396356657189356,3.4081679517572523,T105N14+1GFR085,1.4,+1G (upright),Test Run 78
0.008475961945412632,3.4289494687860644,T105N14+1GFR085,1.4,+1G (upright),Test Run 78
0.008635098401477252,3.4502429181879273,T105N14+1GFR085,1.4,+1G (upright),Test Run 78
0.008635098401477252,3.4703665906732772,T105N14+1GFR085,1.4,+1G (upright),Test Run 78
0.008873840145761046,3.4928733045404647,T105N14+1GFR085,1.4,+1G (upright),Test Run 78
0.008913642789874734,3.5145110303705396,T105N14+1GFR085,1.4,+1G (upright),Test Run 78
0.008873840145761046,3.536685293371027,T105N14+1GFR085,1.4,+1G (upright),Test Run 78
0.008873840145761046,3.5594550306146773,T105N14+1GFR085,1.4,+1G (upright),Test Run 78
0.008754506333810256,3.580581396276302,T105N14+1GFR085,1.4,+1G (upright),Test Run 78
0.008834037501651458,3.602929990941827,T105N14+1GFR085,1.4,+1G (upright),Test Run 78
0.009033050722207739,3.626427953893489,T105N14+1GFR085,1.4,+1G (upright),Test Run 78
0.008834037501651458,3.651739805394952,T105N14+1GFR085,1.4,+1G (upright),Test Run 78
0.008834037501651458,3.675535886937927,T105N14+1GFR085,1.4,+1G (upright),Test Run 78
0.009033050722207739,3.6991450483148776,T105N14+1GFR085,1.4,+1G (upright),Test Run 78
0.009192187178272217,3.721899717504327,T105N14+1GFR085,1.4,+1G (upright),Test Run 78
0.009391200398828499,3.7488217527216143,T105N14+1GFR085,1.4,+1G (upright),Test Run 78
0.009391200398828499,3.7727685148065766,T105N14+1GFR085,1.4,+1G (upright),Test Run 78
0.009590139499002706,3.7952943021600896,T105N14+1GFR085,1.4,+1G (upright),Test Run 78
0.009590139499002706,3.820096319372002,T105N14+1GFR085,1.4,+1G (upright),Test Run 78
0.009749275955067326,3.8448407346552016,T105N14+1GFR085,1.4,+1G (upright),Test Run 78
0.0098288812432906,3.8685116941278643,T105N14+1GFR085,1.4,+1G (upright),Test Run 78
0.0098288812432906,3.893962972814389,T105N14+1GFR085,1.4,+1G (upright),Test Run 78
0.00986868388740019,3.918308752233327,T105N14+1GFR085,1.4,+1G (upright),Test Run 78
0.01022683356402109,3.9432290250604773,T105N14+1GFR085,1.4,+1G (upright),Test Run 78
0.0098288812432906,3.969472616369077,T105N14+1GFR085,1.4,+1G (upright),Test Run 78
0.010067622987574397,3.9942887479608773,T105N14+1GFR085,1.4,+1G (upright),Test Run 78
0.010067622987574397,4.019580953771415,T105N14+1GFR085,1.4,+1G (upright),Test Run 78
0.01034616737597598,4.047141760045827,T105N14+1GFR085,1.4,+1G (upright),Test Run 78
0.010385970020085568,4.070921438390565,T105N14+1GFR085,1.4,+1G (upright),Test Run 78
0.010624785884751579,4.095234792882752,T105N14+1GFR085,1.4,+1G (upright),Test Run 78
0.010624785884751579,4.12141811197454,T105N14+1GFR085,1.4,+1G (upright),Test Run 78
0.010545180596528302,4.146012228185477,T105N14+1GFR085,1.4,+1G (upright),Test Run 78
0.01070431705259278,4.16857806986029,T105N14+1GFR085,1.4,+1G (upright),Test Run 78
0.010783922340816057,4.189134710485289,T105N14+1GFR085,1.4,+1G (upright),Test Run 78
0.010863527629039475,4.207765310460877,T105N14+1GFR085,1.4,+1G (upright),Test Run 78
0.010863527629039475,4.225365560705014,T105N14+1GFR085,1.4,+1G (upright),Test Run 78
0.01106246672921368,4.244002645665952,T105N14+1GFR085,1.4,+1G (upright),Test Run 78
0.010903330273149062,4.262107961828065,T105N14+1GFR085,1.4,+1G (upright),Test Run 78
0.011102269373327228,4.28192035501654,T105N14+1GFR085,1.4,+1G (upright),Test Run 78
0.011102269373327228,4.301987951452077,T105N14+1GFR085,1.4,+1G (upright),Test Run 78
0.011102269373327228,4.32478076761419,T105N14+1GFR085,1.4,+1G (upright),Test Run 78
0.011221677305660233,4.344349401647389,T105N14+1GFR085,1.4,+1G (upright),Test Run 78
0.011540024338167447,4.367146795446227,T105N14+1GFR085,1.4,+1G (upright),Test Run 78
0.011500221694057716,4.389796560460877,T105N14+1GFR085,1.4,+1G (upright),Test Run 78
0.011500221694057716,4.412448232824152,T105N14+1GFR085,1.4,+1G (upright),Test Run 78
0.011738963438345611,4.434553259069264,T105N14+1GFR085,1.4,+1G (upright),Test Run 78
0.011659358150122335,4.456339376622977,T105N14+1GFR085,1.4,+1G (upright),Test Run 78
0.011619555506008647,4.478235357457939,T105N14+1GFR085,1.4,+1G (upright),Test Run 78
0.011619555506008647,4.500930517370052,T105N14+1GFR085,1.4,+1G (upright),Test Run 78
0.01193790253851982,4.524983328039002,T105N14+1GFR085,1.4,+1G (upright),Test Run 78
0.01193790253851982,4.547022741491139,T105N14+1GFR085,1.4,+1G (upright),Test Run 78
0.012216446926917302,4.569515340978452,T105N14+1GFR085,1.4,+1G (upright),Test Run 78
0.01217671840318583,4.5913872892206395,T105N14+1GFR085,1.4,+1G (upright),Test Run 78
0.01217671840318583,4.614915579015564,T105N14+1GFR085,1.4,+1G (upright),Test Run 78
0.01217671840318583,4.637997549230402,T105N14+1GFR085,1.4,+1G (upright),Test Run 78
0.012455262791583313,4.6605401212518895,T105N14+1GFR085,1.4,+1G (upright),Test Run 78
0.012256249571027032,4.683211248571228,T105N14+1GFR085,1.4,+1G (upright),Test Run 78
0.012455262791583313,4.7068516904657525,T105N14+1GFR085,1.4,+1G (upright),Test Run 78
0.012455262791583313,4.728949468786064,T105N14+1GFR085,1.4,+1G (upright),Test Run 78
0.012574596603538202,4.752449529821227,T105N14+1GFR085,1.4,+1G (upright),Test Run 78
0.012574596603538202,4.775701635534114,T105N14+1GFR085,1.4,+1G (upright),Test Run 78
0.012853140991935685,4.799002569372002,T105N14+1GFR085,1.4,+1G (upright),Test Run 78
0.012853140991935685,4.8198418790643895,T105N14+1GFR085,1.4,+1G (upright),Test Run 78
0.012694004535871209,4.844931905919852,T105N14+1GFR085,1.4,+1G (upright),Test Run 78
0.012972548924268692,4.867712133580989,T105N14+1GFR085,1.4,+1G (upright),Test Run 78
0.013012351568378279,4.891983526403252,T105N14+1GFR085,1.4,+1G (upright),Test Run 78
0.013211290668556445,4.914686315709889,T105N14+1GFR085,1.4,+1G (upright),Test Run 78
0.013211290668556445,4.9372159177606765,T105N14+1GFR085,1.4,+1G (upright),Test Run 78
0.013410303889112869,4.95994350259954,T105N14+1GFR085,1.4,+1G (upright),Test Run 78
0.013131685380333168,4.984296148473565,T105N14+1GFR085,1.4,+1G (upright),Test Run 78
0.01337050124499918,5.0071393186395765,T105N14+1GFR085,1.4,+1G (upright),Test Run 78
0.01337050124499918,5.030115240270439,T105N14+1GFR085,1.4,+1G (upright),Test Run 78
0.013290895956779862,5.0530774289911395,T105N14+1GFR085,1.4,+1G (upright),Test Run 78
0.013410303889112869,5.076706426793877,T105N14+1GFR085,1.4,+1G (upright),Test Run 78
0.013768379445351553,5.098837774450127,T105N14+1GFR085,1.4,+1G (upright),Test Run 78
0.013529637701063657,5.123954122716727,T105N14+1GFR085,1.4,+1G (upright),Test Run 78
0.013529637701063657,5.146872823888602,T105N14+1GFR085,1.4,+1G (upright),Test Run 78
0.013887787377684558,5.169592016393489,T105N14+1GFR085,1.4,+1G (upright),Test Run 78
0.013887787377684558,5.194427984411065,T105N14+1GFR085,1.4,+1G (upright),Test Run 78
0.014007195310017564,5.217057912999939,T105N14+1GFR085,1.4,+1G (upright),Test Run 78
0.014285739698415047,5.243412130529228,T105N14+1GFR085,1.4,+1G (upright),Test Run 78
0.014285739698415047,5.265068548375915,T105N14+1GFR085,1.4,+1G (upright),Test Run 78
0.014007195310017564,5.286708563024352,T105N14+1GFR085,1.4,+1G (upright),Test Run 78
0.014325542342528594,5.312501638585877,T105N14+1GFR085,1.4,+1G (upright),Test Run 78
0.014325542342528594,5.332882803136652,T105N14+1GFR085,1.4,+1G (upright),Test Run 78
0.014325542342528594,5.358909338170827,T105N14+1GFR085,1.4,+1G (upright),Test Run 78
0.014484678798593213,5.381034200841727,T105N14+1GFR085,1.4,+1G (upright),Test Run 78
0.014723420542877008,5.40647670572454,T105N14+1GFR085,1.4,+1G (upright),Test Run 78
0.014604086730926218,5.427695959264577,T105N14+1GFR085,1.4,+1G (upright),Test Run 78
0.014803025831100425,5.453431051427665,T105N14+1GFR085,1.4,+1G (upright),Test Run 78
0.014803025831100425,5.476272695714777,T105N14+1GFR085,1.4,+1G (upright),Test Run 78
0.014882631119323702,5.501165884191339,T105N14+1GFR085,1.4,+1G (upright),Test Run 78
0.015081570219497908,5.525384252721614,T105N14+1GFR085,1.4,+1G (upright),Test Run 78
0.01524078079594446,5.5482567960565765,T105N14+1GFR085,1.4,+1G (upright),Test Run 78
0.01524078079594446,5.572363775426689,T105N14+1GFR085,1.4,+1G (upright),Test Run 78
0.015081570219497908,5.595730322057552,T105N14+1GFR085,1.4,+1G (upright),Test Run 78
0.015479522540228398,5.618128317052665,T105N14+1GFR085,1.4,+1G (upright),Test Run 78
0.015360114607895391,5.642192571813415,T105N14+1GFR085,1.4,+1G (upright),Test Run 78
0.01539991725200908,5.6674927884882145,T105N14+1GFR085,1.4,+1G (upright),Test Run 78
0.01539991725200908,5.691008871251889,T105N14+1GFR085,1.4,+1G (upright),Test Run 78
0.01571826428451615,5.714041250402277,T105N14+1GFR085,1.4,+1G (upright),Test Run 78
0.015559127828451673,5.736362951452077,T105N14+1GFR085,1.4,+1G (upright),Test Run 78
