Repository: schandel33/gitrep

# Nozzle Tensile Test Analysis

Stress-vs-strain analysis of tensile pulls across 4 nozzle sizes (0.6, 1.4,
2.2, 2.6 mm) x 2 print-gravity orientations (+1G upright / -1G inverted),
printed at 105 C with a 0.85 flow ratio.

## Data-quality issues found and how they're handled

1. **Load-cell zero offset.** 10 of 17 runs record small negative Load
   values for the first handful of samples (up to ~180, always <0.5% of the
   file) before the crosshead starts moving — load-cell noise around zero,
   not real load. The script computes the mean Load over all
   pre-motion samples (`Crosshead < crosshead_zero_threshold_mm`) and
   subtracts it from the whole run.
2.

File: nozzle_tensile_analysis/analysis_output/all_curves_tidy.csv (part 46 of 151)
Strain,Stress_MPa,condition,nozzle_mm,gravity,run
0.015917203384694458,5.760492056066339,T105N14+1GFR085,1.4,+1G (upright),Test Run 78
0.015917203384694458,5.7857091123407525,T105N14+1GFR085,1.4,+1G (upright),Test Run 78
0.015837672216849157,5.808708685094665,T105N14+1GFR085,1.4,+1G (upright),Test Run 78
0.015917203384694458,5.833308904821227,T105N14+1GFR085,1.4,+1G (upright),Test Run 78
0.016315155705424945,5.855480306798764,T105N14+1GFR085,1.4,+1G (upright),Test Run 78
0.016156019249360328,5.878441732580014,T105N14+1GFR085,1.4,+1G (upright),Test Run 78
0.016156019249360328,5.9023038083856765,T105N14+1GFR085,1.4,+1G (upright),Test Run 78
0.01643456363775781,5.927981298620052,T105N14+1GFR085,1.4,+1G (upright),Test Run 78
0.016354958349534536,5.952033346349539,T105N14+1GFR085,1.4,+1G (upright),Test Run 78
0.01647436628186754,5.974842184240165,T105N14+1GFR085,1.4,+1G (upright),Test Run 78
0.01663350273793202,5.998996084386652,T105N14+1GFR085,1.4,+1G (upright),Test Run 78
0.01663350273793202,6.020686071569264,T105N14+1GFR085,1.4,+1G (upright),Test Run 78
0.016394760993648224,6.045375173742127,T105N14+1GFR085,1.4,+1G (upright),Test Run 78
0.01679271331437871,6.0707230741327525,T105N14+1GFR085,1.4,+1G (upright),Test Run 78
0.016872244482219915,6.0945470029657525,T105N14+1GFR085,1.4,+1G (upright),Test Run 78
0.016872244482219915,6.1175065213983775,T105N14+1GFR085,1.4,+1G (upright),Test Run 78
0.016752910670265023,6.142217367345639,T105N14+1GFR085,1.4,+1G (upright),Test Run 78
0.01699165241455292,6.16584369486029,T105N14+1GFR085,1.4,+1G (upright),Test Run 78
0.01699165241455292,6.1895928556268895,T105N14+1GFR085,1.4,+1G (upright),Test Run 78
0.017349802091173677,6.214130132848565,T105N14+1GFR085,1.4,+1G (upright),Test Run 78
0.017349802091173677,6.236719244176689,T105N14+1GFR085,1.4,+1G (upright),Test Run 78
0.01730999944706409,6.2605675870722015,T105N14+1GFR085,1.4,+1G (upright),Test Run 78
0.01730999944706409,6.284271734411065,T105N14+1GFR085,1.4,+1G (upright),Test Run 78
0.01746913590312857,6.307293432409114,T105N14+1GFR085,1.4,+1G (upright),Test Run 78
0.01746913590312857,6.332273977453065,T105N14+1GFR085,1.4,+1G (upright),Test Run 78
0.017270196802950402,6.355878179723565,T105N14+1GFR085,1.4,+1G (upright),Test Run 78
0.017548741191347885,6.378720586950127,T105N14+1GFR085,1.4,+1G (upright),Test Run 78
0.017588543835461573,6.4024354154413405,T105N14+1GFR085,1.4,+1G (upright),Test Run 78
0.017906890867968785,6.425929754430602,T105N14+1GFR085,1.4,+1G (upright),Test Run 78
0.017906890867968785,6.449601476842702,T105N14+1GFR085,1.4,+1G (upright),Test Run 78
0.01818543525636627,6.472718923742127,T105N14+1GFR085,1.4,+1G (upright),Test Run 78
0.01802629880030179,6.495578115636652,T105N14+1GFR085,1.4,+1G (upright),Test Run 78
0.01818543525636627,6.519746130163014,T105N14+1GFR085,1.4,+1G (upright),Test Run 78
0.01818543525636627,6.543091695958916,T105N14+1GFR085,1.4,+1G (upright),Test Run 78
0.018304843188699276,6.565596502477478,T105N14+1GFR085,1.4,+1G (upright),Test Run 78
0.018265040544589547,6.589646642858327,T105N14+1GFR085,1.4,+1G (upright),Test Run 78
0.01850378228887744,6.614986150914977,T105N14+1GFR085,1.4,+1G (upright),Test Run 78
0.01850378228887744,6.63687068765814,T105N14+1GFR085,1.4,+1G (upright),Test Run 78
0.01850378228887744,6.659512441808528,T105N14+1GFR085,1.4,+1G (upright),Test Run 78
0.018782326677274922,6.68347064798529,T105N14+1GFR085,1.4,+1G (upright),Test Run 78
0.01882212932138465,6.709528845006764,T105N14+1GFR085,1.4,+1G (upright),Test Run 78
0.01882212932138465,6.732859533483326,T105N14+1GFR085,1.4,+1G (upright),Test Run 78
0.019060871065672405,6.756187551671815,T105N14+1GFR085,1.4,+1G (upright),Test Run 78
0.019060871065672405,6.779344671422789,T105N14+1GFR085,1.4,+1G (upright),Test Run 78
0.01894153725371766,6.802402609044853,T105N14+1GFR085,1.4,+1G (upright),Test Run 78
0.01933941545407003,6.825276296789002,T105N14+1GFR085,1.4,+1G (upright),Test Run 78
0.0192996128099603,6.848444860631764,T105N14+1GFR085,1.4,+1G (upright),Test Run 78
0.0192996128099603,6.87323543375189,T105N14+1GFR085,1.4,+1G (upright),Test Run 78
0.01925988428622883,6.897768896276302,T105N14+1GFR085,1.4,+1G (upright),Test Run 78
0.019617959842467513,6.9197980100458265,T105N14+1GFR085,1.4,+1G (upright),Test Run 78
0.01941902074229331,6.943959158117127,T105N14+1GFR085,1.4,+1G (upright),Test Run 78
0.01973736777480052,6.965276067907165,T105N14+1GFR085,1.4,+1G (upright),Test Run 78
0.01973736777480052,6.99096004312689,T105N14+1GFR085,1.4,+1G (upright),Test Run 78
0.019777170418914067,7.01287166422064,T105N14+1GFR085,1.4,+1G (upright),Test Run 78
0.019896504230864996,7.037804525548765,T105N14+1GFR085,1.4,+1G (upright),Test Run 78
0.019936306874978684,7.059146230871027,T105N14+1GFR085,1.4,+1G (upright),Test Run 78
0.019936306874978684,7.0846863920038405,T105N14+1GFR085,1.4,+1G (upright),Test Run 78
0.019976109519088275,7.10601207559759,T105N14+1GFR085,1.4,+1G (upright),Test Run 78
0.020254653907485758,7.130126302892515,T105N14+1GFR085,1.4,+1G (upright),Test Run 78
0.020334259195709175,7.154763906652278,T105N14+1GFR085,1.4,+1G (upright),Test Run 78
0.02041386448393245,7.177028005773377,T105N14+1GFR085,1.4,+1G (upright),Test Run 78
0.02041386448393245,7.200588339025328,T105N14+1GFR085,1.4,+1G (upright),Test Run 78
0.020533198295883383,7.223924368078064,T105N14+1GFR085,1.4,+1G (upright),Test Run 78
0.020374061839818762,7.247126882726502,T105N14+1GFR085,1.4,+1G (upright),Test Run 78
0.02081181680466294,7.270288198644465,T105N14+1GFR085,1.4,+1G (upright),Test Run 78
0.02081181680466294,7.294762533361265,T105N14+1GFR085,1.4,+1G (upright),Test Run 78
0.02081181680466294,7.317325704747978,T105N14+1GFR085,1.4,+1G (upright),Test Run 78
0.020851545328394554,7.34088832681829,T105N14+1GFR085,1.4,+1G (upright),Test Run 78
0.021010755904837145,7.36376201456244,T105N14+1GFR085,1.4,+1G (upright),Test Run 78
0.020970953260727416,7.386705129796814,T105N14+1GFR085,1.4,+1G (upright),Test Run 78
0.020970953260727416,7.408607595617127,T105N14+1GFR085,1.4,+1G (upright),Test Run 78
0.021289300293234628,7.432667654210877,T105N14+1GFR085,1.4,+1G (upright),Test Run 78
0.021368905581458045,7.454869192296814,T105N14+1GFR085,1.4,+1G (upright),Test Run 78
0.02144843674929925,7.477351492101502,T105N14+1GFR085,1.4,+1G (upright),Test Run 78
0.021528042037522524,7.50186015909369,T105N14+1GFR085,1.4,+1G (upright),Test Run 78
0.021528042037522524,7.52476207559759,T105N14+1GFR085,1.4,+1G (upright),Test Run 78
0.02144843674929925,7.545716970617127,T105N14+1GFR085,1.4,+1G (upright),Test Run 78
0.021766783781810278,7.570218771154228,T105N14+1GFR085,1.4,+1G (upright),Test Run 78
0.021647449969855532,7.593502920324153,T105N14+1GFR085,1.4,+1G (upright),Test Run 78
0.021647449969855532,7.617603414708915,T105N14+1GFR085,1.4,+1G (upright),Test Run 78
0.021727055258078807,7.639072530919853,T105N14+1GFR085,1.4,+1G (upright),Test Run 78
0.02204540229058602,7.661999624425715,T105N14+1GFR085,1.4,+1G (upright),Test Run 78
0.021766783781810278,7.686094778234315,T105N14+1GFR085,1.4,+1G (upright),Test Run 78
0.021766783781810278,7.706517141515564,T105N14+1GFR085,1.4,+1G (upright),Test Run 78
0.02200559964647629,7.730912893468689,T105N14+1GFR085,1.4,+1G (upright),Test Run 78
0.022323946678983502,7.754625051671814,T105N14+1GFR085,1.4,+1G (upright),Test Run 78
0.02208513081431749,7.775636404210877,T105N14+1GFR085,1.4,+1G (upright),Test Run 78
0.02240347784682866,7.798207967931577,T105N14+1GFR085,1.4,+1G (upright),Test Run 78
0.02240347784682866,7.82286845987494,T105N14+1GFR085,1.4,+1G (upright),Test Run 78
0.02248308313504798,7.846005361730403,T105N14+1GFR085,1.4,+1G (upright),Test Run 78
0.022761627523445606,7.866405599767515,T105N14+1GFR085,1.4,+1G (upright),Test Run 78
0.022960640744001885,7.889864462072202,T105N14+1GFR085,1.4,+1G (upright),Test Run 78
0.022960640744001885,7.914180105382752,T105N14+1GFR085,1.4,+1G (upright),Test Run 78
0.022721824879335877,7.934986990148377,T105N14+1GFR085,1.4,+1G (upright),Test Run 78
0.023040171911847047,7.957861440831965,T105N14+1GFR085,1.4,+1G (upright),Test Run 78
0.023278987776513056,7.979846304113215,T105N14+1GFR085,1.4,+1G (upright),Test Run 78
0.023119777200066364,8.001949423009702,T105N14+1GFR085,1.4,+1G (upright),Test Run 78
0.023119777200066364,8.025635641271416,T105N14+1GFR085,1.4,+1G (upright),Test Run 78
0.023438124232577535,8.048850362951104,T105N14+1GFR085,1.4,+1G (upright),Test Run 78
0.023398321588463847,8.070750539953064,T105N14+1GFR085,1.4,+1G (upright),Test Run 78
0.023836076553308022,8.09260722940619,T105N14+1GFR085,1.4,+1G (upright),Test Run 78
0.023716668620975018,8.115979116613214,T105N14+1GFR085,1.4,+1G (upright),Test Run 78
0.023716668620975018,8.136608999425714,T105N14+1GFR085,1.4,+1G (upright),Test Run 78
0.023955410365262914,8.159981649572202,T105N14+1GFR085,1.4,+1G (upright),Test Run 78
0.0239952130093725,8.181912344152277,T105N14+1GFR085,1.4,+1G (upright),Test Run 78
0.0239952130093725,8.204165762121027,T105N14+1GFR085,1.4,+1G (upright),Test Run 78
0.0239952130093725,8.227877157384702,T105N14+1GFR085,1.4,+1G (upright),Test Run 78
0.024154423585815238,8.24924861734564,T105N14+1GFR085,1.4,+1G (upright),Test Run 78
0.024273757397770126,8.27101375406439,T105N14+1GFR085,1.4,+1G (upright),Test Run 78
0.024273757397770126,8.294087331945253,T105N14+1GFR085,1.4,+1G (upright),Test Run 78
0.02447277061832641,8.315429800206966,T105N14+1GFR085,1.4,+1G (upright),Test Run 78
0.02447277061832641,8.336580770665952,T105N14+1GFR085,1.4,+1G (upright),Test Run 78
0.024313560041879713,8.360267751867127,T105N14+1GFR085,1.4,+1G (upright),Test Run 78
0.02475131500672389,8.38109599893744,T105N14+1GFR085,1.4,+1G (upright),Test Run 78
0.024592104430277196,8.40346156900579,T105N14+1GFR085,1.4,+1G (upright),Test Run 78
0.024592104430277196,8.426413839513604,T105N14+1GFR085,1.4,+1G (upright),Test Run 78
0.02483084617456509,8.44735576456244,T105N14+1GFR085,1.4,+1G (upright),Test Run 78
0.025029859395121375,8.470128744298766,T105N14+1GFR085,1.4,+1G (upright),Test Run 78
0.02475131500672389,8.491234701330015,T105N14+1GFR085,1.4,+1G (upright),Test Run 78
0.02526860113940927,8.511879079992127,T105N14+1GFR085,1.4,+1G (upright),Test Run 78
0.02526860113940927,8.535788839513604,T105N14+1GFR085,1.4,+1G (upright),Test Run 78
0.025308403783518858,8.557203024083915,T105N14+1GFR085,1.4,+1G (upright),Test Run 78
0.02562675081603003,8.577990835363215,T105N14+1GFR085,1.4,+1G (upright),Test Run 78
0.02594509784853724,8.598958700353453,T105N14+1GFR085,1.4,+1G (upright),Test Run 78
0.025785887272094646,8.62223522012884,T105N14+1GFR085,1.4,+1G (upright),Test Run 78
0.025785887272094646,8.643333547765565,T105N14+1GFR085,1.4,+1G (upright),Test Run 78
0.02610423430460172,8.664756887609315,T105N14+1GFR085,1.4,+1G (upright),Test Run 78
0.02594509784853724,8.68600475137884,T105N14+1GFR085,1.4,+1G (upright),Test Run 78
0.026024703136760516,8.70781871622259,T105N14+1GFR085,1.4,+1G (upright),Test Run 78
0.026024703136760516,8.729304617101501,T105N14+1GFR085,1.4,+1G (upright),Test Run 78
0.02630324752515814,8.751122396642515,T105N14+1GFR085,1.4,+1G (upright),Test Run 78
0.02614403694871145,8.771096151525327,T105N14+1GFR085,1.4,+1G (upright),Test Run 78
0.02630324752515814,8.794265859777278,T105N14+1GFR085,1.4,+1G (upright),Test Run 78
0.02630324752515814,8.814278524572202,T105N14+1GFR085,1.4,+1G (upright),Test Run 78
0.026701125725510515,8.837009542638603,T105N14+1GFR085,1.4,+1G (upright),Test Run 78
0.026621594557665215,8.856568258458916,T105N14+1GFR085,1.4,+1G (upright),Test Run 78
0.026979670113908,8.877657430822202,T105N14+1GFR085,1.4,+1G (upright),Test Run 78
0.026701125725510515,8.898592489415952,T105N14+1GFR085,1.4,+1G (upright),Test Run 78
0.026701125725510515,8.918311422521416,T105N14+1GFR085,1.4,+1G (upright),Test Run 78
0.026820533657843378,8.93844463174994,T105N14+1GFR085,1.4,+1G (upright),Test Run 78
0.027218485978574007,8.959764211828064,T105N14+1GFR085,1.4,+1G (upright),Test Run 78
0.027059275402127315,8.98208629434759,T105N14+1GFR085,1.4,+1G (upright),Test Run 78
0.027059275402127315,9.002868002111265,T105N14+1GFR085,1.4,+1G (upright),Test Run 78
0.02765616682303597,9.02203838174994,T105N14+1GFR085,1.4,+1G (upright),Test Run 78
0.02757663565519477,9.04317104166204,T105N14+1GFR085,1.4,+1G (upright),Test Run 78
0.02765616682303597,9.063985555822203,T105N14+1GFR085,1.4,+1G (upright),Test Run 78
0.02793471121143345,9.086226766759703,T105N14+1GFR085,1.4,+1G (upright),Test Run 78
0.02793471121143345,9.104926412755791,T105N14+1GFR085,1.4,+1G (upright),Test Run 78
0.02761636417892624,9.125574606115165,T105N14+1GFR085,1.4,+1G (upright),Test Run 78
0.028093921787880147,9.146540945226501,T105N14+1GFR085,1.4,+1G (upright),Test Run 78
0.02797451385554714,9.16751186197454,T105N14+1GFR085,1.4,+1G (upright),Test Run 78
0.02797451385554714,9.190201681310478,T105N14+1GFR085,1.4,+1G (upright),Test Run 78
0.02801431649965687,9.209849661046814,T105N14+1GFR085,1.4,+1G (upright),Test Run 78
0.02837246617627763,9.229967611486265,T105N14+1GFR085,1.4,+1G (upright),Test Run 78
0.028253058243944622,9.250136678869078,T105N14+1GFR085,1.4,+1G (upright),Test Run 78
0.028611207920561568,9.271716421300715,T105N14+1GFR085,1.4,+1G (upright),Test Run 78
0.028611207920561568,9.289785116369078,T105N14+1GFR085,1.4,+1G (upright),Test Run 78
0.028611207920561568,9.310961263830015,T105N14+1GFR085,1.4,+1G (upright),Test Run 78
0.028810221141117847,9.331871145421815,T105N14+1GFR085,1.4,+1G (upright),Test Run 78
0.029128568173629018,9.351790731603453,T105N14+1GFR085,1.4,+1G (upright),Test Run 78
0.029128568173629018,9.372721212560478,T105N14+1GFR085,1.4,+1G (upright),Test Run 78
0.028969357597182326,9.393392294103453,T105N14+1GFR085,1.4,+1G (upright),Test Run 78
0.029009160241296014,9.413192861730403,T105N14+1GFR085,1.4,+1G (upright),Test Run 78
0.02956624901809098,9.434439199621028,T105N14+1GFR085,1.4,+1G (upright),Test Run 78
0.02956624901809098,9.454990499669853,T105N14+1GFR085,1.4,+1G (upright),Test Run 78
0.029287704629693496,9.474877279455015,T105N14+1GFR085,1.4,+1G (upright),Test Run 78
0.0294071125620265,9.495065420324153,T105N14+1GFR085,1.4,+1G (upright),Test Run 78
0.029844793406488462,9.516719930822202,T105N14+1GFR085,1.4,+1G (upright),Test Run 78
0.029526446373981392,9.537716024572202,T105N14+1GFR085,1.4,+1G (upright),Test Run 78
0.029526446373981392,9.557936971837828,T105N14+1GFR085,1.4,+1G (upright),Test Run 78
0.030083535150776358,9.57664195841009,T105N14+1GFR085,1.4,+1G (upright),Test Run 78
0.030083535150776358,9.59647838419134,T105N14+1GFR085,1.4,+1G (upright),Test Run 78
0.030202943083109363,9.617054861242128,T105N14+1GFR085,1.4,+1G (upright),Test Run 78
0.030202943083109363,9.636053579503841,T105N14+1GFR085,1.4,+1G (upright),Test Run 78
0.030521290115616575,9.655024831945251,T105N14+1GFR085,1.4,+1G (upright),Test Run 78
0.030521290115616575,9.676266592199152,T105N14+1GFR085,1.4,+1G (upright),Test Run 78
0.030362153659551958,9.695938985997978,T105N14+1GFR085,1.4,+1G (upright),Test Run 78
0.030362153659551958,9.716256063634702,T105N14+1GFR085,1.4,+1G (upright),Test Run 78
0.03076003185990433,9.733419912511653,T105N14+1GFR085,1.4,+1G (upright),Test Run 78
0.03072022921579474,9.756358450109314,T105N14+1GFR085,1.4,+1G (upright),Test Run 78
0.03079983450401406,9.773501699621027,T105N14+1GFR085,1.4,+1G (upright),Test Run 78
0.03079983450401406,9.792884176427666,T105N14+1GFR085,1.4,+1G (upright),Test Run 78
0.031078378892411544,9.813528555089778,T105N14+1GFR085,1.4,+1G (upright),Test Run 78
0.031038576248301954,9.832504385167903,T105N14+1GFR085,1.4,+1G (upright),Test Run 78
0.031118181536525232,9.85117732828314,T105N14+1GFR085,1.4,+1G (upright),Test Run 78
0.031118181536525232,9.87111141031439,T105N14+1GFR085,1.4,+1G (upright),Test Run 78
0.03155593650136531,9.891775625402278,T105N14+1GFR085,1.4,+1G (upright),Test Run 78
0.03147633121314599,9.910421865636653,T105N14+1GFR085,1.4,+1G (upright),Test Run 78
0.03155593650136531,9.92821513956244,T105N14+1GFR085,1.4,+1G (upright),Test Run 78
0.03155593650136531,9.947879141027277,T105N14+1GFR085,1.4,+1G (upright),Test Run 78
0.03183448088976689,9.967819326574153,T105N14+1GFR085,1.4,+1G (upright),Test Run 78
0.03183448088976689,9.986612814122978,T105N14+1GFR085,1.4,+1G (upright),Test Run 78
0.03187428353387648,10.00576640909369,T105N14+1GFR085,1.4,+1G (upright),Test Run 78
0.03187428353387648,10.023280447179626,T105N14+1GFR085,1.4,+1G (upright),Test Run 78
0.03227216173422885,10.042430227453064,T105N14+1GFR085,1.4,+1G (upright),Test Run 78
0.03211302527816438,10.06112529581244,T105N14+1GFR085,1.4,+1G (upright),Test Run 78
0.032152827922274106,10.08144008463079,T105N14+1GFR085,1.4,+1G (upright),Test Run 78
0.032152827922274106,10.100891225988216,T105N14+1GFR085,1.4,+1G (upright),Test Run 78
0.03259050876673607,10.118521230871028,T105N14+1GFR085,1.4,+1G (upright),Test Run 78
0.03251097759889486,10.13740932291204,T105N14+1GFR085,1.4,+1G (upright),Test Run 78
0.03251097759889486,10.156788747960878,T105N14+1GFR085,1.4,+1G (upright),Test Run 78
0.03251097759889486,10.17566387003119,T105N14+1GFR085,1.4,+1G (upright),Test Run 78
0.03294865844335697,10.194835012609314,T105N14+1GFR085,1.4,+1G (upright),Test Run 78
0.03270991669906907,10.212051504308528,T105N14+1GFR085,1.4,+1G (upright),Test Run 78
0.03278952198729235,10.232421224767515,T105N14+1GFR085,1.4,+1G (upright),Test Run 78
0.03278952198729235,10.250257986242127,T105N14+1GFR085,1.4,+1G (upright),Test Run 78
0.033107869019799556,10.268195455724541,T105N14+1GFR085,1.4,+1G (upright),Test Run 78
0.03326700547586404,10.286868398839777,T105N14+1GFR085,1.4,+1G (upright),Test Run 78
0.03314759754353117,10.306433981115166,T105N14+1GFR085,1.4,+1G (upright),Test Run 78
0.03314759754353117,10.322538107091727,T105N14+1GFR085,1.4,+1G (upright),Test Run 78
0.033505747220151934,10.342832296544852,T105N14+1GFR085,1.4,+1G (upright),Test Run 78
0.03326700547586404,10.360353201085877,T105N14+1GFR085,1.4,+1G (upright),Test Run 78
0.033824094252663105,10.378843801671815,T105N14+1GFR085,1.4,+1G (upright),Test Run 78
0.03374456308481794,10.399195974523376,T105N14+1GFR085,1.4,+1G (upright),Test Run 78
0.03374456308481794,10.416910665685478,T105N14+1GFR085,1.4,+1G (upright),Test Run 78
0.03362515515248494,10.43475810831244,T105N14+1GFR085,1.4,+1G (upright),Test Run 78
0.034102638641060584,10.45160381143744,T105N14+1GFR085,1.4,+1G (upright),Test Run 78
0.034102638641060584,10.470119589025327,T105N14+1GFR085,1.4,+1G (upright),Test Run 78
0.034102638641060584,10.488015859777278,T105N14+1GFR085,1.4,+1G (upright),Test Run 78
0.034102638641060584,10.508463400060478,T105N14+1GFR085,1.4,+1G (upright),Test Run 78
0.03458019625001449,10.524988668615165,T105N14+1GFR085,1.4,+1G (upright),Test Run 78
0.03458019625001449,10.541725271398377,T105N14+1GFR085,1.4,+1G (upright),Test Run 78
0.03458019625001449,10.559480398351502,T105N14+1GFR085,1.4,+1G (upright),Test Run 78
0.03473933270607897,10.57681361978704,T105N14+1GFR085,1.4,+1G (upright),Test Run 78
0.03509748238269577,10.595405691320252,T105N14+1GFR085,1.4,+1G (upright),Test Run 78
0.034898543282521566,10.61297008341009,T105N14+1GFR085,1.4,+1G (upright),Test Run 78
0.034898543282521566,10.632154195958915,T105N14+1GFR085,1.4,+1G (upright),Test Run 78
0.034898543282521566,10.648318594152277,T105N14+1GFR085,1.4,+1G (upright),Test Run 78
0.03517708767091919,10.665852468664003,T105N14+1GFR085,1.4,+1G (upright),Test Run 78
0.03521689031503274,10.68380824869329,T105N14+1GFR085,1.4,+1G (upright),Test Run 78
0.03521689031503274,10.701217764074153,T105N14+1GFR085,1.4,+1G (upright),Test Run 78
0.03517708767091919,10.719203298742126,T105N14+1GFR085,1.4,+1G (upright),Test Run 78
0.03569437380360443,10.737170522863215,T105N14+1GFR085,1.4,+1G (upright),Test Run 78
0.03565457115949484,10.753500478917903,T105N14+1GFR085,1.4,+1G (upright),Test Run 78
0.03565457115949484,10.769354360753841,T105N14+1GFR085,1.4,+1G (upright),Test Run 78
0.035575039991649675,10.78912822549994,T105N14+1GFR085,1.4,+1G (upright),Test Run 78
0.03597291819200205,10.804941671544853,T105N14+1GFR085,1.4,+1G (upright),Test Run 78
0.03605252348022533,10.82335826700384,T105N14+1GFR085,1.4,+1G (upright),Test Run 78
0.03605252348022533,10.838301962072203,T105N14+1GFR085,1.4,+1G (upright),Test Run 78
0.03605252348022533,10.858377950841728,T105N14+1GFR085,1.4,+1G (upright),Test Run 78
0.036609612257020294,10.873524587804628,T105N14+1GFR085,1.4,+1G (upright),Test Run 78
0.03645047580095581,10.891124075109314,T105N14+1GFR085,1.4,+1G (upright),Test Run 78
0.03645047580095581,10.907943075353453,T105N14+1GFR085,1.4,+1G (upright),Test Run 78
0.036530081089179094,10.924562948400327,T105N14+1GFR085,1.4,+1G (upright),Test Run 78
0.0367290201893533,10.942110555822202,T105N14+1GFR085,1.4,+1G (upright),Test Run 78
0.03680862547757657,10.957972067052665,T105N14+1GFR085,1.4,+1G (upright),Test Run 78
0.03680862547757657,10.974920767003841,T105N14+1GFR085,1.4,+1G (upright),Test Run 78
0.03688815664541792,10.991365163976502,T105N14+1GFR085,1.4,+1G (upright),Test Run 78
0.0371667010338154,11.00812312906439,T105N14+1GFR085,1.4,+1G (upright),Test Run 78
0.03700756457775078,11.025514333898377,T105N14+1GFR085,1.4,+1G (upright),Test Run 78
0.03700756457775078,11.042417257482352,T105N14+1GFR085,1.4,+1G (upright),Test Run 78
0.03732591161026195,11.058295553380791,T105N14+1GFR085,1.4,+1G (upright),Test Run 78
0.037206503677928944,11.076553457433528,T105N14+1GFR085,1.4,+1G (upright),Test Run 78
0.0372861089661484,11.092457693273378,T105N14+1GFR085,1.4,+1G (upright),Test Run 78
0.03776366657510217,11.108120840246027,T105N14+1GFR085,1.4,+1G (upright),Test Run 78
0.03776366657510217,11.125805013830014,T105N14+1GFR085,1.4,+1G (upright),Test Run 78
0.03748504806632657,11.141790884191341,T105N14+1GFR085,1.4,+1G (upright),Test Run 78
0.03780339509883364,11.157973592931578,T105N14+1GFR085,1.4,+1G (upright),Test Run 78
0.03792280303116665,11.173448293859314,T105N14+1GFR085,1.4,+1G (upright),Test Run 78
0.03792280303116665,11.191478841955014,T105N14+1GFR085,1.4,+1G (upright),Test Run 78
0.03784319774294733,11.207821767980402,T105N14+1GFR085,1.4,+1G (upright),Test Run 78
0.038201347419564276,11.22346889322454,T105N14+1GFR085,1.4,+1G (upright),Test Run 78
0.038320755351901235,11.240938680822202,T105N14+1GFR085,1.4,+1G (upright),Test Run 78
0.038320755351901235,11.256412618810478,T105N14+1GFR085,1.4,+1G (upright),Test Run 78
0.03828095270778755,11.272048299962828,T105N14+1GFR085,1.4,+1G (upright),Test Run 78
0.038678905028518035,11.286534231359315,T105N14+1GFR085,1.4,+1G (upright),Test Run 78
0.03883804148458252,11.304388540441341,T105N14+1GFR085,1.4,+1G (upright),Test Run 78
0.03895744941691552,11.319418447667903,T105N14+1GFR085,1.4,+1G (upright),Test Run 78
0.03895744941691552,11.33679668253119,T105N14+1GFR085,1.4,+1G (upright),Test Run 78
0.03919619116120342,11.351891439611265,T105N14+1GFR085,1.4,+1G (upright),Test Run 78
0.0388778441286962,11.369014852697202,T105N14+1GFR085,1.4,+1G (upright),Test Run 78
0.03927579644942669,11.385275381261653,T105N14+1GFR085,1.4,+1G (upright),Test Run 78
0.03927579644942669,11.40012752359564,T105N14+1GFR085,1.4,+1G (upright),Test Run 78
0.03931552497315816,11.416202657872978,T105N14+1GFR085,1.4,+1G (upright),Test Run 78
0.03943493290549117,11.43119518106634,T105N14+1GFR085,1.4,+1G (upright),Test Run 78
0.03979308258211207,11.445422475988215,T105N14+1GFR085,1.4,+1G (upright),Test Run 78
0.03979308258211207,11.463385885412041,T105N14+1GFR085,1.4,+1G (upright),Test Run 78
0.03991249051444508,11.47790004556829,T105N14+1GFR085,1.4,+1G (upright),Test Run 78
0.03987268787033535,11.492820089513604,T105N14+1GFR085,1.4,+1G (upright),Test Run 78
0.04019103490284256,11.508536642247979,T105N14+1GFR085,1.4,+1G (upright),Test Run 78
0.04019103490284256,11.525611227208916,T105N14+1GFR085,1.4,+1G (upright),Test Run 78
0.04019103490284256,11.53870174234564,T105N14+1GFR085,1.4,+1G (upright),Test Run 78
0.03987268787033535,11.555085867101502,T105N14+1GFR085,1.4,+1G (upright),Test Run 78
0.04035017135890703,11.569613760167902,T105N14+1GFR085,1.4,+1G (upright),Test Run 78
0.04035017135890703,11.58564922159369,T105N14+1GFR085,1.4,+1G (upright),Test Run 78
0.04038997400301676,11.600084036046814,T105N14+1GFR085,1.4,+1G (upright),Test Run 78
0.040429776647130454,11.615506094152277,T105N14+1GFR085,1.4,+1G (upright),Test Run 78
0.04098686542392542,11.63069316690619,T105N14+1GFR085,1.4,+1G (upright),Test Run 78
0.04098686542392542,11.644973867589778,T105N14+1GFR085,1.4,+1G (upright),Test Run 78
0.04102666806803515,11.662925069982354,T105N14+1GFR085,1.4,+1G (upright),Test Run 78
0.04094706277981569,11.677078359777278,T105N14+1GFR085,1.4,+1G (upright),Test Run 78
0.04134501510054618,11.69117976968939,T105N14+1GFR085,1.4,+1G (upright),Test Run 78
0.04134501510054618,11.708335226232354,T105N14+1GFR085,1.4,+1G (upright),Test Run 78
0.04138481774465591,11.71790019815619,T105N14+1GFR085,1.4,+1G (upright),Test Run 78
0.041424620388769595,11.735045736486265,T105N14+1GFR085,1.4,+1G (upright),Test Run 78
0.04170316477716708,11.749167745763604,T105N14+1GFR085,1.4,+1G (upright),Test Run 78
0.041504151556610795,11.766282003576103,T105N14+1GFR085,1.4,+1G (upright),Test Run 78
0.041504151556610795,11.779665487462827,T105N14+1GFR085,1.4,+1G (upright),Test Run 78
0.0421010429775155,11.796092336828064,T105N14+1GFR085,1.4,+1G (upright),Test Run 78
0.041902103877341286,11.808194845372977,T105N14+1GFR085,1.4,+1G (upright),Test Run 78
0.04226025355396205,11.823660391027278,T105N14+1GFR085,1.4,+1G (upright),Test Run 78
0.04226025355396205,11.838387411290952,T105N14+1GFR085,1.4,+1G (upright),Test Run 78
0.04249899529824994,11.850428121740165,T105N14+1GFR085,1.4,+1G (upright),Test Run 78
0.0422204509098485,11.865844076330015,T105N14+1GFR085,1.4,+1G (upright),Test Run 78
0.04253879794235967,11.881637685949153,T105N14+1GFR085,1.4,+1G (upright),Test Run 78
0.04253879794235967,11.89519588297064,T105N14+1GFR085,1.4,+1G (upright),Test Run 78
0.04277753968664742,11.910778158361264,T105N14+1GFR085,1.4,+1G (upright),Test Run 78
0.04249899529824994,11.923465841466728,T105N14+1GFR085,1.4,+1G (upright),Test Run 78
0.043175492007377914,11.937561910802666,T105N14+1GFR085,1.4,+1G (upright),Test Run 78
0.043175492007377914,11.95028697794134,T105N14+1GFR085,1.4,+1G (upright),Test Run 78
0.043175492007377914,11.966153066808527,T105N14+1GFR085,1.4,+1G (upright),Test Run 78
0.04305608407504491,11.97905971353704,T105N14+1GFR085,1.4,+1G (upright),Test Run 78
0.043533641683998814,11.994533651525327,T105N14+1GFR085,1.4,+1G (upright),Test Run 78
0.043533641683998814,12.006996267492127,T105N14+1GFR085,1.4,+1G (upright),Test Run 78
0.04377238342828261,12.021256368810478,T105N14+1GFR085,1.4,+1G (upright),Test Run 78
0.043613246972218134,12.03646785562689,T105N14+1GFR085,1.4,+1G (upright),Test Run 78
0.044011125172570505,12.050490682775328,T105N14+1GFR085,1.4,+1G (upright),Test Run 78
0.044011125172570505,12.063793295080014,T105N14+1GFR085,1.4,+1G (upright),Test Run 78
0.043931594004729305,12.076121633703064,T105N14+1GFR085,1.4,+1G (upright),Test Run 78
0.043891791360619575,12.088682668859315,T105N14+1GFR085,1.4,+1G (upright),Test Run 78
0.044369274849191266,12.10376445596869,T105N14+1GFR085,1.4,+1G (upright),Test Run 78
0.044369274849191266,12.116194265539002,T105N14+1GFR085,1.4,+1G (upright),Test Run 78
0.04460801659347916,12.130867117101502,T105N14+1GFR085,1.4,+1G (upright),Test Run 78
0.04456821394936547,12.14324275797064,T105N14+1GFR085,1.4,+1G (upright),Test Run 78
0.04492636362598637,12.155525320226502,T105N14+1GFR085,1.4,+1G (upright),Test Run 78
0.04492636362598637,12.169429128820251,T105N14+1GFR085,1.4,+1G (upright),Test Run 78
0.04484683245814517,12.18355037515814,T105N14+1GFR085,1.4,+1G (upright),Test Run 78
0.044687621881698475,12.19583141153509,T105N14+1GFR085,1.4,+1G (upright),Test Run 78
0.04520490801438386,12.20939266031439,T105N14+1GFR085,1.4,+1G (upright),Test Run 78
0.04520490801438386,12.221751516515564,T105N14+1GFR085,1.4,+1G (upright),Test Run 78
0.04532431594671686,12.233981435949152,T105N14+1GFR085,1.4,+1G (upright),Test Run 78
0.04512537684654265,12.247743337804627,T105N14+1GFR085,1.4,+1G (upright),Test Run 78
0.04540392123494014,12.258860128576103,T105N14+1GFR085,1.4,+1G (upright),Test Run 78
0.04544372387905382,12.27263881509954,T105N14+1GFR085,1.4,+1G (upright),Test Run 78
0.04544372387905382,12.283219259435478,T105N14+1GFR085,1.4,+1G (upright),Test Run 78
0.04564266297922803,12.295970266515564,T105N14+1GFR085,1.4,+1G (upright),Test Run 78
0.04608041794406825,12.308908193761653,T105N14+1GFR085,1.4,+1G (upright),Test Run 78
0.04580179943529251,12.31962367838079,T105N14+1GFR085,1.4,+1G (upright),Test Run 78
0.04623955440013273,12.330936544591728,T105N14+1GFR085,1.4,+1G (upright),Test Run 78
0.04623955440013273,12.340213125402277,T105N14+1GFR085,1.4,+1G (upright),Test Run 78
0.04612014646779972,12.355506246740166,T105N14+1GFR085,1.4,+1G (upright),Test Run 78
0.0465579014326439,12.364722555333916,T105N14+1GFR085,1.4,+1G (upright),Test Run 78
0.046438493500310894,12.37817928140814,T105N14+1GFR085,1.4,+1G (upright),Test Run 78
0.046438493500310894,12.391089742833916,T105N14+1GFR085,1.4,+1G (upright),Test Run 78
0.046358962332469694,12.402602499181578,T105N14+1GFR085,1.4,+1G (upright),Test Run 78
0.046836445821041385,12.41466609781439,T105N14+1GFR085,1.4,+1G (upright),Test Run 78
0.046717037888708374,12.427781789953064,T105N14+1GFR085,1.4,+1G (upright),Test Run 78
0.04699565639748397,12.44045879190619,T105N14+1GFR085,1.4,+1G (upright),Test Run 78
0.04699565639748397,12.452436941320252,T105N14+1GFR085,1.4,+1G (upright),Test Run 78
0.047314003429995144,12.465341299230403,T105N14+1GFR085,1.4,+1G (upright),Test Run 78
0.047114990209438865,12.477469747716729,T105N14+1GFR085,1.4,+1G (upright),Test Run 78
0.047512942530169355,12.489916341955015,T105N14+1GFR085,1.4,+1G (upright),Test Run 78
0.047512942530169355,12.503151815587827,T105N14+1GFR085,1.4,+1G (upright),Test Run 78
0.047433337241950035,12.514783590490165,T105N14+1GFR085,1.4,+1G (upright),Test Run 78
0.04755274517428304,12.526879232580015,T105N14+1GFR085,1.4,+1G (upright),Test Run 78
0.047831289562680526,12.538619344884703,T105N14+1GFR085,1.4,+1G (upright),Test Run 78
0.047831289562680526,12.550666921789002,T105N14+1GFR085,1.4,+1G (upright),Test Run 78
0.047672078986233976,12.562349813634702,T105N14+1GFR085,1.4,+1G (upright),Test Run 78
0.04799042601874515,12.575782125646416,T105N14+1GFR085,1.4,+1G (upright),Test Run 78
0.04838837833947563,12.587271993810479,T105N14+1GFR085,1.4,+1G (upright),Test Run 78
0.04838837833947563,12.601072042638602,T105N14+1GFR085,1.4,+1G (upright),Test Run 78
0.047950623374631456,12.611622732335878,T105N14+1GFR085,1.4,+1G (upright),Test Run 78
0.0487067253719827,12.62197810953314,T105N14+1GFR085,1.4,+1G (upright),Test Run 78
0.04890566447216087,12.636218374425715,T105N14+1GFR085,1.4,+1G (upright),Test Run 78
0.04890566447216087,12.646144979650327,T105N14+1GFR085,1.4,+1G (upright),Test Run 78
0.04878633066020612,12.660524099523377,T105N14+1GFR085,1.4,+1G (upright),Test Run 78
0.04914448033682688,12.670511739904228,T105N14+1GFR085,1.4,+1G (upright),Test Run 78
0.04926381414878177,12.68330547159369,T105N14+1GFR085,1.4,+1G (upright),Test Run 78
0.04926381414878177,12.694344442540952,T105N14+1GFR085,1.4,+1G (upright),Test Run 78
0.04898526976038429,12.707261007482353,T105N14+1GFR085,1.4,+1G (upright),Test Run 78
0.04926381414878177,12.717481344396415,T105N14+1GFR085,1.4,+1G (upright),Test Run 78
0.049542358537179254,12.730113332921814,T105N14+1GFR085,1.4,+1G (upright),Test Run 78
0.049542358537179254,12.74276668375189,T105N14+1GFR085,1.4,+1G (upright),Test Run 78
0.04946282736933409,12.755197256261653,T105N14+1GFR085,1.4,+1G (upright),Test Run 78
0.049980113502019474,12.764501302892516,T105N14+1GFR085,1.4,+1G (upright),Test Run 78
0.05013924995808395,12.774746816808527,T105N14+1GFR085,1.4,+1G (upright),Test Run 78
0.05009944731397436,12.786585348302665,T105N14+1GFR085,1.4,+1G (upright),Test Run 78
0.05009944731397436,12.797889059240166,T105N14+1GFR085,1.4,+1G (upright),Test Run 78
0.05037806582275392,12.809506338292902,T105N14+1GFR085,1.4,+1G (upright),Test Run 78
0.05045759699059512,12.820810812169853,T105N14+1GFR085,1.4,+1G (upright),Test Run 78
0.05069641285526113,12.83349086588079,T105N14+1GFR085,1.4,+1G (upright),Test Run 78
0.05069641285526113,12.842472189122978,T105N14+1GFR085,1.4,+1G (upright),Test Run 78
0.05113409369972309,12.855923574621027,T105N14+1GFR085,1.4,+1G (upright),Test Run 78
0.05081574666721602,12.867909353429628,T105N14+1GFR085,1.4,+1G (upright),Test Run 78
0.05113409369972309,12.879209249669852,T105N14+1GFR085,1.4,+1G (upright),Test Run 78
0.051293304276169786,12.889163320714777,T105N14+1GFR085,1.4,+1G (upright),Test Run 78
0.051293304276169786,12.902968710119078,T105N14+1GFR085,1.4,+1G (upright),Test Run 78
0.051253501632056095,12.910156362706966,T105N14+1GFR085,1.4,+1G (upright),Test Run 78
0.0516911824765182,12.92272197549994,T105N14+1GFR085,1.4,+1G (upright),Test Run 78
0.051611651308677,12.934219473058528,T105N14+1GFR085,1.4,+1G (upright),Test Run 78
0.051611651308677,12.943806570226503,T105N14+1GFR085,1.4,+1G (upright),Test Run 78
0.05196972686491568,12.95603725259954,T105N14+1GFR085,1.4,+1G (upright),Test Run 78
0.05204933215313896,12.967051809484314,T105N14+1GFR085,1.4,+1G (upright),Test Run 78
0.05204933215313896,12.978017538244078,T105N14+1GFR085,1.4,+1G (upright),Test Run 78
0.052367679185650134,12.987770956212827,T105N14+1GFR085,1.4,+1G (upright),Test Run 78
0.052367679185650134,12.997545736486265,T105N14+1GFR085,1.4,+1G (upright),Test Run 78
0.05224834537369524,13.010221212560477,T105N14+1GFR085,1.4,+1G (upright),Test Run 78
0.05252688976209287,13.019031637365165,T105N14+1GFR085,1.4,+1G (upright),Test Run 78
0.05280543415049035,13.03179332559759,T105N14+1GFR085,1.4,+1G (upright),Test Run 78
0.05280543415049035,13.041368215734314,T105N14+1GFR085,1.4,+1G (upright),Test Run 78
0.05260642092993407,13.050290029699152,T105N14+1GFR085,1.4,+1G (upright),Test Run 78
0.05292476796244524,13.063520925695252,T105N14+1GFR085,1.4,+1G (upright),Test Run 78
0.05316358382711111,13.073011129552714,T105N14+1GFR085,1.4,+1G (upright),Test Run 78
0.05316358382711111,13.084076803380839,T105N14+1GFR085,1.4,+1G (upright),Test Run 78
0.053083978538887834,13.094083517247963,T105N14+1GFR085,1.4,+1G (upright),Test Run 78
0.053362522927285314,13.104264944249966,T105N14+1GFR085,1.4,+1G (upright),Test Run 78
0.053720672603906214,13.115246694738214,T105N14+1GFR085,1.4,+1G (upright),Test Run 78
0.053720672603906214,13.124997823888588,T105N14+1GFR085,1.4,+1G (upright),Test Run 78
0.05360126467157321,13.134438436681588,T105N14+1GFR085,1.4,+1G (upright),Test Run 78
0.053840006415861105,13.145041006261716,T105N14+1GFR085,1.4,+1G (upright),Test Run 78
0.05376047524801976,13.15536510294134,T105N14+1GFR085,1.4,+1G (upright),Test Run 78
0.05376047524801976,13.165939443761715,T105N14+1GFR085,1.4,+1G (upright),Test Run 78
0.05380020377174742,13.175551717931588,T105N14+1GFR085,1.4,+1G (upright),Test Run 78
0.054516503124989076,13.185612600499965,T105N14+1GFR085,1.4,+1G (upright),Test Run 78
0.05419815609248187,13.19657680338084,T105N14+1GFR085,1.4,+1G (upright),Test Run 78
0.054237958736591596,13.206881826574215,T105N14+1GFR085,1.4,+1G (upright),Test Run 78
0.054237958736591596,13.216963308507715,T105N14+1GFR085,1.4,+1G (upright),Test Run 78
0.054516503124989076,13.22730190103709,T105N14+1GFR085,1.4,+1G (upright),Test Run 78
0.05467571370143563,13.238139455968716,T105N14+1GFR085,1.4,+1G (upright),Test Run 78
0.05507359190178404,13.246623342687466,T105N14+1GFR085,1.4,+1G (upright),Test Run 78
0.05507359190178404,13.256937521154214,T105N14+1GFR085,1.4,+1G (upright),Test Run 78
0.05515319719000746,13.267334097081966,T105N14+1GFR085,1.4,+1G (upright),Test Run 78
0.05519299983411705,13.276719015294839,T105N14+1GFR085,1.4,+1G (upright),Test Run 78
0.05531240776645401,13.286296194249966,T105N14+1GFR085,1.4,+1G (upright),Test Run 78
0.055511346866628224,13.29625865762884,T105N14+1GFR085,1.4,+1G (upright),Test Run 78
0.055511346866628224,13.306101339513589,T105N14+1GFR085,1.4,+1G (upright),Test Run 78
0.05590929918735871,13.31512309854684,T105N14+1GFR085,1.4,+1G (upright),Test Run 78
0.05575008861091612,13.326401632482339,T105N14+1GFR085,1.4,+1G (upright),Test Run 78
0.055988830355199914,13.334127920324216,T105N14+1GFR085,1.4,+1G (upright),Test Run 78
0.056187843575756194,13.344860952550714,T105N14+1GFR085,1.4,+1G (upright),Test Run 78
0.056187843575756194,13.35321208780459,T105N14+1GFR085,1.4,+1G (upright),Test Run 78
0.05638678267593436,13.364310568029214,T105N14+1GFR085,1.4,+1G (upright),Test Run 78
0.056824537640774574,13.372062795812464,T105N14+1GFR085,1.4,+1G (upright),Test Run 78
0.05670512970844157,13.380464285070214,T105N14+1GFR085,1.4,+1G (upright),Test Run 78
0.05670512970844157,13.391279714757715,T105N14+1GFR085,1.4,+1G (upright),Test Run 78
0.05690406880861578,13.40084087198434,T105N14+1GFR085,1.4,+1G (upright),Test Run 78
0.05722241584112695,13.40919811075384,T105N14+1GFR085,1.4,+1G (upright),Test Run 78
0.056943871452729465,13.419218557531215,T105N14+1GFR085,1.4,+1G (upright),Test Run 78
0.056943871452729465,13.42787181680859,T105N14+1GFR085,1.4,+1G (upright),Test Run 78
0.05710308202917206,13.43674632852734,T105N14+1GFR085,1.4,+1G (upright),Test Run 78
0.057142884673285745,13.447628896886716,T105N14+1GFR085,1.4,+1G (upright),Test Run 78
0.057142884673285745,13.45532390421084,T105N14+1GFR085,1.4,+1G (upright),Test Run 78
0.057580565517747706,13.466218679601464,T105N14+1GFR085,1.4,+1G (upright),Test Run 78
0.057580565517747706,13.47451793497259,T105N14+1GFR085,1.4,+1G (upright),Test Run 78
0.05754076287363416,13.484665029699215,T105N14+1GFR085,1.4,+1G (upright),Test Run 78
0.05785910990614533,13.49279949014834,T105N14+1GFR085,1.4,+1G (upright),Test Run 78
0.058018320482587926,13.502485769445215,T105N14+1GFR085,1.4,+1G (upright),Test Run 78
0.058018320482587926,13.511735647374966,T105N14+1GFR085,1.4,+1G (upright),Test Run 78
0.05789891255025492,13.521806448156216,T105N14+1GFR085,1.4,+1G (upright),Test Run 78
0.05841627280332237,13.530503957921841,T105N14+1GFR085,1.4,+1G (upright),Test Run 78
0.05869481719172,13.538237112218715,T105N14+1GFR085,1.4,+1G (upright),Test Run 78
0.05869481719172,13.54662944620309,T105N14+1GFR085,1.4,+1G (upright),Test Run 78
0.0583366675150991,13.557348745519466,T105N14+1GFR085,1.4,+1G (upright),Test Run 78
0.05889375629189406,13.565701406652341,T105N14+1GFR085,1.4,+1G (upright),Test Run 78
0.059052892747958684,13.575326650792965,T105N14+1GFR085,1.4,+1G (upright),Test Run 78
0.059052892747958684,13.585055654699215,T105N14+1GFR085,1.4,+1G (upright),Test Run 78
0.05901316422422707,13.59295818155459,T105N14+1GFR085,1.4,+1G (upright),Test Run 78
0.05953045035691245,13.600582998449216,T105N14+1GFR085,1.4,+1G (upright),Test Run 78
0.05933151125673824,13.608786123449216,T105N14+1GFR085,1.4,+1G (upright),Test Run 78
0.05933151125673824,13.62037669962109,T105N14+1GFR085,1.4,+1G (upright),Test Run 78
0.05953045035691245,13.62759410684759,T105N14+1GFR085,1.4,+1G (upright),Test Run 78
0.05992840267764294,13.635754507238214,T105N14+1GFR085,1.4,+1G (upright),Test Run 78
0.05953045035691245,13.645309560949215,T105N14+1GFR085,1.4,+1G (upright),Test Run 78
0.05988860003353335,13.65211345499209,T105N14+1GFR085,1.4,+1G (upright),Test Run 78
0.05988860003353335,13.66203929727734,T105N14+1GFR085,1.4,+1G (upright),Test Run 78
0.060087539133707554,13.66932994669134,T105N14+1GFR085,1.4,+1G (upright),Test Run 78
0.05992840267764294,13.679289358312465,T105N14+1GFR085,1.4,+1G (upright),Test Run 78
0.06028647823388162,13.68606120889834,T105N14+1GFR085,1.4,+1G (upright),Test Run 78
0.06028647823388162,13.69490062540234,T105N14+1GFR085,1.4,+1G (upright),Test Run 78
0.06028647823388162,13.702900808507716,T105N14+1GFR085,1.4,+1G (upright),Test Run 78
0.06084364113105881,13.711926382238214,T105N14+1GFR085,1.4,+1G (upright),Test Run 78
