Repository: schandel33/gitrep

# Nozzle Tensile Test Analysis

Stress-vs-strain analysis of tensile pulls across 4 nozzle sizes (0.6, 1.4,
2.2, 2.6 mm) x 2 print-gravity orientations (+1G upright / -1G inverted),
printed at 105 C with a 0.85 flow ratio.

## Data-quality issues found and how they're handled

1. **Load-cell zero offset.** 10 of 17 runs record small negative Load
   values for the first handful of samples (up to ~180, always <0.5% of the
   file) before the crosshead starts moving — load-cell noise around zero,
   not real load. The script computes the mean Load over all
   pre-motion samples (`Crosshead < crosshead_zero_threshold_mm`) and
   subtracts it from the whole run.
2.

File: nozzle_tensile_analysis/analysis_output/all_curves_tidy.csv (part 47 of 151)
Strain,Stress_MPa,condition,nozzle_mm,gravity,run
0.060803838486949216,13.720199697667965,T105N14+1GFR085,1.4,+1G (upright),Test Run 78
0.06096297494301369,13.72985240762884,T105N14+1GFR085,1.4,+1G (upright),Test Run 78
0.06096297494301369,13.736741750890591,T105N14+1GFR085,1.4,+1G (upright),Test Run 78
0.06132112461963445,13.74503337686709,T105N14+1GFR085,1.4,+1G (upright),Test Run 78
0.06116198816356998,13.754321401769465,T105N14+1GFR085,1.4,+1G (upright),Test Run 78
0.06171907694036508,13.759301870519465,T105N14+1GFR085,1.4,+1G (upright),Test Run 78
0.06159966900803208,13.767462270910091,T105N14+1GFR085,1.4,+1G (upright),Test Run 78
0.06159966900803208,13.77685863321484,T105N14+1GFR085,1.4,+1G (upright),Test Run 78
0.06163947165214167,13.78344585245309,T105N14+1GFR085,1.4,+1G (upright),Test Run 78
0.06195781868465284,13.79223949258984,T105N14+1GFR085,1.4,+1G (upright),Test Run 78
0.0616792742962514,13.798478811437466,T105N14+1GFR085,1.4,+1G (upright),Test Run 78
0.0616792742962514,13.80909587686709,T105N14+1GFR085,1.4,+1G (upright),Test Run 78
0.062156757784827044,13.817273061925714,T105N14+1GFR085,1.4,+1G (upright),Test Run 78
0.06235577100538332,13.82472240274609,T105N14+1GFR085,1.4,+1G (upright),Test Run 78
0.06247510481733426,13.83283550089059,T105N14+1GFR085,1.4,+1G (upright),Test Run 78
0.06303226771451144,13.83921214883984,T105N14+1GFR085,1.4,+1G (upright),Test Run 78
0.06303226771451144,13.84761821573434,T105N14+1GFR085,1.4,+1G (upright),Test Run 78
0.06271392068200422,13.856575124913965,T105N14+1GFR085,1.4,+1G (upright),Test Run 78
0.06303226771451144,13.862934988195216,T105N14+1GFR085,1.4,+1G (upright),Test Run 78
0.06303226771451144,13.871984975988216,T105N14+1GFR085,1.4,+1G (upright),Test Run 78
0.06339034327075012,13.878282278234341,T105N14+1GFR085,1.4,+1G (upright),Test Run 78
0.06323120681468551,13.886323660070214,T105N14+1GFR085,1.4,+1G (upright),Test Run 78
0.06319140417057592,13.895452993566341,T105N14+1GFR085,1.4,+1G (upright),Test Run 78
0.0638280982355943,13.90386058633984,T105N14+1GFR085,1.4,+1G (upright),Test Run 78
0.0638280982355943,13.910319631749966,T105N14+1GFR085,1.4,+1G (upright),Test Run 78
0.0636291591354201,13.917094534093716,T105N14+1GFR085,1.4,+1G (upright),Test Run 78
0.06398723469165878,13.925605886632715,T105N14+1GFR085,1.4,+1G (upright),Test Run 78
0.06394750616792716,13.93235179727734,T105N14+1GFR085,1.4,+1G (upright),Test Run 78
0.06394750616792716,13.939950674230465,T105N14+1GFR085,1.4,+1G (upright),Test Run 78
0.06414644526810137,13.946916311437466,T105N14+1GFR085,1.4,+1G (upright),Test Run 78
0.06442498965650295,13.954805105382714,T105N14+1GFR085,1.4,+1G (upright),Test Run 78
0.06410664262399178,13.963510244542965,T105N14+1GFR085,1.4,+1G (upright),Test Run 78
0.06470353404490044,13.969748037511716,T105N14+1GFR085,1.4,+1G (upright),Test Run 78
0.06470353404490044,13.977917593175714,T105N14+1GFR085,1.4,+1G (upright),Test Run 78
0.06466373140078675,13.986323660070216,T105N14+1GFR085,1.4,+1G (upright),Test Run 78
0.06482294197723344,13.993908804113214,T105N14+1GFR085,1.4,+1G (upright),Test Run 78
0.06530042546580514,14.00023509805859,T105N14+1GFR085,1.4,+1G (upright),Test Run 78
0.06530042546580514,14.007824819738214,T105N14+1GFR085,1.4,+1G (upright),Test Run 78
0.06534022810991882,14.015861623937464,T105N14+1GFR085,1.4,+1G (upright),Test Run 78
0.06545963604225169,14.021368520910091,T105N14+1GFR085,1.4,+1G (upright),Test Run 78
0.06565857514242589,14.029452627355465,T105N14+1GFR085,1.4,+1G (upright),Test Run 78
0.06541983339813814,14.036666982824215,T105N14+1GFR085,1.4,+1G (upright),Test Run 78
0.06541983339813814,14.04443523233584,T105N14+1GFR085,1.4,+1G (upright),Test Run 78
0.06597692217493706,14.052900808507715,T105N14+1GFR085,1.4,+1G (upright),Test Run 78
0.06597692217493706,14.05730144327334,T105N14+1GFR085,1.4,+1G (upright),Test Run 78
0.06609633010727008,14.063443105871091,T105N14+1GFR085,1.4,+1G (upright),Test Run 78
0.06609633010727008,14.07160808389834,T105N14+1GFR085,1.4,+1G (upright),Test Run 78
0.06649420830761849,14.08020335977734,T105N14+1GFR085,1.4,+1G (upright),Test Run 78
0.06613605863100168,14.08524028604684,T105N14+1GFR085,1.4,+1G (upright),Test Run 78
0.06673302417228845,14.093795889074215,T105N14+1GFR085,1.4,+1G (upright),Test Run 78
0.06657381359584176,14.100268667394465,T105N14+1GFR085,1.4,+1G (upright),Test Run 78
0.06657381359584176,14.107136648351466,T105N14+1GFR085,1.4,+1G (upright),Test Run 78
0.06665341888406517,14.11454173868359,T105N14+1GFR085,1.4,+1G (upright),Test Run 78
0.06721050766086015,14.121037405187465,T105N14+1GFR085,1.4,+1G (upright),Test Run 78
0.06721050766086015,14.128552358800714,T105N14+1GFR085,1.4,+1G (upright),Test Run 78
0.06721050766086015,14.13424693887884,T105N14+1GFR085,1.4,+1G (upright),Test Run 78
0.06725031030496988,14.14153911417184,T105N14+1GFR085,1.4,+1G (upright),Test Run 78
0.0676879911494358,14.148469656163964,T105N14+1GFR085,1.4,+1G (upright),Test Run 78
0.06748905204925763,14.154699819738216,T105N14+1GFR085,1.4,+1G (upright),Test Run 78
0.06748905204925763,14.160730093175715,T105N14+1GFR085,1.4,+1G (upright),Test Run 78
0.06808594347016628,14.167724722081966,T105N14+1GFR085,1.4,+1G (upright),Test Run 78
0.06792680701410181,14.175373953038966,T105N14+1GFR085,1.4,+1G (upright),Test Run 78
0.06796660965821154,14.182768362218715,T105N14+1GFR085,1.4,+1G (upright),Test Run 78
0.06828495669072271,14.188604849035091,T105N14+1GFR085,1.4,+1G (upright),Test Run 78
0.06828495669072271,14.19531566446484,T105N14+1GFR085,1.4,+1G (upright),Test Run 78
0.06824515404660901,14.203009145910091,T105N14+1GFR085,1.4,+1G (upright),Test Run 78
0.06880224282340398,14.206121938878841,T105N14+1GFR085,1.4,+1G (upright),Test Run 78
0.06872263753518466,14.21511852091009,T105N14+1GFR085,1.4,+1G (upright),Test Run 78
0.06880224282340398,14.22244273966009,T105N14+1GFR085,1.4,+1G (upright),Test Run 78
0.06880224282340398,14.228144949132716,T105N14+1GFR085,1.4,+1G (upright),Test Run 78
0.06920019514413843,14.233648794347591,T105N14+1GFR085,1.4,+1G (upright),Test Run 78
0.06908078721180556,14.24284831827334,T105N14+1GFR085,1.4,+1G (upright),Test Run 78
0.06947873953253605,14.24793865030459,T105N14+1GFR085,1.4,+1G (upright),Test Run 78
0.06947873953253605,14.253720205480466,T105N14+1GFR085,1.4,+1G (upright),Test Run 78
0.06927972631197964,14.261515920812466,T105N14+1GFR085,1.4,+1G (upright),Test Run 78
0.06939913424431264,14.26723491495309,T105N14+1GFR085,1.4,+1G (upright),Test Run 78
0.06975728392093354,14.274775808507716,T105N14+1GFR085,1.4,+1G (upright),Test Run 78
0.06963787598860054,14.27949077432809,T105N14+1GFR085,1.4,+1G (upright),Test Run 78
0.06963787598860054,14.28596813028509,T105N14+1GFR085,1.4,+1G (upright),Test Run 78
0.0703143726977285,14.291352956945214,T105N14+1GFR085,1.4,+1G (upright),Test Run 78
0.07039397798595193,14.298327749425715,T105N14+1GFR085,1.4,+1G (upright),Test Run 78
0.0704337806300615,14.303331106359341,T105N14+1GFR085,1.4,+1G (upright),Test Run 78
0.0704337806300615,14.31128246133984,T105N14+1GFR085,1.4,+1G (upright),Test Run 78
0.07063271973023572,14.317538564855465,T105N14+1GFR085,1.4,+1G (upright),Test Run 78
0.07051331179790271,14.32149516885934,T105N14+1GFR085,1.4,+1G (upright),Test Run 78
0.07099086940685662,14.328276174718715,T105N14+1GFR085,1.4,+1G (upright),Test Run 78
0.07095106676274689,14.335843008214841,T105N14+1GFR085,1.4,+1G (upright),Test Run 78
0.07095106676274689,14.34272624796084,T105N14+1GFR085,1.4,+1G (upright),Test Run 78
0.07111020321881137,14.34767925089059,T105N14+1GFR085,1.4,+1G (upright),Test Run 78
0.07154795818365554,14.35349284952334,T105N14+1GFR085,1.4,+1G (upright),Test Run 78
0.07162756347187486,14.36108257120309,T105N14+1GFR085,1.4,+1G (upright),Test Run 78
0.07162756347187486,14.365161245519465,T105N14+1GFR085,1.4,+1G (upright),Test Run 78
0.07174689728382976,14.373718374425716,T105N14+1GFR085,1.4,+1G (upright),Test Run 78
0.07198563902811765,14.37741557901559,T105N14+1GFR085,1.4,+1G (upright),Test Run 78
0.07174689728382976,14.383245962316341,T105N14+1GFR085,1.4,+1G (upright),Test Run 78
0.07174689728382976,14.389636343175715,T105N14+1GFR085,1.4,+1G (upright),Test Run 78
0.07230398606062471,14.393927114660091,T105N14+1GFR085,1.4,+1G (upright),Test Run 78
0.07230398606062471,14.400415151769465,T105N14+1GFR085,1.4,+1G (upright),Test Run 78
0.07238359134884813,14.40721599405459,T105N14+1GFR085,1.4,+1G (upright),Test Run 78
0.07278154366957862,14.41054088419134,T105N14+1GFR085,1.4,+1G (upright),Test Run 78
0.07278154366957862,14.41812907999209,T105N14+1GFR085,1.4,+1G (upright),Test Run 78
0.07274174102546889,14.422160452062466,T105N14+1GFR085,1.4,+1G (upright),Test Run 78
0.07337843509048728,14.429182546788965,T105N14+1GFR085,1.4,+1G (upright),Test Run 78
0.0730600880579761,14.435092275792965,T105N14+1GFR085,1.4,+1G (upright),Test Run 78
0.07321922451404059,14.439994924718714,T105N14+1GFR085,1.4,+1G (upright),Test Run 78
0.07321922451404059,14.445544546300715,T105N14+1GFR085,1.4,+1G (upright),Test Run 78
0.073418237734597,14.451579397374966,T105N14+1GFR085,1.4,+1G (upright),Test Run 78
0.073298829802264,14.456564443761716,T105N14+1GFR085,1.4,+1G (upright),Test Run 78
0.0738161900553275,14.464074819738215,T105N14+1GFR085,1.4,+1G (upright),Test Run 78
0.0738161900553275,14.46910716837109,T105N14+1GFR085,1.4,+1G (upright),Test Run 78
0.07377638741121777,14.47381450479684,T105N14+1GFR085,1.4,+1G (upright),Test Run 78
0.07393552386728225,14.47905437296084,T105N14+1GFR085,1.4,+1G (upright),Test Run 78
0.07413453708783867,14.485139578038964,T105N14+1GFR085,1.4,+1G (upright),Test Run 78
0.07401512915550566,14.49018413370309,T105N14+1GFR085,1.4,+1G (upright),Test Run 78
0.07401512915550566,14.49530193155459,T105N14+1GFR085,1.4,+1G (upright),Test Run 78
0.07457221793230062,14.50184642618359,T105N14+1GFR085,1.4,+1G (upright),Test Run 78
0.07465182322051994,14.508313100988214,T105N14+1GFR085,1.4,+1G (upright),Test Run 78
0.07469162586463364,14.512736623937466,T105N14+1GFR085,1.4,+1G (upright),Test Run 78
0.07469162586463364,14.516755788976464,T105N14+1GFR085,1.4,+1G (upright),Test Run 78
0.07481095967658456,14.524772756749964,T105N14+1GFR085,1.4,+1G (upright),Test Run 78
0.07477115703247483,14.529438894445216,T105N14+1GFR085,1.4,+1G (upright),Test Run 78
0.0752487146414286,14.532429617101466,T105N14+1GFR085,1.4,+1G (upright),Test Run 78
0.07516910935320532,14.54063121622259,T105N14+1GFR085,1.4,+1G (upright),Test Run 78
0.07516910935320532,14.54267894571484,T105N14+1GFR085,1.4,+1G (upright),Test Run 78
0.07544765374160281,14.54978191202334,T105N14+1GFR085,1.4,+1G (upright),Test Run 78
0.07576600077411398,14.555468862706965,T105N14+1GFR085,1.4,+1G (upright),Test Run 78
0.0756863954858907,14.56004955118359,T105N14+1GFR085,1.4,+1G (upright),Test Run 78
0.0756863954858907,14.565609853917966,T105N14+1GFR085,1.4,+1G (upright),Test Run 78
0.0762037557389542,14.571264761144466,T105N14+1GFR085,1.4,+1G (upright),Test Run 78
0.07612415045073488,14.57538158243359,T105N14+1GFR085,1.4,+1G (upright),Test Run 78
0.07628336102717748,14.581343191320215,T105N14+1GFR085,1.4,+1G (upright),Test Run 78
0.07648230012735564,14.58621990030459,T105N14+1GFR085,1.4,+1G (upright),Test Run 78
0.07648230012735564,14.592332571203091,T105N14+1GFR085,1.4,+1G (upright),Test Run 78
0.07648230012735564,14.59512798135934,T105N14+1GFR085,1.4,+1G (upright),Test Run 78
0.07695978361592733,14.601912038976465,T105N14+1GFR085,1.4,+1G (upright),Test Run 78
0.0771587968364836,14.607685964757716,T105N14+1GFR085,1.4,+1G (upright),Test Run 78
0.0771587968364836,14.611943166906215,T105N14+1GFR085,1.4,+1G (upright),Test Run 78
0.07711899419237402,14.61557018106634,T105N14+1GFR085,1.4,+1G (upright),Test Run 78
0.07759647768094571,14.62400066202334,T105N14+1GFR085,1.4,+1G (upright),Test Run 78
0.0775169465131045,14.62660075967959,T105N14+1GFR085,1.4,+1G (upright),Test Run 78
0.07759647768094571,14.632490652257715,T105N14+1GFR085,1.4,+1G (upright),Test Run 78
0.07759647768094571,14.63668834512884,T105N14+1GFR085,1.4,+1G (upright),Test Run 78
0.0778750220693432,14.64334117716009,T105N14+1GFR085,1.4,+1G (upright),Test Run 78
0.07771588561327872,14.646237295324216,T105N14+1GFR085,1.4,+1G (upright),Test Run 78
0.0783525796782971,14.65295726602734,T105N14+1GFR085,1.4,+1G (upright),Test Run 78
0.0783525796782971,14.65681316202334,T105N14+1GFR085,1.4,+1G (upright),Test Run 78
0.0782331717459641,14.66335307901559,T105N14+1GFR085,1.4,+1G (upright),Test Run 78
0.07867092671080417,14.668100088292965,T105N14+1GFR085,1.4,+1G (upright),Test Run 78
0.07883006316686879,14.673559683019466,T105N14+1GFR085,1.4,+1G (upright),Test Run 78
0.0787505319990276,14.67958843057809,T105N14+1GFR085,1.4,+1G (upright),Test Run 78
0.0787505319990276,14.682576101476466,T105N14+1GFR085,1.4,+1G (upright),Test Run 78
0.07910860755527023,14.68816234415234,T105N14+1GFR085,1.4,+1G (upright),Test Run 78
0.07914841019937996,14.692317312413966,T105N14+1GFR085,1.4,+1G (upright),Test Run 78
0.07946675723188704,14.694967764074216,T105N14+1GFR085,1.4,+1G (upright),Test Run 78
0.07946675723188704,14.70135356729684,T105N14+1GFR085,1.4,+1G (upright),Test Run 78
0.07966577045244345,14.70663463419134,T105N14+1GFR085,1.4,+1G (upright),Test Run 78
0.07946675723188704,14.71077281778509,T105N14+1GFR085,1.4,+1G (upright),Test Run 78
0.08006364865279583,14.71740123575384,T105N14+1GFR085,1.4,+1G (upright),Test Run 78
0.07994431484084094,14.72117320841009,T105N14+1GFR085,1.4,+1G (upright),Test Run 78
0.07994431484084094,14.724057119542966,T105N14+1GFR085,1.4,+1G (upright),Test Run 78
0.08006364865279583,14.72981578653509,T105N14+1GFR085,1.4,+1G (upright),Test Run 78
0.0803024645174617,14.73488170450384,T105N14+1GFR085,1.4,+1G (upright),Test Run 78
0.08014325394101911,14.738693350011715,T105N14+1GFR085,1.4,+1G (upright),Test Run 78
0.08070034271781407,14.743754690343716,T105N14+1GFR085,1.4,+1G (upright),Test Run 78
0.08070034271781407,14.74692241495309,T105N14+1GFR085,1.4,+1G (upright),Test Run 78
0.08062073742959079,14.752084463292965,T105N14+1GFR085,1.4,+1G (upright),Test Run 78
0.08097888710621155,14.75538188760934,T105N14+1GFR085,1.4,+1G (upright),Test Run 78
0.08125743149460918,14.76161052530459,T105N14+1GFR085,1.4,+1G (upright),Test Run 78
0.08125743149460918,14.767150991613216,T105N14+1GFR085,1.4,+1G (upright),Test Run 78
0.08133703678283245,14.77156841104684,T105N14+1GFR085,1.4,+1G (upright),Test Run 78
0.08181459439178622,14.775817983800716,T105N14+1GFR085,1.4,+1G (upright),Test Run 78
0.08149624735927505,14.77962047403509,T105N14+1GFR085,1.4,+1G (upright),Test Run 78
0.08173498910356294,14.78323833292184,T105N14+1GFR085,1.4,+1G (upright),Test Run 78
0.08173498910356294,14.787577932531216,T105N14+1GFR085,1.4,+1G (upright),Test Run 78
0.08197373084785084,14.792846792394466,T105N14+1GFR085,1.4,+1G (upright),Test Run 78
0.08177479174767267,14.79466869180859,T105N14+1GFR085,1.4,+1G (upright),Test Run 78
0.08229207788035792,14.800756948644466,T105N14+1GFR085,1.4,+1G (upright),Test Run 78
0.08229207788035792,14.80394603555859,T105N14+1GFR085,1.4,+1G (upright),Test Run 78
0.08237168316858133,14.80892497842959,T105N14+1GFR085,1.4,+1G (upright),Test Run 78
0.08276963548931182,14.811865347081966,T105N14+1GFR085,1.4,+1G (upright),Test Run 78
0.08296857458948999,14.817314260656214,T105N14+1GFR085,1.4,+1G (upright),Test Run 78
0.08284916665715301,14.822702139074215,T105N14+1GFR085,1.4,+1G (upright),Test Run 78
0.08284916665715301,14.82536784952334,T105N14+1GFR085,1.4,+1G (upright),Test Run 78
0.08332672426610678,14.83051616495309,T105N14+1GFR085,1.4,+1G (upright),Test Run 78
0.08320731633377378,14.83323375528509,T105N14+1GFR085,1.4,+1G (upright),Test Run 78
0.08352566336628495,14.83714000528509,T105N14+1GFR085,1.4,+1G (upright),Test Run 78
0.08352566336628495,14.84299632852734,T105N14+1GFR085,1.4,+1G (upright),Test Run 78
0.08368487394272768,14.847490041906216,T105N14+1GFR085,1.4,+1G (upright),Test Run 78
0.08368487394272768,14.852075308019465,T105N14+1GFR085,1.4,+1G (upright),Test Run 78
0.08436129653147754,14.85623637979684,T105N14+1GFR085,1.4,+1G (upright),Test Run 78
0.08420216007541306,14.858393972570216,T105N14+1GFR085,1.4,+1G (upright),Test Run 78
0.08420216007541306,14.862858694249965,T105N14+1GFR085,1.4,+1G (upright),Test Run 78
0.08452050710792423,14.865844839269466,T105N14+1GFR085,1.4,+1G (upright),Test Run 78
0.08456030975203382,14.87184917276559,T105N14+1GFR085,1.4,+1G (upright),Test Run 78
0.08444090181970082,14.876094167882716,T105N14+1GFR085,1.4,+1G (upright),Test Run 78
0.08503779324060551,14.879660146886716,T105N14+1GFR085,1.4,+1G (upright),Test Run 78
0.08503779324060551,14.883589285070215,T105N14+1GFR085,1.4,+1G (upright),Test Run 78
0.08487865678454104,14.88698589151559,T105N14+1GFR085,1.4,+1G (upright),Test Run 78
0.08519700381705221,14.892627065831965,T105N14+1GFR085,1.4,+1G (upright),Test Run 78
0.08551535084955941,14.895907705480465,T105N14+1GFR085,1.4,+1G (upright),Test Run 78
0.08551535084955941,14.89951488321484,T105N14+1GFR085,1.4,+1G (upright),Test Run 78
0.08535614027311668,14.90172435587109,T105N14+1GFR085,1.4,+1G (upright),Test Run 78
0.08599283433813507,14.90816051309759,T105N14+1GFR085,1.4,+1G (upright),Test Run 78
0.08583369788207058,14.91152507608584,T105N14+1GFR085,1.4,+1G (upright),Test Run 78
0.08623157608242282,14.916935842687465,T105N14+1GFR085,1.4,+1G (upright),Test Run 78
0.08623157608242282,14.920309560949216,T105N14+1GFR085,1.4,+1G (upright),Test Run 78
0.08623157608242282,14.922692983800715,T105N14+1GFR085,1.4,+1G (upright),Test Run 78
0.08615204491457766,14.926164358312466,T105N14+1GFR085,1.4,+1G (upright),Test Run 78
0.08678866485921793,14.930888479406216,T105N14+1GFR085,1.4,+1G (upright),Test Run 78
0.08678866485921793,14.933923452550715,T105N14+1GFR085,1.4,+1G (upright),Test Run 78
0.08666933104726304,14.93939372842959,T105N14+1GFR085,1.4,+1G (upright),Test Run 78
0.08698767807977421,14.94274303262884,T105N14+1GFR085,1.4,+1G (upright),Test Run 78
0.08722641982405815,14.94689800089059,T105N14+1GFR085,1.4,+1G (upright),Test Run 78
0.08714681453583868,14.949141042882715,T105N14+1GFR085,1.4,+1G (upright),Test Run 78
0.08714681453583868,14.95390788858584,T105N14+1GFR085,1.4,+1G (upright),Test Run 78
0.0876243721447926,14.958410757238216,T105N14+1GFR085,1.4,+1G (upright),Test Run 78
0.08742535892423631,14.961750906163966,T105N14+1GFR085,1.4,+1G (upright),Test Run 78
0.0877039774330119,14.964164846593714,T105N14+1GFR085,1.4,+1G (upright),Test Run 78
0.0877039774330119,14.96902019327334,T105N14+1GFR085,1.4,+1G (upright),Test Run 78
0.08790291653319007,14.972050588781215,T105N14+1GFR085,1.4,+1G (upright),Test Run 78
0.08774370595674338,14.97491618936709,T105N14+1GFR085,1.4,+1G (upright),Test Run 78
0.08826106620980688,14.978939932042966,T105N14+1GFR085,1.4,+1G (upright),Test Run 78
0.08814165827747387,14.982112234288966,T105N14+1GFR085,1.4,+1G (upright),Test Run 78
0.08814165827747387,14.987805288488214,T105N14+1GFR085,1.4,+1G (upright),Test Run 78
0.08857941324231805,14.98803111856634,T105N14+1GFR085,1.4,+1G (upright),Test Run 78
0.08873854969838267,14.99441081827334,T105N14+1GFR085,1.4,+1G (upright),Test Run 78
0.08861921588642778,14.997869985753841,T105N14+1GFR085,1.4,+1G (upright),Test Run 78
0.08921610730733644,15.000622671300714,T105N14+1GFR085,1.4,+1G (upright),Test Run 78
0.08921610730733644,15.005011099035091,T105N14+1GFR085,1.4,+1G (upright),Test Run 78
0.08901709408678016,15.009309499913964,T105N14+1GFR085,1.4,+1G (upright),Test Run 78
0.08933544111928736,15.00997936075384,T105N14+1GFR085,1.4,+1G (upright),Test Run 78
0.08969359079590812,15.013217275792965,T105N14+1GFR085,1.4,+1G (upright),Test Run 78
0.08969359079590812,15.017558401281216,T105N14+1GFR085,1.4,+1G (upright),Test Run 78
0.0897731960841314,15.022309988195214,T105N14+1GFR085,1.4,+1G (upright),Test Run 78
0.09025067957270719,15.024975698644464,T105N14+1GFR085,1.4,+1G (upright),Test Run 78
0.09005174047252902,15.02890941446484,T105N14+1GFR085,1.4,+1G (upright),Test Run 78
0.09033028486092651,15.03163463419134,T105N14+1GFR085,1.4,+1G (upright),Test Run 78
0.09033028486092651,15.03484966104684,T105N14+1GFR085,1.4,+1G (upright),Test Run 78
0.090608829249324,15.03917857950384,T105N14+1GFR085,1.4,+1G (upright),Test Run 78
0.09056902660521426,15.042082327062465,T105N14+1GFR085,1.4,+1G (upright),Test Run 78
0.09108638685827776,15.045507925206966,T105N14+1GFR085,1.4,+1G (upright),Test Run 78
0.09108638685827776,15.049363821203091,T105N14+1GFR085,1.4,+1G (upright),Test Run 78
0.09088737363772148,15.051652639562466,T105N14+1GFR085,1.4,+1G (upright),Test Run 78
0.09128532595845593,15.05430309122259,T105N14+1GFR085,1.4,+1G (upright),Test Run 78
0.09156387034685355,15.05801402872259,T105N14+1GFR085,1.4,+1G (upright),Test Run 78
0.09152406770273985,15.061230581456964,T105N14+1GFR085,1.4,+1G (upright),Test Run 78
0.09152406770273985,15.06455394571484,T105N14+1GFR085,1.4,+1G (upright),Test Run 78
0.09184241473525102,15.067062490636715,T105N14+1GFR085,1.4,+1G (upright),Test Run 78
0.09176280944702775,15.071872060949215,T105N14+1GFR085,1.4,+1G (upright),Test Run 78
0.09212095912364851,15.074104421788965,T105N14+1GFR085,1.4,+1G (upright),Test Run 78
0.09247910880026941,15.079618948156215,T105N14+1GFR085,1.4,+1G (upright),Test Run 78
0.09247910880026941,15.080822866613214,T105N14+1GFR085,1.4,+1G (upright),Test Run 78
0.09247910880026941,15.08373882120309,T105N14+1GFR085,1.4,+1G (upright),Test Run 78
0.09291686376510949,15.087304800206965,T105N14+1GFR085,1.4,+1G (upright),Test Run 78
0.09279745583277649,15.090084951574216,T105N14+1GFR085,1.4,+1G (upright),Test Run 78
0.09279745583277649,15.09329692667184,T105N14+1GFR085,1.4,+1G (upright),Test Run 78
0.09323521079762066,15.09669353311709,T105N14+1GFR085,1.4,+1G (upright),Test Run 78
0.09343414989779487,15.09948131387884,T105N14+1GFR085,1.4,+1G (upright),Test Run 78
0.09343414989779487,15.101632803136715,T105N14+1GFR085,1.4,+1G (upright),Test Run 78
0.09343414989779487,15.103805654699215,T105N14+1GFR085,1.4,+1G (upright),Test Run 78
0.09363308899797304,15.109977834874964,T105N14+1GFR085,1.4,+1G (upright),Test Run 78
0.09391163338637051,15.11317302530459,T105N14+1GFR085,1.4,+1G (upright),Test Run 78
0.09387183074225697,15.11460277383984,T105N14+1GFR085,1.4,+1G (upright),Test Run 78
0.09426978306299141,15.117947500402341,T105N14+1GFR085,1.4,+1G (upright),Test Run 78
0.09426978306299141,15.12036449258984,T105N14+1GFR085,1.4,+1G (upright),Test Run 78
0.09407084396281325,15.123861807042966,T105N14+1GFR085,1.4,+1G (upright),Test Run 78
0.09438919099532442,15.12653972452334,T105N14+1GFR085,1.4,+1G (upright),Test Run 78
0.0945483274513889,15.129887502843715,T105N14+1GFR085,1.4,+1G (upright),Test Run 78
0.0945483274513889,15.132454031163965,T105N14+1GFR085,1.4,+1G (upright),Test Run 78
0.09462793273960822,15.13674480264834,T105N14+1GFR085,1.4,+1G (upright),Test Run 78
0.0950656877044524,15.13973552530459,T105N14+1GFR085,1.4,+1G (upright),Test Run 78
0.09482687183978639,15.141244619542965,T105N14+1GFR085,1.4,+1G (upright),Test Run 78
0.09522482416051688,15.142976492101464,T105N14+1GFR085,1.4,+1G (upright),Test Run 78
0.09522482416051688,15.147039907628841,T105N14+1GFR085,1.4,+1G (upright),Test Run 78
0.09554317119302409,15.149577444249966,T105N14+1GFR085,1.4,+1G (upright),Test Run 78
0.0956625791253571,15.15164195841009,T105N14+1GFR085,1.4,+1G (upright),Test Run 78
0.09606045732570946,15.157870596105465,T105N14+1GFR085,1.4,+1G (upright),Test Run 78
0.09606045732570946,15.15913249796084,T105N14+1GFR085,1.4,+1G (upright),Test Run 78
0.09602072880197784,15.162631338292965,T105N14+1GFR085,1.4,+1G (upright),Test Run 78
0.09645840964643995,15.162934988195214,T105N14+1GFR085,1.4,+1G (upright),Test Run 78
0.09657781757877691,15.16782848184759,T105N14+1GFR085,1.4,+1G (upright),Test Run 78
0.09681655932306071,15.16965953653509,T105N14+1GFR085,1.4,+1G (upright),Test Run 78
0.09681655932306071,15.172055166417966,T105N14+1GFR085,1.4,+1G (upright),Test Run 78
0.09713490635557188,15.17531902139834,T105N14+1GFR085,1.4,+1G (upright),Test Run 78
0.09669715139072785,15.177629202062466,T105N14+1GFR085,1.4,+1G (upright),Test Run 78
0.09705530106734861,15.18058025186709,T105N14+1GFR085,1.4,+1G (upright),Test Run 78
0.09721451164379134,15.18366557901559,T105N14+1GFR085,1.4,+1G (upright),Test Run 78
0.09721451164379134,15.187178152257715,T105N14+1GFR085,1.4,+1G (upright),Test Run 78
0.09741345074396951,15.188496511632716,T105N14+1GFR085,1.4,+1G (upright),Test Run 78
0.09797053952076447,15.190429800206966,T105N14+1GFR085,1.4,+1G (upright),Test Run 78
0.09757258720003399,15.191748159581966,T105N14+1GFR085,1.4,+1G (upright),Test Run 78
0.09757258720003399,15.196659963781215,T105N14+1GFR085,1.4,+1G (upright),Test Run 78
0.09808994745309749,15.19901439493359,T105N14+1GFR085,1.4,+1G (upright),Test Run 78
0.09828888655327564,15.20046245401559,T105N14+1GFR085,1.4,+1G (upright),Test Run 78
0.09840829448560866,15.20369273966009,T105N14+1GFR085,1.4,+1G (upright),Test Run 78
0.09884597533007061,15.20637523477734,T105N14+1GFR085,1.4,+1G (upright),Test Run 78
0.09884597533007061,15.20811931436709,T105N14+1GFR085,1.4,+1G (upright),Test Run 78
0.09876644416222545,15.21001598184759,T105N14+1GFR085,1.4,+1G (upright),Test Run 78
0.09896538326240362,15.212971609288966,T105N14+1GFR085,1.4,+1G (upright),Test Run 78
0.09904498855062703,15.21455699747259,T105N14+1GFR085,1.4,+1G (upright),Test Run 78
0.09904498855062703,15.21947643106634,T105N14+1GFR085,1.4,+1G (upright),Test Run 78
0.09916432236257783,15.220752065831965,T105N14+1GFR085,1.4,+1G (upright),Test Run 78
0.09956227468330832,15.222439687902341,T105N14+1GFR085,1.4,+1G (upright),Test Run 78
0.0992439276508011,15.22524272745309,T105N14+1GFR085,1.4,+1G (upright),Test Run 78
0.09964187997153173,15.226843374425716,T105N14+1GFR085,1.4,+1G (upright),Test Run 78
0.09964187997153173,15.22991802042184,T105N14+1GFR085,1.4,+1G (upright),Test Run 78
0.09996022700404276,15.23154613321484,T105N14+1GFR085,1.4,+1G (upright),Test Run 78
0.09992042435992922,15.23483745401559,T105N14+1GFR085,1.4,+1G (upright),Test Run 78
0.10051731578083786,15.237912100011716,T105N14+1GFR085,1.4,+1G (upright),Test Run 78
0.10019896874832669,15.24164897745309,T105N14+1GFR085,1.4,+1G (upright),Test Run 78
0.10019896874832669,15.242717092687466,T105N14+1GFR085,1.4,+1G (upright),Test Run 78
0.10071625488101207,15.24549724405459,T105N14+1GFR085,1.4,+1G (upright),Test Run 78
0.10075605752512562,15.247590749913964,T105N14+1GFR085,1.4,+1G (upright),Test Run 78
0.10071625488101207,15.249456899816341,T105N14+1GFR085,1.4,+1G (upright),Test Run 78
0.10071625488101207,15.25164958780459,T105N14+1GFR085,1.4,+1G (upright),Test Run 78
0.10119381248996584,15.255404775792965,T105N14+1GFR085,1.4,+1G (upright),Test Run 78
0.10107440455763284,15.258113210851466,T105N14+1GFR085,1.4,+1G (upright),Test Run 78
0.10163149333442795,15.26079723184759,T105N14+1GFR085,1.4,+1G (upright),Test Run 78
0.10159169069031822,15.26251079385934,T105N14+1GFR085,1.4,+1G (upright),Test Run 78
0.10159169069031822,15.264790456945216,T105N14+1GFR085,1.4,+1G (upright),Test Run 78
0.10183050655498423,15.267504995519465,T105N14+1GFR085,1.4,+1G (upright),Test Run 78
0.10242739797589288,15.271269338781215,T105N14+1GFR085,1.4,+1G (upright),Test Run 78
0.1022283847553366,15.27289134805859,T105N14+1GFR085,1.4,+1G (upright),Test Run 78
0.1022283847553366,15.271325796300715,T105N14+1GFR085,1.4,+1G (upright),Test Run 78
0.10266613972017667,15.275851553136715,T105N14+1GFR085,1.4,+1G (upright),Test Run 78
0.10270594236429036,15.278714101964841,T105N14+1GFR085,1.4,+1G (upright),Test Run 78
0.10262633707606708,15.28027660196484,T105N14+1GFR085,1.4,+1G (upright),Test Run 78
0.10318342585286205,15.28374645059759,T105N14+1GFR085,1.4,+1G (upright),Test Run 78
0.10318342585286205,15.285385244542965,T105N14+1GFR085,1.4,+1G (upright),Test Run 78
0.10290488146446457,15.28687907999209,T105N14+1GFR085,1.4,+1G (upright),Test Run 78
0.10342224171752806,15.28859264200384,T105N14+1GFR085,1.4,+1G (upright),Test Run 78
0.10354157552948295,15.29141246622259,T105N14+1GFR085,1.4,+1G (upright),Test Run 78
0.10354157552948295,15.294722097570215,T105N14+1GFR085,1.4,+1G (upright),Test Run 78
0.10362118081770623,15.295124929601466,T105N14+1GFR085,1.4,+1G (upright),Test Run 78
0.10409866430627791,15.297859304601465,T105N14+1GFR085,1.4,+1G (upright),Test Run 78
0.10397933049432713,15.29945384805859,T105N14+1GFR085,1.4,+1G (upright),Test Run 78
0.10445681398289881,15.30290691202334,T105N14+1GFR085,1.4,+1G (upright),Test Run 78
0.10445681398289881,15.303080862218716,T105N14+1GFR085,1.4,+1G (upright),Test Run 78
0.10445681398289881,15.304692190343715,T105N14+1GFR085,1.4,+1G (upright),Test Run 78
0.10457622191523183,15.307780569249966,T105N14+1GFR085,1.4,+1G (upright),Test Run 78
0.10493437159185258,15.311767690831966,T105N14+1GFR085,1.4,+1G (upright),Test Run 78
0.10477516101541,15.31275493448434,T105N14+1GFR085,1.4,+1G (upright),Test Run 78
0.10477516101541,15.314155691320215,T105N14+1GFR085,1.4,+1G (upright),Test Run 78
0.1052527186243598,15.317561453038966,T105N14+1GFR085,1.4,+1G (upright),Test Run 78
0.10529244714809127,15.31844341104684,T105N14+1GFR085,1.4,+1G (upright),Test Run 78
0.10537205243631469,15.320979421788966,T105N14+1GFR085,1.4,+1G (upright),Test Run 78
0.10537205243631469,15.323922842199215,T105N14+1GFR085,1.4,+1G (upright),Test Run 78
0.10592914121310966,15.324797170812465,T105N14+1GFR085,1.4,+1G (upright),Test Run 78
0.10580980740115872,15.327073782140591,T105N14+1GFR085,1.4,+1G (upright),Test Run 78
0.10624748824562083,15.32794505899609,T105N14+1GFR085,1.4,+1G (upright),Test Run 78
0.10632709353384014,15.33103191202334,T105N14+1GFR085,1.4,+1G (upright),Test Run 78
0.10632709353384014,15.33284007852734,T105N14+1GFR085,1.4,+1G (upright),Test Run 78
0.10640669882206343,15.334297292882715,T105N14+1GFR085,1.4,+1G (upright),Test Run 78
0.1067250458545746,15.337873953038965,T105N14+1GFR085,1.4,+1G (upright),Test Run 78
0.10644650146617711,15.33914195841009,T105N14+1GFR085,1.4,+1G (upright),Test Run 78
0.10644650146617711,15.34053813760934,T105N14+1GFR085,1.4,+1G (upright),Test Run 78
0.10712299817530507,15.341783254796841,T105N14+1GFR085,1.4,+1G (upright),Test Run 78
0.1070433928870818,15.34395610635934,T105N14+1GFR085,1.4,+1G (upright),Test Run 78
0.10700359024297222,15.34594585245309,T105N14+1GFR085,1.4,+1G (upright),Test Run 78
0.10752087637565745,15.34598552530459,T105N14+1GFR085,1.4,+1G (upright),Test Run 78
0.10752087637565745,15.34723216837109,T105N14+1GFR085,1.4,+1G (upright),Test Run 78
0.1074810737315439,15.35215007608584,T105N14+1GFR085,1.4,+1G (upright),Test Run 78
0.10783922340816467,15.353730886632714,T105N14+1GFR085,1.4,+1G (upright),Test Run 78
0.10795863134049767,15.35413982217959,T105N14+1GFR085,1.4,+1G (upright),Test Run 78
0.10795863134049767,15.35710765665234,T105N14+1GFR085,1.4,+1G (upright),Test Run 78
0.10795863134049767,15.358622854406216,T105N14+1GFR085,1.4,+1G (upright),Test Run 78
0.10847591747318305,15.36058971231634,T105N14+1GFR085,1.4,+1G (upright),Test Run 78
0.10815757044067584,15.361633413488216,T105N14+1GFR085,1.4,+1G (upright),Test Run 78
0.10851572011729263,15.36392986124209,T105N14+1GFR085,1.4,+1G (upright),Test Run 78
0.10851572011729263,15.36468822305859,T105N14+1GFR085,1.4,+1G (upright),Test Run 78
0.10855552276140633,15.368156545812464,T105N14+1GFR085,1.4,+1G (upright),Test Run 78
0.10879426450569422,15.370573537999965,T105N14+1GFR085,1.4,+1G (upright),Test Run 78
0.10923201947053429,15.37145091837109,T105N14+1GFR085,1.4,+1G (upright),Test Run 78
0.10911261153820143,15.373458975011715,T105N14+1GFR085,1.4,+1G (upright),Test Run 78
0.10911261153820143,15.374784963781215,T105N14+1GFR085,1.4,+1G (upright),Test Run 78
0.10962989767088667,15.377304189855465,T105N14+1GFR085,1.4,+1G (upright),Test Run 78
0.10982891089144309,15.378971975499965,T105N14+1GFR085,1.4,+1G (upright),Test Run 78
0.10986871353555268,15.38064586466009,T105N14+1GFR085,1.4,+1G (upright),Test Run 78
0.10986871353555268,15.38191081827334,T105N14+1GFR085,1.4,+1G (upright),Test Run 78
0.11038599966823806,15.384405630285091,T105N14+1GFR085,1.4,+1G (upright),Test Run 78
0.11030639438001479,15.385273855382716,T105N14+1GFR085,1.4,+1G (upright),Test Run 78
0.11058493876841227,15.386580007726465,T105N14+1GFR085,1.4,+1G (upright),Test Run 78
0.11082375463307828,15.389047353917965,T105N14+1GFR085,1.4,+1G (upright),Test Run 78
0.11082375463307828,15.39178630655459,T105N14+1GFR085,1.4,+1G (upright),Test Run 78
0.11082375463307828,15.39225475137884,T105N14+1GFR085,1.4,+1G (upright),Test Run 78
0.11122163283343064,15.394897573644466,T105N14+1GFR085,1.4,+1G (upright),Test Run 78
0.11110229902147972,15.39573375528509,T105N14+1GFR085,1.4,+1G (upright),Test Run 78
0.11110229902147972,15.39849712198434,T105N14+1GFR085,1.4,+1G (upright),Test Run 78
0.11161958515416114,15.40061351602734,T105N14+1GFR085,1.4,+1G (upright),Test Run 78
0.1118185242543393,15.40149242227734,T105N14+1GFR085,1.4,+1G (upright),Test Run 78
0.11185832689844889,15.402568166906216,T105N14+1GFR085,1.4,+1G (upright),Test Run 78
0.11225627921917938,15.404692190343715,T105N14+1GFR085,1.4,+1G (upright),Test Run 78
0.11225627921917938,15.405362051183591,T105N14+1GFR085,1.4,+1G (upright),Test Run 78
0.11205734011900531,15.40868999307809,T105N14+1GFR085,1.4,+1G (upright),Test Run 78
0.11265423153991397,15.408503835851466,T105N14+1GFR085,1.4,+1G (upright),Test Run 78
0.11269396006364148,15.40936595743359,T105N14+1GFR085,1.4,+1G (upright),Test Run 78
0.11277356535186475,15.412004202062466,T105N14+1GFR085,1.4,+1G (upright),Test Run 78
0.11277356535186475,15.412895315343714,T105N14+1GFR085,1.4,+1G (upright),Test Run 78
0.11309191238437594,15.415486257726466,T105N14+1GFR085,1.4,+1G (upright),Test Run 78
0.11309191238437594,15.415144460851465,T105N14+1GFR085,1.4,+1G (upright),Test Run 78
0.11345006206099287,15.418307607824215,T105N14+1GFR085,1.4,+1G (upright),Test Run 78
0.11345006206099287,15.42032787149609,T105N14+1GFR085,1.4,+1G (upright),Test Run 78
0.11348986470510641,15.421127432042965,T105N14+1GFR085,1.4,+1G (upright),Test Run 78
0.11364900116117103,15.421659963781215,T105N14+1GFR085,1.4,+1G (upright),Test Run 78
0.11392754554956852,15.42224437540234,T105N14+1GFR085,1.4,+1G (upright),Test Run 78
0.11392754554956852,15.42424632852734,T105N14+1GFR085,1.4,+1G (upright),Test Run 78
0.11392754554956852,15.42619029825384,T105N14+1GFR085,1.4,+1G (upright),Test Run 78
0.11444490580263202,15.42847759073434,T105N14+1GFR085,1.4,+1G (upright),Test Run 78
0.11448470844674556,15.427295034581965,T105N14+1GFR085,1.4,+1G (upright),Test Run 78
0.11456423961458691,15.430696218663964,T105N14+1GFR085,1.4,+1G (upright),Test Run 78
0.11456423961458691,15.43226939981634,T105N14+1GFR085,1.4,+1G (upright),Test Run 78
0.11488258664709397,15.432910268956965,T105N14+1GFR085,1.4,+1G (upright),Test Run 78
0.11480305547925278,15.43395397012884,T105N14+1GFR085,1.4,+1G (upright),Test Run 78
0.11516113103549146,15.43540355508984,T105N14+1GFR085,1.4,+1G (upright),Test Run 78
0.11524073632371487,15.43582164591009,T105N14+1GFR085,1.4,+1G (upright),Test Run 78
0.11524073632371487,15.43641216104684,T105N14+1GFR085,1.4,+1G (upright),Test Run 78
0.11524073632371487,15.44119273966009,T105N14+1GFR085,1.4,+1G (upright),Test Run 78
0.11559888600033563,15.442163198644465,T105N14+1GFR085,1.4,+1G (upright),Test Run 78
0.11559888600033563,15.442219656163966,T105N14+1GFR085,1.4,+1G (upright),Test Run 78
0.11559888600033563,15.443632620031215,T105N14+1GFR085,1.4,+1G (upright),Test Run 78
0.11599683832106612,15.444250600988216,T105N14+1GFR085,1.4,+1G (upright),Test Run 78
0.11623558006535402,15.446342580968714,T105N14+1GFR085,1.4,+1G (upright),Test Run 78
0.11627538270946375,15.447258108312464,T105N14+1GFR085,1.4,+1G (upright),Test Run 78
0.1167528661980394,15.44919750040234,T105N14+1GFR085,1.4,+1G (upright),Test Run 78
0.1167528661980394,15.44924480264834,T105N14+1GFR085,1.4,+1G (upright),Test Run 78
0.1167528661980394,15.450541799718716,T105N14+1GFR085,1.4,+1G (upright),Test Run 78
0.11730995497483436,15.45274059122259,T105N14+1GFR085,1.4,+1G (upright),Test Run 78
0.11719062116287962,15.453511160070216,T105N14+1GFR085,1.4,+1G (upright),Test Run 78
0.1172702264511029,15.45523540323434,T105N14+1GFR085,1.4,+1G (upright),Test Run 78
0.1172702264511029,15.455575674230465,T105N14+1GFR085,1.4,+1G (upright),Test Run 78
0.11770790729556485,15.456799429113214,T105N14+1GFR085,1.4,+1G (upright),Test Run 78
0.11774770993967854,15.460177725011715,T105N14+1GFR085,1.4,+1G (upright),Test Run 78
0.11806605697218575,15.46113139932809,T105N14+1GFR085,1.4,+1G (upright),Test Run 78
0.11806605697218575,15.46120769327334,T105N14+1GFR085,1.4,+1G (upright),Test Run 78
0.11830479871647351,15.46486217325384,T105N14+1GFR085,1.4,+1G (upright),Test Run 78
0.11830479871647351,15.463690298253841,T105N14+1GFR085,1.4,+1G (upright),Test Run 78
0.11870275103720414,15.465132253820215,T105N14+1GFR085,1.4,+1G (upright),Test Run 78
0.11878235632542741,15.46839763467959,T105N14+1GFR085,1.4,+1G (upright),Test Run 78
0.11878235632542741,15.46791850870309,T105N14+1GFR085,1.4,+1G (upright),Test Run 78
0.11914050600204817,15.469661062413966,T105N14+1GFR085,1.4,+1G (upright),Test Run 78
0.11918023452577582,15.47084819620309,T105N14+1GFR085,1.4,+1G (upright),Test Run 78
0.11918023452577582,15.47224742716009,T105N14+1GFR085,1.4,+1G (upright),Test Run 78
0.11918023452577582,15.473552053624966,T105N14+1GFR085,1.4,+1G (upright),Test Run 78
0.11953838420239658,15.47519695108584,T105N14+1GFR085,1.4,+1G (upright),Test Run 78
0.11961798949061986,15.473642080480465,T105N14+1GFR085,1.4,+1G (upright),Test Run 78
0.12017507826741497,15.47809001749209,T105N14+1GFR085,1.4,+1G (upright),Test Run 78
0.1200954729791917,15.47874156778509,T105N14+1GFR085,1.4,+1G (upright),Test Run 78
0.1200954729791917,15.47856761758984,T105N14+1GFR085,1.4,+1G (upright),Test Run 78
0.12017507826741497,15.48177654092959,T105N14+1GFR085,1.4,+1G (upright),Test Run 78
0.12049342529992614,15.48073894327334,T105N14+1GFR085,1.4,+1G (upright),Test Run 78
0.12037409148797125,15.48314830606634,T105N14+1GFR085,1.4,+1G (upright),Test Run 78
0.12037409148797125,15.482214468175716,T105N14+1GFR085,1.4,+1G (upright),Test Run 78
0.12085157497654295,15.48453227823434,T105N14+1GFR085,1.4,+1G (upright),Test Run 78
0.12105051407672111,15.485562246496091,T105N14+1GFR085,1.4,+1G (upright),Test Run 78
0.12113011936494453,15.48703929727734,T105N14+1GFR085,1.4,+1G (upright),Test Run 78
0.12148826904156133,15.487190359288965,T105N14+1GFR085,1.4,+1G (upright),Test Run 78
0.12148826904156133,15.489526479894465,T105N14+1GFR085,1.4,+1G (upright),Test Run 78
0.12152807168567502,15.490670889074215,T105N14+1GFR085,1.4,+1G (upright),Test Run 78
0.12192594988602738,15.491784780675715,T105N14+1GFR085,1.4,+1G (upright),Test Run 78
0.12204535781836025,15.491838186437466,T105N14+1GFR085,1.4,+1G (upright),Test Run 78
0.12208516046246998,15.492758291417966,T105N14+1GFR085,1.4,+1G (upright),Test Run 78
0.12208516046246998,15.494538992101464,T105N14+1GFR085,1.4,+1G (upright),Test Run 78
0.12232390220675787,15.495109670812464,T105N14+1GFR085,1.4,+1G (upright),Test Run 78
0.12244331013909088,15.49799968546084,T105N14+1GFR085,1.4,+1G (upright),Test Run 78
0.12284126245982137,15.499865835363215,T105N14+1GFR085,1.4,+1G (upright),Test Run 78
0.12284126245982137,15.49904949014834,T105N14+1GFR085,1.4,+1G (upright),Test Run 78
0.12292079362766258,15.49920818155459,T105N14+1GFR085,1.4,+1G (upright),Test Run 78
0.12300039891588585,15.500212209874965,T105N14+1GFR085,1.4,+1G (upright),Test Run 78
0.12335854859250661,15.503079336339841,T105N14+1GFR085,1.4,+1G (upright),Test Run 78
0.12319933801606006,15.50410014932809,T105N14+1GFR085,1.4,+1G (upright),Test Run 78
0.12319933801606006,15.503282278234341,T105N14+1GFR085,1.4,+1G (upright),Test Run 78
0.12363709298090424,15.50571452921084,T105N14+1GFR085,1.4,+1G (upright),Test Run 78
0.1237962294369687,15.505075185949215,T105N14+1GFR085,1.4,+1G (upright),Test Run 78
