Repository: schandel33/gitrep

# Nozzle Tensile Test Analysis

Stress-vs-strain analysis of tensile pulls across 4 nozzle sizes (0.6, 1.4,
2.2, 2.6 mm) x 2 print-gravity orientations (+1G upright / -1G inverted),
printed at 105 C with a 0.85 flow ratio.

## Data-quality issues found and how they're handled

1. **Load-cell zero offset.** 10 of 17 runs record small negative Load
   values for the first handful of samples (up to ~180, always <0.5% of the
   file) before the crosshead starts moving — load-cell noise around zero,
   not real load. The script computes the mean Load over all
   pre-motion samples (`Crosshead < crosshead_zero_threshold_mm`) and
   subtracts it from the whole run.
2.

File: nozzle_tensile_analysis/analysis_output/all_curves_tidy.csv (part 49 of 151)
Strain,Stress_MPa,condition,nozzle_mm,gravity,run
0.20783925305631715,15.43477947061709,T105N14+1GFR085,1.4,+1G (upright),Test Run 78
0.20815760008882436,15.432943838292966,T105N14+1GFR085,1.4,+1G (upright),Test Run 78
0.20831673654488886,15.432541006261715,T105N14+1GFR085,1.4,+1G (upright),Test Run 78
0.20831673654488886,15.431001394445214,T105N14+1GFR085,1.4,+1G (upright),Test Run 78
0.20863508357740002,15.430481069738216,T105N14+1GFR085,1.4,+1G (upright),Test Run 78
0.2090330358981305,15.42901470010934,T105N14+1GFR085,1.4,+1G (upright),Test Run 78
0.2091524438304635,15.428839224035091,T105N14+1GFR085,1.4,+1G (upright),Test Run 78
0.2094707167425926,15.42803813760934,T105N14+1GFR085,1.4,+1G (upright),Test Run 78
0.2094707167425926,15.425639455968716,T105N14+1GFR085,1.4,+1G (upright),Test Run 78
0.20990847170743665,15.42574321573434,T105N14+1GFR085,1.4,+1G (upright),Test Run 78
0.21018701609583426,15.424479787999966,T105N14+1GFR085,1.4,+1G (upright),Test Run 78
0.21046556048423176,15.42436687296084,T105N14+1GFR085,1.4,+1G (upright),Test Run 78
0.21066457370478803,15.423759573156214,T105N14+1GFR085,1.4,+1G (upright),Test Run 78
0.21066457370478803,15.420788686925714,T105N14+1GFR085,1.4,+1G (upright),Test Run 78
0.2110226492610267,15.41999370401559,T105N14+1GFR085,1.4,+1G (upright),Test Run 78
0.2111420571933597,15.418698232824216,T105N14+1GFR085,1.4,+1G (upright),Test Run 78
0.2114206015817572,15.417187612706964,T105N14+1GFR085,1.4,+1G (upright),Test Run 78
0.2114206015817572,15.41600963419134,T105N14+1GFR085,1.4,+1G (upright),Test Run 78
0.2116991459701588,15.416829031163966,T105N14+1GFR085,1.4,+1G (upright),Test Run 78
0.21197769035855626,15.415617483312465,T105N14+1GFR085,1.4,+1G (upright),Test Run 78
0.21229603739106348,15.414323537999966,T105N14+1GFR085,1.4,+1G (upright),Test Run 78
0.21241544532339635,15.414595144445215,T105N14+1GFR085,1.4,+1G (upright),Test Run 78
0.21241544532339635,15.41224223917184,T105N14+1GFR085,1.4,+1G (upright),Test Run 78
0.21285320028824053,15.413798635656216,T105N14+1GFR085,1.4,+1G (upright),Test Run 78
0.21321127584447935,15.41092845743359,T105N14+1GFR085,1.4,+1G (upright),Test Run 78
0.21348982023287683,15.411482351476465,T105N14+1GFR085,1.4,+1G (upright),Test Run 78
0.21348982023287683,15.409900015050715,T105N14+1GFR085,1.4,+1G (upright),Test Run 78
0.213808167265388,15.407345693761716,T105N14+1GFR085,1.4,+1G (upright),Test Run 78
0.21400718048594428,15.407110708410091,T105N14+1GFR085,1.4,+1G (upright),Test Run 78
0.2143255275184515,15.406063955480466,T105N14+1GFR085,1.4,+1G (upright),Test Run 78
0.21464387455095857,15.40482799356634,T105N14+1GFR085,1.4,+1G (upright),Test Run 78
0.21464387455095857,15.404707449132715,T105N14+1GFR085,1.4,+1G (upright),Test Run 78
0.21492241893936015,15.403975027257715,T105N14+1GFR085,1.4,+1G (upright),Test Run 78
0.21508155539542465,15.402812307531216,T105N14+1GFR085,1.4,+1G (upright),Test Run 78
0.21520096332775765,15.40204021280459,T105N14+1GFR085,1.4,+1G (upright),Test Run 78
0.21520096332775765,15.402011221105465,T105N14+1GFR085,1.4,+1G (upright),Test Run 78
0.21555911300437838,15.39920970743359,T105N14+1GFR085,1.4,+1G (upright),Test Run 78
0.2158774600368856,15.39793865030459,T105N14+1GFR085,1.4,+1G (upright),Test Run 78
0.2159569912047268,15.398124807531214,T105N14+1GFR085,1.4,+1G (upright),Test Run 78
0.21647435145779426,15.396041982824215,T105N14+1GFR085,1.4,+1G (upright),Test Run 78
0.21647435145779426,15.39591228311709,T105N14+1GFR085,1.4,+1G (upright),Test Run 78
0.2167528958461919,15.395944326574215,T105N14+1GFR085,1.4,+1G (upright),Test Run 78
0.21707124287869897,15.39620220010934,T105N14+1GFR085,1.4,+1G (upright),Test Run 78
0.21742939255531987,15.39360973184759,T105N14+1GFR085,1.4,+1G (upright),Test Run 78
0.21742939255531987,15.391935842687465,T105N14+1GFR085,1.4,+1G (upright),Test Run 78
0.21742939255531987,15.39404460733584,T105N14+1GFR085,1.4,+1G (upright),Test Run 78
0.2178670733997818,15.39100200479684,T105N14+1GFR085,1.4,+1G (upright),Test Run 78
0.2180262839762285,15.39035045450384,T105N14+1GFR085,1.4,+1G (upright),Test Run 78
0.21826502572051232,15.390144460851465,T105N14+1GFR085,1.4,+1G (upright),Test Run 78
0.21826502572051232,15.389499014074215,T105N14+1GFR085,1.4,+1G (upright),Test Run 78
0.21866297804124293,15.38723308389834,T105N14+1GFR085,1.4,+1G (upright),Test Run 78
0.2187425092090881,15.387114065343715,T105N14+1GFR085,1.4,+1G (upright),Test Run 78
0.2193394006299928,15.38682262247259,T105N14+1GFR085,1.4,+1G (upright),Test Run 78
0.21937920327410634,15.384777944738214,T105N14+1GFR085,1.4,+1G (upright),Test Run 78
0.21937920327410634,15.383511465246091,T105N14+1GFR085,1.4,+1G (upright),Test Run 78
0.21973735295072724,15.381028860265591,T105N14+1GFR085,1.4,+1G (upright),Test Run 78
0.22013530527145772,15.381718557531215,T105N14+1GFR085,1.4,+1G (upright),Test Run 78
0.22021491055967704,15.379733389074215,T105N14+1GFR085,1.4,+1G (upright),Test Run 78
0.22021491055967704,15.378300588781215,T105N14+1GFR085,1.4,+1G (upright),Test Run 78
0.2206923940482527,15.37731029337109,T105N14+1GFR085,1.4,+1G (upright),Test Run 78
0.2209311357925406,15.375399892980465,T105N14+1GFR085,1.4,+1G (upright),Test Run 78
0.2212096801809381,15.37642223184759,T105N14+1GFR085,1.4,+1G (upright),Test Run 78
0.22164743514577828,15.375108450109341,T105N14+1GFR085,1.4,+1G (upright),Test Run 78
0.22164743514577828,15.37340404337109,T105N14+1GFR085,1.4,+1G (upright),Test Run 78
0.22172704043400157,15.373297231847591,T105N14+1GFR085,1.4,+1G (upright),Test Run 78
0.22208519011062247,15.370724600011716,T105N14+1GFR085,1.4,+1G (upright),Test Run 78
0.22232393185491023,15.370907705480466,T105N14+1GFR085,1.4,+1G (upright),Test Run 78
0.22232393185491023,15.36994792764834,T105N14+1GFR085,1.4,+1G (upright),Test Run 78
0.22268208153152716,15.367892568761715,T105N14+1GFR085,1.4,+1G (upright),Test Run 78
0.2230401570877698,15.366989248449215,T105N14+1GFR085,1.4,+1G (upright),Test Run 78
0.2232391703083261,15.36679088419134,T105N14+1GFR085,1.4,+1G (upright),Test Run 78
0.22371665379689779,15.36423198526559,T105N14+1GFR085,1.4,+1G (upright),Test Run 78
0.22371665379689779,15.36622173135934,T105N14+1GFR085,1.4,+1G (upright),Test Run 78
0.2239951981852954,15.36504985635934,T105N14+1GFR085,1.4,+1G (upright),Test Run 78
0.2242737425736929,15.36281596964059,T105N14+1GFR085,1.4,+1G (upright),Test Run 78
0.22455236108247245,15.362072866613214,T105N14+1GFR085,1.4,+1G (upright),Test Run 78
0.22479110282676035,15.35987865274609,T105N14+1GFR085,1.4,+1G (upright),Test Run 78
0.22479110282676035,15.35863658731634,T105N14+1GFR085,1.4,+1G (upright),Test Run 78
0.22518905514749082,15.35920726602734,T105N14+1GFR085,1.4,+1G (upright),Test Run 78
0.22538799424766504,15.35727702921084,T105N14+1GFR085,1.4,+1G (upright),Test Run 78
0.22570634128017622,15.356025808507715,T105N14+1GFR085,1.4,+1G (upright),Test Run 78
0.22570634128017622,15.35546275919134,T105N14+1GFR085,1.4,+1G (upright),Test Run 78
0.22594508302446,15.35314037149609,T105N14+1GFR085,1.4,+1G (upright),Test Run 78
0.2261042936009067,15.352275198156216,T105N14+1GFR085,1.4,+1G (upright),Test Run 78
0.22654197444536867,15.349617117101465,T105N14+1GFR085,1.4,+1G (upright),Test Run 78
0.22670118502181139,15.349235647374964,T105N14+1GFR085,1.4,+1G (upright),Test Run 78
0.22670118502181139,15.34939586466009,T105N14+1GFR085,1.4,+1G (upright),Test Run 78
0.22701953205432257,15.34746715372259,T105N14+1GFR085,1.4,+1G (upright),Test Run 78
0.22733787908682979,15.349301260167966,T105N14+1GFR085,1.4,+1G (upright),Test Run 78
0.22745721289878454,15.346428030187464,T105N14+1GFR085,1.4,+1G (upright),Test Run 78
0.22745721289878454,15.34629527872259,T105N14+1GFR085,1.4,+1G (upright),Test Run 78
0.2278949678636287,15.34286510294134,T105N14+1GFR085,1.4,+1G (upright),Test Run 78
0.22801430167557962,15.343769949132716,T105N14+1GFR085,1.4,+1G (upright),Test Run 78
0.22837245135220038,15.343493765050715,T105N14+1GFR085,1.4,+1G (upright),Test Run 78
0.22857146457275668,15.341069143468715,T105N14+1GFR085,1.4,+1G (upright),Test Run 78
0.22857146457275668,15.34039623087109,T105N14+1GFR085,1.4,+1G (upright),Test Run 78
0.22896934277310904,15.33974010294134,T105N14+1GFR085,1.4,+1G (upright),Test Run 78
0.22924788716150668,15.33877574747259,T105N14+1GFR085,1.4,+1G (upright),Test Run 78
0.22948670302617255,15.33571178262884,T105N14+1GFR085,1.4,+1G (upright),Test Run 78
0.22976524741457016,15.337309377843715,T105N14+1GFR085,1.4,+1G (upright),Test Run 78
0.22976524741457016,15.334660452062465,T105N14+1GFR085,1.4,+1G (upright),Test Run 78
0.22996418651474423,15.334173696691341,T105N14+1GFR085,1.4,+1G (upright),Test Run 78
0.23024273090314581,15.33247234171084,T105N14+1GFR085,1.4,+1G (upright),Test Run 78
0.2306008805797626,15.331894033605465,T105N14+1GFR085,1.4,+1G (upright),Test Run 78
0.2306008805797626,15.33085033243359,T105N14+1GFR085,1.4,+1G (upright),Test Run 78
0.2308396223240505,15.327887075597591,T105N14+1GFR085,1.4,+1G (upright),Test Run 78
0.23107836406833826,15.326472585851466,T105N14+1GFR085,1.4,+1G (upright),Test Run 78
0.23139671110084548,15.327478140050715,T105N14+1GFR085,1.4,+1G (upright),Test Run 78
0.23159572432140177,15.325447195226465,T105N14+1GFR085,1.4,+1G (upright),Test Run 78
0.23159572432140177,15.32263347452334,T105N14+1GFR085,1.4,+1G (upright),Test Run 78
0.23187426870979938,15.322270315343715,T105N14+1GFR085,1.4,+1G (upright),Test Run 78
0.23215281309819688,15.32152416055859,T105N14+1GFR085,1.4,+1G (upright),Test Run 78
0.23243135748659435,15.321977346593716,T105N14+1GFR085,1.4,+1G (upright),Test Run 78
0.23243135748659435,15.319661062413966,T105N14+1GFR085,1.4,+1G (upright),Test Run 78
0.2326302965867725,15.320251577550716,T105N14+1GFR085,1.4,+1G (upright),Test Run 78
0.23294864361927972,15.318632620031215,T105N14+1GFR085,1.4,+1G (upright),Test Run 78
0.23330679329590048,15.31605846231634,T105N14+1GFR085,1.4,+1G (upright),Test Run 78
0.23354553504018838,15.317595022374965,T105N14+1GFR085,1.4,+1G (upright),Test Run 78
0.23354553504018838,15.314741628820215,T105N14+1GFR085,1.4,+1G (upright),Test Run 78
0.23382407942858588,15.31268626993359,T105N14+1GFR085,1.4,+1G (upright),Test Run 78
0.23426183439343004,15.310978811437465,T105N14+1GFR085,1.4,+1G (upright),Test Run 78
0.23438124232576305,15.311877554113215,T105N14+1GFR085,1.4,+1G (upright),Test Run 78
0.23438124232576305,15.30992595499209,T105N14+1GFR085,1.4,+1G (upright),Test Run 78
0.234818923170225,15.309086721593715,T105N14+1GFR085,1.4,+1G (upright),Test Run 78
0.23509746755862262,15.30519878214059,T105N14+1GFR085,1.4,+1G (upright),Test Run 78
0.23537601194702013,15.30505687540234,T105N14+1GFR085,1.4,+1G (upright),Test Run 78
0.2356546304557957,15.303825491124964,T105N14+1GFR085,1.4,+1G (upright),Test Run 78
0.2356546304557957,15.30135356729684,T105N14+1GFR085,1.4,+1G (upright),Test Run 78
0.2359729774883069,15.301435964757715,T105N14+1GFR085,1.4,+1G (upright),Test Run 78
0.23625152187670437,15.300985830480466,T105N14+1GFR085,1.4,+1G (upright),Test Run 78
0.23660959743294305,15.298323171788965,T105N14+1GFR085,1.4,+1G (upright),Test Run 78
0.23660959743294305,15.298654287511715,T105N14+1GFR085,1.4,+1G (upright),Test Run 78
0.23680861065349948,15.29679576700384,T105N14+1GFR085,1.4,+1G (upright),Test Run 78
0.23728609414207513,15.29610454385934,T105N14+1GFR085,1.4,+1G (upright),Test Run 78
0.2374453047185177,15.29590007608584,T105N14+1GFR085,1.4,+1G (upright),Test Run 78
0.2374453047185177,15.293745535070215,T105N14+1GFR085,1.4,+1G (upright),Test Run 78
0.2376840464628056,15.29195720499209,T105N14+1GFR085,1.4,+1G (upright),Test Run 78
0.2381218014276498,15.291133230382716,T105N14+1GFR085,1.4,+1G (upright),Test Run 78
0.23851967962799822,15.28924876993359,T105N14+1GFR085,1.4,+1G (upright),Test Run 78
0.23851967962799822,15.289030569249965,T105N14+1GFR085,1.4,+1G (upright),Test Run 78
0.2387982240163957,15.28691722696484,T105N14+1GFR085,1.4,+1G (upright),Test Run 78
0.23903703988106567,15.28646098917184,T105N14+1GFR085,1.4,+1G (upright),Test Run 78
0.23943491808141407,15.28526775186709,T105N14+1GFR085,1.4,+1G (upright),Test Run 78
0.23943491808141407,15.284582632238216,T105N14+1GFR085,1.4,+1G (upright),Test Run 78
0.23963393130197036,15.283288686925715,T105N14+1GFR085,1.4,+1G (upright),Test Run 78
0.24007161214643233,15.28370525186709,T105N14+1GFR085,1.4,+1G (upright),Test Run 78
0.2402706253669886,15.280478017980466,T105N14+1GFR085,1.4,+1G (upright),Test Run 78
0.2402706253669886,15.278698843175714,T105N14+1GFR085,1.4,+1G (upright),Test Run 78
0.24062870092322744,15.278479116613216,T105N14+1GFR085,1.4,+1G (upright),Test Run 78
0.240787911499674,15.27648784464059,T105N14+1GFR085,1.4,+1G (upright),Test Run 78
0.24110625853218118,15.276233022863215,T105N14+1GFR085,1.4,+1G (upright),Test Run 78
0.24110625853218118,15.275590627843716,T105N14+1GFR085,1.4,+1G (upright),Test Run 78
0.24138480292057868,15.27577220743359,T105N14+1GFR085,1.4,+1G (upright),Test Run 78
0.24174295259719958,15.27418834512884,T105N14+1GFR085,1.4,+1G (upright),Test Run 78
0.24198169434148734,15.27137309854684,T105N14+1GFR085,1.4,+1G (upright),Test Run 78
0.24198169434148734,15.27141429727734,T105N14+1GFR085,1.4,+1G (upright),Test Run 78
0.24230004137399455,15.268576162511716,T105N14+1GFR085,1.4,+1G (upright),Test Run 78
0.24253878311828245,15.26875163858584,T105N14+1GFR085,1.4,+1G (upright),Test Run 78
0.2428969327949032,15.26769420450384,T105N14+1GFR085,1.4,+1G (upright),Test Run 78
0.24317547718330068,15.267106741124966,T105N14+1GFR085,1.4,+1G (upright),Test Run 78
0.24317547718330068,15.264997976476465,T105N14+1GFR085,1.4,+1G (upright),Test Run 78
0.24365296067187647,15.263998525792966,T105N14+1GFR085,1.4,+1G (upright),Test Run 78
0.24381217124831905,15.262851064855465,T105N14+1GFR085,1.4,+1G (upright),Test Run 78
0.2442896547368947,15.26021892374209,T105N14+1GFR085,1.4,+1G (upright),Test Run 78
0.2442896547368947,15.260978811437464,T105N14+1GFR085,1.4,+1G (upright),Test Run 78
0.24440913678960582,15.25610668008984,T105N14+1GFR085,1.4,+1G (upright),Test Run 78
0.24472740970173493,15.255876272374966,T105N14+1GFR085,1.4,+1G (upright),Test Run 78
0.24504583085462422,15.254008596593716,T105N14+1GFR085,1.4,+1G (upright),Test Run 78
0.2453243752430217,15.254477041417966,T105N14+1GFR085,1.4,+1G (upright),Test Run 78
0.2453243752430217,15.252233999425716,T105N14+1GFR085,1.4,+1G (upright),Test Run 78
0.24572225344337406,15.252041738683591,T105N14+1GFR085,1.4,+1G (upright),Test Run 78
0.2458814640198168,15.249617117101465,T105N14+1GFR085,1.4,+1G (upright),Test Run 78
0.24616000840821428,15.247604482824215,T105N14+1GFR085,1.4,+1G (upright),Test Run 78
0.24616000840821428,15.247729604894465,T105N14+1GFR085,1.4,+1G (upright),Test Run 78
0.24651815808483518,15.244772451574216,T105N14+1GFR085,1.4,+1G (upright),Test Run 78
0.24683643099696415,15.244194143468714,T105N14+1GFR085,1.4,+1G (upright),Test Run 78
0.24727418596180833,15.244146841222591,T105N14+1GFR085,1.4,+1G (upright),Test Run 78
0.24727418596180833,15.24210826700384,T105N14+1GFR085,1.4,+1G (upright),Test Run 78
0.2476323356384291,15.23995525186709,T105N14+1GFR085,1.4,+1G (upright),Test Run 78
0.24775166945038002,15.240588491613215,T105N14+1GFR085,1.4,+1G (upright),Test Run 78
0.24810981912700092,15.23797771280459,T105N14+1GFR085,1.4,+1G (upright),Test Run 78
0.24810981912700092,15.236125295812466,T105N14+1GFR085,1.4,+1G (upright),Test Run 78
0.2484282402798902,15.23548900430859,T105N14+1GFR085,1.4,+1G (upright),Test Run 78
0.24858730261557657,15.234375112706966,T105N14+1GFR085,1.4,+1G (upright),Test Run 78
0.24902505758041665,15.23298961466009,T105N14+1GFR085,1.4,+1G (upright),Test Run 78
0.24902505758041665,15.23312389200384,T105N14+1GFR085,1.4,+1G (upright),Test Run 78
0.24938320725703755,15.229460256749965,T105N14+1GFR085,1.4,+1G (upright),Test Run 78
0.24962202312170356,15.22995464151559,T105N14+1GFR085,1.4,+1G (upright),Test Run 78
0.2500199013220559,15.229033010656215,T105N14+1GFR085,1.4,+1G (upright),Test Run 78
0.2500199013220559,15.22689372842959,T105N14+1GFR085,1.4,+1G (upright),Test Run 78
0.2502984457104534,15.22648021524609,T105N14+1GFR085,1.4,+1G (upright),Test Run 78
0.25061686686334267,15.22597820108584,T105N14+1GFR085,1.4,+1G (upright),Test Run 78
0.2508555344872484,15.22348949258984,T105N14+1GFR085,1.4,+1G (upright),Test Run 78
0.2508555344872484,15.221594350988216,T105N14+1GFR085,1.4,+1G (upright),Test Run 78
0.25125341268760076,15.221395986730466,T105N14+1GFR085,1.4,+1G (upright),Test Run 78
0.25141262326404745,15.22080699747259,T105N14+1GFR085,1.4,+1G (upright),Test Run 78
0.25189010675261914,15.219882314855465,T105N14+1GFR085,1.4,+1G (upright),Test Run 78
0.25189010675261914,15.215898245031216,T105N14+1GFR085,1.4,+1G (upright),Test Run 78
0.2523278617174633,15.215034597570215,T105N14+1GFR085,1.4,+1G (upright),Test Run 78
0.2523278617174633,15.215022390538966,T105N14+1GFR085,1.4,+1G (upright),Test Run 78
0.25264628287035257,15.213203542882715,T105N14+1GFR085,1.4,+1G (upright),Test Run 78
0.25264628287035257,15.212812917882715,T105N14+1GFR085,1.4,+1G (upright),Test Run 78
0.25320337164714757,15.210374563390591,T105N14+1GFR085,1.4,+1G (upright),Test Run 78
0.2534023107473218,15.209623830968715,T105N14+1GFR085,1.4,+1G (upright),Test Run 78
0.25403900481234015,15.208158987218715,T105N14+1GFR085,1.4,+1G (upright),Test Run 78
0.2541186101005634,15.207573049718714,T105N14+1GFR085,1.4,+1G (upright),Test Run 78
0.2541186101005634,15.20430766885934,T105N14+1GFR085,1.4,+1G (upright),Test Run 78
0.25435727772446926,15.204924123937465,T105N14+1GFR085,1.4,+1G (upright),Test Run 78
0.2547950326893133,15.20221263712109,T105N14+1GFR085,1.4,+1G (upright),Test Run 78
0.254954243265756,15.200850027257715,T105N14+1GFR085,1.4,+1G (upright),Test Run 78
0.25547160351881953,15.201648061925715,T105N14+1GFR085,1.4,+1G (upright),Test Run 78
0.25547160351881953,15.19980632608584,T105N14+1GFR085,1.4,+1G (upright),Test Run 78
0.25571027114272915,15.197396963292965,T105N14+1GFR085,1.4,+1G (upright),Test Run 78
0.25594908700739516,15.197323721105466,T105N14+1GFR085,1.4,+1G (upright),Test Run 78
0.2563469652077475,15.19361736124209,T105N14+1GFR085,1.4,+1G (upright),Test Run 78
0.2563469652077475,15.19166118448434,T105N14+1GFR085,1.4,+1G (upright),Test Run 78
0.2565061757841901,15.19188548868359,T105N14+1GFR085,1.4,+1G (upright),Test Run 78
0.2569439307490343,15.18970043008984,T105N14+1GFR085,1.4,+1G (upright),Test Run 78
0.257421414237606,15.188879507238216,T105N14+1GFR085,1.4,+1G (upright),Test Run 78
0.257421414237606,15.188742178136716,T105N14+1GFR085,1.4,+1G (upright),Test Run 78
0.25750101952582943,15.185960500890591,T105N14+1GFR085,1.4,+1G (upright),Test Run 78
0.2579785030144011,15.18297435587109,T105N14+1GFR085,1.4,+1G (upright),Test Run 78
0.25849586326746854,15.183928030187465,T105N14+1GFR085,1.4,+1G (upright),Test Run 78
0.25849586326746854,15.182685964757715,T105N14+1GFR085,1.4,+1G (upright),Test Run 78
0.25853559179119606,15.180880850011715,T105N14+1GFR085,1.4,+1G (upright),Test Run 78
0.2589733467560402,15.179707449132716,T105N14+1GFR085,1.4,+1G (upright),Test Run 78
0.2595304355328352,15.177693288976466,T105N14+1GFR085,1.4,+1G (upright),Test Run 78
0.2595304355328352,15.17601939981634,T105N14+1GFR085,1.4,+1G (upright),Test Run 78
0.2598488566857245,15.174694936925714,T105N14+1GFR085,1.4,+1G (upright),Test Run 78
0.260007919021411,15.173428457433591,T105N14+1GFR085,1.4,+1G (upright),Test Run 78
0.2604059454625196,15.172009390050714,T105N14+1GFR085,1.4,+1G (upright),Test Run 78
0.2604059454625196,15.170701711828091,T105N14+1GFR085,1.4,+1G (upright),Test Run 78
0.2606446130864292,15.168522756749965,T105N14+1GFR085,1.4,+1G (upright),Test Run 78
0.26096303423931855,15.169140737706964,T105N14+1GFR085,1.4,+1G (upright),Test Run 78
0.26144051772789023,15.166964834386715,T105N14+1GFR085,1.4,+1G (upright),Test Run 78
0.26144051772789023,15.166626089269466,T105N14+1GFR085,1.4,+1G (upright),Test Run 78
0.2615598515398451,15.165083425695215,T105N14+1GFR085,1.4,+1G (upright),Test Run 78
0.2619578779809537,15.16335307901559,T105N14+1GFR085,1.4,+1G (upright),Test Run 78
0.2624353614695295,15.161738699132716,T105N14+1GFR085,1.4,+1G (upright),Test Run 78
0.2624353614695295,15.160046499425714,T105N14+1GFR085,1.4,+1G (upright),Test Run 78
0.26251496675775277,15.16033031290234,T105N14+1GFR085,1.4,+1G (upright),Test Run 78
0.262952721722593,15.15728618448434,T105N14+1GFR085,1.4,+1G (upright),Test Run 78
0.26343020521116867,15.15705882852734,T105N14+1GFR085,1.4,+1G (upright),Test Run 78
0.26343020521116867,15.155159109288965,T105N14+1GFR085,1.4,+1G (upright),Test Run 78
0.26343020521116867,15.153984182531214,T105N14+1GFR085,1.4,+1G (upright),Test Run 78
0.26402702251169524,15.152649038488216,T105N14+1GFR085,1.4,+1G (upright),Test Run 78
0.2643454436645845,15.150640981847591,T105N14+1GFR085,1.4,+1G (upright),Test Run 78
0.264623988052982,15.148312490636716,T105N14+1GFR085,1.4,+1G (upright),Test Run 78
0.264623988052982,15.148381155187465,T105N14+1GFR085,1.4,+1G (upright),Test Run 78
0.2651412000652853,15.14801341837109,T105N14+1GFR085,1.4,+1G (upright),Test Run 78
0.2652606821180004,15.14310619180859,T105N14+1GFR085,1.4,+1G (upright),Test Run 78
0.2657381656065721,15.14380962198434,T105N14+1GFR085,1.4,+1G (upright),Test Run 78
0.2657381656065721,15.141972463781215,T105N14+1GFR085,1.4,+1G (upright),Test Run 78
0.26601670999496957,15.140442007238216,T105N14+1GFR085,1.4,+1G (upright),Test Run 78
0.2662555258596356,15.14058238809759,T105N14+1GFR085,1.4,+1G (upright),Test Run 78
0.2666931325837194,15.13912517374209,T105N14+1GFR085,1.4,+1G (upright),Test Run 78
0.26677273787194283,15.13706218546084,T105N14+1GFR085,1.4,+1G (upright),Test Run 78
0.26677273787194283,15.13554851358584,T105N14+1GFR085,1.4,+1G (upright),Test Run 78
0.2673298266487378,15.134253042394466,T105N14+1GFR085,1.4,+1G (upright),Test Run 78
0.2675686425134038,15.132968252355465,T105N14+1GFR085,1.4,+1G (upright),Test Run 78
0.2679665207137562,15.132055776769466,T105N14+1GFR085,1.4,+1G (upright),Test Run 78
0.2679665207137562,15.129808157140591,T105N14+1GFR085,1.4,+1G (upright),Test Run 78
0.26844415244308806,15.127916067296841,T105N14+1GFR085,1.4,+1G (upright),Test Run 78
0.26872269683148553,15.12749187296084,T105N14+1GFR085,1.4,+1G (upright),Test Run 78
0.26892163593166374,15.123996084386715,T105N14+1GFR085,1.4,+1G (upright),Test Run 78
0.26892163593166374,15.12319499796084,T105N14+1GFR085,1.4,+1G (upright),Test Run 78
0.26939911942023553,15.122656362706966,T105N14+1GFR085,1.4,+1G (upright),Test Run 78
0.269677663808633,15.118821829015591,T105N14+1GFR085,1.4,+1G (upright),Test Run 78
0.269916479673303,15.12057506387884,T105N14+1GFR085,1.4,+1G (upright),Test Run 78
0.269916479673303,15.118571584874966,T105N14+1GFR085,1.4,+1G (upright),Test Run 78
0.27043369168560616,15.117236440831965,T105N14+1GFR085,1.4,+1G (upright),Test Run 78
0.2705929022620489,15.113839834386715,T105N14+1GFR085,1.4,+1G (upright),Test Run 78
0.27099078046240127,15.11275035684759,T105N14+1GFR085,1.4,+1G (upright),Test Run 78
0.27099078046240127,15.113086050206965,T105N14+1GFR085,1.4,+1G (upright),Test Run 78
0.2714684121917371,15.11204997842959,T105N14+1GFR085,1.4,+1G (upright),Test Run 78
0.27154801747995644,15.108708303624965,T105N14+1GFR085,1.4,+1G (upright),Test Run 78
0.271906018915817,15.10648509805859,T105N14+1GFR085,1.4,+1G (upright),Test Run 78
0.271906018915817,15.105973928624966,T105N14+1GFR085,1.4,+1G (upright),Test Run 78
0.2724233791688846,15.10400554483584,T105N14+1GFR085,1.4,+1G (upright),Test Run 78
0.2726223182690588,15.10281841104684,T105N14+1GFR085,1.4,+1G (upright),Test Run 78
0.2729407394219481,15.09994518106634,T105N14+1GFR085,1.4,+1G (upright),Test Run 78
0.2729407394219481,15.09938823526559,T105N14+1GFR085,1.4,+1G (upright),Test Run 78
0.27341822291051976,15.09776012247259,T105N14+1GFR085,1.4,+1G (upright),Test Run 78
0.2736171620106979,15.096464651281215,T105N14+1GFR085,1.4,+1G (upright),Test Run 78
0.2738957063990953,15.093779104406215,T105N14+1GFR085,1.4,+1G (upright),Test Run 78
0.27429373284020414,15.093309133703091,T105N14+1GFR085,1.4,+1G (upright),Test Run 78
0.27429373284020414,15.09142467325384,T105N14+1GFR085,1.4,+1G (upright),Test Run 78
0.2744130666521589,15.089550893956964,T105N14+1GFR085,1.4,+1G (upright),Test Run 78
0.2748905501407347,15.08809978311709,T105N14+1GFR085,1.4,+1G (upright),Test Run 78
0.27512936600540044,15.08785259073434,T105N14+1GFR085,1.4,+1G (upright),Test Run 78
0.27512936600540044,15.084872549230465,T105N14+1GFR085,1.4,+1G (upright),Test Run 78
0.27528842834108286,15.085019033605466,T105N14+1GFR085,1.4,+1G (upright),Test Run 78
0.27580578859415045,15.08233043497259,T105N14+1GFR085,1.4,+1G (upright),Test Run 78
0.2758853938823699,15.082499807531216,T105N14+1GFR085,1.4,+1G (upright),Test Run 78
0.2764424826591688,15.07860271280459,T105N14+1GFR085,1.4,+1G (upright),Test Run 78
0.2764424826591688,15.07809001749209,T105N14+1GFR085,1.4,+1G (upright),Test Run 78
0.276760903812054,15.077050893956965,T105N14+1GFR085,1.4,+1G (upright),Test Run 78
0.27703944820045556,15.07267162149609,T105N14+1GFR085,1.4,+1G (upright),Test Run 78
0.277437326400804,15.07328502481634,T105N14+1GFR085,1.4,+1G (upright),Test Run 78
0.277437326400804,15.072546499425716,T105N14+1GFR085,1.4,+1G (upright),Test Run 78
0.27759653697725056,15.068989675695216,T105N14+1GFR085,1.4,+1G (upright),Test Run 78
0.2780342919420908,15.06802837198434,T105N14+1GFR085,1.4,+1G (upright),Test Run 78
0.2783525648542197,15.06650707071484,T105N14+1GFR085,1.4,+1G (upright),Test Run 78
0.2787504430545721,15.06458904092959,T105N14+1GFR085,1.4,+1G (upright),Test Run 78
0.2787504430545721,15.06507884805859,T105N14+1GFR085,1.4,+1G (upright),Test Run 78
0.27914846949568495,15.06177074258984,T105N14+1GFR085,1.4,+1G (upright),Test Run 78
0.27930753183136736,15.06141216104684,T105N14+1GFR085,1.4,+1G (upright),Test Run 78
0.2796656815079881,15.059687917882716,T105N14+1GFR085,1.4,+1G (upright),Test Run 78
0.2796656815079881,15.05605327432809,T105N14+1GFR085,1.4,+1G (upright),Test Run 78
0.2800637079491007,15.055632131749965,T105N14+1GFR085,1.4,+1G (upright),Test Run 78
0.28030237557300647,15.05276042764834,T105N14+1GFR085,1.4,+1G (upright),Test Run 78
0.2806207967258956,15.051355093175715,T105N14+1GFR085,1.4,+1G (upright),Test Run 78
0.28089934111429327,15.049592703038964,T105N14+1GFR085,1.4,+1G (upright),Test Run 78
0.28089934111429327,15.04924632852734,T105N14+1GFR085,1.4,+1G (upright),Test Run 78
0.28149615841481984,15.04634410684759,T105N14+1GFR085,1.4,+1G (upright),Test Run 78
0.2817747028032172,15.045297353917965,T105N14+1GFR085,1.4,+1G (upright),Test Run 78
0.2820931239561066,15.043452566320216,T105N14+1GFR085,1.4,+1G (upright),Test Run 78
0.2820931239561066,15.041818350011715,T105N14+1GFR085,1.4,+1G (upright),Test Run 78
0.2825308789209508,15.04018413370309,T105N14+1GFR085,1.4,+1G (upright),Test Run 78
0.2827695465448563,15.03657390421084,T105N14+1GFR085,1.4,+1G (upright),Test Run 78
0.2831675729859692,15.03749858682809,T105N14+1GFR085,1.4,+1G (upright),Test Run 78
0.2831675729859692,15.03321391885934,T105N14+1GFR085,1.4,+1G (upright),Test Run 78
0.28344611737436654,15.033007925206965,T105N14+1GFR085,1.4,+1G (upright),Test Run 78
0.28388387233920676,15.03317729776559,T105N14+1GFR085,1.4,+1G (upright),Test Run 78
0.28412253996311654,15.03209392374209,T105N14+1GFR085,1.4,+1G (upright),Test Run 78
0.28412253996311654,15.028695791417965,T105N14+1GFR085,1.4,+1G (upright),Test Run 78
0.2845602949279567,15.026782339269465,T105N14+1GFR085,1.4,+1G (upright),Test Run 78
0.28483883931635406,15.025927847081965,T105N14+1GFR085,1.4,+1G (upright),Test Run 78
0.2852765942811982,15.025447195226466,T105N14+1GFR085,1.4,+1G (upright),Test Run 78
0.2852765942811982,15.02318736856634,T105N14+1GFR085,1.4,+1G (upright),Test Run 78
0.28567447248155065,15.021704214269466,T105N14+1GFR085,1.4,+1G (upright),Test Run 78
0.28611222744639087,15.019253652746091,T105N14+1GFR085,1.4,+1G (upright),Test Run 78
0.28619183273461424,15.017411916906216,T105N14+1GFR085,1.4,+1G (upright),Test Run 78
0.2865897109349666,15.014648550206966,T105N14+1GFR085,1.4,+1G (upright),Test Run 78
0.2865897109349666,15.014262502843716,T105N14+1GFR085,1.4,+1G (upright),Test Run 78
0.28686825532336396,15.01233226602734,T105N14+1GFR085,1.4,+1G (upright),Test Run 78
0.28742534410015896,15.00999156778509,T105N14+1GFR085,1.4,+1G (upright),Test Run 78
0.287664159964825,15.010115163976465,T105N14+1GFR085,1.4,+1G (upright),Test Run 78
0.287664159964825,15.00761882608584,T105N14+1GFR085,1.4,+1G (upright),Test Run 78
0.28810191492966913,15.00796977823434,T105N14+1GFR085,1.4,+1G (upright),Test Run 78
0.28846006460628987,15.00523082559759,T105N14+1GFR085,1.4,+1G (upright),Test Run 78
0.288579398418241,15.000631826574216,T105N14+1GFR085,1.4,+1G (upright),Test Run 78
0.28929569777148245,15.00019695108584,T105N14+1GFR085,1.4,+1G (upright),Test Run 78
0.28929569777148245,14.99832622354684,T105N14+1GFR085,1.4,+1G (upright),Test Run 78
0.2895742421598801,14.998225515538966,T105N14+1GFR085,1.4,+1G (upright),Test Run 78
0.28997212036023245,14.995456045324215,T105N14+1GFR085,1.4,+1G (upright),Test Run 78
0.29033027003685324,14.992439382726465,T105N14+1GFR085,1.4,+1G (upright),Test Run 78
0.29033027003685324,14.99265453165234,T105N14+1GFR085,1.4,+1G (upright),Test Run 78
0.29052920913702746,14.98984691446484,T105N14+1GFR085,1.4,+1G (upright),Test Run 78
0.2909669641018716,14.988107412511715,T105N14+1GFR085,1.4,+1G (upright),Test Run 78
0.2912057799665376,14.98674938028509,T105N14+1GFR085,1.4,+1G (upright),Test Run 78
0.29156392964315836,14.985017507726464,T105N14+1GFR085,1.4,+1G (upright),Test Run 78
0.29156392964315836,14.984077566320215,T105N14+1GFR085,1.4,+1G (upright),Test Run 78
0.2919220793197752,14.98015758341009,T105N14+1GFR085,1.4,+1G (upright),Test Run 78
0.2920015363672384,14.979683035070215,T105N14+1GFR085,1.4,+1G (upright),Test Run 78
0.2926781071967483,14.97692729776559,T105N14+1GFR085,1.4,+1G (upright),Test Run 78
0.2926781071967483,14.976603811437466,T105N14+1GFR085,1.4,+1G (upright),Test Run 78
0.29295665158514594,14.97473003214059,T105N14+1GFR085,1.4,+1G (upright),Test Run 78
0.29315559068532016,14.972213857824215,T105N14+1GFR085,1.4,+1G (upright),Test Run 78
0.2937126794621191,14.971614187413966,T105N14+1GFR085,1.4,+1G (upright),Test Run 78
0.2937126794621191,14.968180959874966,T105N14+1GFR085,1.4,+1G (upright),Test Run 78
0.2940311006150085,14.967007558996091,T105N14+1GFR085,1.4,+1G (upright),Test Run 78
0.29426976823891404,14.963867300206966,T105N14+1GFR085,1.4,+1G (upright),Test Run 78
0.2949463390684242,14.96225902383984,T105N14+1GFR085,1.4,+1G (upright),Test Run 78
0.2949463390684242,14.961703603917965,T105N14+1GFR085,1.4,+1G (upright),Test Run 78
0.2952646119805535,14.96036693399609,T105N14+1GFR085,1.4,+1G (upright),Test Run 78
0.29558303313344264,14.95699321573434,T105N14+1GFR085,1.4,+1G (upright),Test Run 78
0.2959013060455716,14.955694692785091,T105N14+1GFR085,1.4,+1G (upright),Test Run 78
0.2959013060455716,14.954660146886715,T105N14+1GFR085,1.4,+1G (upright),Test Run 78
0.29629918424592,14.951855581456964,T105N14+1GFR085,1.4,+1G (upright),Test Run 78
0.2965777286343176,14.94972240274609,T105N14+1GFR085,1.4,+1G (upright),Test Run 78
0.2970553603636536,14.94855815714059,T105N14+1GFR085,1.4,+1G (upright),Test Run 78
0.2973339047520509,14.946821706945215,T105N14+1GFR085,1.4,+1G (upright),Test Run 78
0.2973339047520509,14.944880788976466,T105N14+1GFR085,1.4,+1G (upright),Test Run 78
0.2977317829524033,14.943708913976465,T105N14+1GFR085,1.4,+1G (upright),Test Run 78
0.2980103273408009,14.942143362218715,T105N14+1GFR085,1.4,+1G (upright),Test Run 78
0.29828887172919855,14.940182607824216,T105N14+1GFR085,1.4,+1G (upright),Test Run 78
0.29828887172919855,14.937114065343716,T105N14+1GFR085,1.4,+1G (upright),Test Run 78
0.29864702140581934,14.935795705968715,T105N14+1GFR085,1.4,+1G (upright),Test Run 78
0.29888583727048534,14.93395854776559,T105N14+1GFR085,1.4,+1G (upright),Test Run 78
0.2994030492827885,14.93226177042184,T105N14+1GFR085,1.4,+1G (upright),Test Run 78
0.29968159367118613,14.93005534952334,T105N14+1GFR085,1.4,+1G (upright),Test Run 78
0.29968159367118613,14.928898733312465,T105N14+1GFR085,1.4,+1G (upright),Test Run 78
0.30003974334780686,14.925927847081965,T105N14+1GFR085,1.4,+1G (upright),Test Run 78
0.30039789302442765,14.925383108312465,T105N14+1GFR085,1.4,+1G (upright),Test Run 78
0.3008356479892718,14.922541921788966,T105N14+1GFR085,1.4,+1G (upright),Test Run 78
0.3008356479892718,14.92101451700384,T105N14+1GFR085,1.4,+1G (upright),Test Run 78
0.3010744638539378,14.92034007852734,T105N14+1GFR085,1.4,+1G (upright),Test Run 78
0.30151207057801754,14.91859294717959,T105N14+1GFR085,1.4,+1G (upright),Test Run 78
0.30175088644268755,14.91526195352734,T105N14+1GFR085,1.4,+1G (upright),Test Run 78
0.30175088644268755,14.91422282999209,T105N14+1GFR085,1.4,+1G (upright),Test Run 78
0.3021090361193046,14.912948721105465,T105N14+1GFR085,1.4,+1G (upright),Test Run 78
0.30242730903143356,14.91139995401559,T105N14+1GFR085,1.4,+1G (upright),Test Run 78
0.30262639637237193,14.908349722081965,T105N14+1GFR085,1.4,+1G (upright),Test Run 78
0.3031038798609438,14.90812389200384,T105N14+1GFR085,1.4,+1G (upright),Test Run 78
0.3031038798609438,14.906315725499965,T105N14+1GFR085,1.4,+1G (upright),Test Run 78
0.3034221527730727,14.902465933019466,T105N14+1GFR085,1.4,+1G (upright),Test Run 78
0.3038997845024087,14.90070659464059,T105N14+1GFR085,1.4,+1G (upright),Test Run 78
0.30437726799098025,14.897103994542965,T105N14+1GFR085,1.4,+1G (upright),Test Run 78
0.30437726799098025,14.89763347452334,T105N14+1GFR085,1.4,+1G (upright),Test Run 78
0.30457620709115446,14.89565593546084,T105N14+1GFR085,1.4,+1G (upright),Test Run 78
0.3051731726324455,14.89363872354684,T105N14+1GFR085,1.4,+1G (upright),Test Run 78
0.305650656121017,14.891452139074215,T105N14+1GFR085,1.4,+1G (upright),Test Run 78
0.305650656121017,14.889733999425715,T105N14+1GFR085,1.4,+1G (upright),Test Run 78
0.30588932374492284,14.88749095743359,T105N14+1GFR085,1.4,+1G (upright),Test Run 78
0.30640668399799015,14.886515920812466,T105N14+1GFR085,1.4,+1G (upright),Test Run 78
0.3067648336746072,14.88482066934759,T105N14+1GFR085,1.4,+1G (upright),Test Run 78
0.3067648336746072,14.880204885656216,T105N14+1GFR085,1.4,+1G (upright),Test Run 78
0.30700364953927717,14.87904674356634,T105N14+1GFR085,1.4,+1G (upright),Test Run 78
0.30760046683980347,14.87638255899609,T105N14+1GFR085,1.4,+1G (upright),Test Run 78
0.30783928270446953,14.87427837198434,T105N14+1GFR085,1.4,+1G (upright),Test Run 78
0.30783928270446953,14.87234966104684,T105N14+1GFR085,1.4,+1G (upright),Test Run 78
0.3080779503283753,14.871298330480466,T105N14+1GFR085,1.4,+1G (upright),Test Run 78
0.3085157052932195,14.869372671300715,T105N14+1GFR085,1.4,+1G (upright),Test Run 78
0.30883412644610864,14.86675426309759,T105N14+1GFR085,1.4,+1G (upright),Test Run 78
0.3089534602580597,14.865596121007716,T105N14+1GFR085,1.4,+1G (upright),Test Run 78
0.3089534602580597,14.86319438760934,T105N14+1GFR085,1.4,+1G (upright),Test Run 78
0.3095901543230781,14.86136638467959,T105N14+1GFR085,1.4,+1G (upright),Test Run 78
0.30982882194698363,14.860067861730466,T105N14+1GFR085,1.4,+1G (upright),Test Run 78
0.3101869716236047,14.855905264074215,T105N14+1GFR085,1.4,+1G (upright),Test Run 78
0.3101869716236047,14.855842703038965,T105N14+1GFR085,1.4,+1G (upright),Test Run 78
0.3106247265884486,14.851522939855466,T105N14+1GFR085,1.4,+1G (upright),Test Run 78
0.3108635424531146,14.85009166544134,T105N14+1GFR085,1.4,+1G (upright),Test Run 78
0.31150023651813297,14.85106822794134,T105N14+1GFR085,1.4,+1G (upright),Test Run 78
0.31150023651813297,14.84696361368359,T105N14+1GFR085,1.4,+1G (upright),Test Run 78
0.3117787809065306,14.845785635167966,T105N14+1GFR085,1.4,+1G (upright),Test Run 78
0.3120573252949279,14.84170543497259,T105N14+1GFR085,1.4,+1G (upright),Test Run 78
0.31265414259545454,14.84215709512884,T105N14+1GFR085,1.4,+1G (upright),Test Run 78
0.31281335317190134,14.839911001378841,T105N14+1GFR085,1.4,+1G (upright),Test Run 78
0.31281335317190134,14.838032644445216,T105N14+1GFR085,1.4,+1G (upright),Test Run 78
0.3132112313722537,14.835322683507716,T105N14+1GFR085,1.4,+1G (upright),Test Run 78
0.3135693810488705,14.833508413488214,T105N14+1GFR085,1.4,+1G (upright),Test Run 78
0.3138081969135405,14.831712454015591,T105N14+1GFR085,1.4,+1G (upright),Test Run 78
0.3138081969135405,14.82939769571484,T105N14+1GFR085,1.4,+1G (upright),Test Run 78
0.31440516245482725,14.827262991124964,T105N14+1GFR085,1.4,+1G (upright),Test Run 78
0.31452449626677803,14.825888174230466,T105N14+1GFR085,1.4,+1G (upright),Test Run 78
0.31508158504357303,14.823962515050715,T105N14+1GFR085,1.4,+1G (upright),Test Run 78
0.3154794632439254,14.819775503331964,T105N14+1GFR085,1.4,+1G (upright),Test Run 78
0.3154794632439254,14.81919261758984,T105N14+1GFR085,1.4,+1G (upright),Test Run 78
0.31563867382037225,14.81639720743359,T105N14+1GFR085,1.4,+1G (upright),Test Run 78
0.316235639361659,14.815030019933591,T105N14+1GFR085,1.4,+1G (upright),Test Run 78
0.3164345784618332,14.812385671788965,T105N14+1GFR085,1.4,+1G (upright),Test Run 78
0.3164345784618332,14.811251943761715,T105N14+1GFR085,1.4,+1G (upright),Test Run 78
0.31683245666218557,14.808386343175716,T105N14+1GFR085,1.4,+1G (upright),Test Run 78
0.31719060633880636,14.805075185949216,T105N14+1GFR085,1.4,+1G (upright),Test Run 78
0.31746915072720394,14.804683035070216,T105N14+1GFR085,1.4,+1G (upright),Test Run 78
0.31746915072720394,14.80421459024609,T105N14+1GFR085,1.4,+1G (upright),Test Run 78
0.3179466342157755,14.80151531046084,T105N14+1GFR085,1.4,+1G (upright),Test Run 78
0.3184639944688431,14.800195425206965,T105N14+1GFR085,1.4,+1G (upright),Test Run 78
0.31878226738097204,14.79512035196484,T105N14+1GFR085,1.4,+1G (upright),Test Run 78
0.31922002234581226,14.795857351476466,T105N14+1GFR085,1.4,+1G (upright),Test Run 78
0.31922002234581226,14.79270335977734,T105N14+1GFR085,1.4,+1G (upright),Test Run 78
0.3195384434987014,14.789799612218715,T105N14+1GFR085,1.4,+1G (upright),Test Run 78
0.3199363216990538,14.788696401769466,T105N14+1GFR085,1.4,+1G (upright),Test Run 78
0.320374076663894,14.785814016515591,T105N14+1GFR085,1.4,+1G (upright),Test Run 78
0.32077195486424637,14.78262798135934,T105N14+1GFR085,1.4,+1G (upright),Test Run 78
0.32077195486424637,14.77994243448434,T105N14+1GFR085,1.4,+1G (upright),Test Run 78
0.32128931511731,14.779687612706965,T105N14+1GFR085,1.4,+1G (upright),Test Run 78
0.321607588029439,14.776184194738216,T105N14+1GFR085,1.4,+1G (upright),Test Run 78
0.3218861324178363,14.77426158731634,T105N14+1GFR085,1.4,+1G (upright),Test Run 78
0.3218861324178363,14.772456472570216,T105N14+1GFR085,1.4,+1G (upright),Test Run 78
0.3222442820944574,14.76999828165234,T105N14+1GFR085,1.4,+1G (upright),Test Run 78
0.32256270324734654,14.76727611368359,T105N14+1GFR085,1.4,+1G (upright),Test Run 78
0.3230401867359223,14.764941518956965,T105N14+1GFR085,1.4,+1G (upright),Test Run 78
0.32327900260058834,14.761811941320214,T105N14+1GFR085,1.4,+1G (upright),Test Run 78
0.32327900260058834,14.759121816808591,T105N14+1GFR085,1.4,+1G (upright),Test Run 78
0.323716609324672,14.75611888712109,T105N14+1GFR085,1.4,+1G (upright),Test Run 78
0.3241146357657809,14.75438854044134,T105N14+1GFR085,1.4,+1G (upright),Test Run 78
0.32459211925435644,14.753842275792966,T105N14+1GFR085,1.4,+1G (upright),Test Run 78
0.32459211925435644,14.75049144571484,T105N14+1GFR085,1.4,+1G (upright),Test Run 78
0.32506960274292823,14.74967357462109,T105N14+1GFR085,1.4,+1G (upright),Test Run 78
0.3253481471313256,14.747400015050715,T105N14+1GFR085,1.4,+1G (upright),Test Run 78
0.32582577886066155,14.74427806680859,T105N14+1GFR085,1.4,+1G (upright),Test Run 78
0.3261043232490592,14.742207449132716,T105N14+1GFR085,1.4,+1G (upright),Test Run 78
0.3261043232490592,14.74106609171084,T105N14+1GFR085,1.4,+1G (upright),Test Run 78
