Repository: schandel33/gitrep

# Nozzle Tensile Test Analysis

Stress-vs-strain analysis of tensile pulls across 4 nozzle sizes (0.6, 1.4,
2.2, 2.6 mm) x 2 print-gravity orientations (+1G upright / -1G inverted),
printed at 105 C with a 0.85 flow ratio.

## Data-quality issues found and how they're handled

1. **Load-cell zero offset.** 10 of 17 runs record small negative Load
   values for the first handful of samples (up to ~180, always <0.5% of the
   file) before the crosshead starts moving — load-cell noise around zero,
   not real load. The script computes the mean Load over all
   pre-motion samples (`Crosshead < crosshead_zero_threshold_mm`) and
   subtracts it from the whole run.
2.

File: nozzle_tensile_analysis/analysis_output/all_curves_tidy.csv (part 50 of 151)
Strain,Stress_MPa,condition,nozzle_mm,gravity,run
0.32634299087296476,14.737983816320215,T105N14+1GFR085,1.4,+1G (upright),Test Run 78
0.32686035112602835,14.735928457433591,T105N14+1GFR085,1.4,+1G (upright),Test Run 78
0.32709901874993813,14.732873647863215,T105N14+1GFR085,1.4,+1G (upright),Test Run 78
0.32709901874993813,14.730351370031215,T105N14+1GFR085,1.4,+1G (upright),Test Run 78
0.32757665047926987,14.72925121133984,T105N14+1GFR085,1.4,+1G (upright),Test Run 78
0.3280541339678417,14.726632803136715,T105N14+1GFR085,1.4,+1G (upright),Test Run 78
0.32841228364446245,14.724409597570215,T105N14+1GFR085,1.4,+1G (upright),Test Run 78
0.3288101618448148,14.721846121007715,T105N14+1GFR085,1.4,+1G (upright),Test Run 78
0.3288101618448148,14.72104808633984,T105N14+1GFR085,1.4,+1G (upright),Test Run 78
0.32912858299770426,14.71702281778509,T105N14+1GFR085,1.4,+1G (upright),Test Run 78
0.32956618972178797,14.714445608312465,T105N14+1GFR085,1.4,+1G (upright),Test Run 78
0.3300039446866282,14.713057058507715,T105N14+1GFR085,1.4,+1G (upright),Test Run 78
0.3300039446866282,14.71102916544134,T105N14+1GFR085,1.4,+1G (upright),Test Run 78
0.33028248907502583,14.707463186437465,T105N14+1GFR085,1.4,+1G (upright),Test Run 78
0.3307601208043618,14.70478679483584,T105N14+1GFR085,1.4,+1G (upright),Test Run 78
0.33119772752844157,14.702475088292966,T105N14+1GFR085,1.4,+1G (upright),Test Run 78
0.331516148681331,14.70131236856634,T105N14+1GFR085,1.4,+1G (upright),Test Run 78
0.331516148681331,14.700525015050715,T105N14+1GFR085,1.4,+1G (upright),Test Run 78
0.3321528427463494,14.696749990636715,T105N14+1GFR085,1.4,+1G (upright),Test Run 78
0.3324313871347467,14.693989675695216,T105N14+1GFR085,1.4,+1G (upright),Test Run 78
0.3328691420995909,14.691711538488216,T105N14+1GFR085,1.4,+1G (upright),Test Run 78
0.3328691420995909,14.689866750890591,T105N14+1GFR085,1.4,+1G (upright),Test Run 78
0.3333466255881627,14.687811392003841,T105N14+1GFR085,1.4,+1G (upright),Test Run 78
0.33350583616460927,14.68576518839059,T105N14+1GFR085,1.4,+1G (upright),Test Run 78
0.3340629249414042,14.68246928995309,T105N14+1GFR085,1.4,+1G (upright),Test Run 78
0.3344608031417566,14.679899709874965,T105N14+1GFR085,1.4,+1G (upright),Test Run 78
0.3344608031417566,14.67754222696484,T105N14+1GFR085,1.4,+1G (upright),Test Run 78
0.334779224294646,14.674548452550715,T105N14+1GFR085,1.4,+1G (upright),Test Run 78
0.335097497206775,14.67158061807809,T105N14+1GFR085,1.4,+1G (upright),Test Run 78
0.33545564688339574,14.66963970010934,T105N14+1GFR085,1.4,+1G (upright),Test Run 78
0.33545564688339574,14.669104116613216,T105N14+1GFR085,1.4,+1G (upright),Test Run 78
0.3360524641839223,14.665490835363215,T105N14+1GFR085,1.4,+1G (upright),Test Run 78
0.3362515515248567,14.664608877355466,T105N14+1GFR085,1.4,+1G (upright),Test Run 78
0.3366494297252091,14.659855764562465,T105N14+1GFR085,1.4,+1G (upright),Test Run 78
0.3371667899782727,14.65977184122259,T105N14+1GFR085,1.4,+1G (upright),Test Run 78
0.3371667899782727,14.65620433633984,T105N14+1GFR085,1.4,+1G (upright),Test Run 78
0.3374850628904017,14.65377361124209,T105N14+1GFR085,1.4,+1G (upright),Test Run 78
0.33788294109075406,14.652349966222591,T105N14+1GFR085,1.4,+1G (upright),Test Run 78
0.33828096753186265,14.64885570352734,T105N14+1GFR085,1.4,+1G (upright),Test Run 78
0.33855951192026423,14.646139639074216,T105N14+1GFR085,1.4,+1G (upright),Test Run 78
0.33855951192026423,14.64252788370309,T105N14+1GFR085,1.4,+1G (upright),Test Run 78
0.33899726688510445,14.64076091592959,T105N14+1GFR085,1.4,+1G (upright),Test Run 78
0.3393951450854568,14.639782827550714,T105N14+1GFR085,1.4,+1G (upright),Test Run 78
0.33983290005029704,14.63482982462109,T105N14+1GFR085,1.4,+1G (upright),Test Run 78
0.33983290005029704,14.633603017980466,T105N14+1GFR085,1.4,+1G (upright),Test Run 78
0.3401910497269178,14.631247060949216,T105N14+1GFR085,1.4,+1G (upright),Test Run 78
0.3405889279272702,14.628353994542966,T105N14+1GFR085,1.4,+1G (upright),Test Run 78
0.34106641141584176,14.626384084874966,T105N14+1GFR085,1.4,+1G (upright),Test Run 78
0.3414245610924628,14.624455373937465,T105N14+1GFR085,1.4,+1G (upright),Test Run 78
0.3414245610924628,14.62140971964059,T105N14+1GFR085,1.4,+1G (upright),Test Run 78
0.34186231605730694,14.619146841222591,T105N14+1GFR085,1.4,+1G (upright),Test Run 78
0.3423000710221469,14.61533519571484,T105N14+1GFR085,1.4,+1G (upright),Test Run 78
0.34261834393427615,14.612036245519466,T105N14+1GFR085,1.4,+1G (upright),Test Run 78
0.34261834393427615,14.61103374307809,T105N14+1GFR085,1.4,+1G (upright),Test Run 78
0.3430163703753887,14.608972280675715,T105N14+1GFR085,1.4,+1G (upright),Test Run 78
0.34341424857574104,14.606465261632716,T105N14+1GFR085,1.4,+1G (upright),Test Run 78
0.34377239825236183,14.603399770910091,T105N14+1GFR085,1.4,+1G (upright),Test Run 78
0.34377239825236183,14.60238658731634,T105N14+1GFR085,1.4,+1G (upright),Test Run 78
0.34409067116449077,14.596768301183591,T105N14+1GFR085,1.4,+1G (upright),Test Run 78
0.34444882084110784,14.594915884191341,T105N14+1GFR085,1.4,+1G (upright),Test Run 78
0.34496618109417515,14.593440359288966,T105N14+1GFR085,1.4,+1G (upright),Test Run 78
0.345443664582747,14.58930980508984,T105N14+1GFR085,1.4,+1G (upright),Test Run 78
0.345443664582747,14.58735515421084,T105N14+1GFR085,1.4,+1G (upright),Test Run 78
0.34576208573563616,14.583665579015591,T105N14+1GFR085,1.4,+1G (upright),Test Run 78
0.3460803586477654,14.581990163976466,T105N14+1GFR085,1.4,+1G (upright),Test Run 78
0.3465578421363409,14.579370229894465,T105N14+1GFR085,1.4,+1G (upright),Test Run 78
0.3465578421363409,14.576274221593716,T105N14+1GFR085,1.4,+1G (upright),Test Run 78
0.3469558685774495,14.574545400792966,T105N14+1GFR085,1.4,+1G (upright),Test Run 78
0.34731401825407054,14.57070934122259,T105N14+1GFR085,1.4,+1G (upright),Test Run 78
0.3476322911661995,14.568936269933591,T105N14+1GFR085,1.4,+1G (upright),Test Run 78
0.3480700461310437,14.566044729406215,T105N14+1GFR085,1.4,+1G (upright),Test Run 78
0.3480700461310437,14.56375896280459,T105N14+1GFR085,1.4,+1G (upright),Test Run 78
0.34846792433139206,14.560055654699216,T105N14+1GFR085,1.4,+1G (upright),Test Run 78
0.34886595077250465,14.556237905675715,T105N14+1GFR085,1.4,+1G (upright),Test Run 78
0.349263828972857,14.555310171300714,T105N14+1GFR085,1.4,+1G (upright),Test Run 78
0.349582101884986,14.552645986730465,T105N14+1GFR085,1.4,+1G (upright),Test Run 78
0.349582101884986,14.552548330480466,T105N14+1GFR085,1.4,+1G (upright),Test Run 78
0.34998012832609854,14.54801647012884,T105N14+1GFR085,1.4,+1G (upright),Test Run 78
0.3504974885791622,14.54374095743359,T105N14+1GFR085,1.4,+1G (upright),Test Run 78
0.35089536677951455,14.54110271280459,T105N14+1GFR085,1.4,+1G (upright),Test Run 78
0.35089536677951455,14.539758413488215,T105N14+1GFR085,1.4,+1G (upright),Test Run 78
0.35125351645613134,14.53547527139834,T105N14+1GFR085,1.4,+1G (upright),Test Run 78
0.3516513946564837,14.53425914591009,T105N14+1GFR085,1.4,+1G (upright),Test Run 78
0.3521288781450595,14.531356924230465,T105N14+1GFR085,1.4,+1G (upright),Test Run 78
0.35252690458616814,14.526875417882716,T105N14+1GFR085,1.4,+1G (upright),Test Run 78
0.35252690458616814,14.52532817667184,T105N14+1GFR085,1.4,+1G (upright),Test Run 78
0.3529247827865205,14.52151958292184,T105N14+1GFR085,1.4,+1G (upright),Test Run 78
0.35332266098687287,14.519658010656215,T105N14+1GFR085,1.4,+1G (upright),Test Run 78
0.35364108213976203,14.517015188390591,T105N14+1GFR085,1.4,+1G (upright),Test Run 78
0.35364108213976203,14.51315318887884,T105N14+1GFR085,1.4,+1G (upright),Test Run 78
0.35403896034011045,14.509770315343715,T105N14+1GFR085,1.4,+1G (upright),Test Run 78
0.35451644382868625,14.505723684484341,T105N14+1GFR085,1.4,+1G (upright),Test Run 78
0.3549144702697988,14.505732839757716,T105N14+1GFR085,1.4,+1G (upright),Test Run 78
0.3553919537583706,14.500497549230465,T105N14+1GFR085,1.4,+1G (upright),Test Run 78
0.3553919537583706,14.499295156652341,T105N14+1GFR085,1.4,+1G (upright),Test Run 78
0.35567049814676793,14.495427053624965,T105N14+1GFR085,1.4,+1G (upright),Test Run 78
0.3561479816353437,14.494242971593716,T105N14+1GFR085,1.4,+1G (upright),Test Run 78
0.3567050704121387,14.48930980508984,T105N14+1GFR085,1.4,+1G (upright),Test Run 78
0.3567050704121387,14.486332815343715,T105N14+1GFR085,1.4,+1G (upright),Test Run 78
0.3570234915650279,14.48464519327334,T105N14+1GFR085,1.4,+1G (upright),Test Run 78
0.35742136976537625,14.48074352091009,T105N14+1GFR085,1.4,+1G (upright),Test Run 78
0.35769991415377783,14.478909414464841,T105N14+1GFR085,1.4,+1G (upright),Test Run 78
0.3582172744068415,14.473726003820214,T105N14+1GFR085,1.4,+1G (upright),Test Run 78
0.3582172744068415,14.472245901281216,T105N14+1GFR085,1.4,+1G (upright),Test Run 78
0.3586550293716814,14.468122976476465,T105N14+1GFR085,1.4,+1G (upright),Test Run 78
0.35897330228381064,14.466806142980465,T105N14+1GFR085,1.4,+1G (upright),Test Run 78
0.3593713287249232,14.463432424718714,T105N14+1GFR085,1.4,+1G (upright),Test Run 78
0.3593713287249232,14.460115163976464,T105N14+1GFR085,1.4,+1G (upright),Test Run 78
0.3597692069252756,14.458822744542966,T105N14+1GFR085,1.4,+1G (upright),Test Run 78
0.36024669041384716,14.454638784581965,T105N14+1GFR085,1.4,+1G (upright),Test Run 78
0.36060484009046817,14.452360647374965,T105N14+1GFR085,1.4,+1G (upright),Test Run 78
0.3610425950553124,14.44898845499209,T105N14+1GFR085,1.4,+1G (upright),Test Run 78
0.3610425950553124,14.444830434972591,T105N14+1GFR085,1.4,+1G (upright),Test Run 78
0.3615200785438839,14.44181072061709,T105N14+1GFR085,1.4,+1G (upright),Test Run 78
0.36183849969677334,14.43836986368359,T105N14+1GFR085,1.4,+1G (upright),Test Run 78
0.36231598318534886,14.435579031163964,T105N14+1GFR085,1.4,+1G (upright),Test Run 78
0.36231598318534886,14.434353750402341,T105N14+1GFR085,1.4,+1G (upright),Test Run 78
0.36263425609747807,14.42851878946484,T105N14+1GFR085,1.4,+1G (upright),Test Run 78
0.363072011062318,14.426851003820214,T105N14+1GFR085,1.4,+1G (upright),Test Run 78
0.36350976602716223,14.42182781046084,T105N14+1GFR085,1.4,+1G (upright),Test Run 78
0.363987249515734,14.419697683507716,T105N14+1GFR085,1.4,+1G (upright),Test Run 78
0.363987249515734,14.416845815831966,T105N14+1GFR085,1.4,+1G (upright),Test Run 78
0.364544338292529,14.41530620401559,T105N14+1GFR085,1.4,+1G (upright),Test Run 78
0.3648627594454184,14.41091472452334,T105N14+1GFR085,1.4,+1G (upright),Test Run 78
0.3653003661695021,14.407782095128841,T105N14+1GFR085,1.4,+1G (upright),Test Run 78
0.3653003661695021,14.40525218790234,T105N14+1GFR085,1.4,+1G (upright),Test Run 78
0.3657381211343463,14.40042125528509,T105N14+1GFR085,1.4,+1G (upright),Test Run 78
0.36609627081096313,14.398115652257715,T105N14+1GFR085,1.4,+1G (upright),Test Run 78
0.3665737542995389,14.396415823156214,T105N14+1GFR085,1.4,+1G (upright),Test Run 78
0.36697178074065145,14.392602651769465,T105N14+1GFR085,1.4,+1G (upright),Test Run 78
0.36697178074065145,14.390489309484341,T105N14+1GFR085,1.4,+1G (upright),Test Run 78
0.3673696589409999,14.387341421300714,T105N14+1GFR085,1.4,+1G (upright),Test Run 78
0.36780741390584404,14.384021108800715,T105N14+1GFR085,1.4,+1G (upright),Test Run 78
0.3682052921061964,14.38119975870309,T105N14+1GFR085,1.4,+1G (upright),Test Run 78
0.3686430470710366,14.377177541906216,T105N14+1GFR085,1.4,+1G (upright),Test Run 78
0.3686430470710366,14.37394115274609,T105N14+1GFR085,1.4,+1G (upright),Test Run 78
0.36908080203588084,14.369018667394466,T105N14+1GFR085,1.4,+1G (upright),Test Run 78
0.36951855700072106,14.36485759561709,T105N14+1GFR085,1.4,+1G (upright),Test Run 78
0.37007564577751995,14.36414958780459,T105N14+1GFR085,1.4,+1G (upright),Test Run 78
0.37007564577751995,14.35975200479684,T105N14+1GFR085,1.4,+1G (upright),Test Run 78
0.37051340074236017,14.356674307042965,T105N14+1GFR085,1.4,+1G (upright),Test Run 78
0.3709908842309357,14.353929250890591,T105N14+1GFR085,1.4,+1G (upright),Test Run 78
0.3713490339075525,14.350016897374966,T105N14+1GFR085,1.4,+1G (upright),Test Run 78
0.3717469121079049,14.34732829874209,T105N14+1GFR085,1.4,+1G (upright),Test Run 78
0.3717469121079049,14.343156545812466,T105N14+1GFR085,1.4,+1G (upright),Test Run 78
0.37214479030825726,14.341259878331964,T105N14+1GFR085,1.4,+1G (upright),Test Run 78
0.3726224220375893,14.33690349405459,T105N14+1GFR085,1.4,+1G (upright),Test Run 78
0.37309990552616507,14.33370525186709,T105N14+1GFR085,1.4,+1G (upright),Test Run 78
0.37309990552616507,14.330713003331965,T105N14+1GFR085,1.4,+1G (upright),Test Run 78
0.373418178438294,14.324662893468716,T105N14+1GFR085,1.4,+1G (upright),Test Run 78
0.373895810167626,14.322741811925715,T105N14+1GFR085,1.4,+1G (upright),Test Run 78
0.3744926274681526,14.31919109171084,T105N14+1GFR085,1.4,+1G (upright),Test Run 78
0.3749701109567281,14.31624614542184,T105N14+1GFR085,1.4,+1G (upright),Test Run 78
0.3749701109567281,14.31273357217959,T105N14+1GFR085,1.4,+1G (upright),Test Run 78
0.3753282606333492,14.310153310949215,T105N14+1GFR085,1.4,+1G (upright),Test Run 78
0.3758057441219207,14.30461589639834,T105N14+1GFR085,1.4,+1G (upright),Test Run 78
0.3762434990867649,14.301542776281215,T105N14+1GFR085,1.4,+1G (upright),Test Run 78
0.3762434990867649,14.297717397863215,T105N14+1GFR085,1.4,+1G (upright),Test Run 78
0.3767209825753367,14.295491140538966,T105N14+1GFR085,1.4,+1G (upright),Test Run 78
0.37715873754018087,14.29197398966009,T105N14+1GFR085,1.4,+1G (upright),Test Run 78
0.3775567639812895,14.286520498449216,T105N14+1GFR085,1.4,+1G (upright),Test Run 78
0.3779546421816419,14.28345805948434,T105N14+1GFR085,1.4,+1G (upright),Test Run 78
0.3779546421816419,14.281005972081966,T105N14+1GFR085,1.4,+1G (upright),Test Run 78
0.3785117309584368,14.277269094640591,T105N14+1GFR085,1.4,+1G (upright),Test Run 78
0.37894948592328104,14.27346050089059,T105N14+1GFR085,1.4,+1G (upright),Test Run 78
0.37942696941185255,14.27148753946484,T105N14+1GFR085,1.4,+1G (upright),Test Run 78
0.37998405818864783,14.266842764074216,T105N14+1GFR085,1.4,+1G (upright),Test Run 78
0.37998405818864783,14.262976186925716,T105N14+1GFR085,1.4,+1G (upright),Test Run 78
0.38038208462976036,14.26047679727734,T105N14+1GFR085,1.4,+1G (upright),Test Run 78
0.38077996283011273,14.255424612218714,T105N14+1GFR085,1.4,+1G (upright),Test Run 78
0.3812973230831761,14.253927725011716,T105N14+1GFR085,1.4,+1G (upright),Test Run 78
0.3812973230831761,14.250239675695216,T105N14+1GFR085,1.4,+1G (upright),Test Run 78
0.38169520128352846,14.24609691446484,T105N14+1GFR085,1.4,+1G (upright),Test Run 78
0.38205335096014925,14.24086314981634,T105N14+1GFR085,1.4,+1G (upright),Test Run 78
0.38253083444872105,14.238142507726465,T105N14+1GFR085,1.4,+1G (upright),Test Run 78
0.38304819470178864,14.234062307531214,T105N14+1GFR085,1.4,+1G (upright),Test Run 78
0.38304819470178864,14.231538503820214,T105N14+1GFR085,1.4,+1G (upright),Test Run 78
0.3834460729021368,14.22800456827334,T105N14+1GFR085,1.4,+1G (upright),Test Run 78
0.38388382786698094,14.22403880899609,T105N14+1GFR085,1.4,+1G (upright),Test Run 78
0.3844011881200446,14.21983959024609,T105N14+1GFR085,1.4,+1G (upright),Test Run 78
0.3844011881200446,14.21817027872259,T105N14+1GFR085,1.4,+1G (upright),Test Run 78
0.3847194610321736,14.213642996007716,T105N14+1GFR085,1.4,+1G (upright),Test Run 78
0.3852368212852372,14.20788738077334,T105N14+1GFR085,1.4,+1G (upright),Test Run 78
0.3856744280093209,14.206457632238216,T105N14+1GFR085,1.4,+1G (upright),Test Run 78
0.3861520597386529,14.201074331456965,T105N14+1GFR085,1.4,+1G (upright),Test Run 78
0.3861520597386529,14.198478811437464,T105N14+1GFR085,1.4,+1G (upright),Test Run 78
0.3865896664627369,14.19421245401559,T105N14+1GFR085,1.4,+1G (upright),Test Run 78
0.3869876929038495,14.19054576700384,T105N14+1GFR085,1.4,+1G (upright),Test Run 78
0.38738557110420185,14.186760061437464,T105N14+1GFR085,1.4,+1G (upright),Test Run 78
0.3878233260690421,14.183773916417966,T105N14+1GFR085,1.4,+1G (upright),Test Run 78
0.3878233260690421,14.176977651769466,T105N14+1GFR085,1.4,+1G (upright),Test Run 78
0.3881814757456628,14.17572185342959,T105N14+1GFR085,1.4,+1G (upright),Test Run 78
0.38857935394601517,14.17136394327334,T105N14+1GFR085,1.4,+1G (upright),Test Run 78
0.3890171089108554,14.167549246007715,T105N14+1GFR085,1.4,+1G (upright),Test Run 78
0.3890171089108554,14.16282054727734,T105N14+1GFR085,1.4,+1G (upright),Test Run 78
0.3894945923994309,14.159428518468715,T105N14+1GFR085,1.4,+1G (upright),Test Run 78
0.3899323473642711,14.15451976602734,T105N14+1GFR085,1.4,+1G (upright),Test Run 78
0.3902904970408922,14.151469534093716,T105N14+1GFR085,1.4,+1G (upright),Test Run 78
0.39084758581768714,14.148080557042965,T105N14+1GFR085,1.4,+1G (upright),Test Run 78
0.39084758581768714,14.14336559122259,T105N14+1GFR085,1.4,+1G (upright),Test Run 78
0.3912454640180395,14.14251109903509,T105N14+1GFR085,1.4,+1G (upright),Test Run 78
0.39172309574737124,14.137132375890591,T105N14+1GFR085,1.4,+1G (upright),Test Run 78
0.3920812454239923,14.132687490636716,T105N14+1GFR085,1.4,+1G (upright),Test Run 78
0.3920812454239923,14.127829092199216,T105N14+1GFR085,1.4,+1G (upright),Test Run 78
0.3925984574362994,14.12443248575384,T105N14+1GFR085,1.4,+1G (upright),Test Run 78
0.39299648387740804,14.120236318761716,T105N14+1GFR085,1.4,+1G (upright),Test Run 78
0.393434090601492,14.11741039102734,T105N14+1GFR085,1.4,+1G (upright),Test Run 78
0.3938718455663362,14.114111440831966,T105N14+1GFR085,1.4,+1G (upright),Test Run 78
0.3938718455663362,14.10982066934759,T105N14+1GFR085,1.4,+1G (upright),Test Run 78
0.3943096005311764,14.105310171300715,T105N14+1GFR085,1.4,+1G (upright),Test Run 78
0.3947473554960206,14.10007945841009,T105N14+1GFR085,1.4,+1G (upright),Test Run 78
0.3951055051726413,14.096150320226466,T105N14+1GFR085,1.4,+1G (upright),Test Run 78
0.3951055051726413,14.091789358312464,T105N14+1GFR085,1.4,+1G (upright),Test Run 78
0.3955431118967211,14.089001577550714,T105N14+1GFR085,1.4,+1G (upright),Test Run 78
0.39598086686156525,14.08318034952334,T105N14+1GFR085,1.4,+1G (upright),Test Run 78
0.39641862182640547,14.080066030675715,T105N14+1GFR085,1.4,+1G (upright),Test Run 78
0.39681650002675783,14.075959890538964,T105N14+1GFR085,1.4,+1G (upright),Test Run 78
0.39681650002675783,14.071199148351464,T105N14+1GFR085,1.4,+1G (upright),Test Run 78
0.3972145264678704,14.068447988683591,T105N14+1GFR085,1.4,+1G (upright),Test Run 78
0.39773173848017385,14.063935964757714,T105N14+1GFR085,1.4,+1G (upright),Test Run 78
0.39812976492128643,14.058622854406215,T105N14+1GFR085,1.4,+1G (upright),Test Run 78
0.39856751988612665,14.05287181680859,T105N14+1GFR085,1.4,+1G (upright),Test Run 78
0.39856751988612665,14.049748342687465,T105N14+1GFR085,1.4,+1G (upright),Test Run 78
0.39900512661021037,14.047918813878841,T105N14+1GFR085,1.4,+1G (upright),Test Run 78
0.3993632762868314,14.04193431680859,T105N14+1GFR085,1.4,+1G (upright),Test Run 78
0.3999203650636263,14.039180105382716,T105N14+1GFR085,1.4,+1G (upright),Test Run 78
0.3999203650636263,14.032450979406216,T105N14+1GFR085,1.4,+1G (upright),Test Run 78
0.4003183915047389,14.029626577550715,T105N14+1GFR085,1.4,+1G (upright),Test Run 78
0.40087548028153386,14.02576000040234,T105N14+1GFR085,1.4,+1G (upright),Test Run 78
0.4013132352463741,14.019938772374966,T105N14+1GFR085,1.4,+1G (upright),Test Run 78
0.4017508419704581,14.017253225499966,T105N14+1GFR085,1.4,+1G (upright),Test Run 78
0.4017508419704581,14.011535757238216,T105N14+1GFR085,1.4,+1G (upright),Test Run 78
0.4021885969353023,14.007641714269464,T105N14+1GFR085,1.4,+1G (upright),Test Run 78
0.4026660804238738,14.003057974035091,T105N14+1GFR085,1.4,+1G (upright),Test Run 78
0.40310383538871797,13.998437612706965,T105N14+1GFR085,1.4,+1G (upright),Test Run 78
0.40310383538871797,13.99488689249209,T105N14+1GFR085,1.4,+1G (upright),Test Run 78
0.4036211956417816,13.988919180089841,T105N14+1GFR085,1.4,+1G (upright),Test Run 78
0.4040190738421337,13.986572378331966,T105N14+1GFR085,1.4,+1G (upright),Test Run 78
0.40449655733070555,13.98166820352734,T105N14+1GFR085,1.4,+1G (upright),Test Run 78
0.4049343122955497,13.977815359288964,T105N14+1GFR085,1.4,+1G (upright),Test Run 78
0.4049343122955497,13.971821706945216,T105N14+1GFR085,1.4,+1G (upright),Test Run 78
0.4053323387366583,13.968037527257716,T105N14+1GFR085,1.4,+1G (upright),Test Run 78
0.4058098222252341,13.964396780187466,T105N14+1GFR085,1.4,+1G (upright),Test Run 78
0.4061679719018549,13.958564871007715,T105N14+1GFR085,1.4,+1G (upright),Test Run 78
0.4061679719018549,13.95599681680859,T105N14+1GFR085,1.4,+1G (upright),Test Run 78
0.40672506067864983,13.95001537149609,T105N14+1GFR085,1.4,+1G (upright),Test Run 78
0.40716281564349005,13.946675222570216,T105N14+1GFR085,1.4,+1G (upright),Test Run 78
0.40760042236757404,13.940564077550714,T105N14+1GFR085,1.4,+1G (upright),Test Run 78
0.4080780540969097,13.936998098546841,T105N14+1GFR085,1.4,+1G (upright),Test Run 78
0.4080780540969097,13.93043529337109,T105N14+1GFR085,1.4,+1G (upright),Test Run 78
0.4085156608209898,13.92658855264834,T105N14+1GFR085,1.4,+1G (upright),Test Run 78
0.40899329255032574,13.921701162511715,T105N14+1GFR085,1.4,+1G (upright),Test Run 78
0.4094308992744058,13.916731374913965,T105N14+1GFR085,1.4,+1G (upright),Test Run 78
0.40990853100374147,13.913313406163965,T105N14+1GFR085,1.4,+1G (upright),Test Run 78
0.40990853100374147,13.907890432531214,T105N14+1GFR085,1.4,+1G (upright),Test Run 78
0.4103461377278215,13.903450124913965,T105N14+1GFR085,1.4,+1G (upright),Test Run 78
0.4107838926926657,13.899726980382715,T105N14+1GFR085,1.4,+1G (upright),Test Run 78
0.41126137618123726,13.894319265538964,T105N14+1GFR085,1.4,+1G (upright),Test Run 78
0.41126137618123726,13.88914195841009,T105N14+1GFR085,1.4,+1G (upright),Test Run 78
0.4116991311460814,13.884716909581964,T105N14+1GFR085,1.4,+1G (upright),Test Run 78
0.4120971575871943,13.879296987706965,T105N14+1GFR085,1.4,+1G (upright),Test Run 78
0.41265424636398923,13.874006765538965,T105N14+1GFR085,1.4,+1G (upright),Test Run 78
0.4129327907523866,13.86905376260934,T105N14+1GFR085,1.4,+1G (upright),Test Run 78
0.4129327907523866,13.865414541417966,T105N14+1GFR085,1.4,+1G (upright),Test Run 78
0.4134898795291818,13.86219798868359,T105N14+1GFR085,1.4,+1G (upright),Test Run 78
0.4138877577295342,13.85470134561709,T105N14+1GFR085,1.4,+1G (upright),Test Run 78
0.41424590740615497,13.85030681436709,T105N14+1GFR085,1.4,+1G (upright),Test Run 78
0.41424590740615497,13.84370738809759,T105N14+1GFR085,1.4,+1G (upright),Test Run 78
0.4148029961829499,13.841745107824215,T105N14+1GFR085,1.4,+1G (upright),Test Run 78
0.4152010226240585,13.835177725011715,T105N14+1GFR085,1.4,+1G (upright),Test Run 78
0.41559890082441087,13.830075185949216,T105N14+1GFR085,1.4,+1G (upright),Test Run 78
0.4161162610774785,13.82513591592959,T105N14+1GFR085,1.4,+1G (upright),Test Run 78
0.4161162610774785,13.82232982462109,T105N14+1GFR085,1.4,+1G (upright),Test Run 78
0.41659374456605003,13.81596843546084,T105N14+1GFR085,1.4,+1G (upright),Test Run 78
0.4170314995308942,13.810270803624965,T105N14+1GFR085,1.4,+1G (upright),Test Run 78
0.41750898301946604,13.803840749913965,T105N14+1GFR085,1.4,+1G (upright),Test Run 78
0.4179864665080376,13.799939077550714,T105N14+1GFR085,1.4,+1G (upright),Test Run 78
0.4179864665080376,13.79449779337109,T105N14+1GFR085,1.4,+1G (upright),Test Run 78
0.41838434470839,13.790046804601465,T105N14+1GFR085,1.4,+1G (upright),Test Run 78
0.41882209967323414,13.785261648351465,T105N14+1GFR085,1.4,+1G (upright),Test Run 78
0.41941906521452094,13.781164663488216,T105N14+1GFR085,1.4,+1G (upright),Test Run 78
0.41941906521452094,13.773947256261716,T105N14+1GFR085,1.4,+1G (upright),Test Run 78
0.4196577328384267,13.768296926671841,T105N14+1GFR085,1.4,+1G (upright),Test Run 78
0.4202148216152217,13.76550456827334,T105N14+1GFR085,1.4,+1G (upright),Test Run 78
0.4207321818682893,13.758532827550715,T105N14+1GFR085,1.4,+1G (upright),Test Run 78
0.42120966535686083,13.75274516885934,T105N14+1GFR085,1.4,+1G (upright),Test Run 78
0.42120966535686083,13.748579519445215,T105N14+1GFR085,1.4,+1G (upright),Test Run 78
0.4216076917979734,13.740954702550715,T105N14+1GFR085,1.4,+1G (upright),Test Run 78
0.4222443858629918,13.738520925695216,T105N14+1GFR085,1.4,+1G (upright),Test Run 78
0.422562658775121,13.733606069738215,T105N14+1GFR085,1.4,+1G (upright),Test Run 78
0.422562658775121,13.726574819738214,T105N14+1GFR085,1.4,+1G (upright),Test Run 78
0.4230800190281844,13.72290355508984,T105N14+1GFR085,1.4,+1G (upright),Test Run 78
0.42343816870480516,13.718061941320215,T105N14+1GFR085,1.4,+1G (upright),Test Run 78
0.4239952574816004,13.71002513712109,T105N14+1GFR085,1.4,+1G (upright),Test Run 78
0.42443301244644427,13.703349416906216,T105N14+1GFR085,1.4,+1G (upright),Test Run 78
0.42443301244644427,13.698877065831965,T105N14+1GFR085,1.4,+1G (upright),Test Run 78
0.42499010122323955,13.69400493448434,T105N14+1GFR085,1.4,+1G (upright),Test Run 78
0.42542770794731927,13.69003764932809,T105N14+1GFR085,1.4,+1G (upright),Test Run 78
0.4259053396766553,13.683505361730465,T105N14+1GFR085,1.4,+1G (upright),Test Run 78
0.4259053396766553,13.678717153722591,T105N14+1GFR085,1.4,+1G (upright),Test Run 78
0.42650215697718186,13.67330486124209,T105N14+1GFR085,1.4,+1G (upright),Test Run 78
0.4268603066538026,13.666931265050716,T105N14+1GFR085,1.4,+1G (upright),Test Run 78
0.4274572721950894,13.66009685342959,T105N14+1GFR085,1.4,+1G (upright),Test Run 78
0.4278948789191694,13.655249136144466,T105N14+1GFR085,1.4,+1G (upright),Test Run 78
0.4278948789191694,13.64971324747259,T105N14+1GFR085,1.4,+1G (upright),Test Run 78
0.4283725106485054,13.644889944249964,T105N14+1GFR085,1.4,+1G (upright),Test Run 78
0.4288499941370769,13.63853160684759,T105N14+1GFR085,1.4,+1G (upright),Test Run 78
0.42940708291387614,13.630551260167966,T105N14+1GFR085,1.4,+1G (upright),Test Run 78
0.42988456640244765,13.626559560949215,T105N14+1GFR085,1.4,+1G (upright),Test Run 78
0.42988456640244765,13.62205211466009,T105N14+1GFR085,1.4,+1G (upright),Test Run 78
0.4303620498910195,13.616117971593715,T105N14+1GFR085,1.4,+1G (upright),Test Run 78
0.43079980485586367,13.611335867101465,T105N14+1GFR085,1.4,+1G (upright),Test Run 78
0.43131716510892704,13.60478679483584,T105N14+1GFR085,1.4,+1G (upright),Test Run 78
0.43131716510892704,13.597741811925715,T105N14+1GFR085,1.4,+1G (upright),Test Run 78
0.4317150433092794,13.591865652257715,T105N14+1GFR085,1.4,+1G (upright),Test Run 78
0.4322721320860744,13.587329214269465,T105N14+1GFR085,1.4,+1G (upright),Test Run 78
0.43274976381541036,13.580383413488216,T105N14+1GFR085,1.4,+1G (upright),Test Run 78
0.4331873705394904,13.57616283243359,T105N14+1GFR085,1.4,+1G (upright),Test Run 78
0.4331873705394904,13.570259206945215,T105N14+1GFR085,1.4,+1G (upright),Test Run 78
0.4337047307925577,13.56336528604684,T105N14+1GFR085,1.4,+1G (upright),Test Run 78
0.4341822142811295,13.55740825479684,T105N14+1GFR085,1.4,+1G (upright),Test Run 78
0.4346596977697053,13.551692312413966,T105N14+1GFR085,1.4,+1G (upright),Test Run 78
0.4346596977697053,13.54630443399609,T105N14+1GFR085,1.4,+1G (upright),Test Run 78
0.4350577242108139,13.539192312413965,T105N14+1GFR085,1.4,+1G (upright),Test Run 78
0.4355750844638812,13.535441702062466,T105N14+1GFR085,1.4,+1G (upright),Test Run 78
0.43605256795245306,13.526298635656214,T105N14+1GFR085,1.4,+1G (upright),Test Run 78
0.43660965672924806,13.519162100011716,T105N14+1GFR085,1.4,+1G (upright),Test Run 78
0.43660965672924806,13.51503307169134,T105N14+1GFR085,1.4,+1G (upright),Test Run 78
0.43708714021782386,13.51001293008984,T105N14+1GFR085,1.4,+1G (upright),Test Run 78
0.43752489518266374,13.503170889074216,T105N14+1GFR085,1.4,+1G (upright),Test Run 78
0.43796265014750796,13.49669505899609,T105N14+1GFR085,1.4,+1G (upright),Test Run 78
0.43796265014750796,13.48985759561709,T105N14+1GFR085,1.4,+1G (upright),Test Run 78
0.43855946744803453,13.482406728917965,T105N14+1GFR085,1.4,+1G (upright),Test Run 78
0.43891761712465555,13.478161733800714,T105N14+1GFR085,1.4,+1G (upright),Test Run 78
0.4394349773777189,13.470883291417966,T105N14+1GFR085,1.4,+1G (upright),Test Run 78
0.4399124608662947,13.464155691320215,T105N14+1GFR085,1.4,+1G (upright),Test Run 78
0.4399124608662947,13.458665579015591,T105N14+1GFR085,1.4,+1G (upright),Test Run 78
0.4404298211193581,13.453703420812465,T105N14+1GFR085,1.4,+1G (upright),Test Run 78
0.4409073046079299,13.446397512609341,T105N14+1GFR085,1.4,+1G (upright),Test Run 78
0.4413847880965054,13.438607900792965,T105N14+1GFR085,1.4,+1G (upright),Test Run 78
0.44186227158507724,13.432882803136716,T105N14+1GFR085,1.4,+1G (upright),Test Run 78
0.44186227158507724,13.425727956945215,T105N14+1GFR085,1.4,+1G (upright),Test Run 78
0.4423000265499214,13.418632620031214,T105N14+1GFR085,1.4,+1G (upright),Test Run 78
0.4428571153267164,13.41463023966009,T105N14+1GFR085,1.4,+1G (upright),Test Run 78
0.44341420410351134,13.407129018956965,T105N14+1GFR085,1.4,+1G (upright),Test Run 78
0.44341420410351134,13.40280162637884,T105N14+1GFR085,1.4,+1G (upright),Test Run 78
0.4438918358328473,13.39365550821484,T105N14+1GFR085,1.4,+1G (upright),Test Run 78
0.44436931932141915,13.38685161417184,T105N14+1GFR085,1.4,+1G (upright),Test Run 78
0.44484680280999467,13.382319753820216,T105N14+1GFR085,1.4,+1G (upright),Test Run 78
0.44520495248661146,13.374096792394464,T105N14+1GFR085,1.4,+1G (upright),Test Run 78
0.44520495248661146,13.368782156163965,T105N14+1GFR085,1.4,+1G (upright),Test Run 78
0.4457620412634107,13.36229869669134,T105N14+1GFR085,1.4,+1G (upright),Test Run 78
0.4461599194637591,13.355709951574216,T105N14+1GFR085,1.4,+1G (upright),Test Run 78
0.446717008240558,13.349175375158088,T105N14+1GFR085,1.4,+1G (upright),Test Run 78
0.446717008240558,13.34273082559759,T105N14+1GFR085,1.4,+1G (upright),Test Run 78
0.44723436849362136,13.334217184240213,T105N14+1GFR085,1.4,+1G (upright),Test Run 78
0.4476721234584616,13.32830211466009,T105N14+1GFR085,1.4,+1G (upright),Test Run 78
0.4482292122352605,13.320534628087838,T105N14+1GFR085,1.4,+1G (upright),Test Run 78
0.44862709043560894,13.314988821203091,T105N14+1GFR085,1.4,+1G (upright),Test Run 78
0.44862709043560894,13.307760732824216,T105N14+1GFR085,1.4,+1G (upright),Test Run 78
0.4492240559768957,13.29975749796084,T105N14+1GFR085,1.4,+1G (upright),Test Run 78
0.44962193417724805,13.295328634435464,T105N14+1GFR085,1.4,+1G (upright),Test Run 78
0.4501392944303117,13.286296194249966,T105N14+1GFR085,1.4,+1G (upright),Test Run 78
0.4507361117308422,13.28083659952334,T105N14+1GFR085,1.4,+1G (upright),Test Run 78
0.4507361117308422,13.27134410684759,T105N14+1GFR085,1.4,+1G (upright),Test Run 78
0.45113413817195086,13.266971700841713,T105N14+1GFR085,1.4,+1G (upright),Test Run 78
0.4516912269487458,13.259301107579963,T105N14+1GFR085,1.4,+1G (upright),Test Run 78
0.4522085872018134,13.251925008947214,T105N14+1GFR085,1.4,+1G (upright),Test Run 78
0.4522085872018134,13.244848745519466,T105N14+1GFR085,1.4,+1G (upright),Test Run 78
0.4526064654021618,13.237169759923713,T105N14+1GFR085,1.4,+1G (upright),Test Run 78
0.45328288799091154,13.23079997842959,T105N14+1GFR085,1.4,+1G (upright),Test Run 78
0.4536410376675323,13.224598043615213,T105N14+1GFR085,1.4,+1G (upright),Test Run 78
0.45419812644432755,13.216285055333964,T105N14+1GFR085,1.4,+1G (upright),Test Run 78
0.45419812644432755,13.20857250040234,T105N14+1GFR085,1.4,+1G (upright),Test Run 78
0.45475521522112644,13.201269643956966,T105N14+1GFR085,1.4,+1G (upright),Test Run 78
0.45531230399792144,13.195602529699215,T105N14+1GFR085,1.4,+1G (upright),Test Run 78
0.4556704536745422,13.190731924230466,T105N14+1GFR085,1.4,+1G (upright),Test Run 78
0.4556704536745422,13.180978506261715,T105N14+1GFR085,1.4,+1G (upright),Test Run 78
0.4561878139276058,13.174622457677714,T105N14+1GFR085,1.4,+1G (upright),Test Run 78
0.4567847794688926,13.166895406896463,T105N14+1GFR085,1.4,+1G (upright),Test Run 78
0.45730199148119577,13.160218160802714,T105N14+1GFR085,1.4,+1G (upright),Test Run 78
0.457859080257991,13.15423900430859,T105N14+1GFR085,1.4,+1G (upright),Test Run 78
0.457859080257991,13.146177023107338,T105N14+1GFR085,1.4,+1G (upright),Test Run 78
0.4583764405110583,13.14011852091009,T105N14+1GFR085,1.4,+1G (upright),Test Run 78
0.4587743187114067,13.130994527990214,T105N14+1GFR085,1.4,+1G (upright),Test Run 78
0.4592916789644743,13.124704092199215,T105N14+1GFR085,1.4,+1G (upright),Test Run 78
0.4592916789644743,13.115366476232339,T105N14+1GFR085,1.4,+1G (upright),Test Run 78
0.4596895571648264,13.10933620279484,T105N14+1GFR085,1.4,+1G (upright),Test Run 78
0.4602466459416217,13.102168386632716,T105N14+1GFR085,1.4,+1G (upright),Test Run 78
0.460764006194685,13.09485561197459,T105N14+1GFR085,1.4,+1G (upright),Test Run 78
0.4612414896832608,13.086311453038965,T105N14+1GFR085,1.4,+1G (upright),Test Run 78
0.4612414896832608,13.079426687413966,T105N14+1GFR085,1.4,+1G (upright),Test Run 78
0.4617985784600558,13.072095602208964,T105N14+1GFR085,1.4,+1G (upright),Test Run 78
0.4622762101893878,13.063320272619077,T105N14+1GFR085,1.4,+1G (upright),Test Run 78
0.46279342220169095,13.056367605382752,T105N14+1GFR085,1.4,+1G (upright),Test Run 78
0.46327105393102697,13.049722402746028,T105N14+1GFR085,1.4,+1G (upright),Test Run 78
0.46327105393102697,13.041539877111266,T105N14+1GFR085,1.4,+1G (upright),Test Run 78
0.46366893213137933,13.035477560216728,T105N14+1GFR085,1.4,+1G (upright),Test Run 78
0.46434535472012506,13.026638906652277,T105N14+1GFR085,1.4,+1G (upright),Test Run 78
0.4648229864494611,13.017959707433528,T105N14+1GFR085,1.4,+1G (upright),Test Run 78
0.4648229864494611,13.011120718175714,T105N14+1GFR085,1.4,+1G (upright),Test Run 78
0.465260593173545,13.002537649328065,T105N14+1GFR085,1.4,+1G (upright),Test Run 78
0.4657382249028771,12.99402324503119,T105N14+1GFR085,1.4,+1G (upright),Test Run 78
0.46617583162696075,12.988697164708915,T105N14+1GFR085,1.4,+1G (upright),Test Run 78
0.466732920403756,12.981204336339777,T105N14+1GFR085,1.4,+1G (upright),Test Run 78
0.466732920403756,12.974362295324152,T105N14+1GFR085,1.4,+1G (upright),Test Run 78
0.4672901574213112,12.966166036779228,T105N14+1GFR085,1.4,+1G (upright),Test Run 78
0.46784724619810614,12.956165426427665,T105N14+1GFR085,1.4,+1G (upright),Test Run 78
0.46832472968668193,12.949934499914002,T105N14+1GFR085,1.4,+1G (upright),Test Run 78
0.46832472968668193,12.943800466710877,T105N14+1GFR085,1.4,+1G (upright),Test Run 78
0.46872260788703035,12.935566824132753,T105N14+1GFR085,1.4,+1G (upright),Test Run 78
0.46927969666382924,12.928443258458916,T105N14+1GFR085,1.4,+1G (upright),Test Run 78
0.46971745162866946,12.92089168375189,T105N14+1GFR085,1.4,+1G (upright),Test Run 78
0.47031441716995626,12.912220113927665,T105N14+1GFR085,1.4,+1G (upright),Test Run 78
0.47031441716995626,12.903260152990166,T105N14+1GFR085,1.4,+1G (upright),Test Run 78
0.47075202389404025,12.897406118566341,T105N14+1GFR085,1.4,+1G (upright),Test Run 78
0.471229655623372,12.888617056066341,T105N14+1GFR085,1.4,+1G (upright),Test Run 78
0.47186634968839036,12.88015605753119,T105N14+1GFR085,1.4,+1G (upright),Test Run 78
0.47186634968839036,12.87288295572454,T105N14+1GFR085,1.4,+1G (upright),Test Run 78
0.4722642278887427,12.863724630529228,T105N14+1GFR085,1.4,+1G (upright),Test Run 78
0.4729009219537611,12.856935232335877,T105N14+1GFR085,1.4,+1G (upright),Test Run 78
0.47337840544233295,12.849634664708915,T105N14+1GFR085,1.4,+1G (upright),Test Run 78
0.47377643188344554,12.84213344400579,T105N14+1GFR085,1.4,+1G (upright),Test Run 78
0.47377643188344554,12.83356258218939,T105N14+1GFR085,1.4,+1G (upright),Test Run 78
0.47449258299592684,12.826430624181578,T105N14+1GFR085,1.4,+1G (upright),Test Run 78
0.4748110041488163,12.817466085607354,T105N14+1GFR085,1.4,+1G (upright),Test Run 78
0.4753680929256112,12.808390157872978,T105N14+1GFR085,1.4,+1G (upright),Test Run 78
0.47580584789045144,12.801050680333915,T105N14+1GFR085,1.4,+1G (upright),Test Run 78
0.47580584789045144,12.792051046544852,T105N14+1GFR085,1.4,+1G (upright),Test Run 78
0.4763230599027586,12.784654348546814,T105N14+1GFR085,1.4,+1G (upright),Test Run 78
0.47695975396777696,12.777174490148377,T105N14+1GFR085,1.4,+1G (upright),Test Run 78
0.47731790364439375,12.769904440099541,T105N14+1GFR085,1.4,+1G (upright),Test Run 78
0.47731790364439375,12.76173641031439,T105N14+1GFR085,1.4,+1G (upright),Test Run 78
0.4779148691856845,12.75355922525579,T105N14+1GFR085,1.4,+1G (upright),Test Run 78
0.47839235267425634,12.746623342687439,T105N14+1GFR085,1.4,+1G (upright),Test Run 78
0.47875050235087707,12.737400930578065,T105N14+1GFR085,1.4,+1G (upright),Test Run 78
0.47958613551606966,12.728840749914003,T105N14+1GFR085,1.4,+1G (upright),Test Run 78
0.47958613551606966,12.72135707681829,T105N14+1GFR085,1.4,+1G (upright),Test Run 78
0.47994428519269045,12.713305013830015,T105N14+1GFR085,1.4,+1G (upright),Test Run 78
0.4805809792577088,12.705043142492126,T105N14+1GFR085,1.4,+1G (upright),Test Run 78
0.48093912893432955,12.696984213048765,T105N14+1GFR085,1.4,+1G (upright),Test Run 78
0.48093912893432955,12.690455740148376,T105N14+1GFR085,1.4,+1G (upright),Test Run 78
0.4814564891873932,12.680722158605402,T105N14+1GFR085,1.4,+1G (upright),Test Run 78
0.4820931832524116,12.674306600744078,T105N14+1GFR085,1.4,+1G (upright),Test Run 78
0.48257066674098315,12.66586314981634,T105N14+1GFR085,1.4,+1G (upright),Test Run 78
0.4830084217058273,12.656643789464777,T105N14+1GFR085,1.4,+1G (upright),Test Run 78
0.4830084217058273,12.649143331701103,T105N14+1GFR085,1.4,+1G (upright),Test Run 78
0.48352563371813045,12.64015361612494,T105N14+1GFR085,1.4,+1G (upright),Test Run 78
0.48396338868297467,12.633693807775327,T105N14+1GFR085,1.4,+1G (upright),Test Run 78
0.4845603542242614,12.625539510900328,T105N14+1GFR085,1.4,+1G (upright),Test Run 78
0.4849582324246138,12.61709682291204,T105N14+1GFR085,1.4,+1G (upright),Test Run 78
0.4849582324246138,12.61027232950384,T105N14+1GFR085,1.4,+1G (upright),Test Run 78
0.48543571591318563,12.600923269445252,T105N14+1GFR085,1.4,+1G (upright),Test Run 78
0.485833594113538,12.59354945963079,T105N14+1GFR085,1.4,+1G (upright),Test Run 78
0.4864305596548248,12.587375753576103,T105N14+1GFR085,1.4,+1G (upright),Test Run 78
0.4864305596548248,12.576798360997978,T105N14+1GFR085,1.4,+1G (upright),Test Run 78
0.4871468590080666,12.570346182042902,T105N14+1GFR085,1.4,+1G (upright),Test Run 78
0.4874651319201955,12.56099178140814,T105N14+1GFR085,1.4,+1G (upright),Test Run 78
0.4880620974614823,12.554362600499939,T105N14+1GFR085,1.4,+1G (upright),Test Run 78
0.4884599756618307,12.547619741613214,T105N14+1GFR085,1.4,+1G (upright),Test Run 78
0.4884599756618307,12.53791972940619,T105N14+1GFR085,1.4,+1G (upright),Test Run 78
0.4890966697268491,12.529832571203064,T105N14+1GFR085,1.4,+1G (upright),Test Run 78
0.48969363526813586,12.52277156656439,T105N14+1GFR085,1.4,+1G (upright),Test Run 78
0.49005178494475665,12.515658682042902,T105N14+1GFR085,1.4,+1G (upright),Test Run 78
0.49005178494475665,12.506492727453065,T105N14+1GFR085,1.4,+1G (upright),Test Run 78
0.4906088737215516,12.499038046056578,T105N14+1GFR085,1.4,+1G (upright),Test Run 78
0.49096702339817266,12.490791433507752,T105N14+1GFR085,1.4,+1G (upright),Test Run 78
0.49156384069869896,12.482667654210877,T105N14+1GFR085,1.4,+1G (upright),Test Run 78
0.49220053476371733,12.474859731847591,T105N14+1GFR085,1.4,+1G (upright),Test Run 78
0.49220053476371733,12.466441457921814,T105N14+1GFR085,1.4,+1G (upright),Test Run 78
0.49251895591660677,12.46117564981634,T105N14+1GFR085,1.4,+1G (upright),Test Run 78
0.4930760446934017,12.450691335851502,T105N14+1GFR085,1.4,+1G (upright),Test Run 78
0.4935137996582459,12.44407436197454,T105N14+1GFR085,1.4,+1G (upright),Test Run 78
0.4935137996582459,12.435691183263604,T105N14+1GFR085,1.4,+1G (upright),Test Run 78
0.49399128314682167,12.426778524572203,T105N14+1GFR085,1.4,+1G (upright),Test Run 78
