Repository: schandel33/gitrep

# Nozzle Tensile Test Analysis

Stress-vs-strain analysis of tensile pulls across 4 nozzle sizes (0.6, 1.4,
2.2, 2.6 mm) x 2 print-gravity orientations (+1G upright / -1G inverted),
printed at 105 C with a 0.85 flow ratio.

## Data-quality issues found and how they're handled

1. **Load-cell zero offset.** 10 of 17 runs record small negative Load
   values for the first handful of samples (up to ~180, always <0.5% of the
   file) before the crosshead starts moving — load-cell noise around zero,
   not real load. The script computes the mean Load over all
   pre-motion samples (`Crosshead < crosshead_zero_threshold_mm`) and
   subtracts it from the whole run.
2.

File: nozzle_tensile_analysis/analysis_output/all_curves_tidy.csv (part 51 of 151)
Strain,Stress_MPa,condition,nozzle_mm,gravity,run
0.4947870395475222,12.41847469156439,T105N14+1GFR085,1.4,+1G (upright),Test Run 78
0.4951054607004116,12.412499349767515,T105N14+1GFR085,1.4,+1G (upright),Test Run 78
0.4957818832891616,12.404909628087827,T105N14+1GFR085,1.4,+1G (upright),Test Run 78
0.4957818832891616,12.396468465978453,T105N14+1GFR085,1.4,+1G (upright),Test Run 78
0.49614003296578235,12.388556783849541,T105N14+1GFR085,1.4,+1G (upright),Test Run 78
0.4966573932188457,12.380640524083915,T105N14+1GFR085,1.4,+1G (upright),Test Run 78
0.4973338158075957,12.372290914708916,T105N14+1GFR085,1.4,+1G (upright),Test Run 78
0.4976522369604849,12.365604513341728,T105N14+1GFR085,1.4,+1G (upright),Test Run 78
0.4976522369604849,12.358754079992128,T105N14+1GFR085,1.4,+1G (upright),Test Run 78
0.49828893102550326,12.351455801183528,T105N14+1GFR085,1.4,+1G (upright),Test Run 78
0.49864708070212005,12.344128530675714,T105N14+1GFR085,1.4,+1G (upright),Test Run 78
0.49920416947891927,12.336658590490165,T105N14+1GFR085,1.4,+1G (upright),Test Run 78
0.49920416947891927,12.330665701085877,T105N14+1GFR085,1.4,+1G (upright),Test Run 78
0.5000398026441119,12.320860403234315,T105N14+1GFR085,1.4,+1G (upright),Test Run 78
0.5002387417442861,12.313517873937439,T105N14+1GFR085,1.4,+1G (upright),Test Run 78
0.5007561019973533,12.305970876867127,T105N14+1GFR085,1.4,+1G (upright),Test Run 78
0.5012733140096566,12.298961752111264,T105N14+1GFR085,1.4,+1G (upright),Test Run 78
0.5012733140096566,12.290885275060479,T105N14+1GFR085,1.4,+1G (upright),Test Run 78
0.5016713404507693,12.284916036779228,T105N14+1GFR085,1.4,+1G (upright),Test Run 78
0.5023876398040069,12.275620382482353,T105N14+1GFR085,1.4,+1G (upright),Test Run 78
0.5026263074279167,12.268054311925715,T105N14+1GFR085,1.4,+1G (upright),Test Run 78
0.5026263074279167,12.26333705728704,T105N14+1GFR085,1.4,+1G (upright),Test Run 78
0.5032630014929351,12.25319072549994,T105N14+1GFR085,1.4,+1G (upright),Test Run 78
0.5036610279340437,12.248068350011653,T105N14+1GFR085,1.4,+1G (upright),Test Run 78
0.5042578452345703,12.241575735265565,T105N14+1GFR085,1.4,+1G (upright),Test Run 78
0.5049344160640802,12.232118337804627,T105N14+1GFR085,1.4,+1G (upright),Test Run 78
0.5049344160640802,12.22743541544134,T105N14+1GFR085,1.4,+1G (upright),Test Run 78
0.5050537498760352,12.218507497960877,T105N14+1GFR085,1.4,+1G (upright),Test Run 78
0.5058893830412278,12.211965292150328,T105N14+1GFR085,1.4,+1G (upright),Test Run 78
0.5062076559533568,12.20493709390814,T105N14+1GFR085,1.4,+1G (upright),Test Run 78
0.5062076559533568,12.196216695958915,T105N14+1GFR085,1.4,+1G (upright),Test Run 78
0.5066852876826888,12.190919607335877,T105N14+1GFR085,1.4,+1G (upright),Test Run 78
0.5074413155596619,12.181592672521415,T105N14+1GFR085,1.4,+1G (upright),Test Run 78
0.5075606493716167,12.176419180089777,T105N14+1GFR085,1.4,+1G (upright),Test Run 78
0.5082372202011229,12.17011043375189,T105N14+1GFR085,1.4,+1G (upright),Test Run 78
0.5082372202011229,12.163040273839778,T105N14+1GFR085,1.4,+1G (upright),Test Run 78
0.5087147036896987,12.157772939855402,T105N14+1GFR085,1.4,+1G (upright),Test Run 78
0.509112581890051,12.149245565587828,T105N14+1GFR085,1.4,+1G (upright),Test Run 78
0.509908486531512,12.144649618322202,T105N14+1GFR085,1.4,+1G (upright),Test Run 78
0.5100676971079586,12.136999624425716,T105N14+1GFR085,1.4,+1G (upright),Test Run 78
0.5100676971079586,12.130332296544854,T105N14+1GFR085,1.4,+1G (upright),Test Run 78
0.5107839964611961,12.122657888585877,T105N14+1GFR085,1.4,+1G (upright),Test Run 78
0.511022664085102,12.117503469640564,T105N14+1GFR085,1.4,+1G (upright),Test Run 78
0.5116593581501203,12.111722677404227,T105N14+1GFR085,1.4,+1G (upright),Test Run 78
0.5116593581501203,12.10409557169134,T105N14+1GFR085,1.4,+1G (upright),Test Run 78
0.5124153860270935,12.09896938150579,T105N14+1GFR085,1.4,+1G (upright),Test Run 78
0.5124552627915853,12.09121791666204,T105N14+1GFR085,1.4,+1G (upright),Test Run 78
0.5132908959567779,12.084533804113216,T105N14+1GFR085,1.4,+1G (upright),Test Run 78
0.5136091688689068,12.078774374181577,T105N14+1GFR085,1.4,+1G (upright),Test Run 78
0.5136091688689068,12.074117391759703,T105N14+1GFR085,1.4,+1G (upright),Test Run 78
0.5140071953100194,12.067324941808527,T105N14+1GFR085,1.4,+1G (upright),Test Run 78
0.5148030999514803,12.059618490392515,T105N14+1GFR085,1.4,+1G (upright),Test Run 78
0.5149621622871671,12.054797475988215,T105N14+1GFR085,1.4,+1G (upright),Test Run 78
0.5149621622871671,12.049036520177665,T105N14+1GFR085,1.4,+1G (upright),Test Run 78
0.5157183384048963,12.043712728673764,T105N14+1GFR085,1.4,+1G (upright),Test Run 78
0.516076339840757,12.036837881261652,T105N14+1GFR085,1.4,+1G (upright),Test Run 78
0.516553971570093,12.030104940587828,T105N14+1GFR085,1.4,+1G (upright),Test Run 78
0.5172702709233304,12.024128835851503,T105N14+1GFR085,1.4,+1G (upright),Test Run 78
0.5172702709233304,12.018871420080014,T105N14+1GFR085,1.4,+1G (upright),Test Run 78
0.5174293332590169,12.012327688390565,T105N14+1GFR085,1.4,+1G (upright),Test Run 78
0.5181855093767465,12.007740133458915,T105N14+1GFR085,1.4,+1G (upright),Test Run 78
0.5185833875770989,12.00120250528509,T105N14+1GFR085,1.4,+1G (upright),Test Run 78
0.5189812657774513,11.995531576330015,T105N14+1GFR085,1.4,+1G (upright),Test Run 78
0.5189812657774513,11.99151012247259,T105N14+1GFR085,1.4,+1G (upright),Test Run 78
0.5196179598424694,11.984558218175716,T105N14+1GFR085,1.4,+1G (upright),Test Run 78
0.519896504230867,11.97863094156439,T105N14+1GFR085,1.4,+1G (upright),Test Run 78
0.5205730750603772,11.971675985509702,T105N14+1GFR085,1.4,+1G (upright),Test Run 78
0.5205730750603772,11.96561824625189,T105N14+1GFR085,1.4,+1G (upright),Test Run 78
0.5210505585489487,11.963095205480403,T105N14+1GFR085,1.4,+1G (upright),Test Run 78
0.5213688314610779,11.95769664591009,T105N14+1GFR085,1.4,+1G (upright),Test Run 78
0.5219657970023647,11.950760763341728,T105N14+1GFR085,1.4,+1G (upright),Test Run 78
0.5223239466789855,11.94723445718939,T105N14+1GFR085,1.4,+1G (upright),Test Run 78
0.5223239466789855,11.943448751622977,T105N14+1GFR085,1.4,+1G (upright),Test Run 78
0.5230003692677355,11.937271230871028,T105N14+1GFR085,1.4,+1G (upright),Test Run 78
0.5233585189443563,11.932895773107353,T105N14+1GFR085,1.4,+1G (upright),Test Run 78
0.5238758791974196,11.925543325597591,T105N14+1GFR085,1.4,+1G (upright),Test Run 78
0.5238758791974196,11.921021383458916,T105N14+1GFR085,1.4,+1G (upright),Test Run 78
0.524393091209723,11.917272298986266,T105N14+1GFR085,1.4,+1G (upright),Test Run 78
0.5245125732624379,11.911417501622978,T105N14+1GFR085,1.4,+1G (upright),Test Run 78
0.525427811715854,11.904837148839778,T105N14+1GFR085,1.4,+1G (upright),Test Run 78
0.5257460846279829,11.899830740148378,T105N14+1GFR085,1.4,+1G (upright),Test Run 78
0.5257460846279829,11.896183126622978,T105N14+1GFR085,1.4,+1G (upright),Test Run 78
0.5262634448810466,11.890133016759702,T105N14+1GFR085,1.4,+1G (upright),Test Run 78
0.5268602621815729,11.88613979166204,T105N14+1GFR085,1.4,+1G (upright),Test Run 78
0.527218411858194,11.881894033605402,T105N14+1GFR085,1.4,+1G (upright),Test Run 78
0.527218411858194,11.876230734044853,T105N14+1GFR085,1.4,+1G (upright),Test Run 78
0.5278551059232123,11.87142879312689,T105N14+1GFR085,1.4,+1G (upright),Test Run 78
0.5283327376525441,11.868641775304628,T105N14+1GFR085,1.4,+1G (upright),Test Run 78
0.5286907390884046,11.862011831456964,T105N14+1GFR085,1.4,+1G (upright),Test Run 78
0.5292877046296917,11.857386892492126,T105N14+1GFR085,1.4,+1G (upright),Test Run 78
0.5292877046296917,11.853535574132753,T105N14+1GFR085,1.4,+1G (upright),Test Run 78
0.5296458543063124,11.848903005773376,T105N14+1GFR085,1.4,+1G (upright),Test Run 78
0.530242671606839,11.845864980871028,T105N14+1GFR085,1.4,+1G (upright),Test Run 78
0.5306406980479516,11.84174129312689,T105N14+1GFR085,1.4,+1G (upright),Test Run 78
0.5310784530127958,11.83665172403509,T105N14+1GFR085,1.4,+1G (upright),Test Run 78
0.5310784530127958,11.832438772374939,T105N14+1GFR085,1.4,+1G (upright),Test Run 78
0.5317548756015414,11.82829067056829,T105N14+1GFR085,1.4,+1G (upright),Test Run 78
0.5319936914662114,11.824854391271415,T105N14+1GFR085,1.4,+1G (upright),Test Run 78
0.5328293246314041,11.818697469884702,T105N14+1GFR085,1.4,+1G (upright),Test Run 78
0.5328293246314041,11.815840261632752,T105N14+1GFR085,1.4,+1G (upright),Test Run 78
0.5331078690198017,11.813071554357354,T105N14+1GFR085,1.4,+1G (upright),Test Run 78
0.5335057472201541,11.809177511388603,T105N14+1GFR085,1.4,+1G (upright),Test Run 78
0.5341424412851722,11.803511160070252,T105N14+1GFR085,1.4,+1G (upright),Test Run 78
0.5343812571498382,11.800769155675715,T105N14+1GFR085,1.4,+1G (upright),Test Run 78
0.5343812571498382,11.796310537511653,T105N14+1GFR085,1.4,+1G (upright),Test Run 78
0.53509755650308,11.794539755040953,T105N14+1GFR085,1.4,+1G (upright),Test Run 78
0.5354954347034284,11.790370290929626,T105N14+1GFR085,1.4,+1G (upright),Test Run 78
0.5360127949564957,11.786629598790952,T105N14+1GFR085,1.4,+1G (upright),Test Run 78
0.5360127949564957,11.783359640294853,T105N14+1GFR085,1.4,+1G (upright),Test Run 78
0.5365300069687992,11.780631368810479,T105N14+1GFR085,1.4,+1G (upright),Test Run 78
0.5367688228334648,11.77723934000189,T105N14+1GFR085,1.4,+1G (upright),Test Run 78
0.5375248507104383,11.77150203531439,T105N14+1GFR085,1.4,+1G (upright),Test Run 78
0.537883000387059,11.76901180093939,T105N14+1GFR085,1.4,+1G (upright),Test Run 78
0.537883000387059,11.76664516275579,T105N14+1GFR085,1.4,+1G (upright),Test Run 78
0.5383604838756308,11.764559286290952,T105N14+1GFR085,1.4,+1G (upright),Test Run 78
0.5389175726524258,11.763063162023377,T105N14+1GFR085,1.4,+1G (upright),Test Run 78
0.5390767832288724,11.75682842081244,T105N14+1GFR085,1.4,+1G (upright),Test Run 78
0.5390767832288724,11.75514613931829,T105N14+1GFR085,1.4,+1G (upright),Test Run 78
0.539912416394065,11.750537985021415,T105N14+1GFR085,1.4,+1G (upright),Test Run 78
0.5402308375469541,11.748143881017516,T105N14+1GFR085,1.4,+1G (upright),Test Run 78
0.5407083210355259,11.74410869424994,T105N14+1GFR085,1.4,+1G (upright),Test Run 78
0.5412256812885933,11.742003744298765,T105N14+1GFR085,1.4,+1G (upright),Test Run 78
0.5412256812885933,11.738279073888602,T105N14+1GFR085,1.4,+1G (upright),Test Run 78
0.5414246203887675,11.737625234777278,T105N14+1GFR085,1.4,+1G (upright),Test Run 78
0.5421010429775175,11.732656973058528,T105N14+1GFR085,1.4,+1G (upright),Test Run 78
0.5425387979423577,11.731343954259703,T105N14+1GFR085,1.4,+1G (upright),Test Run 78
0.5429765529072018,11.728865163976502,T105N14+1GFR085,1.4,+1G (upright),Test Run 78
0.5429765529072018,11.725829427892515,T105N14+1GFR085,1.4,+1G (upright),Test Run 78
0.5435733702077284,11.722538107091728,T105N14+1GFR085,1.4,+1G (upright),Test Run 78
0.5437724575486629,11.718930166417902,T105N14+1GFR085,1.4,+1G (upright),Test Run 78
0.544528485425636,11.71657192056829,T105N14+1GFR085,1.4,+1G (upright),Test Run 78
0.544528485425636,11.715003317052666,T105N14+1GFR085,1.4,+1G (upright),Test Run 78
0.5448070298140336,11.712349813634702,T105N14+1GFR085,1.4,+1G (upright),Test Run 78
0.5452447847788778,11.710615652257752,T105N14+1GFR085,1.4,+1G (upright),Test Run 78
0.5458416020794041,11.70715801065619,T105N14+1GFR085,1.4,+1G (upright),Test Run 78
0.546000812655847,11.70378963297064,T105N14+1GFR085,1.4,+1G (upright),Test Run 78
0.546000812655847,11.700454824621028,T105N14+1GFR085,1.4,+1G (upright),Test Run 78
0.54675684053282,11.700125997716729,T105N14+1GFR085,1.4,+1G (upright),Test Run 78
0.5471149902094409,11.69801723306829,T105N14+1GFR085,1.4,+1G (upright),Test Run 78
0.5475527451742811,11.695170705968689,T105N14+1GFR085,1.4,+1G (upright),Test Run 78
0.5475527451742811,11.695253103429627,T105N14+1GFR085,1.4,+1G (upright),Test Run 78
0.5480701054273487,11.690834158117127,T105N14+1GFR085,1.4,+1G (upright),Test Run 78
0.5482690445275229,11.687680929357352,T105N14+1GFR085,1.4,+1G (upright),Test Run 78
0.549025072404492,11.688421743566341,T105N14+1GFR085,1.4,+1G (upright),Test Run 78
0.5493036167928933,11.685328024083915,T105N14+1GFR085,1.4,+1G (upright),Test Run 78
0.5493036167928933,11.68191615884954,T105N14+1GFR085,1.4,+1G (upright),Test Run 78
0.5497811002814652,11.68145000284369,T105N14+1GFR085,1.4,+1G (upright),Test Run 78
0.5503381890582602,11.678359335119078,T105N14+1GFR085,1.4,+1G (upright),Test Run 78
0.5505372763991985,11.677163808996028,T105N14+1GFR085,1.4,+1G (upright),Test Run 78
0.5513330327998993,11.673224752599541,T105N14+1GFR085,1.4,+1G (upright),Test Run 78
0.5513330327998993,11.67230769937689,T105N14+1GFR085,1.4,+1G (upright),Test Run 78
0.5515718486645653,11.670809286290952,T105N14+1GFR085,1.4,+1G (upright),Test Run 78
0.5521289374413603,11.669223898107353,T105N14+1GFR085,1.4,+1G (upright),Test Run 78
0.5527257547418868,11.66776820963079,T105N14+1GFR085,1.4,+1G (upright),Test Run 78
0.5527257547418868,11.666178243810478,T105N14+1GFR085,1.4,+1G (upright),Test Run 78
0.5529248420828252,11.66227351968939,T105N14+1GFR085,1.4,+1G (upright),Test Run 78
0.5536808699597946,11.662767904455015,T105N14+1GFR085,1.4,+1G (upright),Test Run 78
0.5539196858244646,11.661648672277277,T105N14+1GFR085,1.4,+1G (upright),Test Run 78
0.5544368978367678,11.65813533609564,T105N14+1GFR085,1.4,+1G (upright),Test Run 78
0.5544368978367678,11.657936208898377,T105N14+1GFR085,1.4,+1G (upright),Test Run 78
0.5549939866135627,11.656930654699153,T105N14+1GFR085,1.4,+1G (upright),Test Run 78
0.5551531971900093,11.653345602208915,T105N14+1GFR085,1.4,+1G (upright),Test Run 78
0.5558296197787553,11.652322500402278,T105N14+1GFR085,1.4,+1G (upright),Test Run 78
0.5558296197787553,11.651713674718689,T105N14+1GFR085,1.4,+1G (upright),Test Run 78
0.5561083124079171,11.650623434240165,T105N14+1GFR085,1.4,+1G (upright),Test Run 78
0.5567847349966629,11.648080557042903,T105N14+1GFR085,1.4,+1G (upright),Test Run 78
0.5573418237734621,11.646376913244078,T105N14+1GFR085,1.4,+1G (upright),Test Run 78
0.5573815522971894,11.64532939737494,T105N14+1GFR085,1.4,+1G (upright),Test Run 78
0.5573815522971894,11.645909231359315,T105N14+1GFR085,1.4,+1G (upright),Test Run 78
0.5581774569386544,11.643311422521416,T105N14+1GFR085,1.4,+1G (upright),Test Run 78
0.5582967907506055,11.642281454259702,T105N14+1GFR085,1.4,+1G (upright),Test Run 78
0.5588937562918962,11.640955465490165,T105N14+1GFR085,1.4,+1G (upright),Test Run 78
0.5588937562918962,11.638426321203065,T105N14+1GFR085,1.4,+1G (upright),Test Run 78
0.5594907218331829,11.639354055578064,T105N14+1GFR085,1.4,+1G (upright),Test Run 78
0.5596100556451338,11.636253469640565,T105N14+1GFR085,1.4,+1G (upright),Test Run 78
0.5603263549983756,11.634269064122979,T105N14+1GFR085,1.4,+1G (upright),Test Run 78
0.5605252940985498,11.635256307775327,T105N14+1GFR085,1.4,+1G (upright),Test Run 78
0.5605252940985498,11.633658712560479,T105N14+1GFR085,1.4,+1G (upright),Test Run 78
0.5611221113990763,11.633766287023377,T105N14+1GFR085,1.4,+1G (upright),Test Run 78
0.5615598663639205,11.631338613683528,T105N14+1GFR085,1.4,+1G (upright),Test Run 78
0.5618782875168097,11.631112783605403,T105N14+1GFR085,1.4,+1G (upright),Test Run 78
0.562594438629291,11.628169363195251,T105N14+1GFR085,1.4,+1G (upright),Test Run 78
0.562594438629291,11.629561727697203,T105N14+1GFR085,1.4,+1G (upright),Test Run 78
0.5627935259702257,11.628035848790953,T105N14+1GFR085,1.4,+1G (upright),Test Run 78
0.5633107379825288,11.626929586583916,T105N14+1GFR085,1.4,+1G (upright),Test Run 78
0.5639077035238156,11.627357595617127,T105N14+1GFR085,1.4,+1G (upright),Test Run 78
0.5639077035238156,11.625036733800716,T105N14+1GFR085,1.4,+1G (upright),Test Run 78
0.5639873088120391,11.626465719396416,T105N14+1GFR085,1.4,+1G (upright),Test Run 78
0.5647036081652805,11.624063223058528,T105N14+1GFR085,1.4,+1G (upright),Test Run 78
0.5649422757891863,11.622897451574152,T105N14+1GFR085,1.4,+1G (upright),Test Run 78
0.5654596360422497,11.622554128820251,T105N14+1GFR085,1.4,+1G (upright),Test Run 78
0.5654596360422497,11.623379629308527,T105N14+1GFR085,1.4,+1G (upright),Test Run 78
0.5660167248190446,11.620963400060479,T105N14+1GFR085,1.4,+1G (upright),Test Run 78
0.5662156639192231,11.621422689611265,T105N14+1GFR085,1.4,+1G (upright),Test Run 78
0.5669716917961923,11.621536367589778,T105N14+1GFR085,1.4,+1G (upright),Test Run 78
0.5669716917961923,11.619678610021415,T105N14+1GFR085,1.4,+1G (upright),Test Run 78
0.5670115685606841,11.618692129308528,T105N14+1GFR085,1.4,+1G (upright),Test Run 78
0.5675686573374791,11.618440359289002,T105N14+1GFR085,1.4,+1G (upright),Test Run 78
0.5681654746380096,11.618223684484315,T105N14+1GFR085,1.4,+1G (upright),Test Run 78
0.568364561978944,11.61694804971869,T105N14+1GFR085,1.4,+1G (upright),Test Run 78
0.568364561978944,11.616246908361266,T105N14+1GFR085,1.4,+1G (upright),Test Run 78
0.5691205898559132,11.616659658605403,T105N14+1GFR085,1.4,+1G (upright),Test Run 78
0.5692399236678679,11.615905874425716,T105N14+1GFR085,1.4,+1G (upright),Test Run 78
0.569836889209155,11.616099661046814,T105N14+1GFR085,1.4,+1G (upright),Test Run 78
0.569836889209155,11.613880270177665,T105N14+1GFR085,1.4,+1G (upright),Test Run 78
0.5705133117979047,11.616207998449152,T105N14+1GFR085,1.4,+1G (upright),Test Run 78
0.5704735832741731,11.614444082433527,T105N14+1GFR085,1.4,+1G (upright),Test Run 78
0.5713489449630973,11.61532604044134,T105N14+1GFR085,1.4,+1G (upright),Test Run 78
0.5714684270158125,11.613943594152278,T105N14+1GFR085,1.4,+1G (upright),Test Run 78
0.5714684270158125,11.615135305578065,T105N14+1GFR085,1.4,+1G (upright),Test Run 78
0.5720255157926075,11.61260234659369,T105N14+1GFR085,1.4,+1G (upright),Test Run 78
0.5726622098576258,11.613318746740166,T105N14+1GFR085,1.4,+1G (upright),Test Run 78
0.5729008774815314,11.613600271398377,T105N14+1GFR085,1.4,+1G (upright),Test Run 78
0.5735774483110416,11.61057674234564,T105N14+1GFR085,1.4,+1G (upright),Test Run 78
0.5735774483110416,11.61332332437689,T105N14+1GFR085,1.4,+1G (upright),Test Run 78
0.5737365106467239,11.613503378087827,T105N14+1GFR085,1.4,+1G (upright),Test Run 78
0.5742538708997916,11.610572927648377,T105N14+1GFR085,1.4,+1G (upright),Test Run 78
0.57489056496481,11.612112539464778,T105N14+1GFR085,1.4,+1G (upright),Test Run 78
0.57489056496481,11.61184703653509,T105N14+1GFR085,1.4,+1G (upright),Test Run 78
0.57489056496481,11.609829061681577,T105N14+1GFR085,1.4,+1G (upright),Test Run 78
0.5756864696062709,11.610070150548765,T105N14+1GFR085,1.4,+1G (upright),Test Run 78
0.5758854087064491,11.611583059484314,T105N14+1GFR085,1.4,+1G (upright),Test Run 78
0.576323163671289,11.611758535558527,T105N14+1GFR085,1.4,+1G (upright),Test Run 78
0.576323163671289,11.61066219156439,T105N14+1GFR085,1.4,+1G (upright),Test Run 78
0.5770394630245308,11.610575216466728,T105N14+1GFR085,1.4,+1G (upright),Test Run 78
0.5771985253602132,11.612706106359315,T105N14+1GFR085,1.4,+1G (upright),Test Run 78
0.5778352194252316,11.61052867716009,T105N14+1GFR085,1.4,+1G (upright),Test Run 78
0.5778352194252316,11.61137172525579,T105N14+1GFR085,1.4,+1G (upright),Test Run 78
0.5781536405781208,11.609961813146416,T105N14+1GFR085,1.4,+1G (upright),Test Run 78
0.5785515187784731,11.610569112951103,T105N14+1GFR085,1.4,+1G (upright),Test Run 78
0.57914848431976,11.610907858068291,T105N14+1GFR085,1.4,+1G (upright),Test Run 78
0.5793075466554426,11.61038295572454,T105N14+1GFR085,1.4,+1G (upright),Test Run 78
0.5793075466554426,11.611719625646415,T105N14+1GFR085,1.4,+1G (upright),Test Run 78
0.580063722773176,11.61211406534369,T105N14+1GFR085,1.4,+1G (upright),Test Run 78
0.5802626618733502,11.610314291173765,T105N14+1GFR085,1.4,+1G (upright),Test Run 78
0.580740145361926,11.612710683996028,T105N14+1GFR085,1.4,+1G (upright),Test Run 78
0.5813768394269441,11.612559621984314,T105N14+1GFR085,1.4,+1G (upright),Test Run 78
0.5813768394269441,11.612352865392515,T105N14+1GFR085,1.4,+1G (upright),Test Run 78
0.5814961732388951,11.61281139200384,T105N14+1GFR085,1.4,+1G (upright),Test Run 78
0.5821328673039134,11.61269008463079,T105N14+1GFR085,1.4,+1G (upright),Test Run 78
0.5824114116923108,11.613842123205014,T105N14+1GFR085,1.4,+1G (upright),Test Run 78
0.5824114116923108,11.611351125890565,T105N14+1GFR085,1.4,+1G (upright),Test Run 78
0.582849166657155,11.612679403478452,T105N14+1GFR085,1.4,+1G (upright),Test Run 78
0.5834858607221733,11.612597006017515,T105N14+1GFR085,1.4,+1G (upright),Test Run 78
0.5836051945341282,11.613959615880791,T105N14+1GFR085,1.4,+1G (upright),Test Run 78
0.584321493887366,11.611829488927665,T105N14+1GFR085,1.4,+1G (upright),Test Run 78
0.584321493887366,11.611831014806578,T105N14+1GFR085,1.4,+1G (upright),Test Run 78
0.584560309752032,11.615388601476502,T105N14+1GFR085,1.4,+1G (upright),Test Run 78
0.5849581879523844,11.612838094884703,T105N14+1GFR085,1.4,+1G (upright),Test Run 78
0.5855948820174025,11.614460867101503,T105N14+1GFR085,1.4,+1G (upright),Test Run 78
0.5855948820174025,11.614779012853452,T105N14+1GFR085,1.4,+1G (upright),Test Run 78
0.5856744873056259,11.61620570963079,T105N14+1GFR085,1.4,+1G (upright),Test Run 78
0.5865101204708185,11.615348165685479,T105N14+1GFR085,1.4,+1G (upright),Test Run 78
0.5867090595709966,11.616169851476503,T105N14+1GFR085,1.4,+1G (upright),Test Run 78
0.58722641982406,11.61746150797064,T105N14+1GFR085,1.4,+1G (upright),Test Run 78
0.58722641982406,11.61509410684759,T105N14+1GFR085,1.4,+1G (upright),Test Run 78
0.5877835086008553,11.616586416417903,T105N14+1GFR085,1.4,+1G (upright),Test Run 78
0.58790284241281,11.61644985025579,T105N14+1GFR085,1.4,+1G (upright),Test Run 78
0.5885794132423162,11.61912166422064,T105N14+1GFR085,1.4,+1G (upright),Test Run 78
0.5885794132423162,11.618628805333916,T105N14+1GFR085,1.4,+1G (upright),Test Run 78
0.5888976861544452,11.617019003087828,T105N14+1GFR085,1.4,+1G (upright),Test Run 78
0.5893753178837812,11.619067495519465,T105N14+1GFR085,1.4,+1G (upright),Test Run 78
0.5900120119487995,11.617776601964778,T105N14+1GFR085,1.4,+1G (upright),Test Run 78
0.5901710742844819,11.618380850011652,T105N14+1GFR085,1.4,+1G (upright),Test Run 78
0.5901710742844819,11.620115011388602,T105N14+1GFR085,1.4,+1G (upright),Test Run 78
0.5908476451139918,11.619641225988214,T105N14+1GFR085,1.4,+1G (upright),Test Run 78
0.591046584214166,11.62102596109564,T105N14+1GFR085,1.4,+1G (upright),Test Run 78
0.5915240677027418,11.620877950841727,T105N14+1GFR085,1.4,+1G (upright),Test Run 78
0.5921607617677602,11.61978160684759,T105N14+1GFR085,1.4,+1G (upright),Test Run 78
0.5921607617677602,11.62233135049994,T105N14+1GFR085,1.4,+1G (upright),Test Run 78
0.5922004902914918,11.620919912511653,T105N14+1GFR085,1.4,+1G (upright),Test Run 78
0.5930362716974447,11.622154348546815,T105N14+1GFR085,1.4,+1G (upright),Test Run 78
0.5933545446095736,11.622529714757752,T105N14+1GFR085,1.4,+1G (upright),Test Run 78
0.5933545446095736,11.62241756265814,T105N14+1GFR085,1.4,+1G (upright),Test Run 78
0.5936330889979712,11.621773641759702,T105N14+1GFR085,1.4,+1G (upright),Test Run 78
0.5942697830629893,11.622668569738215,T105N14+1GFR085,1.4,+1G (upright),Test Run 78
0.5944687221631635,11.623050802404228,T105N14+1GFR085,1.4,+1G (upright),Test Run 78
0.5944687221631635,11.623827474767515,T105N14+1GFR085,1.4,+1G (upright),Test Run 78
0.5949064771280077,11.624064748937439,T105N14+1GFR085,1.4,+1G (upright),Test Run 78
0.595543171193026,11.624963491613215,T105N14+1GFR085,1.4,+1G (upright),Test Run 78
0.5957023817694687,11.623287313634702,T105N14+1GFR085,1.4,+1G (upright),Test Run 78
0.5964981381701734,11.62659236734564,T105N14+1GFR085,1.4,+1G (upright),Test Run 78
0.5964981381701734,11.62526332681829,T105N14+1GFR085,1.4,+1G (upright),Test Run 78
0.5966573487466162,11.625124471837827,T105N14+1GFR085,1.4,+1G (upright),Test Run 78
0.5971348322351918,11.623793905431578,T105N14+1GFR085,1.4,+1G (upright),Test Run 78
0.5976920692527472,11.627674215490165,T105N14+1GFR085,1.4,+1G (upright),Test Run 78
0.5976920692527472,11.626990621740166,T105N14+1GFR085,1.4,+1G (upright),Test Run 78
0.5978114030647019,11.627217977697203,T105N14+1GFR085,1.4,+1G (upright),Test Run 78
0.5984480971297204,11.627001302892515,T105N14+1GFR085,1.4,+1G (upright),Test Run 78
0.5987663700418454,11.628135030919854,T105N14+1GFR085,1.4,+1G (upright),Test Run 78
0.5991245197184661,11.628849142247978,T105N14+1GFR085,1.4,+1G (upright),Test Run 78
0.5991245197184661,11.62930232828314,T105N14+1GFR085,1.4,+1G (upright),Test Run 78
0.5997214852597529,11.62825252359564,T105N14+1GFR085,1.4,+1G (upright),Test Run 78
0.5999601528836627,11.630016439611264,T105N14+1GFR085,1.4,+1G (upright),Test Run 78
0.6006764522369005,11.63156215494329,T105N14+1GFR085,1.4,+1G (upright),Test Run 78
0.6006764522369005,11.630313985997978,T105N14+1GFR085,1.4,+1G (upright),Test Run 78
0.6009549966252978,11.63099986856634,T105N14+1GFR085,1.4,+1G (upright),Test Run 78
0.6013131463019186,11.631443899328065,T105N14+1GFR085,1.4,+1G (upright),Test Run 78
0.6018702350787138,11.630507009679627,T105N14+1GFR085,1.4,+1G (upright),Test Run 78
0.6019897171314288,11.632838552648376,T105N14+1GFR085,1.4,+1G (upright),Test Run 78
0.6019897171314288,11.633358114415952,T105N14+1GFR085,1.4,+1G (upright),Test Run 78
0.6027457450084022,11.634066885167902,T105N14+1GFR085,1.4,+1G (upright),Test Run 78
0.6030242893967995,11.63405162637884,T105N14+1GFR085,1.4,+1G (upright),Test Run 78
0.6033824390734203,11.633434408361264,T105N14+1GFR085,1.4,+1G (upright),Test Run 78
0.6040191331384347,11.636000936681578,T105N14+1GFR085,1.4,+1G (upright),Test Run 78
0.6040191331384347,11.636805837804626,T105N14+1GFR085,1.4,+1G (upright),Test Run 78
0.6040987384266582,11.635891073400327,T105N14+1GFR085,1.4,+1G (upright),Test Run 78
0.6048150377798996,11.63624965494329,T105N14+1GFR085,1.4,+1G (upright),Test Run 78
0.6050537054038055,11.637234609777277,T105N14+1GFR085,1.4,+1G (upright),Test Run 78
0.6050537054038055,11.63645717447454,T105N14+1GFR085,1.4,+1G (upright),Test Run 78
0.6053721265566949,11.636865347081965,T105N14+1GFR085,1.4,+1G (upright),Test Run 78
0.6060882776691763,11.637397878820252,T105N14+1GFR085,1.4,+1G (upright),Test Run 78
0.6062077597218872,11.638109701330015,T105N14+1GFR085,1.4,+1G (upright),Test Run 78
0.6068841823106372,11.637178915197202,T105N14+1GFR085,1.4,+1G (upright),Test Run 78
0.6068841823106372,11.640563314611265,T105N14+1GFR085,1.4,+1G (upright),Test Run 78
0.6072026034635264,11.63912822549994,T105N14+1GFR085,1.4,+1G (upright),Test Run 78
0.6076004816638787,11.640638082677665,T105N14+1GFR085,1.4,+1G (upright),Test Run 78
0.6081178419169424,11.641056173497978,T105N14+1GFR085,1.4,+1G (upright),Test Run 78
0.6081178419169424,11.641586416417903,T105N14+1GFR085,1.4,+1G (upright),Test Run 78
0.6082371757288971,11.64027797525579,T105N14+1GFR085,1.4,+1G (upright),Test Run 78
0.6090330803703581,11.641744344884703,T105N14+1GFR085,1.4,+1G (upright),Test Run 78
0.6093513532824874,11.642854421789002,T105N14+1GFR085,1.4,+1G (upright),Test Run 78
0.6098288367710628,11.641555135900328,T105N14+1GFR085,1.4,+1G (upright),Test Run 78
0.6098288367710628,11.641907613927666,T105N14+1GFR085,1.4,+1G (upright),Test Run 78
0.6103064685003948,11.643198507482353,T105N14+1GFR085,1.4,+1G (upright),Test Run 78
0.6104258023123497,11.644009512121027,T105N14+1GFR085,1.4,+1G (upright),Test Run 78
0.6111022249010997,11.642906301671815,T105N14+1GFR085,1.4,+1G (upright),Test Run 78
0.6113410407657657,11.64406139200384,T105N14+1GFR085,1.4,+1G (upright),Test Run 78
0.6113410407657657,11.643682974035091,T105N14+1GFR085,1.4,+1G (upright),Test Run 78
0.6119378580662922,11.643270223790953,T105N14+1GFR085,1.4,+1G (upright),Test Run 78
0.6123358845074047,11.645214193517514,T105N14+1GFR085,1.4,+1G (upright),Test Run 78
0.6125745521313106,11.646006887609314,T105N14+1GFR085,1.4,+1G (upright),Test Run 78
0.6125745521313106,11.645614736730403,T105N14+1GFR085,1.4,+1G (upright),Test Run 78
0.61333072824904,11.64515926187689,T105N14+1GFR085,1.4,+1G (upright),Test Run 78
0.6135693958729498,11.646338003331966,T105N14+1GFR085,1.4,+1G (upright),Test Run 78
0.6140470276022818,11.646669881994077,T105N14+1GFR085,1.4,+1G (upright),Test Run 78
0.6146438449028081,11.647256582433528,T105N14+1GFR085,1.4,+1G (upright),Test Run 78
0.6146438449028081,11.646556204015564,T105N14+1GFR085,1.4,+1G (upright),Test Run 78
0.614763178714763,11.647899740392514,T105N14+1GFR085,1.4,+1G (upright),Test Run 78
0.6155590833562241,11.649247091466728,T105N14+1GFR085,1.4,+1G (upright),Test Run 78
0.6157580224564022,11.649791830236264,T105N14+1GFR085,1.4,+1G (upright),Test Run 78
0.6157580224564022,11.64857799356634,T105N14+1GFR085,1.4,+1G (upright),Test Run 78
0.6163151112331972,11.65043269937689,T105N14+1GFR085,1.4,+1G (upright),Test Run 78
0.6167927429625292,11.64981014078314,T105N14+1GFR085,1.4,+1G (upright),Test Run 78
0.6170314105864351,11.650447195226501,T105N14+1GFR085,1.4,+1G (upright),Test Run 78
0.617707981415945,11.65028774088079,T105N14+1GFR085,1.4,+1G (upright),Test Run 78
0.617707981415945,11.653143423253841,T105N14+1GFR085,1.4,+1G (upright),Test Run 78
0.6181058596162973,11.652365987951104,T105N14+1GFR085,1.4,+1G (upright),Test Run 78
0.6185436145811375,11.65206996744329,T105N14+1GFR085,1.4,+1G (upright),Test Run 78
0.6190210980697133,11.651572530919854,T105N14+1GFR085,1.4,+1G (upright),Test Run 78
0.6190210980697133,11.653530233556577,T105N14+1GFR085,1.4,+1G (upright),Test Run 78
0.6192200371698875,11.653421133214778,T105N14+1GFR085,1.4,+1G (upright),Test Run 78
0.6199760650468606,11.654808920080015,T105N14+1GFR085,1.4,+1G (upright),Test Run 78
0.6201751523877951,11.65682918375189,T105N14+1GFR085,1.4,+1G (upright),Test Run 78
0.6206923644001022,11.655735891515565,T105N14+1GFR085,1.4,+1G (upright),Test Run 78
0.6206923644001022,11.657081716710877,T105N14+1GFR085,1.4,+1G (upright),Test Run 78
0.621169847888674,11.655153005773377,T105N14+1GFR085,1.4,+1G (upright),Test Run 78
0.62140866375334,11.65579311197454,T105N14+1GFR085,1.4,+1G (upright),Test Run 78
0.6220850863420897,11.657595937902277,T105N14+1GFR085,1.4,+1G (upright),Test Run 78
0.6222841736830245,11.658689230138602,T105N14+1GFR085,1.4,+1G (upright),Test Run 78
0.6222841736830245,11.658864706212828,T105N14+1GFR085,1.4,+1G (upright),Test Run 78
0.6228412624598233,11.660880392247979,T105N14+1GFR085,1.4,+1G (upright),Test Run 78
0.6232391406601717,11.659219473058528,T105N14+1GFR085,1.4,+1G (upright),Test Run 78
0.6235972903367926,11.66012584512884,T105N14+1GFR085,1.4,+1G (upright),Test Run 78
0.6235972903367926,11.661281698400327,T105N14+1GFR085,1.4,+1G (upright),Test Run 78
0.6242737129255426,11.661917989904229,T105N14+1GFR085,1.4,+1G (upright),Test Run 78
0.6242737129255426,11.662304037267514,T105N14+1GFR085,1.4,+1G (upright),Test Run 78
0.6249104069905607,11.661462515050715,T105N14+1GFR085,1.4,+1G (upright),Test Run 78
0.6253880387198927,11.662667959386653,T105N14+1GFR085,1.4,+1G (upright),Test Run 78
0.6253880387198927,11.662787740880791,T105N14+1GFR085,1.4,+1G (upright),Test Run 78
0.6255869778200708,11.664402883703065,T105N14+1GFR085,1.4,+1G (upright),Test Run 78
0.6264226109852634,11.663169973546815,T105N14+1GFR085,1.4,+1G (upright),Test Run 78
0.6265419447972181,11.665364950353453,T105N14+1GFR085,1.4,+1G (upright),Test Run 78
0.6265419447972181,11.665224569494077,T105N14+1GFR085,1.4,+1G (upright),Test Run 78
0.6269796997620584,11.665954702550716,T105N14+1GFR085,1.4,+1G (upright),Test Run 78
0.6275766653033451,11.66553203409369,T105N14+1GFR085,1.4,+1G (upright),Test Run 78
0.6276959991153002,11.667453115636652,T105N14+1GFR085,1.4,+1G (upright),Test Run 78
0.6284122984685417,11.667359274083916,T105N14+1GFR085,1.4,+1G (upright),Test Run 78
0.6284122984685417,11.668402212316341,T105N14+1GFR085,1.4,+1G (upright),Test Run 78
0.6286509660924475,11.668036764318291,T105N14+1GFR085,1.4,+1G (upright),Test Run 78
0.6290887210572877,11.66789027994329,T105N14+1GFR085,1.4,+1G (upright),Test Run 78
0.6295662045458632,11.668282430822202,T105N14+1GFR085,1.4,+1G (upright),Test Run 78
0.6295662045458632,11.669291036779228,T105N14+1GFR085,1.4,+1G (upright),Test Run 78
0.6298050204105292,11.670044058019466,T105N14+1GFR085,1.4,+1G (upright),Test Run 78
0.6304814429992792,11.670226400548765,T105N14+1GFR085,1.4,+1G (upright),Test Run 78
0.6306009250519902,11.67106410806829,T105N14+1GFR085,1.4,+1G (upright),Test Run 78
0.631317224405232,11.671650808507753,T105N14+1GFR085,1.4,+1G (upright),Test Run 78
0.631317224405232,11.672377889806578,T105N14+1GFR085,1.4,+1G (upright),Test Run 78
0.6317947078938078,11.673525350744077,T105N14+1GFR085,1.4,+1G (upright),Test Run 78
0.6320333755177133,11.67324916666204,T105N14+1GFR085,1.4,+1G (upright),Test Run 78
0.6327496748709551,11.672976034337827,T105N14+1GFR085,1.4,+1G (upright),Test Run 78
0.6329486139711293,11.674472158605402,T105N14+1GFR085,1.4,+1G (upright),Test Run 78
0.6329486139711293,11.674294393712827,T105N14+1GFR085,1.4,+1G (upright),Test Run 78
0.6333466404122419,11.674741476232352,T105N14+1GFR085,1.4,+1G (upright),Test Run 78
0.6338241239008134,11.676191824132752,T105N14+1GFR085,1.4,+1G (upright),Test Run 78
0.6340230630009877,11.677230947667903,T105N14+1GFR085,1.4,+1G (upright),Test Run 78
0.6340230630009877,11.678005331212827,T105N14+1GFR085,1.4,+1G (upright),Test Run 78
0.6346597570660061,11.676846426183527,T105N14+1GFR085,1.4,+1G (upright),Test Run 78
0.6348985729306761,11.679004018956965,T105N14+1GFR085,1.4,+1G (upright),Test Run 78
0.6354157849429792,11.679078787023377,T105N14+1GFR085,1.4,+1G (upright),Test Run 78
0.6358535399078195,11.681412618810478,T105N14+1GFR085,1.4,+1G (upright),Test Run 78
0.6358535399078195,11.683628194982353,T105N14+1GFR085,1.4,+1G (upright),Test Run 78
0.636132084296221,11.682112234289002,T105N14+1GFR085,1.4,+1G (upright),Test Run 78
0.6367687783612394,11.683393972570252,T105N14+1GFR085,1.4,+1G (upright),Test Run 78
0.6368086551257273,11.682425039464778,T105N14+1GFR085,1.4,+1G (upright),Test Run 78
0.6368086551257273,11.685831564122978,T105N14+1GFR085,1.4,+1G (upright),Test Run 78
0.6373657439025262,11.683767812902278,T105N14+1GFR085,1.4,+1G (upright),Test Run 78
0.6378432273910977,11.684838216955015,T105N14+1GFR085,1.4,+1G (upright),Test Run 78
0.6380820432557637,11.686392324621028,T105N14+1GFR085,1.4,+1G (upright),Test Run 78
0.6388777996564684,11.685424917394466,T105N14+1GFR085,1.4,+1G (upright),Test Run 78
0.6388777996564684,11.687037771398376,T105N14+1GFR085,1.4,+1G (upright),Test Run 78
0.6389574049446879,11.687806051427666,T105N14+1GFR085,1.4,+1G (upright),Test Run 78
0.6395144937214868,11.689398306066341,T105N14+1GFR085,1.4,+1G (upright),Test Run 78
0.6398726433981037,11.689823263341728,T105N14+1GFR085,1.4,+1G (upright),Test Run 78
0.6401511877865053,11.690414541417903,T105N14+1GFR085,1.4,+1G (upright),Test Run 78
0.6401511877865053,11.690017049962828,T105N14+1GFR085,1.4,+1G (upright),Test Run 78
0.6408277586160115,11.691371267492126,T105N14+1GFR085,1.4,+1G (upright),Test Run 78
0.6409072156634744,11.692023580724541,T105N14+1GFR085,1.4,+1G (upright),Test Run 78
0.6415439097284927,11.691159933263602,T105N14+1GFR085,1.4,+1G (upright),Test Run 78
0.6415439097284927,11.693186300451103,T105N14+1GFR085,1.4,+1G (upright),Test Run 78
0.6420215414578287,11.694458883458916,T105N14+1GFR085,1.4,+1G (upright),Test Run 78
0.6422602090817345,11.693924062902278,T105N14+1GFR085,1.4,+1G (upright),Test Run 78
0.6428969031467526,11.695832937414002,T105N14+1GFR085,1.4,+1G (upright),Test Run 78
0.6430561137231956,11.694228475744078,T105N14+1GFR085,1.4,+1G (upright),Test Run 78
0.6430561137231956,11.696854513341728,T105N14+1GFR085,1.4,+1G (upright),Test Run 78
0.6434938686880397,11.696668356115165,T105N14+1GFR085,1.4,+1G (upright),Test Run 78
0.6440110807003429,11.695816152746028,T105N14+1GFR085,1.4,+1G (upright),Test Run 78
0.6441702912767895,11.697278707677665,T105N14+1GFR085,1.4,+1G (upright),Test Run 78
0.6441702912767895,11.699778860265564,T105N14+1GFR085,1.4,+1G (upright),Test Run 78
0.6448865906300273,11.698921316320252,T105N14+1GFR085,1.4,+1G (upright),Test Run 78
0.6450855297302055,11.69967662637884,T105N14+1GFR085,1.4,+1G (upright),Test Run 78
0.6456824952714922,11.699083822423765,T105N14+1GFR085,1.4,+1G (upright),Test Run 78
0.6460803734718407,11.700736349279229,T105N14+1GFR085,1.4,+1G (upright),Test Run 78
0.6460803734718407,11.702969473058527,T105N14+1GFR085,1.4,+1G (upright),Test Run 78
0.6462793125720188,11.703428762609315,T105N14+1GFR085,1.4,+1G (upright),Test Run 78
0.6469956119252563,11.702758901769466,T105N14+1GFR085,1.4,+1G (upright),Test Run 78
0.6470752172134798,11.703319662267514,T105N14+1GFR085,1.4,+1G (upright),Test Run 78
0.6470752172134798,11.703939932042903,T105N14+1GFR085,1.4,+1G (upright),Test Run 78
0.6477516398022295,11.703653066808528,T105N14+1GFR085,1.4,+1G (upright),Test Run 78
0.6481893947670737,11.705576437169853,T105N14+1GFR085,1.4,+1G (upright),Test Run 78
0.6484679391554713,11.705712240392515,T105N14+1GFR085,1.4,+1G (upright),Test Run 78
0.6491445099849775,11.705568044835877,T105N14+1GFR085,1.4,+1G (upright),Test Run 78
0.6491445099849775,11.706679647619078,T105N14+1GFR085,1.4,+1G (upright),Test Run 78
0.6493434490851557,11.70769588297064,T105N14+1GFR085,1.4,+1G (upright),Test Run 78
0.6498209325737272,11.707737081701103,T105N14+1GFR085,1.4,+1G (upright),Test Run 78
0.6503382928267949,11.708053701574153,T105N14+1GFR085,1.4,+1G (upright),Test Run 78
0.650537231926969,11.708274954015565,T105N14+1GFR085,1.4,+1G (upright),Test Run 78
0.650537231926969,11.708860891515565,T105N14+1GFR085,1.4,+1G (upright),Test Run 78
0.6513331365684301,11.70969936197454,T105N14+1GFR085,1.4,+1G (upright),Test Run 78
0.651412593615893,11.709810751134702,T105N14+1GFR085,1.4,+1G (upright),Test Run 78
0.6520492876809113,11.710316579992128,T105N14+1GFR085,1.4,+1G (upright),Test Run 78
0.6520492876809113,11.711234396154229,T105N14+1GFR085,1.4,+1G (upright),Test Run 78
0.6525269194102473,11.712362020665953,T105N14+1GFR085,1.4,+1G (upright),Test Run 78
0.6528850690868642,11.71366588419134,T105N14+1GFR085,1.4,+1G (upright),Test Run 78
0.6534818863873907,11.71320049112494,T105N14+1GFR085,1.4,+1G (upright),Test Run 78
0.6536808254875689,11.714477651769466,T105N14+1GFR085,1.4,+1G (upright),Test Run 78
0.6536808254875689,11.714929311925715,T105N14+1GFR085,1.4,+1G (upright),Test Run 78
0.6543175195525872,11.715969961339777,T105N14+1GFR085,1.4,+1G (upright),Test Run 78
0.6547552745174274,11.715731924230402,T105N14+1GFR085,1.4,+1G (upright),Test Run 78
0.6550735474295565,11.716343801671815,T105N14+1GFR085,1.4,+1G (upright),Test Run 78
0.6550735474295565,11.714589040929628,T105N14+1GFR085,1.4,+1G (upright),Test Run 78
0.6557102414945748,11.716563528234314,T105N14+1GFR085,1.4,+1G (upright),Test Run 78
0.6559490573592408,11.717169302160091,T105N14+1GFR085,1.4,+1G (upright),Test Run 78
0.6564265408478164,11.71767055338079,T105N14+1GFR085,1.4,+1G (upright),Test Run 78
0.65694390110088,11.718630331212827,T105N14+1GFR085,1.4,+1G (upright),Test Run 78
0.65694390110088,11.71913463419134,T105N14+1GFR085,1.4,+1G (upright),Test Run 78
0.6572224454892773,11.719471090490165,T105N14+1GFR085,1.4,+1G (upright),Test Run 78
0.6579387448425191,11.721546285802665,T105N14+1GFR085,1.4,+1G (upright),Test Run 78
0.6580580786544739,11.720540731603453,T105N14+1GFR085,1.4,+1G (upright),Test Run 78
0.6580580786544739,11.722799795324153,T105N14+1GFR085,1.4,+1G (upright),Test Run 78
0.6584958336193141,11.719191091710877,T105N14+1GFR085,1.4,+1G (upright),Test Run 78
0.659052922396109,11.722623556310477,T105N14+1GFR085,1.4,+1G (upright),Test Run 78
0.6593314667845106,11.721993368322202,T105N14+1GFR085,1.4,+1G (upright),Test Run 78
0.659968160849525,11.722535055333916,T105N14+1GFR085,1.4,+1G (upright),Test Run 78
0.659968160849525,11.72346813028509,T105N14+1GFR085,1.4,+1G (upright),Test Run 78
0.6600874946614798,11.72388240640814,T105N14+1GFR085,1.4,+1G (upright),Test Run 78
0.6606445834382748,11.725512045080015,T105N14+1GFR085,1.4,+1G (upright),Test Run 78
0.6610426098793877,11.724037283117127,T105N14+1GFR085,1.4,+1G (upright),Test Run 78
