Repository: schandel33/gitrep

# Nozzle Tensile Test Analysis

Stress-vs-strain analysis of tensile pulls across 4 nozzle sizes (0.6, 1.4,
2.2, 2.6 mm) x 2 print-gravity orientations (+1G upright / -1G inverted),
printed at 105 C with a 0.85 flow ratio.

## Data-quality issues found and how they're handled

1. **Load-cell zero offset.** 10 of 17 runs record small negative Load
   values for the first handful of samples (up to ~180, always <0.5% of the
   file) before the crosshead starts moving — load-cell noise around zero,
   not real load. The script computes the mean Load over all
   pre-motion samples (`Crosshead < crosshead_zero_threshold_mm`) and
   subtracts it from the whole run.
2.

File: nozzle_tensile_analysis/analysis_output/all_curves_tidy.csv (part 52 of 151)
Strain,Stress_MPa,condition,nozzle_mm,gravity,run
0.6614404880797398,11.72456676309759,T105N14+1GFR085,1.4,+1G (upright),Test Run 78
0.6614404880797398,11.725320547277278,T105N14+1GFR085,1.4,+1G (upright),Test Run 78
0.6619578483328034,11.725631063634703,T105N14+1GFR085,1.4,+1G (upright),Test Run 78
0.6622761212449323,11.725428884679626,T105N14+1GFR085,1.4,+1G (upright),Test Run 78
0.6627138762097765,11.726638906652278,T105N14+1GFR085,1.4,+1G (upright),Test Run 78
0.6627138762097765,11.725361746007753,T105N14+1GFR085,1.4,+1G (upright),Test Run 78
0.6631913596983483,11.726782339269466,T105N14+1GFR085,1.4,+1G (upright),Test Run 78
0.663549509374969,11.725817220861265,T105N14+1GFR085,1.4,+1G (upright),Test Run 78
0.664106598151764,11.727671163732353,T105N14+1GFR085,1.4,+1G (upright),Test Run 78
0.6642658087282108,11.727552908117127,T105N14+1GFR085,1.4,+1G (upright),Test Run 78
0.6642658087282108,11.727640646154228,T105N14+1GFR085,1.4,+1G (upright),Test Run 78
0.6648228975050059,11.72813121622259,T105N14+1GFR085,1.4,+1G (upright),Test Run 78
0.6653402577580692,11.728439443761653,T105N14+1GFR085,1.4,+1G (upright),Test Run 78
0.6657381359584216,11.730601614171814,T105N14+1GFR085,1.4,+1G (upright),Test Run 78
0.6657381359584216,11.731445425206966,T105N14+1GFR085,1.4,+1G (upright),Test Run 78
0.6664147067879318,11.731120412999939,T105N14+1GFR085,1.4,+1G (upright),Test Run 78
0.6665340405998825,11.731649130040953,T105N14+1GFR085,1.4,+1G (upright),Test Run 78
0.666931918800235,11.730092733556578,T105N14+1GFR085,1.4,+1G (upright),Test Run 78
0.666931918800235,11.73308727091009,T105N14+1GFR085,1.4,+1G (upright),Test Run 78
0.6676880949179645,11.73147441690619,T105N14+1GFR085,1.4,+1G (upright),Test Run 78
0.667847157253651,11.733096426183527,T105N14+1GFR085,1.4,+1G (upright),Test Run 78
0.6683645175067143,11.733602255040953,T105N14+1GFR085,1.4,+1G (upright),Test Run 78
0.6688818777597819,11.733667867833915,T105N14+1GFR085,1.4,+1G (upright),Test Run 78
0.6688818777597819,11.73323375528509,T105N14+1GFR085,1.4,+1G (upright),Test Run 78
0.6692001506719109,11.733460348302666,T105N14+1GFR085,1.4,+1G (upright),Test Run 78
0.6699164500251484,11.73422252481634,T105N14+1GFR085,1.4,+1G (upright),Test Run 78
0.6699960553133718,11.73555385416204,T105N14+1GFR085,1.4,+1G (upright),Test Run 78
0.6705928726138984,11.735585134679628,T105N14+1GFR085,1.4,+1G (upright),Test Run 78
0.6705928726138984,11.735702627355403,T105N14+1GFR085,1.4,+1G (upright),Test Run 78
0.671110232866962,11.737974661046815,T105N14+1GFR085,1.4,+1G (upright),Test Run 78
0.671428505779091,11.737087362462827,T105N14+1GFR085,1.4,+1G (upright),Test Run 78
0.6719458660321583,11.737241476232352,T105N14+1GFR085,1.4,+1G (upright),Test Run 78
0.6719458660321583,11.737399404699152,T105N14+1GFR085,1.4,+1G (upright),Test Run 78
0.6723437442325066,11.739671438390564,T105N14+1GFR085,1.4,+1G (upright),Test Run 78
0.6726224368616646,11.737696951085876,T105N14+1GFR085,1.4,+1G (upright),Test Run 78
0.6730600435857484,11.740125387365165,T105N14+1GFR085,1.4,+1G (upright),Test Run 78
0.6734181932623693,11.738868826085877,T105N14+1GFR085,1.4,+1G (upright),Test Run 78
0.6734181932623693,11.740225332433528,T105N14+1GFR085,1.4,+1G (upright),Test Run 78
0.6740548873273876,11.74130107706244,T105N14+1GFR085,1.4,+1G (upright),Test Run 78
0.6742140979038302,11.739805715734315,T105N14+1GFR085,1.4,+1G (upright),Test Run 78
0.674691581392406,11.739414327794853,T105N14+1GFR085,1.4,+1G (upright),Test Run 78
0.674691581392406,11.741764181310478,T105N14+1GFR085,1.4,+1G (upright),Test Run 78
0.6751293363572463,11.741233938390565,T105N14+1GFR085,1.4,+1G (upright),Test Run 78
0.6755272145575986,11.740455740148377,T105N14+1GFR085,1.4,+1G (upright),Test Run 78
0.6762037853871086,11.742240255529229,T105N14+1GFR085,1.4,+1G (upright),Test Run 78
0.676362847722791,11.743383901769466,T105N14+1GFR085,1.4,+1G (upright),Test Run 78
0.676362847722791,11.740938680822202,T105N14+1GFR085,1.4,+1G (upright),Test Run 78
0.6768802079758586,11.742125814611265,T105N14+1GFR085,1.4,+1G (upright),Test Run 78
0.6774372967526535,11.744227712804626,T105N14+1GFR085,1.4,+1G (upright),Test Run 78
0.6778750517174937,11.744815939122978,T105N14+1GFR085,1.4,+1G (upright),Test Run 78
0.6778750517174937,11.744091909581964,T105N14+1GFR085,1.4,+1G (upright),Test Run 78
0.678272929917846,11.745643728429627,T105N14+1GFR085,1.4,+1G (upright),Test Run 78
0.678830018694641,11.744400900060478,T105N14+1GFR085,1.4,+1G (upright),Test Run 78
0.6791087113237989,11.746214407140565,T105N14+1GFR085,1.4,+1G (upright),Test Run 78
0.6791087113237989,11.746254079992127,T105N14+1GFR085,1.4,+1G (upright),Test Run 78
0.679745257148057,11.746397512609315,T105N14+1GFR085,1.4,+1G (upright),Test Run 78
0.6798248624362802,11.747181051427665,T105N14+1GFR085,1.4,+1G (upright),Test Run 78
0.6803422226893477,11.747329824621028,T105N14+1GFR085,1.4,+1G (upright),Test Run 78
0.6808595829424111,11.747464864904227,T105N14+1GFR085,1.4,+1G (upright),Test Run 78
0.6808595829424111,11.748592489415952,T105N14+1GFR085,1.4,+1G (upright),Test Run 78
0.6811381273308088,11.74844371622259,T105N14+1GFR085,1.4,+1G (upright),Test Run 78
0.6817349446313353,11.748818319494077,T105N14+1GFR085,1.4,+1G (upright),Test Run 78
0.6819737604960013,11.748942678624939,T105N14+1GFR085,1.4,+1G (upright),Test Run 78
0.6824911207490687,11.74985896890814,T105N14+1GFR085,1.4,+1G (upright),Test Run 78
0.6824911207490687,11.747565572912041,T105N14+1GFR085,1.4,+1G (upright),Test Run 78
0.6829287274731487,11.751210134679628,T105N14+1GFR085,1.4,+1G (upright),Test Run 78
0.6832072718615463,11.749964254552665,T105N14+1GFR085,1.4,+1G (upright),Test Run 78
0.6838838426910562,11.750760763341727,T105N14+1GFR085,1.4,+1G (upright),Test Run 78
0.6838838426910562,11.752230184728452,T105N14+1GFR085,1.4,+1G (upright),Test Run 78
0.6842021156031854,11.75137340372259,T105N14+1GFR085,1.4,+1G (upright),Test Run 78
0.6846398705680297,11.753255575353453,T105N14+1GFR085,1.4,+1G (upright),Test Run 78
0.6850776255328695,11.753391378576103,T105N14+1GFR085,1.4,+1G (upright),Test Run 78
0.6853561699212672,11.754221456701103,T105N14+1GFR085,1.4,+1G (upright),Test Run 78
0.6853561699212672,11.753917043859314,T105N14+1GFR085,1.4,+1G (upright),Test Run 78
0.6859529872217938,11.752623098546815,T105N14+1GFR085,1.4,+1G (upright),Test Run 78
0.6861121977982403,11.754715078527278,T105N14+1GFR085,1.4,+1G (upright),Test Run 78
0.6867488918632587,11.75561992471869,T105N14+1GFR085,1.4,+1G (upright),Test Run 78
0.6867488918632587,11.755684774572202,T105N14+1GFR085,1.4,+1G (upright),Test Run 78
0.6870673130161481,11.756325643712827,T105N14+1GFR085,1.4,+1G (upright),Test Run 78
0.6874254626927689,11.75510951822454,T105N14+1GFR085,1.4,+1G (upright),Test Run 78
0.6881018852815146,11.755142324621028,T105N14+1GFR085,1.4,+1G (upright),Test Run 78
0.6881018852815146,11.754731863195252,T105N14+1GFR085,1.4,+1G (upright),Test Run 78
0.6883804296699162,11.756067007238215,T105N14+1GFR085,1.4,+1G (upright),Test Run 78
0.6886987025820412,11.75657436197454,T105N14+1GFR085,1.4,+1G (upright),Test Run 78
0.6893752734115515,11.755752676183528,T105N14+1GFR085,1.4,+1G (upright),Test Run 78
0.689534483987998,11.758266561681577,T105N14+1GFR085,1.4,+1G (upright),Test Run 78
0.689534483987998,11.756659048253841,T105N14+1GFR085,1.4,+1G (upright),Test Run 78
0.6901313012885245,11.758748739415953,T105N14+1GFR085,1.4,+1G (upright),Test Run 78
0.6905291794888769,11.758525198156189,T105N14+1GFR085,1.4,+1G (upright),Test Run 78
0.6908873291654938,11.75805141275579,T105N14+1GFR085,1.4,+1G (upright),Test Run 78
0.6908873291654938,11.760257070714777,T105N14+1GFR085,1.4,+1G (upright),Test Run 78
0.6915240232305121,11.760818594152278,T105N14+1GFR085,1.4,+1G (upright),Test Run 78
0.6918821729071332,11.75967418497259,T105N14+1GFR085,1.4,+1G (upright),Test Run 78
0.6922403225837539,11.758927267247978,T105N14+1GFR085,1.4,+1G (upright),Test Run 78
0.6922403225837539,11.759504812414002,T105N14+1GFR085,1.4,+1G (upright),Test Run 78
0.6928372881250406,11.758647268468689,T105N14+1GFR085,1.4,+1G (upright),Test Run 78
0.6932750430898849,11.762278860265564,T105N14+1GFR085,1.4,+1G (upright),Test Run 78
0.6936330445257455,11.760412710363216,T105N14+1GFR085,1.4,+1G (upright),Test Run 78
0.6936330445257455,11.762243765050716,T105N14+1GFR085,1.4,+1G (upright),Test Run 78
0.6942300100670322,11.76033183878119,T105N14+1GFR085,1.4,+1G (upright),Test Run 78
0.6945482829791612,11.761549490148377,T105N14+1GFR085,1.4,+1G (upright),Test Run 78
0.6949064326557782,11.759541433507753,T105N14+1GFR085,1.4,+1G (upright),Test Run 78
0.695503398197065,11.761119955236264,T105N14+1GFR085,1.4,+1G (upright),Test Run 78
0.695503398197065,11.76286098306829,T105N14+1GFR085,1.4,+1G (upright),Test Run 78
0.6957819425854663,11.762001913244077,T105N14+1GFR085,1.4,+1G (upright),Test Run 78
0.6962993028385299,11.762239950353452,T105N14+1GFR085,1.4,+1G (upright),Test Run 78
0.6967767863271015,11.76225063150579,T105N14+1GFR085,1.4,+1G (upright),Test Run 78
0.6967767863271015,11.763769643956966,T105N14+1GFR085,1.4,+1G (upright),Test Run 78
0.6971349360037226,11.764505880529228,T105N14+1GFR085,1.4,+1G (upright),Test Run 78
0.6976920247805175,11.76388484781439,T105N14+1GFR085,1.4,+1G (upright),Test Run 78
0.6979306924044273,11.764839285070252,T105N14+1GFR085,1.4,+1G (upright),Test Run 78
0.6984879294219825,11.76534892862494,T105N14+1GFR085,1.4,+1G (upright),Test Run 78
0.6984879294219825,11.766255300695253,T105N14+1GFR085,1.4,+1G (upright),Test Run 78
0.6988858076223348,11.76561748331244,T105N14+1GFR085,1.4,+1G (upright),Test Run 78
0.6992040805344598,11.766072958165953,T105N14+1GFR085,1.4,+1G (upright),Test Run 78
0.6999203798877016,11.767688100988215,T105N14+1GFR085,1.4,+1G (upright),Test Run 78
0.6999203798877016,11.764872091466728,T105N14+1GFR085,1.4,+1G (upright),Test Run 78
0.7002388010405908,11.76697322672064,T105N14+1GFR085,1.4,+1G (upright),Test Run 78
0.70055707395272,11.76703426187689,T105N14+1GFR085,1.4,+1G (upright),Test Run 78
0.701114162729515,11.768216055089777,T105N14+1GFR085,1.4,+1G (upright),Test Run 78
0.7013927071179124,11.767749136144465,T105N14+1GFR085,1.4,+1G (upright),Test Run 78
0.7013927071179124,11.768965261632752,T105N14+1GFR085,1.4,+1G (upright),Test Run 78
0.7021090064711542,11.76941463297064,T105N14+1GFR085,1.4,+1G (upright),Test Run 78
0.7025070329122667,11.768773000890565,T105N14+1GFR085,1.4,+1G (upright),Test Run 78
0.7028253058243956,11.770613973790953,T105N14+1GFR085,1.4,+1G (upright),Test Run 78
0.7028253058243956,11.771274679357353,T105N14+1GFR085,1.4,+1G (upright),Test Run 78
0.7033823946011909,11.77007457559759,T105N14+1GFR085,1.4,+1G (upright),Test Run 78
0.7038598780897625,11.770793264562439,T105N14+1GFR085,1.4,+1G (upright),Test Run 78
0.704019088666209,11.771494405919853,T105N14+1GFR085,1.4,+1G (upright),Test Run 78
0.704019088666209,11.770736807042903,T105N14+1GFR085,1.4,+1G (upright),Test Run 78
0.7047353880194508,11.773082082921814,T105N14+1GFR085,1.4,+1G (upright),Test Run 78
0.7051332662197992,11.772083395177665,T105N14+1GFR085,1.4,+1G (upright),Test Run 78
0.7054118106081966,11.771628683263604,T105N14+1GFR085,1.4,+1G (upright),Test Run 78
0.7054118106081966,11.772329824621028,T105N14+1GFR085,1.4,+1G (upright),Test Run 78
0.7060087761494835,11.77437221353704,T105N14+1GFR085,1.4,+1G (upright),Test Run 78
0.7064465311143274,11.77446986978704,T105N14+1GFR085,1.4,+1G (upright),Test Run 78
0.7067250755027251,11.775266378576102,T105N14+1GFR085,1.4,+1G (upright),Test Run 78
0.7067250755027251,11.773294943029228,T105N14+1GFR085,1.4,+1G (upright),Test Run 78
0.7073218928032516,11.77520000284369,T105N14+1GFR085,1.4,+1G (upright),Test Run 78
0.7077199192443643,11.775390737706966,T105N14+1GFR085,1.4,+1G (upright),Test Run 78
0.7080381921564934,11.77644664591009,T105N14+1GFR085,1.4,+1G (upright),Test Run 78
0.7080381921564934,11.776566427404228,T105N14+1GFR085,1.4,+1G (upright),Test Run 78
0.7086351576977803,11.77738735025579,T105N14+1GFR085,1.4,+1G (upright),Test Run 78
0.7090330358981326,11.778306692296814,T105N14+1GFR085,1.4,+1G (upright),Test Run 78
0.7092319749983068,11.777407949621027,T105N14+1GFR085,1.4,+1G (upright),Test Run 78
0.7092319749983068,11.778085439855403,T105N14+1GFR085,1.4,+1G (upright),Test Run 78
0.7098686690633249,11.778157156164003,T105N14+1GFR085,1.4,+1G (upright),Test Run 78
0.7101074849279909,11.777415579015564,T105N14+1GFR085,1.4,+1G (upright),Test Run 78
0.7106246969402984,11.778440206701102,T105N14+1GFR085,1.4,+1G (upright),Test Run 78
0.7106246969402984,11.780527609044853,T105N14+1GFR085,1.4,+1G (upright),Test Run 78
0.7110227233814069,11.780404775792903,T105N14+1GFR085,1.4,+1G (upright),Test Run 78
0.7113808730580277,11.780443685705015,T105N14+1GFR085,1.4,+1G (upright),Test Run 78
0.7120175671230461,11.782105367833916,T105N14+1GFR085,1.4,+1G (upright),Test Run 78
0.7122165062232203,11.779817312414002,T105N14+1GFR085,1.4,+1G (upright),Test Run 78
0.7122165062232203,11.782485311681578,T105N14+1GFR085,1.4,+1G (upright),Test Run 78
0.7127735950000192,11.782437246496027,T105N14+1GFR085,1.4,+1G (upright),Test Run 78
0.7132909552530828,11.78121806924994,T105N14+1GFR085,1.4,+1G (upright),Test Run 78
0.7135296228769884,11.783596151525327,T105N14+1GFR085,1.4,+1G (upright),Test Run 78
0.7135296228769884,11.783778494054626,T105N14+1GFR085,1.4,+1G (upright),Test Run 78
0.714046983130052,11.783883779699153,T105N14+1GFR085,1.4,+1G (upright),Test Run 78
0.7146040719068509,11.783873098546815,T105N14+1GFR085,1.4,+1G (upright),Test Run 78
0.7148428877715169,11.784775655919853,T105N14+1GFR085,1.4,+1G (upright),Test Run 78
0.7148428877715169,11.78533336466009,T105N14+1GFR085,1.4,+1G (upright),Test Run 78
0.7153999765483119,11.785164755040952,T105N14+1GFR085,1.4,+1G (upright),Test Run 78
0.715957065325107,11.785073202306577,T105N14+1GFR085,1.4,+1G (upright),Test Run 78
0.716156004425285,11.784533041173765,T105N14+1GFR085,1.4,+1G (upright),Test Run 78
0.716156004425285,11.78467265909369,T105N14+1GFR085,1.4,+1G (upright),Test Run 78
0.7166733646783487,11.787717550451102,T105N14+1GFR085,1.4,+1G (upright),Test Run 78
0.7172701819788753,11.78579570596869,T105N14+1GFR085,1.4,+1G (upright),Test Run 78
0.7175886031317644,11.787765615636653,T105N14+1GFR085,1.4,+1G (upright),Test Run 78
0.7175886031317644,11.789297598058528,T105N14+1GFR085,1.4,+1G (upright),Test Run 78
0.7181058151440679,11.787857931310478,T105N14+1GFR085,1.4,+1G (upright),Test Run 78
0.7185038415851804,11.788870351964778,T105N14+1GFR085,1.4,+1G (upright),Test Run 78
0.7189414483092641,11.79069225137884,T105N14+1GFR085,1.4,+1G (upright),Test Run 78
0.7189414483092641,11.791482656652278,T105N14+1GFR085,1.4,+1G (upright),Test Run 78
0.7193792032741043,11.790358846837828,T105N14+1GFR085,1.4,+1G (upright),Test Run 78
0.7198965635271719,11.790722006017514,T105N14+1GFR085,1.4,+1G (upright),Test Run 78
0.7201352311510775,11.790637319738215,T105N14+1GFR085,1.4,+1G (upright),Test Run 78
0.7201352311510775,11.79194957559759,T105N14+1GFR085,1.4,+1G (upright),Test Run 78
0.7207719252160959,11.791905325109315,T105N14+1GFR085,1.4,+1G (upright),Test Run 78
0.7212495569454279,11.792976492101502,T105N14+1GFR085,1.4,+1G (upright),Test Run 78
0.7216077066220487,11.79310848062689,T105N14+1GFR085,1.4,+1G (upright),Test Run 78
0.7216077066220487,11.794860952550716,T105N14+1GFR085,1.4,+1G (upright),Test Run 78
0.7221249186343521,11.793015402013603,T105N14+1GFR085,1.4,+1G (upright),Test Run 78
0.7226422788874194,11.794020956212828,T105N14+1GFR085,1.4,+1G (upright),Test Run 78
0.7229208232758171,11.794094961339777,T105N14+1GFR085,1.4,+1G (upright),Test Run 78
0.723477912052612,11.795592611486265,T105N14+1GFR085,1.4,+1G (upright),Test Run 78
0.723477912052612,11.794844930822203,T105N14+1GFR085,1.4,+1G (upright),Test Run 78
0.7237963332055014,11.795295828039002,T105N14+1GFR085,1.4,+1G (upright),Test Run 78
0.7241942114058535,11.796537130529227,T105N14+1GFR085,1.4,+1G (upright),Test Run 78
0.7247910287063801,11.796798818761653,T105N14+1GFR085,1.4,+1G (upright),Test Run 78
0.7247910287063801,11.795663564855403,T105N14+1GFR085,1.4,+1G (upright),Test Run 78
0.7250695730947777,11.799190633947202,T105N14+1GFR085,1.4,+1G (upright),Test Run 78
0.7256665386360645,11.799606435949153,T105N14+1GFR085,1.4,+1G (upright),Test Run 78
0.7259053545007305,11.797433584386653,T105N14+1GFR085,1.4,+1G (upright),Test Run 78
0.7263828379893063,11.798214071447202,T105N14+1GFR085,1.4,+1G (upright),Test Run 78
0.7263828379893063,11.798631399328064,T105N14+1GFR085,1.4,+1G (upright),Test Run 78
0.7269000500016095,11.79801723306829,T105N14+1GFR085,1.4,+1G (upright),Test Run 78
0.7272184711544986,11.79937068765814,T105N14+1GFR085,1.4,+1G (upright),Test Run 78
0.7276562261193388,11.79951793497259,T105N14+1GFR085,1.4,+1G (upright),Test Run 78
0.7276562261193388,11.80020076578314,T105N14+1GFR085,1.4,+1G (upright),Test Run 78
0.728213314896138,11.799755972081964,T105N14+1GFR085,1.4,+1G (upright),Test Run 78
0.7284918592845354,11.799966543371028,T105N14+1GFR085,1.4,+1G (upright),Test Run 78
0.7290886765850619,11.801451986486265,T105N14+1GFR085,1.4,+1G (upright),Test Run 78
0.7290886765850619,11.80236217325384,T105N14+1GFR085,1.4,+1G (upright),Test Run 78
0.7292877639259964,11.799863546544852,T105N14+1GFR085,1.4,+1G (upright),Test Run 78
0.7297652474145722,11.802913015539001,T105N14+1GFR085,1.4,+1G (upright),Test Run 78
0.7302030023794124,11.801663320714777,T105N14+1GFR085,1.4,+1G (upright),Test Run 78
0.7302030023794124,11.80282451456244,T105N14+1GFR085,1.4,+1G (upright),Test Run 78
0.7305611520560331,11.80288631265814,T105N14+1GFR085,1.4,+1G (upright),Test Run 78
0.7310386355446049,11.803821676427665,T105N14+1GFR085,1.4,+1G (upright),Test Run 78
0.7315957243214039,11.80379115884954,T105N14+1GFR085,1.4,+1G (upright),Test Run 78
0.7315957243214039,11.803685110265565,T105N14+1GFR085,1.4,+1G (upright),Test Run 78
0.7319139972335328,11.805942648107353,T105N14+1GFR085,1.4,+1G (upright),Test Run 78
0.7324313574865965,11.804297750646416,T105N14+1GFR085,1.4,+1G (upright),Test Run 78
0.7329088409751681,11.804665487462827,T105N14+1GFR085,1.4,+1G (upright),Test Run 78
0.7329088409751681,11.80378887003119,T105N14+1GFR085,1.4,+1G (upright),Test Run 78
0.733147656839838,11.805185049230403,T105N14+1GFR085,1.4,+1G (upright),Test Run 78
0.7336251403284099,11.804446523839777,T105N14+1GFR085,1.4,+1G (upright),Test Run 78
0.7343414396816513,11.806253164464778,T105N14+1GFR085,1.4,+1G (upright),Test Run 78
0.7343414396816513,11.806607168371027,T105N14+1GFR085,1.4,+1G (upright),Test Run 78
0.7345802555463173,11.805760305578065,T105N14+1GFR085,1.4,+1G (upright),Test Run 78
0.7349781337466698,11.80634013956244,T105N14+1GFR085,1.4,+1G (upright),Test Run 78
0.7354954939997334,11.80674526041204,T105N14+1GFR085,1.4,+1G (upright),Test Run 78
0.7354954939997334,11.808139150792902,T105N14+1GFR085,1.4,+1G (upright),Test Run 78
0.7358933722000854,11.809748953039001,T105N14+1GFR085,1.4,+1G (upright),Test Run 78
0.7362515218767065,11.808477895910091,T105N14+1GFR085,1.4,+1G (upright),Test Run 78
0.736848339177233,11.809154623205014,T105N14+1GFR085,1.4,+1G (upright),Test Run 78
0.736848339177233,11.810257070714778,T105N14+1GFR085,1.4,+1G (upright),Test Run 78
0.7372064888538539,11.81047908609564,T105N14+1GFR085,1.4,+1G (upright),Test Run 78
0.7376045152949624,11.810446279699153,T105N14+1GFR085,1.4,+1G (upright),Test Run 78
0.7380421220190464,11.81083309000189,T105N14+1GFR085,1.4,+1G (upright),Test Run 78
0.7380421220190464,11.81090709512884,T105N14+1GFR085,1.4,+1G (upright),Test Run 78
0.738440148460159,11.811580007726501,T105N14+1GFR085,1.4,+1G (upright),Test Run 78
0.7389176319487305,11.811895864660091,T105N14+1GFR085,1.4,+1G (upright),Test Run 78
0.7393951154373024,11.81298152750189,T105N14+1GFR085,1.4,+1G (upright),Test Run 78
0.7397135365901918,11.81326228922064,T105N14+1GFR085,1.4,+1G (upright),Test Run 78
0.7397135365901918,11.81172496622259,T105N14+1GFR085,1.4,+1G (upright),Test Run 78
0.7402307486024989,11.814224355871028,T105N14+1GFR085,1.4,+1G (upright),Test Run 78
0.7405888982791197,11.814693563634702,T105N14+1GFR085,1.4,+1G (upright),Test Run 78
0.7410266532439599,11.81381313150579,T105N14+1GFR085,1.4,+1G (upright),Test Run 78
0.7415041367325357,11.813575094396416,T105N14+1GFR085,1.4,+1G (upright),Test Run 78
0.7415041367325357,11.814814871007751,T105N14+1GFR085,1.4,+1G (upright),Test Run 78
0.7418225578854248,11.815895956212827,T105N14+1GFR085,1.4,+1G (upright),Test Run 78
0.7424592519504433,11.814870565587828,T105N14+1GFR085,1.4,+1G (upright),Test Run 78
0.7426183142861256,11.814793508703065,T105N14+1GFR085,1.4,+1G (upright),Test Run 78
0.7426183142861256,11.815842550451103,T105N14+1GFR085,1.4,+1G (upright),Test Run 78
0.7431755513036807,11.815634267980403,T105N14+1GFR085,1.4,+1G (upright),Test Run 78
0.743732640080476,11.81748592203314,T105N14+1GFR085,1.4,+1G (upright),Test Run 78
0.744050912992605,11.81758510416204,T105N14+1GFR085,1.4,+1G (upright),Test Run 78
0.744050912992605,11.818702810460877,T105N14+1GFR085,1.4,+1G (upright),Test Run 78
0.7444090626692257,11.81924297159369,T105N14+1GFR085,1.4,+1G (upright),Test Run 78
0.7450457567342441,11.818098562414002,T105N14+1GFR085,1.4,+1G (upright),Test Run 78
0.7453641778871336,11.818490713292903,T105N14+1GFR085,1.4,+1G (upright),Test Run 78
0.7453641778871336,11.818809621984315,T105N14+1GFR085,1.4,+1G (upright),Test Run 78
0.7459212666639286,11.820250814611265,T105N14+1GFR085,1.4,+1G (upright),Test Run 78
0.746398750152504,11.819465749914002,T105N14+1GFR085,1.4,+1G (upright),Test Run 78
0.7467568998291251,11.820614736730402,T105N14+1GFR085,1.4,+1G (upright),Test Run 78
0.7467568998291251,11.82274791544134,T105N14+1GFR085,1.4,+1G (upright),Test Run 78
0.7472741118414282,11.82182018106634,T105N14+1GFR085,1.4,+1G (upright),Test Run 78
0.747871077382715,11.820276754552665,T105N14+1GFR085,1.4,+1G (upright),Test Run 78
0.7481496217711127,11.822586935216728,T105N14+1GFR085,1.4,+1G (upright),Test Run 78
0.7481496217711127,11.822071188146415,T105N14+1GFR085,1.4,+1G (upright),Test Run 78
0.748547499971465,11.821444051915952,T105N14+1GFR085,1.4,+1G (upright),Test Run 78
0.7492240708009749,11.822031515294853,T105N14+1GFR085,1.4,+1G (upright),Test Run 78
0.7494627384248808,11.82325984781439,T105N14+1GFR085,1.4,+1G (upright),Test Run 78
0.7494627384248808,11.822927969152278,T105N14+1GFR085,1.4,+1G (upright),Test Run 78
0.7498208881015015,11.824583547765565,T105N14+1GFR085,1.4,+1G (upright),Test Run 78
0.7504178536427886,11.824788778478453,T105N14+1GFR085,1.4,+1G (upright),Test Run 78
0.7507760033194093,11.82483379190619,T105N14+1GFR085,1.4,+1G (upright),Test Run 78
0.7507760033194093,11.825306051427665,T105N14+1GFR085,1.4,+1G (upright),Test Run 78
0.7512534868079809,11.825235860997978,T105N14+1GFR085,1.4,+1G (upright),Test Run 78
0.751691241772825,11.824469106847591,T105N14+1GFR085,1.4,+1G (upright),Test Run 78
0.7519299093967309,11.824698751622979,T105N14+1GFR085,1.4,+1G (upright),Test Run 78
0.7524869981735258,11.825097006017515,T105N14+1GFR085,1.4,+1G (upright),Test Run 78
0.7524869981735258,11.82694713419134,T105N14+1GFR085,1.4,+1G (upright),Test Run 78
0.7526860855144603,11.826377218419854,T105N14+1GFR085,1.4,+1G (upright),Test Run 78
0.7532431742912594,11.82750713174994,T105N14+1GFR085,1.4,+1G (upright),Test Run 78
0.7536809292560993,11.82750942056829,T105N14+1GFR085,1.4,+1G (upright),Test Run 78
0.7536809292560993,11.827643697912041,T105N14+1GFR085,1.4,+1G (upright),Test Run 78
0.7542380180328946,11.827279775792903,T105N14+1GFR085,1.4,+1G (upright),Test Run 78
0.754516562421292,11.82799541299994,T105N14+1GFR085,1.4,+1G (upright),Test Run 78
0.7549144406216443,11.828967397863215,T105N14+1GFR085,1.4,+1G (upright),Test Run 78
0.7549144406216443,11.829587667638602,T105N14+1GFR085,1.4,+1G (upright),Test Run 78
0.7552725902982651,11.830301016027278,T105N14+1GFR085,1.4,+1G (upright),Test Run 78
0.7558296790750603,11.829088705236265,T105N14+1GFR085,1.4,+1G (upright),Test Run 78
0.7561082234634576,11.830195730382751,T105N14+1GFR085,1.4,+1G (upright),Test Run 78
0.7565857069520334,11.83050014322454,T105N14+1GFR085,1.4,+1G (upright),Test Run 78
0.7565857069520334,11.831151693517516,T105N14+1GFR085,1.4,+1G (upright),Test Run 78
0.7571030672050968,11.83058330362494,T105N14+1GFR085,1.4,+1G (upright),Test Run 78
0.757302006305271,11.832230489904228,T105N14+1GFR085,1.4,+1G (upright),Test Run 78
0.7579785771347812,11.831340139562439,T105N14+1GFR085,1.4,+1G (upright),Test Run 78
0.7582968500469102,11.83146449869329,T105N14+1GFR085,1.4,+1G (upright),Test Run 78
0.7582968500469102,11.832412069494078,T105N14+1GFR085,1.4,+1G (upright),Test Run 78
0.7587346050117544,11.834240835363214,T105N14+1GFR085,1.4,+1G (upright),Test Run 78
0.7592916937885493,11.832193105871028,T105N14+1GFR085,1.4,+1G (upright),Test Run 78
0.7595702381769469,11.834005087072203,T105N14+1GFR085,1.4,+1G (upright),Test Run 78
0.7595702381769469,11.83340465372259,T105N14+1GFR085,1.4,+1G (upright),Test Run 78
0.7600079931417911,11.832901113683528,T105N14+1GFR085,1.4,+1G (upright),Test Run 78
0.7604058713421395,11.834789388830014,T105N14+1GFR085,1.4,+1G (upright),Test Run 78
0.7608833548307153,11.834806173497977,T105N14+1GFR085,1.4,+1G (upright),Test Run 78
0.7614007150837787,11.836695974523376,T105N14+1GFR085,1.4,+1G (upright),Test Run 78
0.7614007150837787,11.836350362951103,T105N14+1GFR085,1.4,+1G (upright),Test Run 78
0.7616792594721763,11.837411611730403,T105N14+1GFR085,1.4,+1G (upright),Test Run 78
0.7622363482489752,11.83572322672064,T105N14+1GFR085,1.4,+1G (upright),Test Run 78
0.762594497925592,11.837791555578065,T105N14+1GFR085,1.4,+1G (upright),Test Run 78
0.762594497925592,11.837458913976501,T105N14+1GFR085,1.4,+1G (upright),Test Run 78
0.7630322528904362,11.83754207437689,T105N14+1GFR085,1.4,+1G (upright),Test Run 78
0.7635893416672311,11.83861705606634,T105N14+1GFR085,1.4,+1G (upright),Test Run 78
0.7639474913438519,11.839656942540952,T105N14+1GFR085,1.4,+1G (upright),Test Run 78
0.7639474913438519,11.83809215372259,T105N14+1GFR085,1.4,+1G (upright),Test Run 78
0.7644249748324238,11.83882304971869,T105N14+1GFR085,1.4,+1G (upright),Test Run 78
0.7649423350854914,11.83804408853704,T105N14+1GFR085,1.4,+1G (upright),Test Run 78
0.7652208794738887,11.83792201822454,T105N14+1GFR085,1.4,+1G (upright),Test Run 78
0.7652208794738887,11.840768545324153,T105N14+1GFR085,1.4,+1G (upright),Test Run 78
0.7657380914861919,11.839328115636652,T105N14+1GFR085,1.4,+1G (upright),Test Run 78
0.7662953285037473,11.840796774083916,T105N14+1GFR085,1.4,+1G (upright),Test Run 78
0.7666932067040997,11.841589468175716,T105N14+1GFR085,1.4,+1G (upright),Test Run 78
0.7666932067040997,11.842392080480403,T105N14+1GFR085,1.4,+1G (upright),Test Run 78
0.767091084904452,11.841676443273377,T105N14+1GFR085,1.4,+1G (upright),Test Run 78
0.7676084451575154,11.841137808019464,T105N14+1GFR085,1.4,+1G (upright),Test Run 78
0.7679267180696446,11.840199392492128,T105N14+1GFR085,1.4,+1G (upright),Test Run 78
0.7679267180696446,11.843433492833915,T105N14+1GFR085,1.4,+1G (upright),Test Run 78
0.768444078322708,11.843799703771415,T105N14+1GFR085,1.4,+1G (upright),Test Run 78
0.7689215618112838,11.84241267984564,T105N14+1GFR085,1.4,+1G (upright),Test Run 78
0.7691206491522181,11.844083517247977,T105N14+1GFR085,1.4,+1G (upright),Test Run 78
0.7691206491522181,11.843735616857353,T105N14+1GFR085,1.4,+1G (upright),Test Run 78
0.7697174664527447,11.842581289464778,T105N14+1GFR085,1.4,+1G (upright),Test Run 78
0.770234826705812,11.842831533605402,T105N14+1GFR085,1.4,+1G (upright),Test Run 78
0.7705133710942097,11.844538992101501,T105N14+1GFR085,1.4,+1G (upright),Test Run 78
0.7709511260590499,11.841980856115166,T105N14+1GFR085,1.4,+1G (upright),Test Run 78
0.7709511260590499,11.844130056554627,T105N14+1GFR085,1.4,+1G (upright),Test Run 78
0.7712693989711789,11.84417049234564,T105N14+1GFR085,1.4,+1G (upright),Test Run 78
0.7718264877479738,11.844056051427666,T105N14+1GFR085,1.4,+1G (upright),Test Run 78
0.7723039712365496,11.845713155919853,T105N14+1GFR085,1.4,+1G (upright),Test Run 78
0.7723039712365496,11.845364492589777,T105N14+1GFR085,1.4,+1G (upright),Test Run 78
0.7727019976776621,11.844728201085877,T105N14+1GFR085,1.4,+1G (upright),Test Run 78
0.7731396044017422,11.845744436437439,T105N14+1GFR085,1.4,+1G (upright),Test Run 78
0.7734182970309,11.845288961583915,T105N14+1GFR085,1.4,+1G (upright),Test Run 78
0.7739355090432072,11.84497539346869,T105N14+1GFR085,1.4,+1G (upright),Test Run 78
0.7739355090432072,11.845719259435478,T105N14+1GFR085,1.4,+1G (upright),Test Run 78
0.7744129925317786,11.84713756387884,T105N14+1GFR085,1.4,+1G (upright),Test Run 78
0.7747711422083997,11.84718562906439,T105N14+1GFR085,1.4,+1G (upright),Test Run 78
0.7752487739377315,11.847203176671815,T105N14+1GFR085,1.4,+1G (upright),Test Run 78
0.7752487739377315,11.847033041173765,T105N14+1GFR085,1.4,+1G (upright),Test Run 78
0.7757659859500389,11.847354238683527,T105N14+1GFR085,1.4,+1G (upright),Test Run 78
0.7761241356266596,11.847495382482354,T105N14+1GFR085,1.4,+1G (upright),Test Run 78
0.7766414958797233,11.846469228917902,T105N14+1GFR085,1.4,+1G (upright),Test Run 78
0.7768404349798972,11.84917537515814,T105N14+1GFR085,1.4,+1G (upright),Test Run 78
0.7768404349798972,11.847544973546814,T105N14+1GFR085,1.4,+1G (upright),Test Run 78
0.7774771290449156,11.849498861486264,T105N14+1GFR085,1.4,+1G (upright),Test Run 78
0.7779148840097597,11.849116628820251,T105N14+1GFR085,1.4,+1G (upright),Test Run 78
0.778233156921889,11.849068563634702,T105N14+1GFR085,1.4,+1G (upright),Test Run 78
0.778233156921889,11.848446005040952,T105N14+1GFR085,1.4,+1G (upright),Test Run 78
0.7787505171749524,11.849739187414002,T105N14+1GFR085,1.4,+1G (upright),Test Run 78
0.7792280006635282,11.850498312169853,T105N14+1GFR085,1.4,+1G (upright),Test Run 78
0.7796258788638766,11.849682729894464,T105N14+1GFR085,1.4,+1G (upright),Test Run 78
0.7796258788638766,11.851808279210877,T105N14+1GFR085,1.4,+1G (upright),Test Run 78
0.7800636338287205,11.85119106119329,T105N14+1GFR085,1.4,+1G (upright),Test Run 78
0.7803820549816098,11.851816671544853,T105N14+1GFR085,1.4,+1G (upright),Test Run 78
0.7809391437584048,11.852610891515564,T105N14+1GFR085,1.4,+1G (upright),Test Run 78
0.781376898723249,11.852417867833916,T105N14+1GFR085,1.4,+1G (upright),Test Run 78
0.781376898723249,11.851403921300715,T105N14+1GFR085,1.4,+1G (upright),Test Run 78
0.7817747769235974,11.85242244547064,T105N14+1GFR085,1.4,+1G (upright),Test Run 78
0.782292137176665,11.852662008458916,T105N14+1GFR085,1.4,+1G (upright),Test Run 78
0.7828093491889682,11.854908102208915,T105N14+1GFR085,1.4,+1G (upright),Test Run 78
0.7828093491889682,11.853981130773377,T105N14+1GFR085,1.4,+1G (upright),Test Run 78
0.7831674988655889,11.854795950109315,T105N14+1GFR085,1.4,+1G (upright),Test Run 78
0.7836449823541608,11.853331106359315,T105N14+1GFR085,1.4,+1G (upright),Test Run 78
0.7840031320307815,11.855227010900327,T105N14+1GFR085,1.4,+1G (upright),Test Run 78
0.7840031320307815,11.854818838292903,T105N14+1GFR085,1.4,+1G (upright),Test Run 78
0.7845602208075765,11.855597036535091,T105N14+1GFR085,1.4,+1G (upright),Test Run 78
0.784958247248689,11.856639974767514,T105N14+1GFR085,1.4,+1G (upright),Test Run 78
0.7853561254490414,11.857156484777278,T105N14+1GFR085,1.4,+1G (upright),Test Run 78
0.7857938804138817,11.855166738683527,T105N14+1GFR085,1.4,+1G (upright),Test Run 78
0.7857938804138817,11.856993215734315,T105N14+1GFR085,1.4,+1G (upright),Test Run 78
0.7860724248022792,11.85607234781439,T105N14+1GFR085,1.4,+1G (upright),Test Run 78
0.7866693903435661,11.85687801187689,T105N14+1GFR085,1.4,+1G (upright),Test Run 78
0.7871468738321415,11.85601131265814,T105N14+1GFR085,1.4,+1G (upright),Test Run 78
0.7871468738321415,11.855270498449153,T105N14+1GFR085,1.4,+1G (upright),Test Run 78
0.7874254182205391,11.857258718664003,T105N14+1GFR085,1.4,+1G (upright),Test Run 78
0.7879825069973342,11.856166189367126,T105N14+1GFR085,1.4,+1G (upright),Test Run 78
0.7883007799094633,11.856417959386652,T105N14+1GFR085,1.4,+1G (upright),Test Run 78
0.788778411638799,11.855770223790952,T105N14+1GFR085,1.4,+1G (upright),Test Run 78
0.788778411638799,11.858125417882752,T105N14+1GFR085,1.4,+1G (upright),Test Run 78
0.7891762898391474,11.856515615636653,T105N14+1GFR085,1.4,+1G (upright),Test Run 78
0.7895344395157685,11.856717031652277,T105N14+1GFR085,1.4,+1G (upright),Test Run 78
0.7900915282925635,11.857442587072203,T105N14+1GFR085,1.4,+1G (upright),Test Run 78
0.7900915282925635,11.855971639806578,T105N14+1GFR085,1.4,+1G (upright),Test Run 78
0.7904894064929159,11.857521169835877,T105N14+1GFR085,1.4,+1G (upright),Test Run 78
0.7908874329340284,11.857076376134703,T105N14+1GFR085,1.4,+1G (upright),Test Run 78
0.7913250396581084,11.858231466466728,T105N14+1GFR085,1.4,+1G (upright),Test Run 78
0.7916434608109976,11.859375875646416,T105N14+1GFR085,1.4,+1G (upright),Test Run 78
0.7916434608109976,11.858750265294853,T105N14+1GFR085,1.4,+1G (upright),Test Run 78
0.7921209442995734,11.858512228185479,T105N14+1GFR085,1.4,+1G (upright),Test Run 78
0.7926780330763684,11.860050314122978,T105N14+1GFR085,1.4,+1G (upright),Test Run 78
0.792956577464766,11.858568685705015,T105N14+1GFR085,1.4,+1G (upright),Test Run 78
0.792956577464766,11.860658376867127,T105N14+1GFR085,1.4,+1G (upright),Test Run 78
0.7933943324296099,11.859780996496028,T105N14+1GFR085,1.4,+1G (upright),Test Run 78
0.793752482106231,11.859909170324153,T105N14+1GFR085,1.4,+1G (upright),Test Run 78
0.7941902370710712,11.859874838048764,T105N14+1GFR085,1.4,+1G (upright),Test Run 78
0.7947075973241345,11.859517782384703,T105N14+1GFR085,1.4,+1G (upright),Test Run 78
0.7947075973241345,11.859829061681577,T105N14+1GFR085,1.4,+1G (upright),Test Run 78
0.7949861417125361,11.860499685460876,T105N14+1GFR085,1.4,+1G (upright),Test Run 78
0.7955432304893311,11.86071254556829,T105N14+1GFR085,1.4,+1G (upright),Test Run 78
0.7957818981132369,11.860520284826103,T105N14+1GFR085,1.4,+1G (upright),Test Run 78
0.7957818981132369,11.862231558019465,T105N14+1GFR085,1.4,+1G (upright),Test Run 78
0.7963389868900318,11.860318868810477,T105N14+1GFR085,1.4,+1G (upright),Test Run 78
0.796776741854876,11.859946554357354,T105N14+1GFR085,1.4,+1G (upright),Test Run 78
0.7969359524313187,11.861818044835877,T105N14+1GFR085,1.4,+1G (upright),Test Run 78
0.7975327697318452,11.86209041422064,T105N14+1GFR085,1.4,+1G (upright),Test Run 78
0.7975327697318452,11.862918203527277,T105N14+1GFR085,1.4,+1G (upright),Test Run 78
0.7978511908847343,11.862564199621028,T105N14+1GFR085,1.4,+1G (upright),Test Run 78
0.798448008185261,11.863111227208915,T105N14+1GFR085,1.4,+1G (upright),Test Run 78
0.7989653684383285,11.86355525797064,T105N14+1GFR085,1.4,+1G (upright),Test Run 78
0.7991643075385028,11.863903921300714,T105N14+1GFR085,1.4,+1G (upright),Test Run 78
0.7991643075385028,11.863305776769465,T105N14+1GFR085,1.4,+1G (upright),Test Run 78
0.7996417910270742,11.86470271890814,T105N14+1GFR085,1.4,+1G (upright),Test Run 78
0.8000795459919184,11.864589803869077,T105N14+1GFR085,1.4,+1G (upright),Test Run 78
0.8005571777212505,11.86655971353704,T105N14+1GFR085,1.4,+1G (upright),Test Run 78
0.8005571777212505,11.86583873575384,T105N14+1GFR085,1.4,+1G (upright),Test Run 78
0.8009550559216029,11.865501516515565,T105N14+1GFR085,1.4,+1G (upright),Test Run 78
0.8011937235455087,11.865588491613215,T105N14+1GFR085,1.4,+1G (upright),Test Run 78
0.8018304176105268,11.86664363687689,T105N14+1GFR085,1.4,+1G (upright),Test Run 78
0.8021488387634161,11.866413992101503,T105N14+1GFR085,1.4,+1G (upright),Test Run 78
0.8021488387634161,11.866500967199153,T105N14+1GFR085,1.4,+1G (upright),Test Run 78
0.8026263222519919,11.866628378087828,T105N14+1GFR085,1.4,+1G (upright),Test Run 78
0.8031038057405635,11.866806905919853,T105N14+1GFR085,1.4,+1G (upright),Test Run 78
0.8032630163170104,11.867710989171815,T105N14+1GFR085,1.4,+1G (upright),Test Run 78
0.8032630163170104,11.866295736486265,T105N14+1GFR085,1.4,+1G (upright),Test Run 78
0.8037803765700737,11.869796102697203,T105N14+1GFR085,1.4,+1G (upright),Test Run 78
0.8042181315349178,11.868039816076102,T105N14+1GFR085,1.4,+1G (upright),Test Run 78
0.8046160097352663,11.867685812169853,T105N14+1GFR085,1.4,+1G (upright),Test Run 78
0.8046160097352663,11.86989147012884,T105N14+1GFR085,1.4,+1G (upright),Test Run 78
0.8051333699883336,11.86834041422064,T105N14+1GFR085,1.4,+1G (upright),Test Run 78
0.8054119143767312,11.869105642492126,T105N14+1GFR085,1.4,+1G (upright),Test Run 78
0.8059291263890344,11.86929256265814,T105N14+1GFR085,1.4,+1G (upright),Test Run 78
0.8064862151658294,11.86957332437689,T105N14+1GFR085,1.4,+1G (upright),Test Run 78
0.8064862151658294,11.86995174234564,T105N14+1GFR085,1.4,+1G (upright),Test Run 78
0.8066454257422762,11.868838613683527,T105N14+1GFR085,1.4,+1G (upright),Test Run 78
0.8072025145190712,11.870639913732353,T105N14+1GFR085,1.4,+1G (upright),Test Run 78
0.8076799980076427,11.869517629796814,T105N14+1GFR085,1.4,+1G (upright),Test Run 78
0.8076799980076427,11.870042532140564,T105N14+1GFR085,1.4,+1G (upright),Test Run 78
0.8079984191605322,11.869813650304627,T105N14+1GFR085,1.4,+1G (upright),Test Run 78
0.8086748417492822,11.870773428136653,T105N14+1GFR085,1.4,+1G (upright),Test Run 78
0.8089533861376795,11.870247762853452,T105N14+1GFR085,1.4,+1G (upright),Test Run 78
0.8093115358143003,11.872731893712828,T105N14+1GFR085,1.4,+1G (upright),Test Run 78
0.8093115358143003,11.872118490392515,T105N14+1GFR085,1.4,+1G (upright),Test Run 78
0.8098288960673679,11.871824758703065,T105N14+1GFR085,1.4,+1G (upright),Test Run 78
0.8102267742677163,11.871157949621027,T105N14+1GFR085,1.4,+1G (upright),Test Run 78
0.810584923944337,11.871222799474541,T105N14+1GFR085,1.4,+1G (upright),Test Run 78
0.8108634683327346,11.87376033609564,T105N14+1GFR085,1.4,+1G (upright),Test Run 78
0.8108634683327346,11.872749441320252,T105N14+1GFR085,1.4,+1G (upright),Test Run 78
0.811500162397753,11.873001974279228,T105N14+1GFR085,1.4,+1G (upright),Test Run 78
0.8119379173625972,11.873372762853453,T105N14+1GFR085,1.4,+1G (upright),Test Run 78
0.8123756723274371,11.87151424234564,T105N14+1GFR085,1.4,+1G (upright),Test Run 78
0.8123756723274371,11.872011678869077,T105N14+1GFR085,1.4,+1G (upright),Test Run 78
0.8127735505277895,11.87263652628119,T105N14+1GFR085,1.4,+1G (upright),Test Run 78
0.8130520949161871,11.873252981359315,T105N14+1GFR085,1.4,+1G (upright),Test Run 78
0.8136091836929821,11.874681204015564,T105N14+1GFR085,1.4,+1G (upright),Test Run 78
0.8140868154223181,11.875833242589778,T105N14+1GFR085,1.4,+1G (upright),Test Run 78
0.8140868154223181,11.873610037023377,T105N14+1GFR085,1.4,+1G (upright),Test Run 78
0.8145244221463981,11.875146597081965,T105N14+1GFR085,1.4,+1G (upright),Test Run 78
0.8148825718230188,11.875000112706966,T105N14+1GFR085,1.4,+1G (upright),Test Run 78
0.8152805982641315,11.876025503331965,T105N14+1GFR085,1.4,+1G (upright),Test Run 78
0.8152805982641315,11.874974172765565,T105N14+1GFR085,1.4,+1G (upright),Test Run 78
0.8157580817527033,11.87579814737494,T105N14+1GFR085,1.4,+1G (upright),Test Run 78
0.8162355652412787,11.876673238927665,T105N14+1GFR085,1.4,+1G (upright),Test Run 78
0.8166733202061189,11.877401846105403,T105N14+1GFR085,1.4,+1G (upright),Test Run 78
0.8170711984064714,11.878518789464778,T105N14+1GFR085,1.4,+1G (upright),Test Run 78
0.8170711984064714,11.876071279699152,T105N14+1GFR085,1.4,+1G (upright),Test Run 78
0.8173100142711374,11.877114217931577,T105N14+1GFR085,1.4,+1G (upright),Test Run 78
0.8180263136243788,11.877551382238215,T105N14+1GFR085,1.4,+1G (upright),Test Run 78
0.8183445865365081,11.878415029699152,T105N14+1GFR085,1.4,+1G (upright),Test Run 78
0.8183445865365081,11.879307668859315,T105N14+1GFR085,1.4,+1G (upright),Test Run 78
0.8188619467895715,11.879208486730402,T105N14+1GFR085,1.4,+1G (upright),Test Run 78
0.8191802197017007,11.87782604044134,T105N14+1GFR085,1.4,+1G (upright),Test Run 78
0.8197373084784957,11.877243917638603,T105N14+1GFR085,1.4,+1G (upright),Test Run 78
