Repository: schandel33/gitrep

# Nozzle Tensile Test Analysis

Stress-vs-strain analysis of tensile pulls across 4 nozzle sizes (0.6, 1.4,
2.2, 2.6 mm) x 2 print-gravity orientations (+1G upright / -1G inverted),
printed at 105 C with a 0.85 flow ratio.

## Data-quality issues found and how they're handled

1. **Load-cell zero offset.** 10 of 17 runs record small negative Load
   values for the first handful of samples (up to ~180, always <0.5% of the
   file) before the crosshead starts moving — load-cell noise around zero,
   not real load. The script computes the mean Load over all
   pre-motion samples (`Crosshead < crosshead_zero_threshold_mm`) and
   subtracts it from the whole run.
2.

File: nozzle_tensile_analysis/analysis_output/all_curves_tidy.csv (part 54 of 151)
Strain,Stress_MPa,condition,nozzle_mm,gravity,run
0.9790688493833862,11.907608144933528,T105N14+1GFR085,1.4,+1G (upright),Test Run 78
0.9794269990600071,11.90847865884954,T105N14+1GFR085,1.4,+1G (upright),Test Run 78
0.9799840878368022,11.907295339757752,T105N14+1GFR085,1.4,+1G (upright),Test Run 78
0.9802626322251996,11.906919210607352,T105N14+1GFR085,1.4,+1G (upright),Test Run 78
0.9802626322251996,11.907051199132752,T105N14+1GFR085,1.4,+1G (upright),Test Run 78
0.9807799924782633,11.904992025548765,T105N14+1GFR085,1.4,+1G (upright),Test Run 78
0.9810186601021728,11.906208913976503,T105N14+1GFR085,1.4,+1G (upright),Test Run 78
0.981575748878968,11.906420248205015,T105N14+1GFR085,1.4,+1G (upright),Test Run 78
0.9819737753200766,11.905651205236264,T105N14+1GFR085,1.4,+1G (upright),Test Run 78
0.9819737753200766,11.906339376622977,T105N14+1GFR085,1.4,+1G (upright),Test Run 78
0.9823319249966974,11.905332296544852,T105N14+1GFR085,1.4,+1G (upright),Test Run 78
0.9829287422972239,11.906643026525327,T105N14+1GFR085,1.4,+1G (upright),Test Run 78
0.9832471634501131,11.905280416662041,T105N14+1GFR085,1.4,+1G (upright),Test Run 78
0.9832471634501131,11.905379598790953,T105N14+1GFR085,1.4,+1G (upright),Test Run 78
0.9836450416504655,11.905857198888603,T105N14+1GFR085,1.4,+1G (upright),Test Run 78
0.9841225251390413,11.907957571203065,T105N14+1GFR085,1.4,+1G (upright),Test Run 78
0.9844010695274389,11.90386440103704,T105N14+1GFR085,1.4,+1G (upright),Test Run 78
0.9849980350687256,11.903723257238216,T105N14+1GFR085,1.4,+1G (upright),Test Run 78
0.9849980350687256,11.904519003087827,T105N14+1GFR085,1.4,+1G (upright),Test Run 78
0.9854357900335659,11.904508321935477,T105N14+1GFR085,1.4,+1G (upright),Test Run 78
0.9857143344219632,11.903601949865166,T105N14+1GFR085,1.4,+1G (upright),Test Run 78
0.9862714231987622,11.90543758218939,T105N14+1GFR085,1.4,+1G (upright),Test Run 78
0.9862714231987622,11.905042379552665,T105N14+1GFR085,1.4,+1G (upright),Test Run 78
0.9866295728753792,11.904760854894466,T105N14+1GFR085,1.4,+1G (upright),Test Run 78
0.9871467848876864,11.904396169835877,T105N14+1GFR085,1.4,+1G (upright),Test Run 78
0.9875448113287949,11.903610342199153,T105N14+1GFR085,1.4,+1G (upright),Test Run 78
0.9879426895291473,11.90228816812689,T105N14+1GFR085,1.4,+1G (upright),Test Run 78
0.9879426895291473,11.903299062902278,T105N14+1GFR085,1.4,+1G (upright),Test Run 78
0.9883804444939915,11.903599661046815,T105N14+1GFR085,1.4,+1G (upright),Test Run 78
0.9886987174061205,11.902960317785091,T105N14+1GFR085,1.4,+1G (upright),Test Run 78
0.9893354114711388,11.902987020665952,T105N14+1GFR085,1.4,+1G (upright),Test Run 78
0.9893354114711388,11.90298396890814,T105N14+1GFR085,1.4,+1G (upright),Test Run 78
0.9896139558595365,11.904844015294852,T105N14+1GFR085,1.4,+1G (upright),Test Run 78
0.9900915875888685,11.901790731603452,T105N14+1GFR085,1.4,+1G (upright),Test Run 78
0.9906486763656634,11.900770681554627,T105N14+1GFR085,1.4,+1G (upright),Test Run 78
0.9909272207540608,11.901419180089778,T105N14+1GFR085,1.4,+1G (upright),Test Run 78
0.9909272207540608,11.90400935953314,T105N14+1GFR085,1.4,+1G (upright),Test Run 78
0.9914444327663682,11.901430624181577,T105N14+1GFR085,1.4,+1G (upright),Test Run 78
0.9918025824429889,11.901843374425715,T105N14+1GFR085,1.4,+1G (upright),Test Run 78
0.9922006088840976,11.901068990880791,T105N14+1GFR085,1.4,+1G (upright),Test Run 78
0.9927178208964047,11.903621786290952,T105N14+1GFR085,1.4,+1G (upright),Test Run 78
0.9927178208964047,11.902845876867127,T105N14+1GFR085,1.4,+1G (upright),Test Run 78
0.9931555758612449,11.90077525919134,T105N14+1GFR085,1.4,+1G (upright),Test Run 78
0.9936729361143125,11.90382549112494,T105N14+1GFR085,1.4,+1G (upright),Test Run 78
0.993832146690755,11.902035635167902,T105N14+1GFR085,1.4,+1G (upright),Test Run 78
0.993832146690755,11.903084676915952,T105N14+1GFR085,1.4,+1G (upright),Test Run 78
0.994508569279505,11.901599233800715,T105N14+1GFR085,1.4,+1G (upright),Test Run 78
0.9948667189561259,11.902270620519465,T105N14+1GFR085,1.4,+1G (upright),Test Run 78
0.9952248686327466,11.901193350011653,T105N14+1GFR085,1.4,+1G (upright),Test Run 78
0.9958216859332731,11.900698202306577,T105N14+1GFR085,1.4,+1G (upright),Test Run 78
0.9958216859332731,11.902597921544853,T105N14+1GFR085,1.4,+1G (upright),Test Run 78
0.9961002303216708,11.898826711828065,T105N14+1GFR085,1.4,+1G (upright),Test Run 78
0.9965379852865107,11.901660268956965,T105N14+1GFR085,1.4,+1G (upright),Test Run 78
0.9970553455395783,11.89979869669134,T105N14+1GFR085,1.4,+1G (upright),Test Run 78
0.9970553455395783,11.901678579503841,T105N14+1GFR085,1.4,+1G (upright),Test Run 78
0.9973736184517072,11.899633138830016,T105N14+1GFR085,1.4,+1G (upright),Test Run 78
0.9979705839929941,11.900326650792902,T105N14+1GFR085,1.4,+1G (upright),Test Run 78
0.9983684621933425,11.899411886388602,T105N14+1GFR085,1.4,+1G (upright),Test Run 78
0.9987664886344553,11.900354879552665,T105N14+1GFR085,1.4,+1G (upright),Test Run 78
0.9987664886344553,11.899422567540952,T105N14+1GFR085,1.4,+1G (upright),Test Run 78
0.9992439721230308,11.897867696935478,T105N14+1GFR085,1.4,+1G (upright),Test Run 78
0.9996021217996476,11.89868709390814,T105N14+1GFR085,1.4,+1G (upright),Test Run 78
1.0000796052882235,11.900313680822203,T105N14+1GFR085,1.4,+1G (upright),Test Run 78
1.0000796052882235,11.899669759923764,T105N14+1GFR085,1.4,+1G (upright),Test Run 78
1.0003978782003524,11.899096792394465,T105N14+1GFR085,1.4,+1G (upright),Test Run 78
1.0008755099296844,11.90022670572454,T105N14+1GFR085,1.4,+1G (upright),Test Run 78
1.0013529934182601,11.899974935705014,T105N14+1GFR085,1.4,+1G (upright),Test Run 78
1.001671266330389,11.897569387609314,T105N14+1GFR085,1.4,+1G (upright),Test Run 78
1.001671266330389,11.897468679601502,T105N14+1GFR085,1.4,+1G (upright),Test Run 78
1.0021886265834525,11.898473470861266,T105N14+1GFR085,1.4,+1G (upright),Test Run 78
1.0025467762600735,11.896640890294853,T105N14+1GFR085,1.4,+1G (upright),Test Run 78
1.002944654460426,11.89781963174994,T105N14+1GFR085,1.4,+1G (upright),Test Run 78
1.0033426809015344,11.897546499425715,T105N14+1GFR085,1.4,+1G (upright),Test Run 78
1.0033426809015344,11.897291677648377,T105N14+1GFR085,1.4,+1G (upright),Test Run 78
1.0038201643901101,11.896875112706965,T105N14+1GFR085,1.4,+1G (upright),Test Run 78
1.0042976478786818,11.898428457433528,T105N14+1GFR085,1.4,+1G (upright),Test Run 78
1.0046955260790342,11.897062032872977,T105N14+1GFR085,1.4,+1G (upright),Test Run 78
1.0046955260790342,11.897538107091728,T105N14+1GFR085,1.4,+1G (upright),Test Run 78
1.0050935525201468,11.896932333165953,T105N14+1GFR085,1.4,+1G (upright),Test Run 78
1.005531307484987,11.896340292150327,T105N14+1GFR085,1.4,+1G (upright),Test Run 78
1.0059291856853394,11.89671031778509,T105N14+1GFR085,1.4,+1G (upright),Test Run 78
1.006526002985866,11.897850912267515,T105N14+1GFR085,1.4,+1G (upright),Test Run 78
1.006526002985866,11.89719936197454,T105N14+1GFR085,1.4,+1G (upright),Test Run 78
1.0068841526624868,11.896925466710877,T105N14+1GFR085,1.4,+1G (upright),Test Run 78
1.0072821791035993,11.89603969400579,T105N14+1GFR085,1.4,+1G (upright),Test Run 78
1.0077993911159027,11.896651571447203,T105N14+1GFR085,1.4,+1G (upright),Test Run 78
1.0077993911159027,11.89763805216009,T105N14+1GFR085,1.4,+1G (upright),Test Run 78
1.0081575407925234,11.896549337560478,T105N14+1GFR085,1.4,+1G (upright),Test Run 78
1.0086351725218554,11.89736873453314,T105N14+1GFR085,1.4,+1G (upright),Test Run 78
1.0090727792459393,11.89621059244329,T105N14+1GFR085,1.4,+1G (upright),Test Run 78
1.0094708056870478,11.89551250284369,T105N14+1GFR085,1.4,+1G (upright),Test Run 78
1.0094708056870478,11.896692770177665,T105N14+1GFR085,1.4,+1G (upright),Test Run 78
1.0099482891756235,11.894676321203065,T105N14+1GFR085,1.4,+1G (upright),Test Run 78
1.0104257726641954,11.895045583898376,T105N14+1GFR085,1.4,+1G (upright),Test Run 78
1.0108635276290394,11.89460994547064,T105N14+1GFR085,1.4,+1G (upright),Test Run 78
1.011341011117611,11.895592611486265,T105N14+1GFR085,1.4,+1G (upright),Test Run 78
1.011341011117611,11.895321767980402,T105N14+1GFR085,1.4,+1G (upright),Test Run 78
1.0116991607942318,11.894912832433528,T105N14+1GFR085,1.4,+1G (upright),Test Run 78
1.0120970389945843,11.895908468419853,T105N14+1GFR085,1.4,+1G (upright),Test Run 78
1.0125746707239163,11.894693105871028,T105N14+1GFR085,1.4,+1G (upright),Test Run 78
1.0125746707239163,11.89488994424994,T105N14+1GFR085,1.4,+1G (upright),Test Run 78
1.0130521542124922,11.894511526281189,T105N14+1GFR085,1.4,+1G (upright),Test Run 78
1.0133306986008894,11.894761007482353,T105N14+1GFR085,1.4,+1G (upright),Test Run 78
1.0138081820894613,11.893301504308528,T105N14+1GFR085,1.4,+1G (upright),Test Run 78
1.0143255423425286,11.894740408117126,T105N14+1GFR085,1.4,+1G (upright),Test Run 78
1.0143255423425286,11.892695730382751,T105N14+1GFR085,1.4,+1G (upright),Test Run 78
1.0146836920191495,11.893901174718689,T105N14+1GFR085,1.4,+1G (upright),Test Run 78
1.0151212987432294,11.894631307775327,T105N14+1GFR085,1.4,+1G (upright),Test Run 78
1.015678535760785,11.892886465246027,T105N14+1GFR085,1.4,+1G (upright),Test Run 78
1.015678535760785,11.894529836828065,T105N14+1GFR085,1.4,+1G (upright),Test Run 78
1.0159968086729139,11.892112844640565,T105N14+1GFR085,1.4,+1G (upright),Test Run 78
1.0164742921614895,11.89300014322454,T105N14+1GFR085,1.4,+1G (upright),Test Run 78
1.0169519238908213,11.892025869542902,T105N14+1GFR085,1.4,+1G (upright),Test Run 78
1.0173498020911738,11.890955465490165,T105N14+1GFR085,1.4,+1G (upright),Test Run 78
1.0173498020911738,11.891963308507751,T105N14+1GFR085,1.4,+1G (upright),Test Run 78
1.0177079517677947,11.89326793497259,T105N14+1GFR085,1.4,+1G (upright),Test Run 78
1.0181457067326347,11.892329519445251,T105N14+1GFR085,1.4,+1G (upright),Test Run 78
1.0187824007976531,11.89060680216009,T105N14+1GFR085,1.4,+1G (upright),Test Run 78
1.0187824007976531,11.89165584390814,T105N14+1GFR085,1.4,+1G (upright),Test Run 78
1.0191404022335135,11.892533224279228,T105N14+1GFR085,1.4,+1G (upright),Test Run 78
1.0197373677748003,11.890774648839777,T105N14+1GFR085,1.4,+1G (upright),Test Run 78
1.0200556406869297,11.890788381749939,T105N14+1GFR085,1.4,+1G (upright),Test Run 78
1.0204137903635504,11.892533224279228,T105N14+1GFR085,1.4,+1G (upright),Test Run 78
1.0204137903635504,11.890405386144465,T105N14+1GFR085,1.4,+1G (upright),Test Run 78
1.0208914220928864,11.889513509923765,T105N14+1GFR085,1.4,+1G (upright),Test Run 78
1.021329028816966,11.891490286046814,T105N14+1GFR085,1.4,+1G (upright),Test Run 78
1.021806660546302,11.890866201574152,T105N14+1GFR085,1.4,+1G (upright),Test Run 78
1.0222045387466505,11.890040701085876,T105N14+1GFR085,1.4,+1G (upright),Test Run 78
1.0222045387466505,11.889224355871027,T105N14+1GFR085,1.4,+1G (upright),Test Run 78
1.0226820222352262,11.889218252355402,T105N14+1GFR085,1.4,+1G (upright),Test Run 78
1.023080048676335,11.888631551915953,T105N14+1GFR085,1.4,+1G (upright),Test Run 78
1.0234779268766874,11.889772909337827,T105N14+1GFR085,1.4,+1G (upright),Test Run 78
1.0234779268766874,11.889366262609315,T105N14+1GFR085,1.4,+1G (upright),Test Run 78
1.0240350156534823,11.889131277257752,T105N14+1GFR085,1.4,+1G (upright),Test Run 78
1.024273831518152,11.889105337316341,T105N14+1GFR085,1.4,+1G (upright),Test Run 78
1.0247910435304555,11.890052145177666,T105N14+1GFR085,1.4,+1G (upright),Test Run 78
1.0251890699715682,11.88921367471869,T105N14+1GFR085,1.4,+1G (upright),Test Run 78
1.0251890699715682,11.88803035562689,T105N14+1GFR085,1.4,+1G (upright),Test Run 78
1.0256665534601397,11.888414877111265,T105N14+1GFR085,1.4,+1G (upright),Test Run 78
1.026104308424984,11.88841029947454,T105N14+1GFR085,1.4,+1G (upright),Test Run 78
1.0263828528133816,11.888941305333915,T105N14+1GFR085,1.4,+1G (upright),Test Run 78
1.0263828528133816,11.88963023966009,T105N14+1GFR085,1.4,+1G (upright),Test Run 78
1.026860336301953,11.887809103185479,T105N14+1GFR085,1.4,+1G (upright),Test Run 78
0.0,-0.024808766625143884,T105N14+1GFR085,1.4,+1G (upright),Test Run 79
0.0,0.02357346794821984,T105N14+1GFR085,1.4,+1G (upright),Test Run 79
0.00015869276172417006,0.06593634865500739,T105N14+1GFR085,1.4,+1G (upright),Test Run 79
0.00015869276172417006,0.1080881097099999,T105N14+1GFR085,1.4,+1G (upright),Test Run 79
0.0002777123330223,0.1472441174767236,T105N14+1GFR085,1.4,+1G (upright),Test Run 79
0.0002777123330223,0.18455381176688487,T105N14+1GFR085,1.4,+1G (upright),Test Run 79
0.0002777123330223,0.22085656903006737,T105N14+1GFR085,1.4,+1G (upright),Test Run 79
0.0002777123330223,0.26322934410788734,T105N14+1GFR085,1.4,+1G (upright),Test Run 79
0.0005553507867309776,0.3072110869667749,T105N14+1GFR085,1.4,+1G (upright),Test Run 79
0.0007139696691453298,0.35102946541526114,T105N14+1GFR085,1.4,+1G (upright),Test Run 79
0.0007139696691453298,0.39340476773001914,T105N14+1GFR085,1.4,+1G (upright),Test Run 79
0.0009122617419898087,0.4367247679016805,T105N14+1GFR085,1.4,+1G (upright),Test Run 79
0.0011503008845781776,0.4783214636824346,T105N14+1GFR085,1.4,+1G (upright),Test Run 79
0.0012692465765624032,0.5208455928347326,T105N14+1GFR085,1.4,+1G (upright),Test Run 79
0.0012692465765624032,0.5639240898869253,T105N14+1GFR085,1.4,+1G (upright),Test Run 79
0.0013089197669925298,0.6094914414665913,T105N14+1GFR085,1.4,+1G (upright),Test Run 79
0.001348592957426602,0.6523160555145961,T105N14+1GFR085,1.4,+1G (upright),Test Run 79
0.001348592957426602,0.6946388699791649,T105N14+1GFR085,1.4,+1G (upright),Test Run 79
0.0015072857191507718,0.7365666844628074,T105N14+1GFR085,1.4,+1G (upright),Test Run 79
0.0015072857191507718,0.7816796281120986,T105N14+1GFR085,1.4,+1G (upright),Test Run 79
0.0016262314111351386,0.8239926316521385,T105N14+1GFR085,1.4,+1G (upright),Test Run 79
0.0018245234839796174,0.8692409255287862,T105N14+1GFR085,1.4,+1G (upright),Test Run 79
0.001983216245707733,0.9097128608010037,T105N14+1GFR085,1.4,+1G (upright),Test Run 79
0.001983216245707733,0.9524544455788349,T105N14+1GFR085,1.4,+1G (upright),Test Run 79
0.0020228894361378597,0.9961634375832299,T105N14+1GFR085,1.4,+1G (upright),Test Run 79
0.0023005278898463963,1.0375288703224874,T105N14+1GFR085,1.4,+1G (upright),Test Run 79
0.002181508318552212,1.0751936652443626,T105N14+1GFR085,1.4,+1G (upright),Test Run 79
0.002340201080276523,1.1175868727944112,T105N14+1GFR085,1.4,+1G (upright),Test Run 79
0.002340201080276523,1.1622184493324972,T105N14+1GFR085,1.4,+1G (upright),Test Run 79
0.002498819962690875,1.2030309417031024,T105N14+1GFR085,1.4,+1G (upright),Test Run 79
0.002816131606833484,1.2447432257912374,T105N14+1GFR085,1.4,+1G (upright),Test Run 79
0.0030144975589917263,1.2860474326393825,T105N14+1GFR085,1.4,+1G (upright),Test Run 79
0.0030144975589917263,1.3247510173104025,T105N14+1GFR085,1.4,+1G (upright),Test Run 79
0.0030144975589917263,1.3650737979195338,T105N14+1GFR085,1.4,+1G (upright),Test Run 79
0.003054096870112035,1.4019243457100612,T105N14+1GFR085,1.4,+1G (upright),Test Run 79
0.0031731164414060785,1.4398631312630386,T105N14+1GFR085,1.4,+1G (upright),Test Run 79
0.0031731164414060785,1.4785601832649924,T105N14+1GFR085,1.4,+1G (upright),Test Run 79
0.0031731164414060785,1.518732474066995,T105N14+1GFR085,1.4,+1G (upright),Test Run 79
0.003212789631836205,1.5594806887886736,T105N14+1GFR085,1.4,+1G (upright),Test Run 79
0.0033318092031303895,1.5998805262825697,T105N14+1GFR085,1.4,+1G (upright),Test Run 79
0.003450754895114756,1.6422114588997574,T105N14+1GFR085,1.4,+1G (upright),Test Run 79
0.0035697744664089405,1.6835365512154326,T105N14+1GFR085,1.4,+1G (upright),Test Run 79
0.0035697744664089405,1.72306511185386,T105N14+1GFR085,1.4,+1G (upright),Test Run 79
0.0037283933488232927,1.765493605353616,T105N14+1GFR085,1.4,+1G (upright),Test Run 79
0.003926759300981535,1.806567785956641,T105N14+1GFR085,1.4,+1G (upright),Test Run 79
0.0040457049929619555,1.847906134345316,T105N14+1GFR085,1.4,+1G (upright),Test Run 79
0.0040457049929619555,1.8873970248482412,T105N14+1GFR085,1.4,+1G (upright),Test Run 79
0.0040457049929619555,1.9273980357430163,T105N14+1GFR085,1.4,+1G (upright),Test Run 79
0.00416472456425614,1.9697387912056663,T105N14+1GFR085,1.4,+1G (upright),Test Run 79
0.004363016637104564,2.0080568530342786,T105N14+1GFR085,1.4,+1G (upright),Test Run 79
0.00440268982753455,2.049071238257666,T105N14+1GFR085,1.4,+1G (upright),Test Run 79
0.00440268982753455,2.0872381427071285,T105N14+1GFR085,1.4,+1G (upright),Test Run 79
0.004561382589262807,2.1286693789742164,T105N14+1GFR085,1.4,+1G (upright),Test Run 79
0.004720001471677159,2.1682436206124036,T105N14+1GFR085,1.4,+1G (upright),Test Run 79
0.004759674662107286,2.207899687506941,T105N14+1GFR085,1.4,+1G (upright),Test Run 79
0.004759674662107286,2.2481237628243163,T105N14+1GFR085,1.4,+1G (upright),Test Run 79
0.004839021042971343,2.2863020159981415,T105N14+1GFR085,1.4,+1G (upright),Test Run 79
0.004997639925385696,2.324757025458591,T105N14+1GFR085,1.4,+1G (upright),Test Run 79
0.0052356051886642465,2.364491865851666,T105N14+1GFR085,1.4,+1G (upright),Test Run 79
0.005275278379094232,2.4010341861031286,T105N14+1GFR085,1.4,+1G (upright),Test Run 79
0.005275278379094232,2.441299269416116,T105N14+1GFR085,1.4,+1G (upright),Test Run 79
0.005473644331252615,2.480168554999616,T105N14+1GFR085,1.4,+1G (upright),Test Run 79
0.00555291683280291,2.517935202338479,T105N14+1GFR085,1.4,+1G (upright),Test Run 79
0.005751282784961152,2.5558218219063535,T105N14+1GFR085,1.4,+1G (upright),Test Run 79
0.0059892480482395625,2.591932890631941,T105N14+1GFR085,1.4,+1G (upright),Test Run 79
0.0059892480482395625,2.6295513369820287,T105N14+1GFR085,1.4,+1G (upright),Test Run 79
0.006068594429099816,2.6679334857247037,T105N14+1GFR085,1.4,+1G (upright),Test Run 79
0.006306559692378226,2.7043232180855536,T105N14+1GFR085,1.4,+1G (upright),Test Run 79
0.006306559692378226,2.7419460513375036,T105N14+1GFR085,1.4,+1G (upright),Test Run 79
0.006306559692378226,2.777931997992779,T105N14+1GFR085,1.4,+1G (upright),Test Run 79
0.006544524955656776,2.8177133776924785,T105N14+1GFR085,1.4,+1G (upright),Test Run 79
0.006663544526950961,2.8531131961128913,T105N14+1GFR085,1.4,+1G (upright),Test Run 79
0.006742817028501255,2.888301489569929,T105N14+1GFR085,1.4,+1G (upright),Test Run 79
0.006941182980659498,2.9272527911446287,T105N14+1GFR085,1.4,+1G (upright),Test Run 79
0.006941182980659498,2.963620588996191,T105N14+1GFR085,1.4,+1G (upright),Test Run 79
0.007020529361523555,2.999546263434666,T105N14+1GFR085,1.4,+1G (upright),Test Run 79
0.007060128672643864,3.0353149630806664,T105N14+1GFR085,1.4,+1G (upright),Test Run 79
0.007139475053503977,3.0716308810494164,T105N14+1GFR085,1.4,+1G (upright),Test Run 79
0.007139475053503977,3.106433890082616,T105N14+1GFR085,1.4,+1G (upright),Test Run 79
0.007337841005662218,3.1432657458565414,T105N14+1GFR085,1.4,+1G (upright),Test Run 79
0.0074567866976465854,3.1802618243477534,T105N14+1GFR085,1.4,+1G (upright),Test Run 79
0.00757580626894077,3.216636488654391,T105N14+1GFR085,1.4,+1G (upright),Test Run 79
0.00757580626894077,3.2516905047676787,T105N14+1GFR085,1.4,+1G (upright),Test Run 79
0.007774098341785249,3.287157080390241,T105N14+1GFR085,1.4,+1G (upright),Test Run 79
0.007972390414633672,3.322821829535741,T105N14+1GFR085,1.4,+1G (upright),Test Run 79
0.008051736795493786,3.3589594104073286,T105N14+1GFR085,1.4,+1G (upright),Test Run 79
0.008250102747652028,3.3954307772896533,T105N14+1GFR085,1.4,+1G (upright),Test Run 79
0.008250102747652028,3.4279503085396534,T105N14+1GFR085,1.4,+1G (upright),Test Run 79
0.008369048439636394,3.4646972872994164,T105N14+1GFR085,1.4,+1G (upright),Test Run 79
0.00840872163006638,3.5015314318917037,T105N14+1GFR085,1.4,+1G (upright),Test Run 79
0.008527741201360564,3.5339481570503914,T105N14+1GFR085,1.4,+1G (upright),Test Run 79
0.008686360083774916,3.5705507495186537,T105N14+1GFR085,1.4,+1G (upright),Test Run 79
0.008686360083774916,3.6051426150582038,T105N14+1GFR085,1.4,+1G (upright),Test Run 79
0.008884726035933299,3.6393568255684534,T105N14+1GFR085,1.4,+1G (upright),Test Run 79
0.008963998537483593,3.6750665881417035,T105N14+1GFR085,1.4,+1G (upright),Test Run 79
0.009083018108781723,3.7098030307076164,T105N14+1GFR085,1.4,+1G (upright),Test Run 79
0.009083018108781723,3.7441131808541037,T105N14+1GFR085,1.4,+1G (upright),Test Run 79
0.009201963800762004,3.778047583319929,T105N14+1GFR085,1.4,+1G (upright),Test Run 79
0.00912269129921171,3.812579367377541,T105N14+1GFR085,1.4,+1G (upright),Test Run 79
0.009320983372056188,3.847059653022079,T105N14+1GFR085,1.4,+1G (upright),Test Run 79
0.009400329752920386,3.879561255194929,T105N14+1GFR085,1.4,+1G (upright),Test Run 79
0.009400329752920386,3.912886450507429,T105N14+1GFR085,1.4,+1G (upright),Test Run 79
0.009360656562490261,3.947079489447854,T105N14+1GFR085,1.4,+1G (upright),Test Run 79
0.00971764139705891,3.982244131781841,T105N14+1GFR085,1.4,+1G (upright),Test Run 79
0.009757314587492981,4.0148163058541035,T105N14+1GFR085,1.4,+1G (upright),Test Run 79
0.009757314587492981,4.046870444037704,T105N14+1GFR085,1.4,+1G (upright),Test Run 79
0.010034953041201519,4.080738852240829,T105N14+1GFR085,1.4,+1G (upright),Test Run 79
0.009995279850771532,4.114271185614841,T105N14+1GFR085,1.4,+1G (upright),Test Run 79
0.010193571923616012,4.149202749945903,T105N14+1GFR085,1.4,+1G (upright),Test Run 79
0.010431537186894421,4.180099890448829,T105N14+1GFR085,1.4,+1G (upright),Test Run 79
0.010431537186894421,4.213065741278903,T105N14+1GFR085,1.4,+1G (upright),Test Run 79
0.010471210377324548,4.246358893134379,T105N14+1GFR085,1.4,+1G (upright),Test Run 79
0.01066957632948279,4.279654333808204,T105N14+1GFR085,1.4,+1G (upright),Test Run 79
0.010709249519912917,4.311709616400979,T105N14+1GFR085,1.4,+1G (upright),Test Run 79
0.010709249519912917,4.345038626410742,T105N14+1GFR085,1.4,+1G (upright),Test Run 79
0.010788522021463211,4.377859900214454,T105N14+1GFR085,1.4,+1G (upright),Test Run 79
0.01086786840232727,4.410287497260354,T105N14+1GFR085,1.4,+1G (upright),Test Run 79
0.011066160475175694,4.442689535834579,T105N14+1GFR085,1.4,+1G (upright),Test Run 79
0.011224853236899864,4.474939367987892,T105N14+1GFR085,1.4,+1G (upright),Test Run 79
0.011224853236899864,4.507609961249616,T105N14+1GFR085,1.4,+1G (upright),Test Run 79
0.011343872808194048,4.540335104682229,T105N14+1GFR085,1.4,+1G (upright),Test Run 79
0.011383472119314357,4.5726181247017665,T105N14+1GFR085,1.4,+1G (upright),Test Run 79
0.011502491690608541,4.603116629340429,T105N14+1GFR085,1.4,+1G (upright),Test Run 79
0.011502491690608541,4.634697745063091,T105N14+1GFR085,1.4,+1G (upright),Test Run 79
0.011700783763456965,4.666310904242779,T105N14+1GFR085,1.4,+1G (upright),Test Run 79
0.011780130144317077,4.6980961062691415,T105N14+1GFR085,1.4,+1G (upright),Test Run 79
0.011859476525181135,4.730844137885354,T105N14+1GFR085,1.4,+1G (upright),Test Run 79
0.012018095407595488,4.761790869452741,T105N14+1GFR085,1.4,+1G (upright),Test Run 79
0.012018095407595488,4.790769980170516,T105N14+1GFR085,1.4,+1G (upright),Test Run 79
0.012176788169319799,4.823327658393167,T105N14+1GFR085,1.4,+1G (upright),Test Run 79
0.01221646135975387,4.854796622016216,T105N14+1GFR085,1.4,+1G (upright),Test Run 79
0.01241475343259821,4.883985541083591,T105N14+1GFR085,1.4,+1G (upright),Test Run 79
0.01241475343259821,4.914822409369728,T105N14+1GFR085,1.4,+1G (upright),Test Run 79
0.01241475343259821,4.942335531928329,T105N14+1GFR085,1.4,+1G (upright),Test Run 79
0.012533773003892393,4.974175665595316,T105N14+1GFR085,1.4,+1G (upright),Test Run 79
0.01265271869587676,5.003506491400978,T105N14+1GFR085,1.4,+1G (upright),Test Run 79
0.012732065076740818,5.034083960273054,T105N14+1GFR085,1.4,+1G (upright),Test Run 79
0.012732065076740818,5.063904974677341,T105N14+1GFR085,1.4,+1G (upright),Test Run 79
0.01281141145760107,5.090790198066016,T105N14+1GFR085,1.4,+1G (upright),Test Run 79
0.01289068395915531,5.119350073554304,T105N14+1GFR085,1.4,+1G (upright),Test Run 79
0.013089049911313553,5.150344488837503,T105N14+1GFR085,1.4,+1G (upright),Test Run 79
0.013089049911313553,5.176843283393167,T105N14+1GFR085,1.4,+1G (upright),Test Run 79
0.013089049911313553,5.201202795722266,T105N14+1GFR085,1.4,+1G (upright),Test Run 79
0.013089049911313553,5.230554983832617,T105N14+1GFR085,1.4,+1G (upright),Test Run 79
0.013168396292173664,5.256357214667579,T105N14+1GFR085,1.4,+1G (upright),Test Run 79
0.013207995603293833,5.2818680026314535,T105N14+1GFR085,1.4,+1G (upright),Test Run 79
0.013207995603293833,5.309641287543554,T105N14+1GFR085,1.4,+1G (upright),Test Run 79
0.013287341984158032,5.334741232611917,T105N14+1GFR085,1.4,+1G (upright),Test Run 79
0.013406361555452216,5.360298559882429,T105N14+1GFR085,1.4,+1G (upright),Test Run 79
0.013525307247436441,5.383150885321879,T105N14+1GFR085,1.4,+1G (upright),Test Run 79
0.013525307247436441,5.410119269110941,T105N14+1GFR085,1.4,+1G (upright),Test Run 79
0.013684000009160752,5.4333267428658285,T105N14+1GFR085,1.4,+1G (upright),Test Run 79
0.013684000009160752,5.457123968817966,T105N14+1GFR085,1.4,+1G (upright),Test Run 79
0.01396163846286929,5.4809025027535165,T105N14+1GFR085,1.4,+1G (upright),Test Run 79
0.014040984843733346,5.504073736884378,T105N14+1GFR085,1.4,+1G (upright),Test Run 79
0.014040984843733346,5.525643942572854,T105N14+1GFR085,1.4,+1G (upright),Test Run 79
0.01419960372614784,5.547190497138279,T105N14+1GFR085,1.4,+1G (upright),Test Run 79
0.014318623297442025,5.569189474799416,T105N14+1GFR085,1.4,+1G (upright),Test Run 79
0.014397969678306083,5.5919990756294915,T105N14+1GFR085,1.4,+1G (upright),Test Run 79
0.014397969678306083,5.615287420966403,T105N14+1GFR085,1.4,+1G (upright),Test Run 79
0.014397969678306083,5.6351509310982415,T105N14+1GFR085,1.4,+1G (upright),Test Run 79
0.014596261751150561,5.659132406928329,T105N14+1GFR085,1.4,+1G (upright),Test Run 79
0.014754880633564914,5.683004400946879,T105N14+1GFR085,1.4,+1G (upright),Test Run 79
0.01467560813201462,5.704510901191016,T105N14+1GFR085,1.4,+1G (upright),Test Run 79
0.01467560813201462,5.7263046481392665,T105N14+1GFR085,1.4,+1G (upright),Test Run 79
0.014873900204859097,5.748991415717391,T105N14+1GFR085,1.4,+1G (upright),Test Run 79
0.014873900204859097,5.774739096381454,T105N14+1GFR085,1.4,+1G (upright),Test Run 79
0.015072192277707522,5.796812079169529,T105N14+1GFR085,1.4,+1G (upright),Test Run 79
0.015072192277707522,5.8222847201607415,T105N14+1GFR085,1.4,+1G (upright),Test Run 79
0.015072192277707522,5.8446823336861415,T105N14+1GFR085,1.4,+1G (upright),Test Run 79
0.015111865468137649,5.8682544924996165,T105N14+1GFR085,1.4,+1G (upright),Test Run 79
0.01534983073141606,5.890917227484966,T105N14+1GFR085,1.4,+1G (upright),Test Run 79
0.01534983073141606,5.914283011176367,T105N14+1GFR085,1.4,+1G (upright),Test Run 79
0.01534983073141606,5.936832068183204,T105N14+1GFR085,1.4,+1G (upright),Test Run 79
0.015429177112276172,5.963307974555279,T105N14+1GFR085,1.4,+1G (upright),Test Run 79
0.01550852349314037,5.985832236029891,T105N14+1GFR085,1.4,+1G (upright),Test Run 79
0.015548196683574302,6.0078724124214915,T105N14+1GFR085,1.4,+1G (upright),Test Run 79
0.015706815565988793,6.032168982245704,T105N14+1GFR085,1.4,+1G (upright),Test Run 79
0.015706815565988793,6.055618689276954,T105N14+1GFR085,1.4,+1G (upright),Test Run 79
0.015786161946848908,6.079050467231054,T105N14+1GFR085,1.4,+1G (upright),Test Run 79
0.015944854708577164,6.102654669501566,T105N14+1GFR085,1.4,+1G (upright),Test Run 79
0.016063800400557444,6.125701925971291,T105N14+1GFR085,1.4,+1G (upright),Test Run 79
0.0161431467814215,6.148789618232028,T105N14+1GFR085,1.4,+1G (upright),Test Run 79
0.0161431467814215,6.173254416205666,T105N14+1GFR085,1.4,+1G (upright),Test Run 79
0.01634143885426598,6.196432135321879,T105N14+1GFR085,1.4,+1G (upright),Test Run 79
0.016262166352715685,6.218227026679304,T105N14+1GFR085,1.4,+1G (upright),Test Run 79
0.01642078523513018,6.242321417548441,T105N14+1GFR085,1.4,+1G (upright),Test Run 79
0.01642078523513018,6.2646763064644535,T105N14+1GFR085,1.4,+1G (upright),Test Run 79
0.01646045842556411,6.288548681952742,T105N14+1GFR085,1.4,+1G (upright),Test Run 79
0.016500131615994236,6.312784979560154,T105N14+1GFR085,1.4,+1G (upright),Test Run 79
0.016738096879272787,6.335759375312117,T105N14+1GFR085,1.4,+1G (upright),Test Run 79
0.016698423688838716,6.360179541327741,T105N14+1GFR085,1.4,+1G (upright),Test Run 79
0.016698423688838716,6.3826587893746165,T105N14+1GFR085,1.4,+1G (upright),Test Run 79
0.016857116450566832,6.406322882392191,T105N14+1GFR085,1.4,+1G (upright),Test Run 79
0.016936388952117125,6.432191107489841,T105N14+1GFR085,1.4,+1G (upright),Test Run 79
0.016976062142547252,6.456829855658791,T105N14+1GFR085,1.4,+1G (upright),Test Run 79
0.016976062142547252,6.480891440131454,T105N14+1GFR085,1.4,+1G (upright),Test Run 79
0.017333046977119987,6.507240698554304,T105N14+1GFR085,1.4,+1G (upright),Test Run 79
0.01729337378668986,6.530461523749617,T105N14+1GFR085,1.4,+1G (upright),Test Run 79
0.01745206654841403,6.554891607978128,T105N14+1GFR085,1.4,+1G (upright),Test Run 79
0.017333046977119987,6.580280325629491,T105N14+1GFR085,1.4,+1G (upright),Test Run 79
0.017333046977119987,6.603018210150978,T105N14+1GFR085,1.4,+1G (upright),Test Run 79
0.017333046977119987,6.62942430756309,T105N14+1GFR085,1.4,+1G (upright),Test Run 79
0.017491739738848103,6.655392477729103,T105N14+1GFR085,1.4,+1G (upright),Test Run 79
0.017690031811692583,6.6809486605904285,T105N14+1GFR085,1.4,+1G (upright),Test Run 79
0.017690031811692583,6.7064052798531275,T105N14+1GFR085,1.4,+1G (upright),Test Run 79
0.01772970500212271,6.732804129340428,T105N14+1GFR085,1.4,+1G (upright),Test Run 79
0.017848650694106936,6.758952353217391,T105N14+1GFR085,1.4,+1G (upright),Test Run 79
0.018086689836695303,6.783184836127541,T105N14+1GFR085,1.4,+1G (upright),Test Run 79
0.018284981909543727,6.808627341010353,T105N14+1GFR085,1.4,+1G (upright),Test Run 79
0.018284981909543727,6.834690115668553,T105N14+1GFR085,1.4,+1G (upright),Test Run 79
0.018324655099973854,6.859108755805278,T105N14+1GFR085,1.4,+1G (upright),Test Run 79
0.01844360079195808,6.886072180487891,T105N14+1GFR085,1.4,+1G (upright),Test Run 79
0.018483273982388207,6.907006857611916,T105N14+1GFR085,1.4,+1G (upright),Test Run 79
0.018562620363252264,6.931208822943953,T105N14+1GFR085,1.4,+1G (upright),Test Run 79
0.018562620363252264,6.953868887641216,T105N14+1GFR085,1.4,+1G (upright),Test Run 79
0.01880058562652687,6.975010702826765,T105N14+1GFR085,1.4,+1G (upright),Test Run 79
0.018879932007390927,6.99889375946739,T105N14+1GFR085,1.4,+1G (upright),Test Run 79
0.01880058562652687,7.019284842231054,T105N14+1GFR085,1.4,+1G (upright),Test Run 79
0.01880058562652687,7.043148062445903,T105N14+1GFR085,1.4,+1G (upright),Test Run 79
0.018959278388254987,7.063797018744728,T105N14+1GFR085,1.4,+1G (upright),Test Run 79
0.01907822408023935,7.08771211884239,T105N14+1GFR085,1.4,+1G (upright),Test Run 79
0.019117897270669478,7.111799643256452,T105N14+1GFR085,1.4,+1G (upright),Test Run 79
0.01923691684196366,7.132722494818952,T105N14+1GFR085,1.4,+1G (upright),Test Run 79
0.01923691684196366,7.153895590522078,T105N14+1GFR085,1.4,+1G (upright),Test Run 79
0.01927659003239365,7.17617800019004,T105N14+1GFR085,1.4,+1G (upright),Test Run 79
0.019355862533947887,7.198080466010353,T105N14+1GFR085,1.4,+1G (upright),Test Run 79
0.019514555295672198,7.219595358588478,T105N14+1GFR085,1.4,+1G (upright),Test Run 79
0.019514555295672198,7.243911764838478,T105N14+1GFR085,1.4,+1G (upright),Test Run 79
0.01967317417808655,7.2656273104927775,T105N14+1GFR085,1.4,+1G (upright),Test Run 79
0.01983186693981481,7.287985251166603,T105N14+1GFR085,1.4,+1G (upright),Test Run 79
0.019712847368520622,7.310361502387304,T105N14+1GFR085,1.4,+1G (upright),Test Run 79
0.019990485822229162,7.332248709418553,T105N14+1GFR085,1.4,+1G (upright),Test Run 79
0.019990485822229162,7.354315970160741,T105N14+1GFR085,1.4,+1G (upright),Test Run 79
0.020188851774383457,7.377021811225203,T105N14+1GFR085,1.4,+1G (upright),Test Run 79
0.020307797466367825,7.399098990180278,T105N14+1GFR085,1.4,+1G (upright),Test Run 79
0.02042681703766201,7.419112417914652,T105N14+1GFR085,1.4,+1G (upright),Test Run 79
0.02042681703766201,7.443568442084578,T105N14+1GFR085,1.4,+1G (upright),Test Run 79
0.020506163418526065,7.465109274604103,T105N14+1GFR085,1.4,+1G (upright),Test Run 79
0.020664782300940418,7.48709184906699,T105N14+1GFR085,1.4,+1G (upright),Test Run 79
0.020704455491370545,7.509150717475203,T105N14+1GFR085,1.4,+1G (upright),Test Run 79
0.0208631482530988,7.530905935981053,T105N14+1GFR085,1.4,+1G (upright),Test Run 79
0.0208631482530988,7.551929495551366,T105N14+1GFR085,1.4,+1G (upright),Test Run 79
0.020942420754649096,7.57449342987754,T105N14+1GFR085,1.4,+1G (upright),Test Run 79
0.020942420754649096,7.596882651068952,T105N14+1GFR085,1.4,+1G (upright),Test Run 79
0.021140786706807337,7.616720602729103,T105N14+1GFR085,1.4,+1G (upright),Test Run 79
0.021220059208357633,7.639121268012303,T105N14+1GFR085,1.4,+1G (upright),Test Run 79
0.021220059208357633,7.660142538764265,T105N14+1GFR085,1.4,+1G (upright),Test Run 79
0.021418425160515876,7.6823753573677775,T105N14+1GFR085,1.4,+1G (upright),Test Run 79
0.02153737085250024,7.706127951361916,T105N14+1GFR085,1.4,+1G (upright),Test Run 79
0.021616717233360352,7.726721976020116,T105N14+1GFR085,1.4,+1G (upright),Test Run 79
0.021616717233360352,7.748734305121678,T105N14+1GFR085,1.4,+1G (upright),Test Run 79
0.021815009306208777,7.769155142524028,T105N14+1GFR085,1.4,+1G (upright),Test Run 79
0.021815009306208777,7.789833853461528,T105N14+1GFR085,1.4,+1G (upright),Test Run 79
0.02189435568706889,7.813317892768166,T105N14+1GFR085,1.4,+1G (upright),Test Run 79
0.02197370206793295,7.833511374213478,T105N14+1GFR085,1.4,+1G (upright),Test Run 79
0.02197370206793295,7.854269430854103,T105N14+1GFR085,1.4,+1G (upright),Test Run 79
0.022053048448797147,7.876215384223241,T105N14+1GFR085,1.4,+1G (upright),Test Run 79
0.022251340521641627,7.899243948676366,T105N14+1GFR085,1.4,+1G (upright),Test Run 79
0.022330686902505684,7.920986960150978,T105N14+1GFR085,1.4,+1G (upright),Test Run 79
0.022330686902505684,7.9422973849556655,T105N14+1GFR085,1.4,+1G (upright),Test Run 79
0.022568652165784235,7.964633200385353,T105N14+1GFR085,1.4,+1G (upright),Test Run 79
0.022727271048198588,7.984768698432228,T105N14+1GFR085,1.4,+1G (upright),Test Run 79
0.022766944238628573,8.00643923065879,T105N14+1GFR085,1.4,+1G (upright),Test Run 79
0.0228066174290587,8.02645723602989,T105N14+1GFR085,1.4,+1G (upright),Test Run 79
0.0228066174290587,8.048681662299416,T105N14+1GFR085,1.4,+1G (upright),Test Run 79
0.022925637000356828,8.070327780463478,T105N14+1GFR085,1.4,+1G (upright),Test Run 79
0.02324294864449549,8.090471670844341,T105N14+1GFR085,1.4,+1G (upright),Test Run 79
0.02332229502535955,8.113084433295516,T105N14+1GFR085,1.4,+1G (upright),Test Run 79
0.02328262183492548,8.133348868109966,T105N14+1GFR085,1.4,+1G (upright),Test Run 79
0.02328262183492548,8.154447195746679,T105N14+1GFR085,1.4,+1G (upright),Test Run 79
0.023480913907773904,8.17565157196739,T105N14+1GFR085,1.4,+1G (upright),Test Run 79
0.023639532790188395,8.196850607611916,T105N14+1GFR085,1.4,+1G (upright),Test Run 79
0.023718879171048507,8.217389700629491,T105N14+1GFR085,1.4,+1G (upright),Test Run 79
0.023718879171048507,8.238925955512304,T105N14+1GFR085,1.4,+1G (upright),Test Run 79
0.023798225551912567,8.260709402777929,T105N14+1GFR085,1.4,+1G (upright),Test Run 79
0.023798225551912567,8.281526968695903,T105N14+1GFR085,1.4,+1G (upright),Test Run 79
0.024036190815191115,8.303235647895116,T105N14+1GFR085,1.4,+1G (upright),Test Run 79
0.024115537196055175,8.32268526337364,T105N14+1GFR085,1.4,+1G (upright),Test Run 79
0.024115537196055175,8.343098471381452,T105N14+1GFR085,1.4,+1G (upright),Test Run 79
0.024313829268899655,8.362967703559178,T105N14+1GFR085,1.4,+1G (upright),Test Run 79
0.02439317564976371,8.385657522895116,T105N14+1GFR085,1.4,+1G (upright),Test Run 79
0.024432848840193838,8.405820486762304,T105N14+1GFR085,1.4,+1G (upright),Test Run 79
0.024432848840193838,8.426976034858015,T105N14+1GFR085,1.4,+1G (upright),Test Run 79
0.024551868411488022,8.447193930365827,T105N14+1GFR085,1.4,+1G (upright),Test Run 79
0.02459146772260819,8.467704031684178,T105N14+1GFR085,1.4,+1G (upright),Test Run 79
0.024829506865196558,8.48810426972129,T105N14+1GFR085,1.4,+1G (upright),Test Run 79
0.024869106176316727,8.50973360321739,T105N14+1GFR085,1.4,+1G (upright),Test Run 79
0.024869106176316727,8.52959444306114,T105N14+1GFR085,1.4,+1G (upright),Test Run 79
0.024829506865196558,8.551383230902928,T105N14+1GFR085,1.4,+1G (upright),Test Run 79
0.02506747212847511,8.571031973578716,T105N14+1GFR085,1.4,+1G (upright),Test Run 79
0.025107145318905094,8.593052695014265,T105N14+1GFR085,1.4,+1G (upright),Test Run 79
0.025107145318905094,8.612430594184179,T105N14+1GFR085,1.4,+1G (upright),Test Run 79
0.02530543739175352,8.632901022650978,T105N14+1GFR085,1.4,+1G (upright),Test Run 79
0.025384783772617717,8.653664419867777,T105N14+1GFR085,1.4,+1G (upright),Test Run 79
0.025424456963047706,8.673342154242778,T105N14+1GFR085,1.4,+1G (upright),Test Run 79
0.025503729464597998,8.694174978949803,T105N14+1GFR085,1.4,+1G (upright),Test Run 79
0.025503729464597998,8.714190695502541,T105N14+1GFR085,1.4,+1G (upright),Test Run 79
0.02554340265503207,8.735348532416603,T105N14+1GFR085,1.4,+1G (upright),Test Run 79
0.025900387489600718,8.757128927924416,T105N14+1GFR085,1.4,+1G (upright),Test Run 79
0.02601940706089885,8.773518393256452,T105N14+1GFR085,1.4,+1G (upright),Test Run 79
0.02613835275287927,8.793624136664652,T105N14+1GFR085,1.4,+1G (upright),Test Run 79
0.02613835275287927,8.814304373481054,T105N14+1GFR085,1.4,+1G (upright),Test Run 79
0.026415991206587806,8.832689688422466,T105N14+1GFR085,1.4,+1G (upright),Test Run 79
0.026415991206587806,8.852635214545515,T105N14+1GFR085,1.4,+1G (upright),Test Run 79
0.026495337587451866,8.873803732611915,T105N14+1GFR085,1.4,+1G (upright),Test Run 79
0.026495337587451866,8.892869589545516,T105N14+1GFR085,1.4,+1G (upright),Test Run 79
0.026495337587451866,8.912710592963478,T105N14+1GFR085,1.4,+1G (upright),Test Run 79
0.026495337587451866,8.932228110053327,T105N14+1GFR085,1.4,+1G (upright),Test Run 79
0.026733302850730417,8.952002737738866,T105N14+1GFR085,1.4,+1G (upright),Test Run 79
0.02661435715874605,8.972853110053327,T105N14+1GFR085,1.4,+1G (upright),Test Run 79
0.02661435715874605,8.993326590277928,T105N14+1GFR085,1.4,+1G (upright),Test Run 79
0.02681264923159053,9.011436484076764,T105N14+1GFR085,1.4,+1G (upright),Test Run 79
0.0268523224220246,9.031650564887304,T105N14+1GFR085,1.4,+1G (upright),Test Run 79
0.026891995612454585,9.052822897650978,T105N14+1GFR085,1.4,+1G (upright),Test Run 79
0.026891995612454585,9.06987917206504,T105N14+1GFR085,1.4,+1G (upright),Test Run 79
0.027090287685303152,9.09107134125449,T105N14+1GFR085,1.4,+1G (upright),Test Run 79
0.027209307256597193,9.108555624701765,T105N14+1GFR085,1.4,+1G (upright),Test Run 79
0.0274472725198718,9.128254721381452,T105N14+1GFR085,1.4,+1G (upright),Test Run 79
0.02756629209116993,9.148986838080665,T105N14+1GFR085,1.4,+1G (upright),Test Run 79
0.02756629209116993,9.165761587836528,T105N14+1GFR085,1.4,+1G (upright),Test Run 79
0.02768523778315035,9.185133383490827,T105N14+1GFR085,1.4,+1G (upright),Test Run 79
0.027724910973580336,9.203542349555278,T105N14+1GFR085,1.4,+1G (upright),Test Run 79
0.027843930544878468,9.221801016547465,T105N14+1GFR085,1.4,+1G (upright),Test Run 79
0.027843930544878468,9.241050741889264,T105N14+1GFR085,1.4,+1G (upright),Test Run 79
0.028002549427292817,9.258737204291602,T105N14+1GFR085,1.4,+1G (upright),Test Run 79
0.028121568998587004,9.27686235687949,T105N14+1GFR085,1.4,+1G (upright),Test Run 79
0.028200915379447116,9.293875143744728,T105N14+1GFR085,1.4,+1G (upright),Test Run 79
0.028359534261861608,9.312935660102152,T105N14+1GFR085,1.4,+1G (upright),Test Run 79
