Repository: schandel33/gitrep

# Nozzle Tensile Test Analysis

Stress-vs-strain analysis of tensile pulls across 4 nozzle sizes (0.6, 1.4,
2.2, 2.6 mm) x 2 print-gravity orientations (+1G upright / -1G inverted),
printed at 105 C with a 0.85 flow ratio.

## Data-quality issues found and how they're handled

1. **Load-cell zero offset.** 10 of 17 runs record small negative Load
   values for the first handful of samples (up to ~180, always <0.5% of the
   file) before the crosshead starts moving — load-cell noise around zero,
   not real load. The script computes the mean Load over all
   pre-motion samples (`Crosshead < crosshead_zero_threshold_mm`) and
   subtracts it from the whole run.
2.

File: nozzle_tensile_analysis/analysis_output/all_curves_tidy.csv (part 55 of 151)
Strain,Stress_MPa,condition,nozzle_mm,gravity,run
0.028359534261861608,9.332592795111916,T105N14+1GFR085,1.4,+1G (upright),Test Run 79
0.02839920745229568,9.348850271918554,T105N14+1GFR085,1.4,+1G (upright),Test Run 79
0.02859749952514002,9.368003866889264,T105N14+1GFR085,1.4,+1G (upright),Test Run 79
0.02867684590600422,9.38379518769004,T105N14+1GFR085,1.4,+1G (upright),Test Run 79
0.028795865477298403,9.40227663300254,T105N14+1GFR085,1.4,+1G (upright),Test Run 79
0.028795865477298403,9.42090303681114,T105N14+1GFR085,1.4,+1G (upright),Test Run 79
0.029033830740576812,9.43900759003379,T105N14+1GFR085,1.4,+1G (upright),Test Run 79
0.029033830740576812,9.45884401581504,T105N14+1GFR085,1.4,+1G (upright),Test Run 79
0.029192449622991307,9.475952933051365,T105N14+1GFR085,1.4,+1G (upright),Test Run 79
0.029192449622991307,9.495321676947853,T105N14+1GFR085,1.4,+1G (upright),Test Run 79
0.029192449622991307,9.51349489472129,T105N14+1GFR085,1.4,+1G (upright),Test Run 79
0.02943048876557953,9.530931112983016,T105N14+1GFR085,1.4,+1G (upright),Test Run 79
0.02962878083842401,9.550058005072852,T105N14+1GFR085,1.4,+1G (upright),Test Run 79
0.029589107647994026,9.567401907660742,T105N14+1GFR085,1.4,+1G (upright),Test Run 79
0.029589107647994026,9.58463594696739,T105N14+1GFR085,1.4,+1G (upright),Test Run 79
0.029787399720838506,9.602132437445903,T105N14+1GFR085,1.4,+1G (upright),Test Run 79
0.029866746101702563,9.622418997504491,T105N14+1GFR085,1.4,+1G (upright),Test Run 79
0.029906419292132547,9.63908083222129,T105N14+1GFR085,1.4,+1G (upright),Test Run 79
0.029906419292132547,9.657020590522077,T105N14+1GFR085,1.4,+1G (upright),Test Run 79
0.03002543886343068,9.674086783149027,T105N14+1GFR085,1.4,+1G (upright),Test Run 79
0.030065112053860806,9.693441031195903,T105N14+1GFR085,1.4,+1G (upright),Test Run 79
0.030263404126705282,9.711205313422465,T105N14+1GFR085,1.4,+1G (upright),Test Run 79
0.030263404126705282,9.72728731415489,T105N14+1GFR085,1.4,+1G (upright),Test Run 79
0.030263404126705282,9.746877310492778,T105N14+1GFR085,1.4,+1G (upright),Test Run 79
0.030461696199553707,9.763445303656841,T105N14+1GFR085,1.4,+1G (upright),Test Run 79
0.030541042580413822,9.781052420356053,T105N14+1GFR085,1.4,+1G (upright),Test Run 79
0.030739334653262246,9.797895071723241,T105N14+1GFR085,1.4,+1G (upright),Test Run 79
0.031016973106970783,9.815779135443952,T105N14+1GFR085,1.4,+1G (upright),Test Run 79
0.031016973106970783,9.83230592987754,T105N14+1GFR085,1.4,+1G (upright),Test Run 79
0.030898027414986557,9.84935991547324,T105N14+1GFR085,1.4,+1G (upright),Test Run 79
0.031135992678264966,9.865663931586528,T105N14+1GFR085,1.4,+1G (upright),Test Run 79
0.031215339059129165,9.88407518646934,T105N14+1GFR085,1.4,+1G (upright),Test Run 79
0.031215339059129165,9.900643942572852,T105N14+1GFR085,1.4,+1G (upright),Test Run 79
0.031175665868695093,9.91776735565879,T105N14+1GFR085,1.4,+1G (upright),Test Run 79
0.031453304322403626,9.933353445746679,T105N14+1GFR085,1.4,+1G (upright),Test Run 79
0.031413631131973506,9.949629233100202,T105N14+1GFR085,1.4,+1G (upright),Test Run 79
0.0314929775128377,9.96802446625449,T105N14+1GFR085,1.4,+1G (upright),Test Run 79
0.0314929775128377,9.984636709906841,T105N14+1GFR085,1.4,+1G (upright),Test Run 79
0.031572323893697816,10.000513479926365,T105N14+1GFR085,1.4,+1G (upright),Test Run 79
0.03153265070326769,10.018701193549415,T105N14+1GFR085,1.4,+1G (upright),Test Run 79
0.031929308728270406,10.03348924896934,T105N14+1GFR085,1.4,+1G (upright),Test Run 79
0.031929308728270406,10.05187380097129,T105N14+1GFR085,1.4,+1G (upright),Test Run 79
0.03200858122982479,10.067810080268165,T105N14+1GFR085,1.4,+1G (upright),Test Run 79
0.032206947181979084,10.083851645209577,T105N14+1GFR085,1.4,+1G (upright),Test Run 79
0.032484585635691565,10.100463888861915,T105N14+1GFR085,1.4,+1G (upright),Test Run 79
0.032484585635691565,10.117432425238865,T105N14+1GFR085,1.4,+1G (upright),Test Run 79
0.032484585635691565,10.133319113471291,T105N14+1GFR085,1.4,+1G (upright),Test Run 79
0.03264320451810592,10.149938223578715,T105N14+1GFR085,1.4,+1G (upright),Test Run 79
0.03260353132767199,10.166738913275978,T105N14+1GFR085,1.4,+1G (upright),Test Run 79
0.03272255089896603,10.182408163764265,T105N14+1GFR085,1.4,+1G (upright),Test Run 79
0.03272255089896603,10.199297354438091,T105N14+1GFR085,1.4,+1G (upright),Test Run 79
0.03296051616224458,10.21509477875449,T105N14+1GFR085,1.4,+1G (upright),Test Run 79
0.0329208429718146,10.232639334418554,T105N14+1GFR085,1.4,+1G (upright),Test Run 79
0.03327782780638325,10.246778128363866,T105N14+1GFR085,1.4,+1G (upright),Test Run 79
0.03315888211440283,10.26363985321739,T105N14+1GFR085,1.4,+1G (upright),Test Run 79
0.03315888211440283,10.281253073432229,T105N14+1GFR085,1.4,+1G (upright),Test Run 79
0.033317500996817316,10.295059988715428,T105N14+1GFR085,1.4,+1G (upright),Test Run 79
0.03355546626009573,10.312702963568952,T105N14+1GFR085,1.4,+1G (upright),Test Run 79
0.03355546626009573,10.329243490912702,T105N14+1GFR085,1.4,+1G (upright),Test Run 79
0.03383310471380427,10.346231863715428,T105N14+1GFR085,1.4,+1G (upright),Test Run 79
0.03383310471380427,10.361560080268166,T105N14+1GFR085,1.4,+1G (upright),Test Run 79
0.03379343152337033,10.377975485541603,T105N14+1GFR085,1.4,+1G (upright),Test Run 79
0.033872777904234395,10.394810507514265,T105N14+1GFR085,1.4,+1G (upright),Test Run 79
0.03403147066596265,10.409772513129491,T105N14+1GFR085,1.4,+1G (upright),Test Run 79
0.03403147066596265,10.426770804145116,T105N14+1GFR085,1.4,+1G (upright),Test Run 79
0.03399179747552858,10.440792868354103,T105N14+1GFR085,1.4,+1G (upright),Test Run 79
0.034190089548377,10.458191702582615,T105N14+1GFR085,1.4,+1G (upright),Test Run 79
0.03426943592923711,10.473622153022077,T105N14+1GFR085,1.4,+1G (upright),Test Run 79
0.034388455500531295,10.488291189887303,T105N14+1GFR085,1.4,+1G (upright),Test Run 79
0.034388455500531295,10.503461477973241,T105N14+1GFR085,1.4,+1G (upright),Test Run 79
0.03442805481165147,10.51928179047324,T105N14+1GFR085,1.4,+1G (upright),Test Run 79
0.034467728002085536,10.533344290473242,T105N14+1GFR085,1.4,+1G (upright),Test Run 79
0.034666093954239835,10.548846457221291,T105N14+1GFR085,1.4,+1G (upright),Test Run 79
0.034666093954239835,10.563952658393166,T105N14+1GFR085,1.4,+1G (upright),Test Run 79
0.034745366455794076,10.58116991303184,T105N14+1GFR085,1.4,+1G (upright),Test Run 79
0.03498340559838244,10.596446249701765,T105N14+1GFR085,1.4,+1G (upright),Test Run 79
0.035221370861660994,10.60944216034629,T105N14+1GFR085,1.4,+1G (upright),Test Run 79
0.035221370861660994,10.625658438422466,T105N14+1GFR085,1.4,+1G (upright),Test Run 79
0.035221370861660994,10.640212271430277,T105N14+1GFR085,1.4,+1G (upright),Test Run 79
0.03541966293450547,10.65818407318809,T105N14+1GFR085,1.4,+1G (upright),Test Run 79
0.03541966293450547,10.672911093451765,T105N14+1GFR085,1.4,+1G (upright),Test Run 79
0.03557835569622964,10.685838339545516,T105N14+1GFR085,1.4,+1G (upright),Test Run 79
0.03557835569622964,10.700216696479103,T105N14+1GFR085,1.4,+1G (upright),Test Run 79
0.03561802888666372,10.716664145209577,T105N14+1GFR085,1.4,+1G (upright),Test Run 79
0.035499009315369534,10.730834982611915,T105N14+1GFR085,1.4,+1G (upright),Test Run 79
0.035736974578644,10.74602587006309,T105N14+1GFR085,1.4,+1G (upright),Test Run 79
0.035816320959508194,10.760578177191992,T105N14+1GFR085,1.4,+1G (upright),Test Run 79
0.035816320959508194,10.775415060736915,T105N14+1GFR085,1.4,+1G (upright),Test Run 79
0.03601461303235662,10.792008230902928,T105N14+1GFR085,1.4,+1G (upright),Test Run 79
0.03617330579408079,10.806460592963479,T105N14+1GFR085,1.4,+1G (upright),Test Run 79
0.03625257829563108,10.820591757514265,T105N14+1GFR085,1.4,+1G (upright),Test Run 79
0.036530290628653525,10.834866354682228,T105N14+1GFR085,1.4,+1G (upright),Test Run 79
0.036530290628653525,10.849617026068952,T105N14+1GFR085,1.4,+1G (upright),Test Run 79
0.036728582701498,10.863826010443953,T105N14+1GFR085,1.4,+1G (upright),Test Run 79
0.03676825589193193,10.879135153510353,T105N14+1GFR085,1.4,+1G (upright),Test Run 79
0.03700622115520654,10.893342612006453,T105N14+1GFR085,1.4,+1G (upright),Test Run 79
0.03700622115520654,10.906023428656841,T105N14+1GFR085,1.4,+1G (upright),Test Run 79
0.036966547964776414,10.920413229682229,T105N14+1GFR085,1.4,+1G (upright),Test Run 79
0.037283859608915074,10.936496756293554,T105N14+1GFR085,1.4,+1G (upright),Test Run 79
0.037283859608915074,10.951136038520115,T105N14+1GFR085,1.4,+1G (upright),Test Run 79
0.037402879180213205,10.966427633979103,T105N14+1GFR085,1.4,+1G (upright),Test Run 79
0.037402879180213205,10.97997438690879,T105N14+1GFR085,1.4,+1G (upright),Test Run 79
0.03760117125305768,10.993642447211528,T105N14+1GFR085,1.4,+1G (upright),Test Run 79
0.03756149806262756,11.007994864203715,T105N14+1GFR085,1.4,+1G (upright),Test Run 79
0.03787880970676622,11.02300417206504,T105N14+1GFR085,1.4,+1G (upright),Test Run 79
0.03787880970676622,11.038129446723241,T105N14+1GFR085,1.4,+1G (upright),Test Run 79
0.03791848289719635,11.051498434760353,T105N14+1GFR085,1.4,+1G (upright),Test Run 79
0.037997829278060405,11.064550802924416,T105N14+1GFR085,1.4,+1G (upright),Test Run 79
0.038235794541338956,11.078269217231053,T105N14+1GFR085,1.4,+1G (upright),Test Run 79
0.038275467731768945,11.092354605414652,T105N14+1GFR085,1.4,+1G (upright),Test Run 79
0.038275467731768945,11.10918504975059,T105N14+1GFR085,1.4,+1G (upright),Test Run 79
0.03843408661418343,11.122225973822854,T105N14+1GFR085,1.4,+1G (upright),Test Run 79
0.03831514092220301,11.136660025336528,T105N14+1GFR085,1.4,+1G (upright),Test Run 79
0.03859277937591155,11.152651999213479,T105N14+1GFR085,1.4,+1G (upright),Test Run 79
0.038830744639186156,11.16438448212364,T105N14+1GFR085,1.4,+1G (upright),Test Run 79
0.038830744639186156,11.177953360297465,T105N14+1GFR085,1.4,+1G (upright),Test Run 79
0.038830744639186156,11.191353628852152,T105N14+1GFR085,1.4,+1G (upright),Test Run 79
0.03894976421048429,11.20532762787559,T105N14+1GFR085,1.4,+1G (upright),Test Run 79
0.038989437400914276,11.220127127387304,T105N14+1GFR085,1.4,+1G (upright),Test Run 79
0.038989437400914276,11.234127829291603,T105N14+1GFR085,1.4,+1G (upright),Test Run 79
0.03922740266419282,11.247414419867777,T105N14+1GFR085,1.4,+1G (upright),Test Run 79
0.039386021546607176,11.260707113959578,T105N14+1GFR085,1.4,+1G (upright),Test Run 79
0.0394256947370373,11.274492666938091,T105N14+1GFR085,1.4,+1G (upright),Test Run 79
0.03954471430833149,11.287818167426366,T105N14+1GFR085,1.4,+1G (upright),Test Run 79
0.03954471430833149,11.301589987494728,T105N14+1GFR085,1.4,+1G (upright),Test Run 79
0.03950504111790136,11.31699678681114,T105N14+1GFR085,1.4,+1G (upright),Test Run 79
0.03966366000031571,11.328566000678327,T105N14+1GFR085,1.4,+1G (upright),Test Run 79
0.04002064483488845,11.34495088837364,T105N14+1GFR085,1.4,+1G (upright),Test Run 79
0.04002064483488845,11.357862112738866,T105N14+1GFR085,1.4,+1G (upright),Test Run 79
0.04006031802531857,11.36871950409629,T105N14+1GFR085,1.4,+1G (upright),Test Run 79
0.040258610098162916,11.381550619818952,T105N14+1GFR085,1.4,+1G (upright),Test Run 79
0.04033795647902711,11.397524283149028,T105N14+1GFR085,1.4,+1G (upright),Test Run 79
0.040456976050321294,11.409415457465428,T105N14+1GFR085,1.4,+1G (upright),Test Run 79
0.040456976050321294,11.42282106659629,T105N14+1GFR085,1.4,+1G (upright),Test Run 79
0.04053632243118535,11.43630907318809,T105N14+1GFR085,1.4,+1G (upright),Test Run 79
0.04069494131359971,11.451461050727152,T105N14+1GFR085,1.4,+1G (upright),Test Run 79
0.0408535601960142,11.462533591010352,T105N14+1GFR085,1.4,+1G (upright),Test Run 79
0.0408535601960142,11.476161215522078,T105N14+1GFR085,1.4,+1G (upright),Test Run 79
0.0408535601960142,11.489089224555277,T105N14+1GFR085,1.4,+1G (upright),Test Run 79
0.04105192614817244,11.50333788178184,T105N14+1GFR085,1.4,+1G (upright),Test Run 79
0.04117087184015272,11.516195700385353,T105N14+1GFR085,1.4,+1G (upright),Test Run 79
0.04117087184015272,11.529121420600202,T105N14+1GFR085,1.4,+1G (upright),Test Run 79
0.04117087184015272,11.542977926947852,T105N14+1GFR085,1.4,+1G (upright),Test Run 79
0.041329564601880975,11.556233237006452,T105N14+1GFR085,1.4,+1G (upright),Test Run 79
0.041289891411446906,11.569599173285742,T105N14+1GFR085,1.4,+1G (upright),Test Run 79
0.04148818348429533,11.581375143744728,T105N14+1GFR085,1.4,+1G (upright),Test Run 79
0.04168654943645357,11.594500754096291,T105N14+1GFR085,1.4,+1G (upright),Test Run 79
0.04168654943645357,11.607633230902929,T105N14+1GFR085,1.4,+1G (upright),Test Run 79
0.0417262226268837,11.62090303681114,T105N14+1GFR085,1.4,+1G (upright),Test Run 79
0.04200386108059224,11.633699820258403,T105N14+1GFR085,1.4,+1G (upright),Test Run 79
0.04200386108059224,11.645735953070902,T105N14+1GFR085,1.4,+1G (upright),Test Run 79
0.04200386108059224,11.658131430365827,T105N14+1GFR085,1.4,+1G (upright),Test Run 79
0.042202153153436714,11.670983908393165,T105N14+1GFR085,1.4,+1G (upright),Test Run 79
0.042479791607149195,11.684192679145117,T105N14+1GFR085,1.4,+1G (upright),Test Run 79
0.04259881117844338,11.69678346894004,T105N14+1GFR085,1.4,+1G (upright),Test Run 79
0.04275743006085787,11.709839651801365,T105N14+1GFR085,1.4,+1G (upright),Test Run 79
0.04275743006085787,11.722782156684179,T105N14+1GFR085,1.4,+1G (upright),Test Run 79
0.042717756870423805,11.734664175727152,T105N14+1GFR085,1.4,+1G (upright),Test Run 79
0.04295579601301611,11.751264975287702,T105N14+1GFR085,1.4,+1G (upright),Test Run 79
0.04311441489543047,11.760813162543553,T105N14+1GFR085,1.4,+1G (upright),Test Run 79
0.04311441489543047,11.772052023627541,T105N14+1GFR085,1.4,+1G (upright),Test Run 79
0.0431540880858606,11.78641817352989,T105N14+1GFR085,1.4,+1G (upright),Test Run 79
0.04343172653956913,11.796726248481054,T105N14+1GFR085,1.4,+1G (upright),Test Run 79
0.04323343446672465,11.811497519233015,T105N14+1GFR085,1.4,+1G (upright),Test Run 79
0.043511072920433186,11.822399161078716,T105N14+1GFR085,1.4,+1G (upright),Test Run 79
0.043511072920433186,11.833863089301365,T105N14+1GFR085,1.4,+1G (upright),Test Run 79
0.043511072920433186,11.847196219184179,T105N14+1GFR085,1.4,+1G (upright),Test Run 79
0.04363001861241361,11.859645102240828,T105N14+1GFR085,1.4,+1G (upright),Test Run 79
0.043749038183707796,11.873188040473242,T105N14+1GFR085,1.4,+1G (upright),Test Run 79
0.043749038183707796,11.884468100287702,T105N14+1GFR085,1.4,+1G (upright),Test Run 79
0.04370936499327767,11.897909567572853,T105N14+1GFR085,1.4,+1G (upright),Test Run 79
0.04394733025655622,11.908572409369729,T105N14+1GFR085,1.4,+1G (upright),Test Run 79
0.04414569620871446,11.92225801727989,T105N14+1GFR085,1.4,+1G (upright),Test Run 79
0.04434398828155894,11.933299277045515,T105N14+1GFR085,1.4,+1G (upright),Test Run 79
0.04434398828155894,11.94477007172324,T105N14+1GFR085,1.4,+1G (upright),Test Run 79
0.04470097311613153,11.958713553168554,T105N14+1GFR085,1.4,+1G (upright),Test Run 79
0.044621626735267476,11.968868277289653,T105N14+1GFR085,1.4,+1G (upright),Test Run 79
0.04470097311613153,11.982641623236916,T105N14+1GFR085,1.4,+1G (upright),Test Run 79
0.044780319496995735,11.994674704291603,T105N14+1GFR085,1.4,+1G (upright),Test Run 79
0.044780319496995735,12.005819723822853,T105N14+1GFR085,1.4,+1G (upright),Test Run 79
0.044899265188976016,12.016930411078715,T105N14+1GFR085,1.4,+1G (upright),Test Run 79
0.0450182847602702,12.029272482611916,T105N14+1GFR085,1.4,+1G (upright),Test Run 79
0.044899265188976016,12.040282461859965,T105N14+1GFR085,1.4,+1G (upright),Test Run 79
0.044899265188976016,12.053746054389265,T105N14+1GFR085,1.4,+1G (upright),Test Run 79
0.04525625002354875,12.065281698920515,T105N14+1GFR085,1.4,+1G (upright),Test Run 79
0.04533559640441281,12.07581026337364,T105N14+1GFR085,1.4,+1G (upright),Test Run 79
0.045414942785276864,12.086947653510354,T105N14+1GFR085,1.4,+1G (upright),Test Run 79
0.045533888477257284,12.098719809272078,T105N14+1GFR085,1.4,+1G (upright),Test Run 79
0.045533888477257284,12.111499808051367,T105N14+1GFR085,1.4,+1G (upright),Test Run 79
0.04565290804855147,12.12489473602989,T105N14+1GFR085,1.4,+1G (upright),Test Run 79
0.045970219692694075,12.135703299262303,T105N14+1GFR085,1.4,+1G (upright),Test Run 79
0.04593054650226001,12.147335074164653,T105N14+1GFR085,1.4,+1G (upright),Test Run 79
0.04593054650226001,12.158385489203715,T105N14+1GFR085,1.4,+1G (upright),Test Run 79
0.04620818495596854,12.169013998725202,T105N14+1GFR085,1.4,+1G (upright),Test Run 79
0.0463668777176968,12.182775137641215,T105N14+1GFR085,1.4,+1G (upright),Test Run 79
0.04644615021924709,12.194449637152928,T105N14+1GFR085,1.4,+1G (upright),Test Run 79
0.04668411548252564,12.204923269965429,T105N14+1GFR085,1.4,+1G (upright),Test Run 79
0.04668411548252564,12.217346976020115,T105N14+1GFR085,1.4,+1G (upright),Test Run 79
0.04656516979054128,12.228708670356053,T105N14+1GFR085,1.4,+1G (upright),Test Run 79
0.046525496600111155,12.23977739594199,T105N14+1GFR085,1.4,+1G (upright),Test Run 79
0.046763461863389706,12.250901053168553,T105N14+1GFR085,1.4,+1G (upright),Test Run 79
0.04668411548252564,12.261966726996679,T105N14+1GFR085,1.4,+1G (upright),Test Run 79
0.04668411548252564,12.273358938910741,T105N14+1GFR085,1.4,+1G (upright),Test Run 79
0.047080773507528366,12.286011526801365,T105N14+1GFR085,1.4,+1G (upright),Test Run 79
0.047120446697962295,12.297042105414652,T105N14+1GFR085,1.4,+1G (upright),Test Run 79
0.04716011988839242,12.306784842231053,T105N14+1GFR085,1.4,+1G (upright),Test Run 79
0.04716011988839242,12.31826631806114,T105N14+1GFR085,1.4,+1G (upright),Test Run 79
0.047398085151670974,12.329975149848242,T105N14+1GFR085,1.4,+1G (upright),Test Run 79
0.047358411961236906,12.341713736274027,T105N14+1GFR085,1.4,+1G (upright),Test Run 79
0.0477947431766737,12.349317190863866,T105N14+1GFR085,1.4,+1G (upright),Test Run 79
0.047715396795809495,12.362699148871679,T105N14+1GFR085,1.4,+1G (upright),Test Run 79
0.047715396795809495,12.373110220649028,T105N14+1GFR085,1.4,+1G (upright),Test Run 79
0.04783441636710368,12.384902975775978,T105N14+1GFR085,1.4,+1G (upright),Test Run 79
0.04799303524951817,12.39619600556114,T105N14+1GFR085,1.4,+1G (upright),Test Run 79
0.0477947431766737,12.405404684760352,T105N14+1GFR085,1.4,+1G (upright),Test Run 79
0.0477947431766737,12.41947634003379,T105N14+1GFR085,1.4,+1G (upright),Test Run 79
0.04815172801124629,12.42996294281699,T105N14+1GFR085,1.4,+1G (upright),Test Run 79
0.04815172801124629,12.43925020477989,T105N14+1GFR085,1.4,+1G (upright),Test Run 79
0.04835002008409077,12.449595663764265,T105N14+1GFR085,1.4,+1G (upright),Test Run 79
0.04866733172823338,12.461987326361916,T105N14+1GFR085,1.4,+1G (upright),Test Run 79
0.04866733172823338,12.47025606415489,T105N14+1GFR085,1.4,+1G (upright),Test Run 79
0.04858798534736932,12.480960867621679,T105N14+1GFR085,1.4,+1G (upright),Test Run 79
0.048984643372372044,12.492797110297465,T105N14+1GFR085,1.4,+1G (upright),Test Run 79
0.0490639897532361,12.502825186469341,T105N14+1GFR085,1.4,+1G (upright),Test Run 79
0.0490639897532361,12.51322557709434,T105N14+1GFR085,1.4,+1G (upright),Test Run 79
0.04910366294366623,12.524852011420515,T105N14+1GFR085,1.4,+1G (upright),Test Run 79
0.049301955016510704,12.536022207953716,T105N14+1GFR085,1.4,+1G (upright),Test Run 79
0.04918293544521652,12.547467825629491,T105N14+1GFR085,1.4,+1G (upright),Test Run 79
0.04950024708935913,12.557234976508402,T105N14+1GFR085,1.4,+1G (upright),Test Run 79
0.04950024708935913,12.56743700287559,T105N14+1GFR085,1.4,+1G (upright),Test Run 79
0.04946057389892506,12.57725145600059,T105N14+1GFR085,1.4,+1G (upright),Test Run 79
0.0496589398510833,12.58895799896934,T105N14+1GFR085,1.4,+1G (upright),Test Run 79
0.04989690511436185,12.598162863471291,T105N14+1GFR085,1.4,+1G (upright),Test Run 79
0.049857231923931725,12.60906450531699,T105N14+1GFR085,1.4,+1G (upright),Test Run 79
0.049857231923931725,12.619856283881452,T105N14+1GFR085,1.4,+1G (upright),Test Run 79
0.05013487037764026,12.630366537787703,T105N14+1GFR085,1.4,+1G (upright),Test Run 79
0.050333236329798504,12.63967897675254,T105N14+1GFR085,1.4,+1G (upright),Test Run 79
0.05037283564091487,12.651349661566991,T105N14+1GFR085,1.4,+1G (upright),Test Run 79
0.05037283564091487,12.661433432318953,T105N14+1GFR085,1.4,+1G (upright),Test Run 79
0.05061087478350718,12.670575735785741,T105N14+1GFR085,1.4,+1G (upright),Test Run 79
0.05053152840264298,12.682818625190041,T105N14+1GFR085,1.4,+1G (upright),Test Run 79
0.050690147285057476,12.691531393744729,T105N14+1GFR085,1.4,+1G (upright),Test Run 79
0.05061087478350718,12.702695486762304,T105N14+1GFR085,1.4,+1G (upright),Test Run 79
0.05061087478350718,12.710703299262303,T105N14+1GFR085,1.4,+1G (upright),Test Run 79
0.05061087478350718,12.722729513861916,T105N14+1GFR085,1.4,+1G (upright),Test Run 79
0.05104713211963007,12.732155630805277,T105N14+1GFR085,1.4,+1G (upright),Test Run 79
0.051166151690924255,12.741587851264265,T105N14+1GFR085,1.4,+1G (upright),Test Run 79
0.051166151690924255,12.75359422943809,T105N14+1GFR085,1.4,+1G (upright),Test Run 79
0.05152313652549699,12.763130972602152,T105N14+1GFR085,1.4,+1G (upright),Test Run 79
0.05152313652549699,12.773912832953716,T105N14+1GFR085,1.4,+1G (upright),Test Run 79
0.05160240902704728,12.781665823676367,T105N14+1GFR085,1.4,+1G (upright),Test Run 79
0.05168175540791134,12.792195914008403,T105N14+1GFR085,1.4,+1G (upright),Test Run 79
0.05168175540791134,12.803639242865827,T105N14+1GFR085,1.4,+1G (upright),Test Run 79
0.05168175540791134,12.811982748725203,T105N14+1GFR085,1.4,+1G (upright),Test Run 79
0.051919720671185804,12.82262499115684,T105N14+1GFR085,1.4,+1G (upright),Test Run 79
0.052038740242483936,12.833200094916602,T105N14+1GFR085,1.4,+1G (upright),Test Run 79
0.05211808662334419,12.840853140570903,T105N14+1GFR085,1.4,+1G (upright),Test Run 79
0.05211808662334419,12.850185415961528,T105N14+1GFR085,1.4,+1G (upright),Test Run 79
0.052475071457916786,12.861998007514265,T105N14+1GFR085,1.4,+1G (upright),Test Run 79
0.052514744648350854,12.870548269965429,T105N14+1GFR085,1.4,+1G (upright),Test Run 79
0.05275270991162532,12.880716726996678,T105N14+1GFR085,1.4,+1G (upright),Test Run 79
0.05275270991162532,12.891566488959578,T105N14+1GFR085,1.4,+1G (upright),Test Run 79
0.05283198241317561,12.898730490424416,T105N14+1GFR085,1.4,+1G (upright),Test Run 79
0.052911328794039814,12.909288809516216,T105N14+1GFR085,1.4,+1G (upright),Test Run 79
0.053149294057318226,12.918713400580666,T105N14+1GFR085,1.4,+1G (upright),Test Run 79
0.053188967247748346,12.929276297309178,T105N14+1GFR085,1.4,+1G (upright),Test Run 79
0.053188967247748346,12.936266348578716,T105N14+1GFR085,1.4,+1G (upright),Test Run 79
0.05330798681904254,12.947586081244728,T105N14+1GFR085,1.4,+1G (upright),Test Run 79
0.053466605701456886,12.957063315131453,T105N14+1GFR085,1.4,+1G (upright),Test Run 79
0.05350627889189096,12.965504477240827,T105N14+1GFR085,1.4,+1G (upright),Test Run 79
0.05350627889189096,12.975890372016215,T105N14+1GFR085,1.4,+1G (upright),Test Run 79
0.053625298463185145,12.985338614203716,T105N14+1GFR085,1.4,+1G (upright),Test Run 79
0.053664971653615126,12.993213675238916,T105N14+1GFR085,1.4,+1G (upright),Test Run 79
0.05386326372646355,13.003784201361915,T105N14+1GFR085,1.4,+1G (upright),Test Run 79
0.053982283297757734,13.013919851996667,T105N14+1GFR085,1.4,+1G (upright),Test Run 79
0.053982283297757734,13.023355124213541,T105N14+1GFR085,1.4,+1G (upright),Test Run 79
0.054061555799308034,13.032997915961541,T105N14+1GFR085,1.4,+1G (upright),Test Run 79
0.05433926813233047,13.039653799750543,T105N14+1GFR085,1.4,+1G (upright),Test Run 79
0.05445821382431075,13.048800680854166,T105N14+1GFR085,1.4,+1G (upright),Test Run 79
0.05445821382431075,13.058068106391167,T105N14+1GFR085,1.4,+1G (upright),Test Run 79
0.05461690658603901,13.068187735297418,T105N14+1GFR085,1.4,+1G (upright),Test Run 79
0.054775525468453365,13.077599356391167,T105N14+1GFR085,1.4,+1G (upright),Test Run 79
0.05489454503974755,13.08630525849079,T105N14+1GFR085,1.4,+1G (upright),Test Run 79
0.0551325103030261,13.096494314887291,T105N14+1GFR085,1.4,+1G (upright),Test Run 79
0.0551325103030261,13.104837057807291,T105N14+1GFR085,1.4,+1G (upright),Test Run 79
0.05525152987432028,13.114965841986916,T105N14+1GFR085,1.4,+1G (upright),Test Run 79
0.05544982194716462,13.120890066840417,T105N14+1GFR085,1.4,+1G (upright),Test Run 79
0.05541014875673463,13.133333609320918,T105N14+1GFR085,1.4,+1G (upright),Test Run 79
0.055529168328028816,13.142435476996667,T105N14+1GFR085,1.4,+1G (upright),Test Run 79
0.055529168328028816,13.152729056098291,T105N14+1GFR085,1.4,+1G (upright),Test Run 79
0.055568841518458804,13.161380789496667,T105N14+1GFR085,1.4,+1G (upright),Test Run 79
0.05568778721044317,13.16995241425254,T105N14+1GFR085,1.4,+1G (upright),Test Run 79
0.05600509885458183,13.178076956488917,T105N14+1GFR085,1.4,+1G (upright),Test Run 79
0.05600509885458183,13.184677908637292,T105N14+1GFR085,1.4,+1G (upright),Test Run 79
0.05608444523544589,13.195406363227168,T105N14+1GFR085,1.4,+1G (upright),Test Run 79
0.05620346480674007,13.204560873725166,T105N14+1GFR085,1.4,+1G (upright),Test Run 79
0.056441430070018624,13.211709616401041,T105N14+1GFR085,1.4,+1G (upright),Test Run 79
0.056441430070018624,13.22210848114704,T105N14+1GFR085,1.4,+1G (upright),Test Run 79
0.056441430070018624,13.231315634467416,T105N14+1GFR085,1.4,+1G (upright),Test Run 79
0.05671906852372716,13.239878103949792,T105N14+1GFR085,1.4,+1G (upright),Test Run 79
0.05675874171415715,13.248120901801418,T105N14+1GFR085,1.4,+1G (upright),Test Run 79
0.05691736059657164,13.256684897162666,T105N14+1GFR085,1.4,+1G (upright),Test Run 79
0.05691736059657164,13.263304159858041,T105N14+1GFR085,1.4,+1G (upright),Test Run 79
0.05715532585985005,13.27481081269004,T105N14+1GFR085,1.4,+1G (upright),Test Run 79
0.057115726548729887,13.28117830536579,T105N14+1GFR085,1.4,+1G (upright),Test Run 79
0.05739336500243842,13.29106752655729,T105N14+1GFR085,1.4,+1G (upright),Test Run 79
0.05763133026571697,13.30015718720179,T105N14+1GFR085,1.4,+1G (upright),Test Run 79
0.05763133026571697,13.307675192572916,T105N14+1GFR085,1.4,+1G (upright),Test Run 79
0.057551983884852914,13.31643221161579,T105N14+1GFR085,1.4,+1G (upright),Test Run 79
0.05771067664658103,13.32447359345179,T105N14+1GFR085,1.4,+1G (upright),Test Run 79
0.05771067664658103,13.332968161322915,T105N14+1GFR085,1.4,+1G (upright),Test Run 79
0.05771067664658103,13.34021150849079,T105N14+1GFR085,1.4,+1G (upright),Test Run 79
0.058027988290719694,13.35041353485804,T105N14+1GFR085,1.4,+1G (upright),Test Run 79
0.058265953553998245,13.357943747260416,T105N14+1GFR085,1.4,+1G (upright),Test Run 79
0.058384899245978526,13.36591188690879,T105N14+1GFR085,1.4,+1G (upright),Test Run 79
0.05850391881727665,13.37553102753379,T105N14+1GFR085,1.4,+1G (upright),Test Run 79
0.05850391881727665,13.38295748017054,T105N14+1GFR085,1.4,+1G (upright),Test Run 79
0.05846424562684258,13.391096518256415,T105N14+1GFR085,1.4,+1G (upright),Test Run 79
0.05878155727098519,13.40145418427204,T105N14+1GFR085,1.4,+1G (upright),Test Run 79
0.058702210890121134,13.406929037787666,T105N14+1GFR085,1.4,+1G (upright),Test Run 79
0.058900576842279374,13.41467439911579,T105N14+1GFR085,1.4,+1G (upright),Test Run 79
0.058900576842279374,13.423948691108041,T105N14+1GFR085,1.4,+1G (upright),Test Run 79
0.059019522534259794,13.43238680145954,T105N14+1GFR085,1.4,+1G (upright),Test Run 79
0.059178215295987914,13.43906862519004,T105N14+1GFR085,1.4,+1G (upright),Test Run 79
0.05945585374969659,13.448977682807291,T105N14+1GFR085,1.4,+1G (upright),Test Run 79
0.05945585374969659,13.457662985541665,T105N14+1GFR085,1.4,+1G (upright),Test Run 79
0.05965414582254107,13.465068075873665,T105N14+1GFR085,1.4,+1G (upright),Test Run 79
0.059693819012975,13.474475119330666,T105N14+1GFR085,1.4,+1G (upright),Test Run 79
0.05981283858426918,13.48241579315879,T105N14+1GFR085,1.4,+1G (upright),Test Run 79
0.05985251177469931,13.490097067572915,T105N14+1GFR085,1.4,+1G (upright),Test Run 79
0.05985251177469931,13.49746401093229,T105N14+1GFR085,1.4,+1G (upright),Test Run 79
0.06020942272996209,13.50595094940879,T105N14+1GFR085,1.4,+1G (upright),Test Run 79
0.0603681154916864,13.513038656928291,T105N14+1GFR085,1.4,+1G (upright),Test Run 79
0.06040778868211638,13.519523642279916,T105N14+1GFR085,1.4,+1G (upright),Test Run 79
0.06040778868211638,13.528279135443915,T105N14+1GFR085,1.4,+1G (upright),Test Run 79
0.06056640756453074,13.53701784394004,T105N14+1GFR085,1.4,+1G (upright),Test Run 79
0.06056640756453074,13.545225546576791,T105N14+1GFR085,1.4,+1G (upright),Test Run 79
0.06080444670712305,13.55113374970179,T105N14+1GFR085,1.4,+1G (upright),Test Run 79
0.06096306558953754,13.55923006317829,T105N14+1GFR085,1.4,+1G (upright),Test Run 79
0.06096306558953754,13.56645815155729,T105N14+1GFR085,1.4,+1G (upright),Test Run 79
0.06092339239910347,13.574832174994791,T105N14+1GFR085,1.4,+1G (upright),Test Run 79
0.06124070404324608,13.581805441596291,T105N14+1GFR085,1.4,+1G (upright),Test Run 79
0.061320050424106196,13.590612814643166,T105N14+1GFR085,1.4,+1G (upright),Test Run 79
0.061637362068248804,13.598336813666666,T105N14+1GFR085,1.4,+1G (upright),Test Run 79
0.061637362068248804,13.60558016083454,T105N14+1GFR085,1.4,+1G (upright),Test Run 79
0.06167703525867893,13.613826010443915,T105N14+1GFR085,1.4,+1G (upright),Test Run 79
0.061756307760233164,13.62077944061979,T105N14+1GFR085,1.4,+1G (upright),Test Run 79
0.06195467371238746,13.628578207709541,T105N14+1GFR085,1.4,+1G (upright),Test Run 79
0.06195467371238746,13.634863302924416,T105N14+1GFR085,1.4,+1G (upright),Test Run 79
0.061875327331527355,13.642576620795541,T105N14+1GFR085,1.4,+1G (upright),Test Run 79
0.062192638975665876,13.649682638861915,T105N14+1GFR085,1.4,+1G (upright),Test Run 79
0.06215296578523589,13.65764314911579,T105N14+1GFR085,1.4,+1G (upright),Test Run 79
0.06227198535653007,13.664610312201791,T105N14+1GFR085,1.4,+1G (upright),Test Run 79
0.06227198535653007,13.67374880097129,T105N14+1GFR085,1.4,+1G (upright),Test Run 79
0.062470277429374554,13.680151388861916,T105N14+1GFR085,1.4,+1G (upright),Test Run 79
0.062470277429374554,13.68729860565879,T105N14+1GFR085,1.4,+1G (upright),Test Run 79
0.06262897019110267,13.694990561225165,T105N14+1GFR085,1.4,+1G (upright),Test Run 79
0.06262897019110267,13.702336142279915,T105N14+1GFR085,1.4,+1G (upright),Test Run 79
0.06262897019110267,13.70968630097129,T105N14+1GFR085,1.4,+1G (upright),Test Run 79
0.06278758907351716,13.71583101532679,T105N14+1GFR085,1.4,+1G (upright),Test Run 79
0.0629858811463615,13.72357332489704,T105N14+1GFR085,1.4,+1G (upright),Test Run 79
0.06302555433679162,13.731466696479165,T105N14+1GFR085,1.4,+1G (upright),Test Run 79
0.06302555433679162,13.739062521674416,T105N14+1GFR085,1.4,+1G (upright),Test Run 79
0.06338253917136422,13.74555513642054,T105N14+1GFR085,1.4,+1G (upright),Test Run 79
0.06354123193309248,13.754489157416666,T105N14+1GFR085,1.4,+1G (upright),Test Run 79
0.06369985081550683,13.759700033881415,T105N14+1GFR085,1.4,+1G (upright),Test Run 79
0.06369985081550683,13.768063376166666,T105N14+1GFR085,1.4,+1G (upright),Test Run 79
0.06393781607878143,13.774809286811166,T105N14+1GFR085,1.4,+1G (upright),Test Run 79
0.06389814288835131,13.78014223358854,T105N14+1GFR085,1.4,+1G (upright),Test Run 79
0.06429480091335403,13.78748171112754,T105N14+1GFR085,1.4,+1G (upright),Test Run 79
0.0643344741037881,13.794877646186166,T105N14+1GFR085,1.4,+1G (upright),Test Run 79
0.0643344741037881,13.802673361518165,T105N14+1GFR085,1.4,+1G (upright),Test Run 79
0.06445349367508228,13.80984041474079,T105N14+1GFR085,1.4,+1G (upright),Test Run 79
0.06461211255749663,13.817208883979166,T105N14+1GFR085,1.4,+1G (upright),Test Run 79
0.06469145893835675,13.82308199188929,T105N14+1GFR085,1.4,+1G (upright),Test Run 79
0.06496909739206937,13.829455588080666,T105N14+1GFR085,1.4,+1G (upright),Test Run 79
0.06496909739206937,13.836987326361916,T105N14+1GFR085,1.4,+1G (upright),Test Run 79
0.06477080531922094,13.843595907904916,T105N14+1GFR085,1.4,+1G (upright),Test Run 79
0.06496909739206937,13.85096742890104,T105N14+1GFR085,1.4,+1G (upright),Test Run 79
0.0652467358457779,13.857809469916665,T105N14+1GFR085,1.4,+1G (upright),Test Run 79
0.0652467358457779,13.865612814643166,T105N14+1GFR085,1.4,+1G (upright),Test Run 79
0.06528640903620804,13.86967165253379,T105N14+1GFR085,1.4,+1G (upright),Test Run 79
0.06572274025164469,13.87866365692829,T105N14+1GFR085,1.4,+1G (upright),Test Run 79
0.06564339387078064,13.882810995795541,T105N14+1GFR085,1.4,+1G (upright),Test Run 79
0.06588135913405918,13.89161531708454,T105N14+1GFR085,1.4,+1G (upright),Test Run 79
0.06588135913405918,13.89820711395954,T105N14+1GFR085,1.4,+1G (upright),Test Run 79
0.06615899758776772,13.902807638861916,T105N14+1GFR085,1.4,+1G (upright),Test Run 79
0.06600037870535337,13.910791037299415,T105N14+1GFR085,1.4,+1G (upright),Test Run 79
0.06643663604147626,13.916891501166665,T105N14+1GFR085,1.4,+1G (upright),Test Run 79
0.06643663604147626,13.925662253119791,T105N14+1GFR085,1.4,+1G (upright),Test Run 79
0.06643663604147626,13.93224184296354,T105N14+1GFR085,1.4,+1G (upright),Test Run 79
0.06671427449518479,13.937301657416665,T105N14+1GFR085,1.4,+1G (upright),Test Run 79
0.06691264044734317,13.94416811249479,T105N14+1GFR085,1.4,+1G (upright),Test Run 79
0.06691264044734317,13.950926230170541,T105N14+1GFR085,1.4,+1G (upright),Test Run 79
0.06691264044734317,13.956643698432291,T105N14+1GFR085,1.4,+1G (upright),Test Run 79
0.06719027890105171,13.96542818329554,T105N14+1GFR085,1.4,+1G (upright),Test Run 79
0.06711093252018752,13.97105867645954,T105N14+1GFR085,1.4,+1G (upright),Test Run 79
0.06730922459303199,13.97697908661579,T105N14+1GFR085,1.4,+1G (upright),Test Run 79
0.06730922459303199,13.98232576630329,T105N14+1GFR085,1.4,+1G (upright),Test Run 79
0.06754726373562431,13.990551779486916,T105N14+1GFR085,1.4,+1G (upright),Test Run 79
0.0677058826180388,13.996125815131416,T105N14+1GFR085,1.4,+1G (upright),Test Run 79
0.06802319426217732,14.00135805390104,T105N14+1GFR085,1.4,+1G (upright),Test Run 79
0.06802319426217732,14.008990500190041,T105N14+1GFR085,1.4,+1G (upright),Test Run 79
0.06802319426217732,14.01495516083454,T105N14+1GFR085,1.4,+1G (upright),Test Run 79
0.06814221383347151,14.022464010932291,T105N14+1GFR085,1.4,+1G (upright),Test Run 79
0.06838017909675005,14.02986147186979,T105N14+1GFR085,1.4,+1G (upright),Test Run 79
0.06834050590631993,14.035624716498665,T105N14+1GFR085,1.4,+1G (upright),Test Run 79
0.06869749074088873,14.04080202362754,T105N14+1GFR085,1.4,+1G (upright),Test Run 79
0.06869749074088873,14.046774313666665,T105N14+1GFR085,1.4,+1G (upright),Test Run 79
0.06877683712175278,14.05192262909629,T105N14+1GFR085,1.4,+1G (upright),Test Run 79
0.0689751291946012,14.059172079779916,T105N14+1GFR085,1.4,+1G (upright),Test Run 79
0.06921309445787567,14.065234396674416,T105N14+1GFR085,1.4,+1G (upright),Test Run 79
0.06921309445787567,14.07090914032679,T105N14+1GFR085,1.4,+1G (upright),Test Run 79
0.06905447557546131,14.079220602729166,T105N14+1GFR085,1.4,+1G (upright),Test Run 79
0.06945105972115422,14.08495180390104,T105N14+1GFR085,1.4,+1G (upright),Test Run 79
0.06933211402916985,14.091825888373666,T105N14+1GFR085,1.4,+1G (upright),Test Run 79
0.0695700792924484,14.097387716986916,T105N14+1GFR085,1.4,+1G (upright),Test Run 79
0.0695700792924484,14.102182028510416,T105N14+1GFR085,1.4,+1G (upright),Test Run 79
0.069887390936591,14.10832826874479,T105N14+1GFR085,1.4,+1G (upright),Test Run 79
0.069887390936591,14.115180990912666,T105N14+1GFR085,1.4,+1G (upright),Test Run 79
0.07024437577115966,14.120520041205666,T105N14+1GFR085,1.4,+1G (upright),Test Run 79
0.07020470258072968,14.12850649140104,T105N14+1GFR085,1.4,+1G (upright),Test Run 79
0.07020470258072968,14.132580588080666,T105N14+1GFR085,1.4,+1G (upright),Test Run 79
0.07044266784400809,14.13801424286579,T105N14+1GFR085,1.4,+1G (upright),Test Run 79
0.0706013606057324,14.144430563666665,T105N14+1GFR085,1.4,+1G (upright),Test Run 79
0.07064103379616647,14.149943564154915,T105N14+1GFR085,1.4,+1G (upright),Test Run 79
0.07064103379616647,14.15545809052204,T105N14+1GFR085,1.4,+1G (upright),Test Run 79
0.070918672249875,14.161259482123665,T105N14+1GFR085,1.4,+1G (upright),Test Run 79
0.07095827156099517,14.166796896674416,T105N14+1GFR085,1.4,+1G (upright),Test Run 79
0.07111696432271948,14.174153158881415,T105N14+1GFR085,1.4,+1G (upright),Test Run 79
0.07139460277642802,14.17976381561979,T105N14+1GFR085,1.4,+1G (upright),Test Run 79
0.07139460277642802,14.18521578095179,T105N14+1GFR085,1.4,+1G (upright),Test Run 79
0.07139460277642802,14.190791342475165,T105N14+1GFR085,1.4,+1G (upright),Test Run 79
0.07159289484927644,14.196212790229165,T105N14+1GFR085,1.4,+1G (upright),Test Run 79
0.07155329553815613,14.202326987006415,T105N14+1GFR085,1.4,+1G (upright),Test Run 79
0.07155329553815613,14.20800936005329,T105N14+1GFR085,1.4,+1G (upright),Test Run 79
0.07175158761100062,14.21421510956504,T105N14+1GFR085,1.4,+1G (upright),Test Run 79
0.07206889925514322,14.22035066864704,T105N14+1GFR085,1.4,+1G (upright),Test Run 79
0.07214824563600333,14.22682955048304,T105N14+1GFR085,1.4,+1G (upright),Test Run 79
0.07242588408971201,14.232785055854166,T105N14+1GFR085,1.4,+1G (upright),Test Run 79
0.07242588408971201,14.236950705268166,T105N14+1GFR085,1.4,+1G (upright),Test Run 79
0.07250515659126625,14.241458151557291,T105N14+1GFR085,1.4,+1G (upright),Test Run 79
0.07254482978169624,14.248573324897041,T105N14+1GFR085,1.4,+1G (upright),Test Run 79
0.07266384935299042,14.25435640595179,T105N14+1GFR085,1.4,+1G (upright),Test Run 79
0.07266384935299042,14.258459494330666,T105N14+1GFR085,1.4,+1G (upright),Test Run 79
0.07270352254342055,14.26526949188929,T105N14+1GFR085,1.4,+1G (upright),Test Run 79
0.07298116099713303,14.27029878876429,T105N14+1GFR085,1.4,+1G (upright),Test Run 79
0.07306050737799315,14.27637789032679,T105N14+1GFR085,1.4,+1G (upright),Test Run 79
0.07325879945084157,14.281767294623666,T105N14+1GFR085,1.4,+1G (upright),Test Run 79
0.07325879945084157,14.285398886420541,T105N14+1GFR085,1.4,+1G (upright),Test Run 79
0.07349676471411618,14.290959189154915,T105N14+1GFR085,1.4,+1G (upright),Test Run 79
0.07349676471411618,14.29857027313929,T105N14+1GFR085,1.4,+1G (upright),Test Run 79
0.07373472997739458,14.304380820014291,T105N14+1GFR085,1.4,+1G (upright),Test Run 79
0.07373472997739458,14.309024069526041,T105N14+1GFR085,1.4,+1G (upright),Test Run 79
0.07377440316782471,14.315835592963541,T105N14+1GFR085,1.4,+1G (upright),Test Run 79
0.0740520416215372,14.31825105927204,T105N14+1GFR085,1.4,+1G (upright),Test Run 79
0.0742107343832615,14.325170920111916,T105N14+1GFR085,1.4,+1G (upright),Test Run 79
0.07436935326567586,14.329525778510416,T105N14+1GFR085,1.4,+1G (upright),Test Run 79
0.07436935326567586,14.335234091498666,T105N14+1GFR085,1.4,+1G (upright),Test Run 79
0.07460739240826422,14.34163667938929,T105N14+1GFR085,1.4,+1G (upright),Test Run 79
0.07468666490981847,14.345552084662666,T105N14+1GFR085,1.4,+1G (upright),Test Run 79
0.07484535767154278,14.352706930854165,T105N14+1GFR085,1.4,+1G (upright),Test Run 79
0.074964303363527,14.35848543427204,T105N14+1GFR085,1.4,+1G (upright),Test Run 79
0.074964303363527,14.361096213080666,T105N14+1GFR085,1.4,+1G (upright),Test Run 79
0.07500397655395713,14.36755525849079,T105N14+1GFR085,1.4,+1G (upright),Test Run 79
0.0752420156965455,14.37240297577604,T105N14+1GFR085,1.4,+1G (upright),Test Run 79
0.0751229961252513,14.37716219208454,T105N14+1GFR085,1.4,+1G (upright),Test Run 79
0.0751229961252513,14.38252260468229,T105N14+1GFR085,1.4,+1G (upright),Test Run 79
0.0752420156965455,14.388668844916666,T105N14+1GFR085,1.4,+1G (upright),Test Run 79
0.0754799809598239,14.392602560736915,T105N14+1GFR085,1.4,+1G (upright),Test Run 79
0.07551965415025404,14.39723055145954,T105N14+1GFR085,1.4,+1G (upright),Test Run 79
