Repository: schandel33/gitrep

# Nozzle Tensile Test Analysis

Stress-vs-strain analysis of tensile pulls across 4 nozzle sizes (0.6, 1.4,
2.2, 2.6 mm) x 2 print-gravity orientations (+1G upright / -1G inverted),
printed at 105 C with a 0.85 flow ratio.

## Data-quality issues found and how they're handled

1. **Load-cell zero offset.** 10 of 17 runs record small negative Load
   values for the first handful of samples (up to ~180, always <0.5% of the
   file) before the crosshead starts moving — load-cell noise around zero,
   not real load. The script computes the mean Load over all
   pre-motion samples (`Crosshead < crosshead_zero_threshold_mm`) and
   subtracts it from the whole run.
2.

File: nozzle_tensile_analysis/analysis_output/all_curves_tidy.csv (part 56 of 151)
Strain,Stress_MPa,condition,nozzle_mm,gravity,run
0.07575761941353244,14.401710531928291,T105N14+1GFR085,1.4,+1G (upright),Test Run 79
0.07575761941353244,14.408149740912666,T105N14+1GFR085,1.4,+1G (upright),Test Run 79
0.07587656510551681,14.414218161322916,T105N14+1GFR085,1.4,+1G (upright),Test Run 79
0.07603525786724112,14.415962240912666,T105N14+1GFR085,1.4,+1G (upright),Test Run 79
0.07607493105767506,14.422416708686166,T105N14+1GFR085,1.4,+1G (upright),Test Run 79
0.07607493105767506,14.429162619330665,T105N14+1GFR085,1.4,+1G (upright),Test Run 79
0.07615427743853531,14.43331148407679,T105N14+1GFR085,1.4,+1G (upright),Test Run 79
0.0765508615842282,14.435910055854166,T105N14+1GFR085,1.4,+1G (upright),Test Run 79
0.0765905347746582,14.44237673065879,T105N14+1GFR085,1.4,+1G (upright),Test Run 79
0.07674922753638645,14.44777681610804,T105N14+1GFR085,1.4,+1G (upright),Test Run 79
0.07674922753638645,14.453671286322916,T105N14+1GFR085,1.4,+1G (upright),Test Run 79
0.07698719279966486,14.45799867890104,T105N14+1GFR085,1.4,+1G (upright),Test Run 79
0.07710613849164528,14.46304781220179,T105N14+1GFR085,1.4,+1G (upright),Test Run 79
0.07746312332621788,14.469648764350165,T105N14+1GFR085,1.4,+1G (upright),Test Run 79
0.07746312332621788,14.47423250458454,T105N14+1GFR085,1.4,+1G (upright),Test Run 79
0.07738385082466759,14.478344748236916,T105N14+1GFR085,1.4,+1G (upright),Test Run 79
0.07770116246880625,14.48446352265104,T105N14+1GFR085,1.4,+1G (upright),Test Run 79
0.07778043497035654,14.486825583197916,T105N14+1GFR085,1.4,+1G (upright),Test Run 79
0.07778043497035654,14.490864584662665,T105N14+1GFR085,1.4,+1G (upright),Test Run 79
0.07778043497035654,14.49846346161579,T105N14+1GFR085,1.4,+1G (upright),Test Run 79
0.07809774661449914,14.502343771674415,T105N14+1GFR085,1.4,+1G (upright),Test Run 79
0.07801847411294885,14.506982443549415,T105N14+1GFR085,1.4,+1G (upright),Test Run 79
0.07809774661449914,14.51235964081504,T105N14+1GFR085,1.4,+1G (upright),Test Run 79
0.07845473144907188,14.516891501166665,T105N14+1GFR085,1.4,+1G (upright),Test Run 79
0.07845473144907188,14.522319052436165,T105N14+1GFR085,1.4,+1G (upright),Test Run 79
0.07841505825863782,14.52647859833454,T105N14+1GFR085,1.4,+1G (upright),Test Run 79
0.07877204309321041,14.531677267768165,T105N14+1GFR085,1.4,+1G (upright),Test Run 79
0.07873236990278042,14.534204123236915,T105N14+1GFR085,1.4,+1G (upright),Test Run 79
0.07873236990278042,14.539714071967415,T105N14+1GFR085,1.4,+1G (upright),Test Run 79
0.07897033516605884,14.54472048065879,T105N14+1GFR085,1.4,+1G (upright),Test Run 79
0.0792083743086472,14.549333212592416,T105N14+1GFR085,1.4,+1G (upright),Test Run 79
0.07936699319106169,14.55410005829554,T105N14+1GFR085,1.4,+1G (upright),Test Run 79
0.0798033244064944,14.558537314154915,T105N14+1GFR085,1.4,+1G (upright),Test Run 79
0.0798033244064944,14.56120760224079,T105N14+1GFR085,1.4,+1G (upright),Test Run 79
0.0798033244064944,14.56727449677204,T105N14+1GFR085,1.4,+1G (upright),Test Run 79
0.080120636050637,14.572041342475165,T105N14+1GFR085,1.4,+1G (upright),Test Run 79
0.08035860131391556,14.575239584662665,T105N14+1GFR085,1.4,+1G (upright),Test Run 79
0.08035860131391556,14.580285666205665,T105N14+1GFR085,1.4,+1G (upright),Test Run 79
0.08039827450434554,14.585200522162665,T105N14+1GFR085,1.4,+1G (upright),Test Run 79
0.0807155861484842,14.588069174506415,T105N14+1GFR085,1.4,+1G (upright),Test Run 79
0.08055689338676003,14.593486044623665,T105N14+1GFR085,1.4,+1G (upright),Test Run 79
0.08091387822133263,14.59851686737754,T105N14+1GFR085,1.4,+1G (upright),Test Run 79
0.08091387822133263,14.602873251654916,T105N14+1GFR085,1.4,+1G (upright),Test Run 79
0.08115184348461119,14.60603334686979,T105N14+1GFR085,1.4,+1G (upright),Test Run 79
0.08119151667504117,14.61068269989704,T105N14+1GFR085,1.4,+1G (upright),Test Run 79
0.08146915512874985,14.61345369599079,T105N14+1GFR085,1.4,+1G (upright),Test Run 79
0.08138988262719955,14.620643637397041,T105N14+1GFR085,1.4,+1G (upright),Test Run 79
0.08138988262719955,14.62248842499479,T105N14+1GFR085,1.4,+1G (upright),Test Run 79
0.08166752108090809,14.628782675483041,T105N14+1GFR085,1.4,+1G (upright),Test Run 79
0.08174679358245839,14.632064841010415,T105N14+1GFR085,1.4,+1G (upright),Test Run 79
0.0819054863441865,14.63786775849079,T105N14+1GFR085,1.4,+1G (upright),Test Run 79
0.0819054863441865,14.640705893256415,T105N14+1GFR085,1.4,+1G (upright),Test Run 79
0.08222279798832516,14.645532248236915,T105N14+1GFR085,1.4,+1G (upright),Test Run 79
0.08234174368030953,14.64921724579554,T105N14+1GFR085,1.4,+1G (upright),Test Run 79
0.08277807489574238,14.654480002143165,T105N14+1GFR085,1.4,+1G (upright),Test Run 79
0.08281774808617631,14.65850221894004,T105N14+1GFR085,1.4,+1G (upright),Test Run 79
0.08281774808617631,14.66309206269004,T105N14+1GFR085,1.4,+1G (upright),Test Run 79
0.0829763669685908,14.66689760468229,T105N14+1GFR085,1.4,+1G (upright),Test Run 79
0.08325400542229934,14.670524618842416,T105N14+1GFR085,1.4,+1G (upright),Test Run 79
0.08317473292074509,14.67570650360804,T105N14+1GFR085,1.4,+1G (upright),Test Run 79
0.08317473292074509,14.67816774628379,T105N14+1GFR085,1.4,+1G (upright),Test Run 79
0.08353171775531769,14.681497214057291,T105N14+1GFR085,1.4,+1G (upright),Test Run 79
0.083571317066438,14.68711550019004,T105N14+1GFR085,1.4,+1G (upright),Test Run 79
0.08361099025687194,14.69222566864704,T105N14+1GFR085,1.4,+1G (upright),Test Run 79
0.08388862871058061,14.69477388642054,T105N14+1GFR085,1.4,+1G (upright),Test Run 79
0.08388862871058061,14.70014803192829,T105N14+1GFR085,1.4,+1G (upright),Test Run 79
0.08380935620902623,14.703974936225165,T105N14+1GFR085,1.4,+1G (upright),Test Run 79
0.08412666785316884,14.705932638861915,T105N14+1GFR085,1.4,+1G (upright),Test Run 79
0.08420594035471914,14.71147310517054,T105N14+1GFR085,1.4,+1G (upright),Test Run 79
0.08420594035471914,14.71524507782679,T105N14+1GFR085,1.4,+1G (upright),Test Run 79
0.08428528673558333,14.718286154486915,T105N14+1GFR085,1.4,+1G (upright),Test Run 79
0.08456292518929187,14.722457907416665,T105N14+1GFR085,1.4,+1G (upright),Test Run 79
0.08456292518929187,14.726152060248666,T105N14+1GFR085,1.4,+1G (upright),Test Run 79
0.0848405636430004,14.729830954291666,T105N14+1GFR085,1.4,+1G (upright),Test Run 79
0.0848405636430004,14.734355185248665,T105N14+1GFR085,1.4,+1G (upright),Test Run 79
0.08495958321429459,14.737736532904915,T105N14+1GFR085,1.4,+1G (upright),Test Run 79
0.08519754847757313,14.743151877143166,T105N14+1GFR085,1.4,+1G (upright),Test Run 79
0.08555453331214573,14.74437563202604,T105N14+1GFR085,1.4,+1G (upright),Test Run 79
0.08555453331214573,14.749589560248666,T105N14+1GFR085,1.4,+1G (upright),Test Run 79
0.08555453331214573,14.754309103705666,T105N14+1GFR085,1.4,+1G (upright),Test Run 79
0.08579249857542035,14.757547018744791,T105N14+1GFR085,1.4,+1G (upright),Test Run 79
0.08583217176585427,14.761886618354165,T105N14+1GFR085,1.4,+1G (upright),Test Run 79
0.08591151814671846,14.76570894501429,T105N14+1GFR085,1.4,+1G (upright),Test Run 79
0.08591151814671846,14.770568869330665,T105N14+1GFR085,1.4,+1G (upright),Test Run 79
0.0863081761717212,14.772287008979166,T105N14+1GFR085,1.4,+1G (upright),Test Run 79
0.08634777548284135,14.776058981635416,T105N14+1GFR085,1.4,+1G (upright),Test Run 79
0.08670476031741409,14.780635092475165,T105N14+1GFR085,1.4,+1G (upright),Test Run 79
0.0867841066982742,14.783546469428291,T105N14+1GFR085,1.4,+1G (upright),Test Run 79
0.0867841066982742,14.788572714545541,T105N14+1GFR085,1.4,+1G (upright),Test Run 79
0.08686345307913826,14.79246217987754,T105N14+1GFR085,1.4,+1G (upright),Test Run 79
0.0871410915328468,14.796908591010416,T105N14+1GFR085,1.4,+1G (upright),Test Run 79
0.087220437913711,14.798165915229166,T105N14+1GFR085,1.4,+1G (upright),Test Run 79
0.087220437913711,14.80329897186979,T105N14+1GFR085,1.4,+1G (upright),Test Run 79
0.08749807636741953,14.80824281952604,T105N14+1GFR085,1.4,+1G (upright),Test Run 79
0.0876170220594039,14.812265036322916,T105N14+1GFR085,1.4,+1G (upright),Test Run 79
0.08753774955784951,14.814350912787665,T105N14+1GFR085,1.4,+1G (upright),Test Run 79
0.08789466051311244,14.82017671845179,T105N14+1GFR085,1.4,+1G (upright),Test Run 79
0.08789466051311244,14.821713278510416,T105N14+1GFR085,1.4,+1G (upright),Test Run 79
0.08789466051311244,14.826896689154916,T105N14+1GFR085,1.4,+1G (upright),Test Run 79
0.08809302646527067,14.828625509955666,T105N14+1GFR085,1.4,+1G (upright),Test Run 79
0.0882119721572511,14.834109518744791,T105N14+1GFR085,1.4,+1G (upright),Test Run 79
0.0882119721572511,14.83597261688929,T105N14+1GFR085,1.4,+1G (upright),Test Run 79
0.08825164534768108,14.838383505561165,T105N14+1GFR085,1.4,+1G (upright),Test Run 79
0.08864830337268775,14.84339906952604,T105N14+1GFR085,1.4,+1G (upright),Test Run 79
0.08864830337268775,14.84734194061979,T105N14+1GFR085,1.4,+1G (upright),Test Run 79
0.08904496139769047,14.85127107880329,T105N14+1GFR085,1.4,+1G (upright),Test Run 79
0.08904496139769047,14.852374289252541,T105N14+1GFR085,1.4,+1G (upright),Test Run 79
0.08920358028010497,14.85484773895954,T105N14+1GFR085,1.4,+1G (upright),Test Run 79
0.08932259985139915,14.85794527313929,T105N14+1GFR085,1.4,+1G (upright),Test Run 79
0.08952089192424363,14.862139914252541,T105N14+1GFR085,1.4,+1G (upright),Test Run 79
0.08952089192424363,14.866622946479165,T105N14+1GFR085,1.4,+1G (upright),Test Run 79
0.08952089192424363,14.869841025092416,T105N14+1GFR085,1.4,+1G (upright),Test Run 79
0.0899175499492503,14.873071310736915,T105N14+1GFR085,1.4,+1G (upright),Test Run 79
0.08995722313968028,14.877153036811166,T105N14+1GFR085,1.4,+1G (upright),Test Run 79
0.08995722313968028,14.880078146674416,T105N14+1GFR085,1.4,+1G (upright),Test Run 79
0.08995722313968028,14.884452841498666,T105N14+1GFR085,1.4,+1G (upright),Test Run 79
0.09039348047580331,14.887753317572916,T105N14+1GFR085,1.4,+1G (upright),Test Run 79
0.09035380728537319,14.890190146186166,T105N14+1GFR085,1.4,+1G (upright),Test Run 79
0.09071079211994593,14.893388388373666,T105N14+1GFR085,1.4,+1G (upright),Test Run 79
0.09079013850080603,14.896276877143166,T105N14+1GFR085,1.4,+1G (upright),Test Run 79
0.09079013850080603,14.899658224799415,T105N14+1GFR085,1.4,+1G (upright),Test Run 79
0.0908694848816701,14.902809164740791,T105N14+1GFR085,1.4,+1G (upright),Test Run 79
0.09110745014494864,14.904573080756416,T105N14+1GFR085,1.4,+1G (upright),Test Run 79
0.09118679652580876,14.91015779755329,T105N14+1GFR085,1.4,+1G (upright),Test Run 79
0.09118679652580876,14.911662314154915,T105N14+1GFR085,1.4,+1G (upright),Test Run 79
0.09146443497952124,14.915321371772041,T105N14+1GFR085,1.4,+1G (upright),Test Run 79
0.09174207343322992,14.91969148895954,T105N14+1GFR085,1.4,+1G (upright),Test Run 79
0.09162305386193573,14.92210848114704,T105N14+1GFR085,1.4,+1G (upright),Test Run 79
0.09190069231564427,14.925749228217416,T105N14+1GFR085,1.4,+1G (upright),Test Run 79
0.09190069231564427,14.92950594208454,T105N14+1GFR085,1.4,+1G (upright),Test Run 79
0.09190069231564427,14.932829306342416,T105N14+1GFR085,1.4,+1G (upright),Test Run 79
0.09221800395978293,14.93526918671354,T105N14+1GFR085,1.4,+1G (upright),Test Run 79
0.09237669672151104,14.939009115912665,T105N14+1GFR085,1.4,+1G (upright),Test Run 79
0.09237669672151104,14.941818258979165,T105N14+1GFR085,1.4,+1G (upright),Test Run 79
0.09237669672151104,14.94398500702604,T105N14+1GFR085,1.4,+1G (upright),Test Run 79
0.0927732808672,14.94904176972129,T105N14+1GFR085,1.4,+1G (upright),Test Run 79
0.0927732808672,14.951464865424416,T105N14+1GFR085,1.4,+1G (upright),Test Run 79
0.09305099320022245,14.955236838080666,T105N14+1GFR085,1.4,+1G (upright),Test Run 79
0.09305099320022245,14.957193014838541,T105N14+1GFR085,1.4,+1G (upright),Test Run 79
0.09324928527306678,14.960185263373665,T105N14+1GFR085,1.4,+1G (upright),Test Run 79
0.09324928527306678,14.963542196967415,T105N14+1GFR085,1.4,+1G (upright),Test Run 79
0.09360627010763951,14.96600954315879,T105N14+1GFR085,1.4,+1G (upright),Test Run 79
0.09352692372677546,14.96929323456504,T105N14+1GFR085,1.4,+1G (upright),Test Run 79
0.09352692372677546,14.97221071503379,T105N14+1GFR085,1.4,+1G (upright),Test Run 79
0.093804562180484,14.974177572943915,T105N14+1GFR085,1.4,+1G (upright),Test Run 79
0.09404252744376254,14.97657320282679,T105N14+1GFR085,1.4,+1G (upright),Test Run 79
0.09404252744376254,14.982160971381415,T105N14+1GFR085,1.4,+1G (upright),Test Run 79
0.09404252744376254,14.982969687201791,T105N14+1GFR085,1.4,+1G (upright),Test Run 79
0.09443918546876527,14.988110373236916,T105N14+1GFR085,1.4,+1G (upright),Test Run 79
0.09435983908790502,14.98961794159629,T105N14+1GFR085,1.4,+1G (upright),Test Run 79
0.09483584349377193,14.99182283661579,T105N14+1GFR085,1.4,+1G (upright),Test Run 79
0.09503413556661641,14.995857260443916,T105N14+1GFR085,1.4,+1G (upright),Test Run 79
0.09503413556661641,14.998413107611915,T105N14+1GFR085,1.4,+1G (upright),Test Run 79
0.0950738087570464,15.00163881561979,T105N14+1GFR085,1.4,+1G (upright),Test Run 79
0.09519282832834058,15.00426332733854,T105N14+1GFR085,1.4,+1G (upright),Test Run 79
0.0955497392836035,15.00479128144004,T105N14+1GFR085,1.4,+1G (upright),Test Run 79
0.0955497392836035,15.008866903998666,T105N14+1GFR085,1.4,+1G (upright),Test Run 79
0.0954704667820532,15.011656210639291,T105N14+1GFR085,1.4,+1G (upright),Test Run 79
0.09586705092774203,15.01388551972129,T105N14+1GFR085,1.4,+1G (upright),Test Run 79
0.09586705092774203,15.01762087128379,T105N14+1GFR085,1.4,+1G (upright),Test Run 79
0.09586705092774203,15.018771383979166,T105N14+1GFR085,1.4,+1G (upright),Test Run 79
0.09614476326076446,15.02214205048304,T105N14+1GFR085,1.4,+1G (upright),Test Run 79
0.09638272852404288,15.025289938666665,T105N14+1GFR085,1.4,+1G (upright),Test Run 79
0.09646200102559317,15.028585837104165,T105N14+1GFR085,1.4,+1G (upright),Test Run 79
0.09689833224102602,15.03014528534629,T105N14+1GFR085,1.4,+1G (upright),Test Run 79
0.09689833224102602,15.034770224311165,T105N14+1GFR085,1.4,+1G (upright),Test Run 79
0.09685865905059603,15.03696901581504,T105N14+1GFR085,1.4,+1G (upright),Test Run 79
0.09721564388516862,15.03768160126429,T105N14+1GFR085,1.4,+1G (upright),Test Run 79
0.0974139359580131,15.041360495307291,T105N14+1GFR085,1.4,+1G (upright),Test Run 79
0.09737433664689293,15.046525595404916,T105N14+1GFR085,1.4,+1G (upright),Test Run 79
0.09737433664689293,15.04718630097129,T105N14+1GFR085,1.4,+1G (upright),Test Run 79
0.09749328233887716,15.050126669623666,T105N14+1GFR085,1.4,+1G (upright),Test Run 79
0.09749328233887716,15.052458212592416,T105N14+1GFR085,1.4,+1G (upright),Test Run 79
0.0977709207925857,15.05604402802204,T105N14+1GFR085,1.4,+1G (upright),Test Run 79
0.0977709207925857,15.058818075873665,T105N14+1GFR085,1.4,+1G (upright),Test Run 79
0.09800888605586425,15.06001131317829,T105N14+1GFR085,1.4,+1G (upright),Test Run 79
0.09800888605586425,15.064593527533791,T105N14+1GFR085,1.4,+1G (upright),Test Run 79
0.09852456365216115,15.06702730438929,T105N14+1GFR085,1.4,+1G (upright),Test Run 79
0.09852456365216115,15.06815035126429,T105N14+1GFR085,1.4,+1G (upright),Test Run 79
0.09852456365216115,15.071054098822916,T105N14+1GFR085,1.4,+1G (upright),Test Run 79
0.09888154848673389,15.073104880072915,T105N14+1GFR085,1.4,+1G (upright),Test Run 79
0.09900049417871812,15.078715536811165,T105N14+1GFR085,1.4,+1G (upright),Test Run 79
0.09896082098828418,15.07907106659629,T105N14+1GFR085,1.4,+1G (upright),Test Run 79
0.09896082098828418,15.082090780951791,T105N14+1GFR085,1.4,+1G (upright),Test Run 79
0.09931780582285678,15.085630820014291,T105N14+1GFR085,1.4,+1G (upright),Test Run 79
0.0992781326324268,15.08684694550254,T105N14+1GFR085,1.4,+1G (upright),Test Run 79
0.09959544427656532,15.089738486029916,T105N14+1GFR085,1.4,+1G (upright),Test Run 79
0.09959544427656532,15.09272615692829,T105N14+1GFR085,1.4,+1G (upright),Test Run 79
0.099873082730274,15.094621298529916,T105N14+1GFR085,1.4,+1G (upright),Test Run 79
0.09991275592070793,15.09676668427204,T105N14+1GFR085,1.4,+1G (upright),Test Run 79
0.10023006756484659,15.099551413276041,T105N14+1GFR085,1.4,+1G (upright),Test Run 79
0.10023006756484659,15.102742026068915,T105N14+1GFR085,1.4,+1G (upright),Test Run 79
0.10050770601855513,15.10482485077604,T105N14+1GFR085,1.4,+1G (upright),Test Run 79
0.10042843351700483,15.107185385443916,T105N14+1GFR085,1.4,+1G (upright),Test Run 79
0.10066639878028338,15.109835837104166,T105N14+1GFR085,1.4,+1G (upright),Test Run 79
0.10066639878028338,15.11008150360804,T105N14+1GFR085,1.4,+1G (upright),Test Run 79
0.10102338361485598,15.114094565131415,T105N14+1GFR085,1.4,+1G (upright),Test Run 79
0.10114232930683639,15.11480867645954,T105N14+1GFR085,1.4,+1G (upright),Test Run 79
0.10118200249727047,15.11894686005329,T105N14+1GFR085,1.4,+1G (upright),Test Run 79
0.10118200249727047,15.120402548529915,T105N14+1GFR085,1.4,+1G (upright),Test Run 79
0.10157866052227318,15.122515890815041,T105N14+1GFR085,1.4,+1G (upright),Test Run 79
0.10169760621425347,15.12617494843229,T105N14+1GFR085,1.4,+1G (upright),Test Run 79
0.10189597216641186,15.128761313178291,T105N14+1GFR085,1.4,+1G (upright),Test Run 79
0.10189597216641186,15.130593893744791,T105N14+1GFR085,1.4,+1G (upright),Test Run 79
0.10225295700098445,15.132356283881416,T105N14+1GFR085,1.4,+1G (upright),Test Run 79
0.10213393742969026,15.135754416205666,T105N14+1GFR085,1.4,+1G (upright),Test Run 79
0.10225295700098445,15.137883017279915,T105N14+1GFR085,1.4,+1G (upright),Test Run 79
0.10225295700098445,15.138793966986915,T105N14+1GFR085,1.4,+1G (upright),Test Run 79
0.10253059545469298,15.141238424994791,T105N14+1GFR085,1.4,+1G (upright),Test Run 79
0.10253059545469298,15.14228670380329,T105N14+1GFR085,1.4,+1G (upright),Test Run 79
0.10276856071797154,15.14568483612754,T105N14+1GFR085,1.4,+1G (upright),Test Run 79
0.10300652598124994,15.147494528510416,T105N14+1GFR085,1.4,+1G (upright),Test Run 79
0.10300652598124994,15.14822084686979,T105N14+1GFR085,1.4,+1G (upright),Test Run 79
0.10312554555254413,15.153657553412666,T105N14+1GFR085,1.4,+1G (upright),Test Run 79
0.10360147607909714,15.154011557318915,T105N14+1GFR085,1.4,+1G (upright),Test Run 79
0.10356180288866716,15.157243368842416,T105N14+1GFR085,1.4,+1G (upright),Test Run 79
0.10356180288866716,15.159834311225165,T105N14+1GFR085,1.4,+1G (upright),Test Run 79
0.10376016884082541,15.161991903998665,T105N14+1GFR085,1.4,+1G (upright),Test Run 79
0.10407748048496407,15.164315817572916,T105N14+1GFR085,1.4,+1G (upright),Test Run 79
0.10407748048496407,15.165292380072916,T105N14+1GFR085,1.4,+1G (upright),Test Run 79
0.10407748048496407,15.169050619818915,T105N14+1GFR085,1.4,+1G (upright),Test Run 79
0.10415675298651436,15.170002768256415,T105N14+1GFR085,1.4,+1G (upright),Test Run 79
0.10439479212910667,15.171579001166666,T105N14+1GFR085,1.4,+1G (upright),Test Run 79
0.10443446531953667,15.175456259467415,T105N14+1GFR085,1.4,+1G (upright),Test Run 79
0.10443446531953667,15.17815248749479,T105N14+1GFR085,1.4,+1G (upright),Test Run 79
0.10479137627479564,15.18032076142054,T105N14+1GFR085,1.4,+1G (upright),Test Run 79
0.10510868791893824,15.182746908881416,T105N14+1GFR085,1.4,+1G (upright),Test Run 79
0.1051880342998023,15.184854147651041,T105N14+1GFR085,1.4,+1G (upright),Test Run 79
0.10554501913437095,15.18583833954554,T105N14+1GFR085,1.4,+1G (upright),Test Run 79
0.10554501913437095,15.189460776068916,T105N14+1GFR085,1.4,+1G (upright),Test Run 79
0.1057036380167853,15.189106772162665,T105N14+1GFR085,1.4,+1G (upright),Test Run 79
0.10574331120721937,15.19087221405729,T105N14+1GFR085,1.4,+1G (upright),Test Run 79
0.10617964242265222,15.19509889862754,T105N14+1GFR085,1.4,+1G (upright),Test Run 79
0.10617964242265222,15.195930502631416,T105N14+1GFR085,1.4,+1G (upright),Test Run 79
0.10617964242265222,15.197355673529916,T105N14+1GFR085,1.4,+1G (upright),Test Run 79
0.10633826130506657,15.199646017768165,T105N14+1GFR085,1.4,+1G (upright),Test Run 79
0.10673491933006929,15.202822897651041,T105N14+1GFR085,1.4,+1G (upright),Test Run 79
0.10673491933006929,15.20187837860804,T105N14+1GFR085,1.4,+1G (upright),Test Run 79
0.10673491933006929,15.20719606659629,T105N14+1GFR085,1.4,+1G (upright),Test Run 79
0.10693321140291771,15.208708212592416,T105N14+1GFR085,1.4,+1G (upright),Test Run 79
0.10717125054550608,15.20969850800254,T105N14+1GFR085,1.4,+1G (upright),Test Run 79
0.10717125054550608,15.211337301947916,T105N14+1GFR085,1.4,+1G (upright),Test Run 79
0.10709190416464202,15.215499899604165,T105N14+1GFR085,1.4,+1G (upright),Test Run 79
0.10732986942792044,15.218220541693915,T105N14+1GFR085,1.4,+1G (upright),Test Run 79
0.10760750788162912,15.218991110541666,T105N14+1GFR085,1.4,+1G (upright),Test Run 79
0.10760750788162912,15.221838400580666,T105N14+1GFR085,1.4,+1G (upright),Test Run 79
0.10760750788162912,15.223295614936166,T105N14+1GFR085,1.4,+1G (upright),Test Run 79
0.10780587383378736,15.223710653998666,T105N14+1GFR085,1.4,+1G (upright),Test Run 79
0.10820245797948026,15.22835542938929,T105N14+1GFR085,1.4,+1G (upright),Test Run 79
0.10820245797948026,15.22939302704554,T105N14+1GFR085,1.4,+1G (upright),Test Run 79
0.10824213116991024,15.230827353217416,T105N14+1GFR085,1.4,+1G (upright),Test Run 79
0.10851976962361892,15.231466696479165,T105N14+1GFR085,1.4,+1G (upright),Test Run 79
0.10879740807732746,15.235055563666666,T105N14+1GFR085,1.4,+1G (upright),Test Run 79
0.10875773488689734,15.236747763373666,T105N14+1GFR085,1.4,+1G (upright),Test Run 79
0.10875773488689734,15.237792990424415,T105N14+1GFR085,1.4,+1G (upright),Test Run 79
0.10911471972147008,15.23983766815879,T105N14+1GFR085,1.4,+1G (upright),Test Run 79
0.109075046531036,15.241171286322915,T105N14+1GFR085,1.4,+1G (upright),Test Run 79
0.1093527588640583,15.242362997748666,T105N14+1GFR085,1.4,+1G (upright),Test Run 79
0.1093527588640583,15.245109579779916,T105N14+1GFR085,1.4,+1G (upright),Test Run 79
0.10955105093690277,15.246255514838541,T105N14+1GFR085,1.4,+1G (upright),Test Run 79
0.10970966981931728,15.25006258270954,T105N14+1GFR085,1.4,+1G (upright),Test Run 79
0.11006665465388986,15.25097048065879,T105N14+1GFR085,1.4,+1G (upright),Test Run 79
0.11006665465388986,15.251528952338541,T105N14+1GFR085,1.4,+1G (upright),Test Run 79
0.11002698146345988,15.253091452338541,T105N14+1GFR085,1.4,+1G (upright),Test Run 79
0.11022534741561812,15.255038473822916,T105N14+1GFR085,1.4,+1G (upright),Test Run 79
0.11058233225018677,15.255993674018166,T105N14+1GFR085,1.4,+1G (upright),Test Run 79
0.11070127794217113,15.259643576361915,T105N14+1GFR085,1.4,+1G (upright),Test Run 79
0.11070127794217113,15.261125204779916,T105N14+1GFR085,1.4,+1G (upright),Test Run 79
0.11101858958631375,15.264660666205666,T105N14+1GFR085,1.4,+1G (upright),Test Run 79
0.11125655484958821,15.263542196967416,T105N14+1GFR085,1.4,+1G (upright),Test Run 79
0.11125655484958821,15.26497957489704,T105N14+1GFR085,1.4,+1G (upright),Test Run 79
0.11125655484958821,15.26504213593229,T105N14+1GFR085,1.4,+1G (upright),Test Run 79
0.11161353968416095,15.268046591498665,T105N14+1GFR085,1.4,+1G (upright),Test Run 79
0.11161353968416095,15.27110903046354,T105N14+1GFR085,1.4,+1G (upright),Test Run 79
0.11173255925545512,15.274177572943916,T105N14+1GFR085,1.4,+1G (upright),Test Run 79
0.11173255925545512,15.27383119843229,T105N14+1GFR085,1.4,+1G (upright),Test Run 79
0.11220848978201209,15.27513582489704,T105N14+1GFR085,1.4,+1G (upright),Test Run 79
0.11216881659157801,15.27657625458454,T105N14+1GFR085,1.4,+1G (upright),Test Run 79
0.11224816297244222,15.276670859076791,T105N14+1GFR085,1.4,+1G (upright),Test Run 79
0.11224816297244222,15.27956392548304,T105N14+1GFR085,1.4,+1G (upright),Test Run 79
0.11268449418787888,15.282727072455666,T105N14+1GFR085,1.4,+1G (upright),Test Run 79
0.112724167378309,15.28400270722129,T105N14+1GFR085,1.4,+1G (upright),Test Run 79
0.11288278626072334,15.285026571967416,T105N14+1GFR085,1.4,+1G (upright),Test Run 79
0.11288278626072334,15.286650107123666,T105N14+1GFR085,1.4,+1G (upright),Test Run 79
0.11320009790486202,15.28820955536579,T105N14+1GFR085,1.4,+1G (upright),Test Run 79
0.11327944428572607,15.289111349799416,T105N14+1GFR085,1.4,+1G (upright),Test Run 79
0.1134777363585745,15.290835592963541,T105N14+1GFR085,1.4,+1G (upright),Test Run 79
0.1134777363585745,15.292402670600165,T105N14+1GFR085,1.4,+1G (upright),Test Run 79
0.11387439438357722,15.29310152313929,T105N14+1GFR085,1.4,+1G (upright),Test Run 79
0.1140330132659917,15.294490072943915,T105N14+1GFR085,1.4,+1G (upright),Test Run 79
0.11419170602771588,15.29647829315879,T105N14+1GFR085,1.4,+1G (upright),Test Run 79
0.11419170602771588,15.299214194037665,T105N14+1GFR085,1.4,+1G (upright),Test Run 79
0.11446934448142441,15.301770041205666,T105N14+1GFR085,1.4,+1G (upright),Test Run 79
0.11450901767185849,15.302325461127541,T105N14+1GFR085,1.4,+1G (upright),Test Run 79
0.1146279633638389,15.304446432807291,T105N14+1GFR085,1.4,+1G (upright),Test Run 79
0.1149849481984115,15.304357931830666,T105N14+1GFR085,1.4,+1G (upright),Test Run 79
0.1149849481984115,15.306694052436166,T105N14+1GFR085,1.4,+1G (upright),Test Run 79
0.11490560181754744,15.310290549018166,T105N14+1GFR085,1.4,+1G (upright),Test Run 79
0.11514364096013976,15.311012289740791,T105N14+1GFR085,1.4,+1G (upright),Test Run 79
0.11526258665212004,15.310688803412665,T105N14+1GFR085,1.4,+1G (upright),Test Run 79
0.11526258665212004,15.312254355170541,T105N14+1GFR085,1.4,+1G (upright),Test Run 79
0.11542127941384829,15.311824057318915,T105N14+1GFR085,1.4,+1G (upright),Test Run 79
0.11585753674997133,15.31515962860804,T105N14+1GFR085,1.4,+1G (upright),Test Run 79
0.11585753674997133,15.316952536322916,T105N14+1GFR085,1.4,+1G (upright),Test Run 79
0.11629386796540403,15.31910555145954,T105N14+1GFR085,1.4,+1G (upright),Test Run 79
0.11629386796540403,15.320170614936165,T105N14+1GFR085,1.4,+1G (upright),Test Run 79
0.11629386796540403,15.321989462592416,T105N14+1GFR085,1.4,+1G (upright),Test Run 79
0.11641288753670216,15.321850607611916,T105N14+1GFR085,1.4,+1G (upright),Test Run 79
0.11684914487282519,15.322172568061166,T105N14+1GFR085,1.4,+1G (upright),Test Run 79
0.11684914487282519,15.322209189154915,T105N14+1GFR085,1.4,+1G (upright),Test Run 79
0.11708711013609965,15.32463228485804,T105N14+1GFR085,1.4,+1G (upright),Test Run 79
0.11708711013609965,15.326026938178291,T105N14+1GFR085,1.4,+1G (upright),Test Run 79
0.11740442178024227,15.32776949188929,T105N14+1GFR085,1.4,+1G (upright),Test Run 79
0.11740442178024227,15.328366110541666,T105N14+1GFR085,1.4,+1G (upright),Test Run 79
0.11756311454196658,15.32951967499479,T105N14+1GFR085,1.4,+1G (upright),Test Run 79
0.11752344135153645,15.33132173798304,T105N14+1GFR085,1.4,+1G (upright),Test Run 79
0.11803904506852354,15.33393862030729,T105N14+1GFR085,1.4,+1G (upright),Test Run 79
0.11803904506852354,15.334201071479166,T105N14+1GFR085,1.4,+1G (upright),Test Run 79
0.11831668352223207,15.338241598822915,T105N14+1GFR085,1.4,+1G (upright),Test Run 79
0.1183563567126622,15.33766939423304,T105N14+1GFR085,1.4,+1G (upright),Test Run 79
0.118792687928099,15.33789217255329,T105N14+1GFR085,1.4,+1G (upright),Test Run 79
0.118792687928099,15.341265890815041,T105N14+1GFR085,1.4,+1G (upright),Test Run 79
0.11899098000094334,15.341616842963541,T105N14+1GFR085,1.4,+1G (upright),Test Run 79
0.11895130681051334,15.34343569061979,T105N14+1GFR085,1.4,+1G (upright),Test Run 79
0.11938763802594606,15.34388582489704,T105N14+1GFR085,1.4,+1G (upright),Test Run 79
0.11938763802594606,15.345259115912665,T105N14+1GFR085,1.4,+1G (upright),Test Run 79
0.11942731121638013,15.348242209174416,T105N14+1GFR085,1.4,+1G (upright),Test Run 79
0.11938763802594606,15.348872397162665,T105N14+1GFR085,1.4,+1G (upright),Test Run 79
0.11974462286051879,15.34933931610804,T105N14+1GFR085,1.4,+1G (upright),Test Run 79
0.11974462286051879,15.34927065155729,T105N14+1GFR085,1.4,+1G (upright),Test Run 79
0.11998258812379733,15.35116579315879,T105N14+1GFR085,1.4,+1G (upright),Test Run 79
0.11998258812379733,15.351701376654916,T105N14+1GFR085,1.4,+1G (upright),Test Run 79
0.12037924614880006,15.353547690131416,T105N14+1GFR085,1.4,+1G (upright),Test Run 79
0.12037924614880006,15.355053732611916,T105N14+1GFR085,1.4,+1G (upright),Test Run 79
0.12049819184078428,15.356820700385416,T105N14+1GFR085,1.4,+1G (upright),Test Run 79
0.12045851865035036,15.35805513642054,T105N14+1GFR085,1.4,+1G (upright),Test Run 79
0.12081550348492295,15.358834860541666,T105N14+1GFR085,1.4,+1G (upright),Test Run 79
0.12081550348492295,15.35982820770954,T105N14+1GFR085,1.4,+1G (upright),Test Run 79
0.12077583029449296,15.36134187958454,T105N14+1GFR085,1.4,+1G (upright),Test Run 79
0.12121216150992567,15.361474631049415,T105N14+1GFR085,1.4,+1G (upright),Test Run 79
0.12145012677320423,15.36100466034629,T105N14+1GFR085,1.4,+1G (upright),Test Run 79
0.1215691463444984,15.363545248725165,T105N14+1GFR085,1.4,+1G (upright),Test Run 79
0.1215691463444984,15.36591646454554,T105N14+1GFR085,1.4,+1G (upright),Test Run 79
0.12208475006148549,15.365727255561165,T105N14+1GFR085,1.4,+1G (upright),Test Run 79
0.12204507687105537,15.368408224799415,T105N14+1GFR085,1.4,+1G (upright),Test Run 79
0.12252108127692214,15.36787264130329,T105N14+1GFR085,1.4,+1G (upright),Test Run 79
0.12252108127692214,15.368446371772041,T105N14+1GFR085,1.4,+1G (upright),Test Run 79
0.12264002696890257,15.371279928901041,T105N14+1GFR085,1.4,+1G (upright),Test Run 79
0.12260035377847243,15.37111665985804,T105N14+1GFR085,1.4,+1G (upright),Test Run 79
0.1229970118034753,15.37250826142054,T105N14+1GFR085,1.4,+1G (upright),Test Run 79
0.12303668499390924,15.37424928925254,T105N14+1GFR085,1.4,+1G (upright),Test Run 79
0.12303668499390924,15.37430269501429,T105N14+1GFR085,1.4,+1G (upright),Test Run 79
0.1233539966380479,15.377401755072915,T105N14+1GFR085,1.4,+1G (upright),Test Run 79
0.12343334301891196,15.377540610053291,T105N14+1GFR085,1.4,+1G (upright),Test Run 79
0.12347301620934208,15.378599570014291,T105N14+1GFR085,1.4,+1G (upright),Test Run 79
0.12386960035503498,15.37955934784629,T105N14+1GFR085,1.4,+1G (upright),Test Run 79
0.12386960035503498,15.380949423529916,T105N14+1GFR085,1.4,+1G (upright),Test Run 79
0.12382992716460091,15.38287966034629,T105N14+1GFR085,1.4,+1G (upright),Test Run 79
0.12414723880874352,15.382438681342416,T105N14+1GFR085,1.4,+1G (upright),Test Run 79
0.1242662583800377,15.383052084662665,T105N14+1GFR085,1.4,+1G (upright),Test Run 79
0.1242662583800377,15.384628317572915,T105N14+1GFR085,1.4,+1G (upright),Test Run 79
0.12438527795133189,15.385458395697915,T105N14+1GFR085,1.4,+1G (upright),Test Run 79
0.12470258959547449,15.384774801947916,T105N14+1GFR085,1.4,+1G (upright),Test Run 79
0.12486120847788885,15.388061545111915,T105N14+1GFR085,1.4,+1G (upright),Test Run 79
0.12486120847788885,15.386946127631415,T105N14+1GFR085,1.4,+1G (upright),Test Run 79
0.12501990123961315,15.389526388861915,T105N14+1GFR085,1.4,+1G (upright),Test Run 79
0.12533721288375577,15.390654013373666,T105N14+1GFR085,1.4,+1G (upright),Test Run 79
0.12549583176617013,15.39236910126429,T105N14+1GFR085,1.4,+1G (upright),Test Run 79
0.12549583176617013,15.39181215546354,T105N14+1GFR085,1.4,+1G (upright),Test Run 79
0.1255355049566001,15.393736288764291,T105N14+1GFR085,1.4,+1G (upright),Test Run 79
0.12601143548315327,15.393328879096291,T105N14+1GFR085,1.4,+1G (upright),Test Run 79
0.12624947462574543,15.39463960907679,T105N14+1GFR085,1.4,+1G (upright),Test Run 79
0.12624947462574543,15.397045920111916,T105N14+1GFR085,1.4,+1G (upright),Test Run 79
0.12632874712729572,15.39680483124479,T105N14+1GFR085,1.4,+1G (upright),Test Run 79
0.1266460587714344,15.39915163300254,T105N14+1GFR085,1.4,+1G (upright),Test Run 79
0.12680475153316265,15.399971029975166,T105N14+1GFR085,1.4,+1G (upright),Test Run 79
0.12680475153316265,15.399784872748665,T105N14+1GFR085,1.4,+1G (upright),Test Run 79
0.12680475153316265,15.402241537787665,T105N14+1GFR085,1.4,+1G (upright),Test Run 79
0.12716173636773526,15.40252077362754,T105N14+1GFR085,1.4,+1G (upright),Test Run 79
0.12728068205971566,15.402670309760415,T105N14+1GFR085,1.4,+1G (upright),Test Run 79
0.12728068205971566,15.406350729682291,T105N14+1GFR085,1.4,+1G (upright),Test Run 79
0.12732035525014973,15.404179403998665,T105N14+1GFR085,1.4,+1G (upright),Test Run 79
0.1276773400847184,15.40493776581504,T105N14+1GFR085,1.4,+1G (upright),Test Run 79
0.12775668646558244,15.404097006537665,T105N14+1GFR085,1.4,+1G (upright),Test Run 79
0.12775668646558244,15.405990622260415,T105N14+1GFR085,1.4,+1G (upright),Test Run 79
0.127994651728861,15.406896994330666,T105N14+1GFR085,1.4,+1G (upright),Test Run 79
0.12839130975386373,15.40893709442829,T105N14+1GFR085,1.4,+1G (upright),Test Run 79
0.12831196337299966,15.40926668427204,T105N14+1GFR085,1.4,+1G (upright),Test Run 79
0.1287482207091265,15.410527060248665,T105N14+1GFR085,1.4,+1G (upright),Test Run 79
0.1287482207091265,15.410989401557291,T105N14+1GFR085,1.4,+1G (upright),Test Run 79
0.12886724028042068,15.411151144721291,T105N14+1GFR085,1.4,+1G (upright),Test Run 79
0.12910520554369528,15.41336519501429,T105N14+1GFR085,1.4,+1G (upright),Test Run 79
0.12950186356870194,15.41130525849079,T105N14+1GFR085,1.4,+1G (upright),Test Run 79
0.12950186356870194,15.41271059296354,T105N14+1GFR085,1.4,+1G (upright),Test Run 79
0.1293431708069737,15.414047262885415,T105N14+1GFR085,1.4,+1G (upright),Test Run 79
0.12962088313999615,15.415608237006415,T105N14+1GFR085,1.4,+1G (upright),Test Run 79
0.12970015564154644,15.41352846405729,T105N14+1GFR085,1.4,+1G (upright),Test Run 79
0.12970015564154644,15.417146322943916,T105N14+1GFR085,1.4,+1G (upright),Test Run 79
0.12977950202241048,15.416513083197916,T105N14+1GFR085,1.4,+1G (upright),Test Run 79
0.13009681366654915,15.41721803925254,T105N14+1GFR085,1.4,+1G (upright),Test Run 79
0.1303744521202577,15.417890951850165,T105N14+1GFR085,1.4,+1G (upright),Test Run 79
0.1303744521202577,15.41921236298304,T105N14+1GFR085,1.4,+1G (upright),Test Run 79
0.13045379850112188,15.419531271674416,T105N14+1GFR085,1.4,+1G (upright),Test Run 79
0.1309297290276749,15.421211264350166,T105N14+1GFR085,1.4,+1G (upright),Test Run 79
0.13104874859897303,15.421371481635415,T105N14+1GFR085,1.4,+1G (upright),Test Run 79
0.13104874859897303,15.421342489936166,T105N14+1GFR085,1.4,+1G (upright),Test Run 79
0.1312073674813874,15.42452547333454,T105N14+1GFR085,1.4,+1G (upright),Test Run 79
0.13148507981440574,15.423092673041666,T105N14+1GFR085,1.4,+1G (upright),Test Run 79
0.1316040255063901,15.425154135443915,T105N14+1GFR085,1.4,+1G (upright),Test Run 79
0.1317230450776843,15.42457124970179,T105N14+1GFR085,1.4,+1G (upright),Test Run 79
0.1317230450776843,15.42561189911579,T105N14+1GFR085,1.4,+1G (upright),Test Run 79
0.13204035672182296,15.426901266791665,T105N14+1GFR085,1.4,+1G (upright),Test Run 79
0.13196101034096283,15.42597505829554,T105N14+1GFR085,1.4,+1G (upright),Test Run 79
0.1321989756042373,15.427877829291665,T105N14+1GFR085,1.4,+1G (upright),Test Run 79
0.1321989756042373,15.42675936005329,T105N14+1GFR085,1.4,+1G (upright),Test Run 79
0.1323179951755315,15.429814169623665,T105N14+1GFR085,1.4,+1G (upright),Test Run 79
0.13247661405794584,15.429890463568915,T105N14+1GFR085,1.4,+1G (upright),Test Run 79
0.13279392570208845,15.430879233100166,T105N14+1GFR085,1.4,+1G (upright),Test Run 79
0.13279392570208845,15.43023836395954,T105N14+1GFR085,1.4,+1G (upright),Test Run 79
0.1331509105366612,15.431985495307291,T105N14+1GFR085,1.4,+1G (upright),Test Run 79
0.1332302569175213,15.433764670111916,T105N14+1GFR085,1.4,+1G (upright),Test Run 79
0.13366651425364814,15.433897421576791,T105N14+1GFR085,1.4,+1G (upright),Test Run 79
0.13370618744407825,15.432710287787666,T105N14+1GFR085,1.4,+1G (upright),Test Run 79
0.13370618744407825,15.435083029486915,T105N14+1GFR085,1.4,+1G (upright),Test Run 79
0.1339045533962365,15.436653158881416,T105N14+1GFR085,1.4,+1G (upright),Test Run 79
0.13426146435149533,15.43508150360804,T105N14+1GFR085,1.4,+1G (upright),Test Run 79
0.13414251865951504,15.438447592475166,T105N14+1GFR085,1.4,+1G (upright),Test Run 79
0.13414251865951504,15.43587953827604,T105N14+1GFR085,1.4,+1G (upright),Test Run 79
0.1343804839227895,15.438420126654915,T105N14+1GFR085,1.4,+1G (upright),Test Run 79
0.13445983030365372,15.439482138373666,T105N14+1GFR085,1.4,+1G (upright),Test Run 79
0.1348168151382263,15.44030153534629,T105N14+1GFR085,1.4,+1G (upright),Test Run 79
0.13513412678236497,15.439860556342415,T105N14+1GFR085,1.4,+1G (upright),Test Run 79
0.13513412678236497,15.438998434760416,T105N14+1GFR085,1.4,+1G (upright),Test Run 79
0.13517379997279905,15.440612814643165,T105N14+1GFR085,1.4,+1G (upright),Test Run 79
0.13557038411848787,15.439872763373666,T105N14+1GFR085,1.4,+1G (upright),Test Run 79
0.13561005730892192,15.443698141791666,T105N14+1GFR085,1.4,+1G (upright),Test Run 79
0.13561005730892192,15.443229696967416,T105N14+1GFR085,1.4,+1G (upright),Test Run 79
0.13584802257219655,15.442597983100166,T105N14+1GFR085,1.4,+1G (upright),Test Run 79
0.1362446805972032,15.442263815619791,T105N14+1GFR085,1.4,+1G (upright),Test Run 79
0.1362446805972032,15.44454500458454,T105N14+1GFR085,1.4,+1G (upright),Test Run 79
0.1362446805972032,15.443998739936166,T105N14+1GFR085,1.4,+1G (upright),Test Run 79
0.13656199224134188,15.44443971894004,T105N14+1GFR085,1.4,+1G (upright),Test Run 79
0.1367999575046203,15.445471213080666,T105N14+1GFR085,1.4,+1G (upright),Test Run 79
0.13672061112375622,15.44597322724079,T105N14+1GFR085,1.4,+1G (upright),Test Run 79
0.13707759595832897,15.44622194550254,T105N14+1GFR085,1.4,+1G (upright),Test Run 79
0.13707759595832897,15.445077536322916,T105N14+1GFR085,1.4,+1G (upright),Test Run 79
0.13707759595832897,15.446110556342415,T105N14+1GFR085,1.4,+1G (upright),Test Run 79
0.13743458079290155,15.447245810248665,T105N14+1GFR085,1.4,+1G (upright),Test Run 79
0.13763287286574602,15.44763338349079,T105N14+1GFR085,1.4,+1G (upright),Test Run 79
0.13763287286574602,15.448405478217415,T105N14+1GFR085,1.4,+1G (upright),Test Run 79
0.13763287286574602,15.448727438666666,T105N14+1GFR085,1.4,+1G (upright),Test Run 79
0.13798985770031863,15.450534079291666,T105N14+1GFR085,1.4,+1G (upright),Test Run 79
0.13822789684290698,15.44956667206504,T105N14+1GFR085,1.4,+1G (upright),Test Run 79
0.13822789684290698,15.44967195770954,T105N14+1GFR085,1.4,+1G (upright),Test Run 79
0.13838651572532149,15.44902498505329,T105N14+1GFR085,1.4,+1G (upright),Test Run 79
0.13866415417903002,15.45120699188929,T105N14+1GFR085,1.4,+1G (upright),Test Run 79
0.1390211390136026,15.45187074921354,T105N14+1GFR085,1.4,+1G (upright),Test Run 79
0.1390211390136026,15.453015158393166,T105N14+1GFR085,1.4,+1G (upright),Test Run 79
0.1390211390136026,15.452694723822916,T105N14+1GFR085,1.4,+1G (upright),Test Run 79
0.13941779703860535,15.452092001654915,T105N14+1GFR085,1.4,+1G (upright),Test Run 79
0.13977478187317807,15.451632712104166,T105N14+1GFR085,1.4,+1G (upright),Test Run 79
0.13977478187317807,15.453581259467416,T105N14+1GFR085,1.4,+1G (upright),Test Run 79
0.13985405437472836,15.454821799018166,T105N14+1GFR085,1.4,+1G (upright),Test Run 79
0.14017136601887098,15.45562898895954,T105N14+1GFR085,1.4,+1G (upright),Test Run 79
0.14044900447257952,15.455094931342416,T105N14+1GFR085,1.4,+1G (upright),Test Run 79
0.14052835085344356,15.455075094916666,T105N14+1GFR085,1.4,+1G (upright),Test Run 79
0.14052835085344356,15.455828879096291,T105N14+1GFR085,1.4,+1G (upright),Test Run 79
0.14084566249758224,15.453991720893166,T105N14+1GFR085,1.4,+1G (upright),Test Run 79
0.1408853356880163,15.45665132782679,T105N14+1GFR085,1.4,+1G (upright),Test Run 79
0.14108362776086078,15.457035849311165,T105N14+1GFR085,1.4,+1G (upright),Test Run 79
0.14108362776086078,15.45552828095179,T105N14+1GFR085,1.4,+1G (upright),Test Run 79
0.14136126621456932,15.457395956733041,T105N14+1GFR085,1.4,+1G (upright),Test Run 79
0.1414406125954334,15.458369467475165,T105N14+1GFR085,1.4,+1G (upright),Test Run 79
