Repository: schandel33/gitrep

# Nozzle Tensile Test Analysis

Stress-vs-strain analysis of tensile pulls across 4 nozzle sizes (0.6, 1.4,
2.2, 2.6 mm) x 2 print-gravity orientations (+1G upright / -1G inverted),
printed at 105 C with a 0.85 flow ratio.

## Data-quality issues found and how they're handled

1. **Load-cell zero offset.** 10 of 17 runs record small negative Load
   values for the first handful of samples (up to ~180, always <0.5% of the
   file) before the crosshead starts moving — load-cell noise around zero,
   not real load. The script computes the mean Load over all
   pre-motion samples (`Crosshead < crosshead_zero_threshold_mm`) and
   subtracts it from the whole run.
2.

File: nozzle_tensile_analysis/analysis_output/all_curves_tidy.csv (part 57 of 151)
Strain,Stress_MPa,condition,nozzle_mm,gravity,run
0.14175792423957204,15.459855673529916,T105N14+1GFR085,1.4,+1G (upright),Test Run 79
0.14163890466827786,15.459223959662665,T105N14+1GFR085,1.4,+1G (upright),Test Run 79
0.14163890466827786,15.46025545380329,T105N14+1GFR085,1.4,+1G (upright),Test Run 79
0.14203556269328058,15.45852205536579,T105N14+1GFR085,1.4,+1G (upright),Test Run 79
0.14227352795655912,15.460205099799415,T105N14+1GFR085,1.4,+1G (upright),Test Run 79
0.14239254752785332,15.46029665253379,T105N14+1GFR085,1.4,+1G (upright),Test Run 79
0.14239254752785332,15.459423849799416,T105N14+1GFR085,1.4,+1G (upright),Test Run 79
0.1427495323624259,15.459997580268166,T105N14+1GFR085,1.4,+1G (upright),Test Run 79
0.14302717081613445,15.46135561249479,T105N14+1GFR085,1.4,+1G (upright),Test Run 79
0.14314619038742862,15.461030600287666,T105N14+1GFR085,1.4,+1G (upright),Test Run 79
0.14314619038742862,15.461532614447915,T105N14+1GFR085,1.4,+1G (upright),Test Run 79
0.14334448246027706,15.461772177436165,T105N14+1GFR085,1.4,+1G (upright),Test Run 79
0.14342382884113716,15.46260072968229,T105N14+1GFR085,1.4,+1G (upright),Test Run 79
0.14370146729484584,15.46424867890104,T105N14+1GFR085,1.4,+1G (upright),Test Run 79
0.14397910574855832,15.464558432318915,T105N14+1GFR085,1.4,+1G (upright),Test Run 79
0.14397910574855832,15.463900778510416,T105N14+1GFR085,1.4,+1G (upright),Test Run 79
0.14397910574855832,15.463784811713541,T105N14+1GFR085,1.4,+1G (upright),Test Run 79
0.14425674420226686,15.462284872748665,T105N14+1GFR085,1.4,+1G (upright),Test Run 79
0.14425674420226686,15.464401266791665,T105N14+1GFR085,1.4,+1G (upright),Test Run 79
0.14425674420226686,15.46325075409629,T105N14+1GFR085,1.4,+1G (upright),Test Run 79
0.14465340222726958,15.464517233588541,T105N14+1GFR085,1.4,+1G (upright),Test Run 79
0.14497071387140825,15.465329001166666,T105N14+1GFR085,1.4,+1G (upright),Test Run 79
0.14501031318252855,15.46540682099079,T105N14+1GFR085,1.4,+1G (upright),Test Run 79
0.14501031318252855,15.466917441108041,T105N14+1GFR085,1.4,+1G (upright),Test Run 79
0.14528802551555087,15.466354391791665,T105N14+1GFR085,1.4,+1G (upright),Test Run 79
0.1456053371596895,15.467385885932291,T105N14+1GFR085,1.4,+1G (upright),Test Run 79
0.14576395604210388,15.46776735565879,T105N14+1GFR085,1.4,+1G (upright),Test Run 79
0.14576395604210388,15.467243979193915,T105N14+1GFR085,1.4,+1G (upright),Test Run 79
0.1459622481149523,15.46596834442829,T105N14+1GFR085,1.4,+1G (upright),Test Run 79
0.1463192329495211,15.466731283881415,T105N14+1GFR085,1.4,+1G (upright),Test Run 79
0.14667621778409368,15.46609194061979,T105N14+1GFR085,1.4,+1G (upright),Test Run 79
0.14667621778409368,15.467024252631415,T105N14+1GFR085,1.4,+1G (upright),Test Run 79
0.14663654459366357,15.46699373505329,T105N14+1GFR085,1.4,+1G (upright),Test Run 79
0.14687450985694211,15.46648103974079,T105N14+1GFR085,1.4,+1G (upright),Test Run 79
0.14687450985694211,15.46770326874479,T105N14+1GFR085,1.4,+1G (upright),Test Run 79
0.14687450985694211,15.468530295111915,T105N14+1GFR085,1.4,+1G (upright),Test Run 79
0.14719182150108076,15.46708376190879,T105N14+1GFR085,1.4,+1G (upright),Test Run 79
0.14742986064366914,15.468396017768166,T105N14+1GFR085,1.4,+1G (upright),Test Run 79
0.14735051426280887,15.46845094940879,T105N14+1GFR085,1.4,+1G (upright),Test Run 79
0.14774717228781176,15.467378256537666,T105N14+1GFR085,1.4,+1G (upright),Test Run 79
0.14774717228781176,15.46707155487754,T105N14+1GFR085,1.4,+1G (upright),Test Run 79
0.14782644478936205,15.467855856635415,T105N14+1GFR085,1.4,+1G (upright),Test Run 79
0.1481040832430706,15.46812593720179,T105N14+1GFR085,1.4,+1G (upright),Test Run 79
0.14846106807764317,15.467887900092416,T105N14+1GFR085,1.4,+1G (upright),Test Run 79
0.14846106807764317,15.467680380561166,T105N14+1GFR085,1.4,+1G (upright),Test Run 79
0.14846106807764317,15.46800386688929,T105N14+1GFR085,1.4,+1G (upright),Test Run 79
0.14869903334092172,15.468931601264291,T105N14+1GFR085,1.4,+1G (upright),Test Run 79
0.1490163449850604,15.468803427436166,T105N14+1GFR085,1.4,+1G (upright),Test Run 79
0.14913536455635457,15.470141623236916,T105N14+1GFR085,1.4,+1G (upright),Test Run 79
0.14913536455635457,15.46893465302204,T105N14+1GFR085,1.4,+1G (upright),Test Run 79
0.1494130030100631,15.470466635443916,T105N14+1GFR085,1.4,+1G (upright),Test Run 79
0.14957169577179122,15.46915132782679,T105N14+1GFR085,1.4,+1G (upright),Test Run 79
0.14980966103506976,15.470268271186166,T105N14+1GFR085,1.4,+1G (upright),Test Run 79
0.14980966103506976,15.470854208686166,T105N14+1GFR085,1.4,+1G (upright),Test Run 79
0.1500872994887783,15.47182924530729,T105N14+1GFR085,1.4,+1G (upright),Test Run 79
0.1500476262983444,15.468925497748666,T105N14+1GFR085,1.4,+1G (upright),Test Run 79
0.15040461113291698,15.47154695770954,T105N14+1GFR085,1.4,+1G (upright),Test Run 79
0.15052363070421115,15.47335054657679,T105N14+1GFR085,1.4,+1G (upright),Test Run 79
0.15052363070421115,15.47144930145954,T105N14+1GFR085,1.4,+1G (upright),Test Run 79
0.1507615959674897,15.47172701142054,T105N14+1GFR085,1.4,+1G (upright),Test Run 79
0.15103923442119824,15.471983359076791,T105N14+1GFR085,1.4,+1G (upright),Test Run 79
0.15103923442119824,15.471147177436166,T105N14+1GFR085,1.4,+1G (upright),Test Run 79
0.15103923442119824,15.472172568061165,T105N14+1GFR085,1.4,+1G (upright),Test Run 79
0.15147549175732114,15.47329408905729,T105N14+1GFR085,1.4,+1G (upright),Test Run 79
0.15151516494775522,15.472956869818915,T105N14+1GFR085,1.4,+1G (upright),Test Run 79
0.15195149616318807,15.47148287079554,T105N14+1GFR085,1.4,+1G (upright),Test Run 79
0.15230848099776065,15.472395346381415,T105N14+1GFR085,1.4,+1G (upright),Test Run 79
0.15230848099776065,15.472045920111915,T105N14+1GFR085,1.4,+1G (upright),Test Run 79
0.15234815418819078,15.471270773627541,T105N14+1GFR085,1.4,+1G (upright),Test Run 79
0.1527447383338837,15.471781943061165,T105N14+1GFR085,1.4,+1G (upright),Test Run 79
0.15282408471474773,15.472334311225165,T105N14+1GFR085,1.4,+1G (upright),Test Run 79
0.15282408471474773,15.47209779999479,T105N14+1GFR085,1.4,+1G (upright),Test Run 79
0.1529827774764719,15.47233736298304,T105N14+1GFR085,1.4,+1G (upright),Test Run 79
0.1531413963588864,15.47255708954554,T105N14+1GFR085,1.4,+1G (upright),Test Run 79
0.15322074273975045,15.47325746796354,T105N14+1GFR085,1.4,+1G (upright),Test Run 79
0.15322074273975045,15.472331259467415,T105N14+1GFR085,1.4,+1G (upright),Test Run 79
0.15345870800302902,15.472668478705666,T105N14+1GFR085,1.4,+1G (upright),Test Run 79
0.15369667326630743,15.472868368842416,T105N14+1GFR085,1.4,+1G (upright),Test Run 79
0.153498381193459,15.470780966498666,T105N14+1GFR085,1.4,+1G (upright),Test Run 79
0.15393463852958203,15.47306978485804,T105N14+1GFR085,1.4,+1G (upright),Test Run 79
0.15393463852958203,15.472146628119791,T105N14+1GFR085,1.4,+1G (upright),Test Run 79
0.15401398491044607,15.471640036322915,T105N14+1GFR085,1.4,+1G (upright),Test Run 79
0.15437096974501882,15.47262117645954,T105N14+1GFR085,1.4,+1G (upright),Test Run 79
0.15464860819872736,15.471212790229165,T105N14+1GFR085,1.4,+1G (upright),Test Run 79
0.15476762777002154,15.471672079779916,T105N14+1GFR085,1.4,+1G (upright),Test Run 79
0.15476762777002154,15.47297212860804,T105N14+1GFR085,1.4,+1G (upright),Test Run 79
0.1552435582965785,15.471569845893166,T105N14+1GFR085,1.4,+1G (upright),Test Run 79
0.15528323148700862,15.472857687690041,T105N14+1GFR085,1.4,+1G (upright),Test Run 79
0.15556086994071716,15.472724936225166,T105N14+1GFR085,1.4,+1G (upright),Test Run 79
0.15556086994071716,15.47250063202604,T105N14+1GFR085,1.4,+1G (upright),Test Run 79
0.15571956270244133,15.47068941376429,T105N14+1GFR085,1.4,+1G (upright),Test Run 79
0.15591785477528977,15.472331259467415,T105N14+1GFR085,1.4,+1G (upright),Test Run 79
0.1562748396098625,15.471247885443915,T105N14+1GFR085,1.4,+1G (upright),Test Run 79
0.1562748396098625,15.47199861786579,T105N14+1GFR085,1.4,+1G (upright),Test Run 79
0.1562748396098625,15.473686239936166,T105N14+1GFR085,1.4,+1G (upright),Test Run 79
0.15655247806357103,15.46930544159629,T105N14+1GFR085,1.4,+1G (upright),Test Run 79
0.1566714976348652,15.471617148139291,T105N14+1GFR085,1.4,+1G (upright),Test Run 79
0.1567904433268455,15.47035066864704,T105N14+1GFR085,1.4,+1G (upright),Test Run 79
0.1567904433268455,15.471212790229165,T105N14+1GFR085,1.4,+1G (upright),Test Run 79
0.1571871013518523,15.47112428925254,T105N14+1GFR085,1.4,+1G (upright),Test Run 79
0.1571871013518523,15.47197572968229,T105N14+1GFR085,1.4,+1G (upright),Test Run 79
0.15750441299599083,15.47132723114704,T105N14+1GFR085,1.4,+1G (upright),Test Run 79
0.15758375937685504,15.472119162299416,T105N14+1GFR085,1.4,+1G (upright),Test Run 79
0.15758375937685504,15.47254793427204,T105N14+1GFR085,1.4,+1G (upright),Test Run 79
0.15770270506883924,15.469477865912665,T105N14+1GFR085,1.4,+1G (upright),Test Run 79
0.1581390362842721,15.470703146674415,T105N14+1GFR085,1.4,+1G (upright),Test Run 79
0.15817870947470222,15.47048494599079,T105N14+1GFR085,1.4,+1G (upright),Test Run 79
0.15841667473798063,15.471322653510416,T105N14+1GFR085,1.4,+1G (upright),Test Run 79
0.15841667473798063,15.47079927704554,T105N14+1GFR085,1.4,+1G (upright),Test Run 79
0.1586943131916893,15.469657919623666,T105N14+1GFR085,1.4,+1G (upright),Test Run 79
0.15889260526453775,15.471838400580666,T105N14+1GFR085,1.4,+1G (upright),Test Run 79
0.15928926328954046,15.470072958686165,T105N14+1GFR085,1.4,+1G (upright),Test Run 79
0.15928926328954046,15.470861838080666,T105N14+1GFR085,1.4,+1G (upright),Test Run 79
0.1593686096704045,15.46958620331504,T105N14+1GFR085,1.4,+1G (upright),Test Run 79
0.15960657493367897,15.47100221894004,T105N14+1GFR085,1.4,+1G (upright),Test Run 79
0.15984454019695754,15.469567892768165,T105N14+1GFR085,1.4,+1G (upright),Test Run 79
0.15984454019695754,15.46851656220179,T105N14+1GFR085,1.4,+1G (upright),Test Run 79
0.1600032329586858,15.469245932318916,T105N14+1GFR085,1.4,+1G (upright),Test Run 79
0.16028087141239433,15.468951437690041,T105N14+1GFR085,1.4,+1G (upright),Test Run 79
0.1603998171043746,15.468856833197915,T105N14+1GFR085,1.4,+1G (upright),Test Run 79
0.1603998171043746,15.46985475800254,T105N14+1GFR085,1.4,+1G (upright),Test Run 79
0.1603998171043746,15.468974325873665,T105N14+1GFR085,1.4,+1G (upright),Test Run 79
0.16083614831981138,15.468571493842415,T105N14+1GFR085,1.4,+1G (upright),Test Run 79
0.16111378677352006,15.467939779975165,T105N14+1GFR085,1.4,+1G (upright),Test Run 79
0.1615104447985228,15.467704794623666,T105N14+1GFR085,1.4,+1G (upright),Test Run 79
0.1615104447985228,15.46847536347129,T105N14+1GFR085,1.4,+1G (upright),Test Run 79
0.16170873687137122,15.46759645722129,T105N14+1GFR085,1.4,+1G (upright),Test Run 79
0.16170873687137122,15.466677878119791,T105N14+1GFR085,1.4,+1G (upright),Test Run 79
0.16214506808680393,15.467868063666666,T105N14+1GFR085,1.4,+1G (upright),Test Run 79
0.1622640137787883,15.46530611298304,T105N14+1GFR085,1.4,+1G (upright),Test Run 79
0.1622640137787883,15.466220114447916,T105N14+1GFR085,1.4,+1G (upright),Test Run 79
0.16262099861336102,15.46643221161579,T105N14+1GFR085,1.4,+1G (upright),Test Run 79
0.16281936456551532,15.465295431830665,T105N14+1GFR085,1.4,+1G (upright),Test Run 79
0.16293831025749955,15.46517488739704,T105N14+1GFR085,1.4,+1G (upright),Test Run 79
0.16293831025749955,15.467283652045541,T105N14+1GFR085,1.4,+1G (upright),Test Run 79
0.16337464147293634,15.464903280951791,T105N14+1GFR085,1.4,+1G (upright),Test Run 79
0.1635332603553507,15.467166159369791,T105N14+1GFR085,1.4,+1G (upright),Test Run 79
0.16392991838035356,15.46423494599079,T105N14+1GFR085,1.4,+1G (upright),Test Run 79
0.1641282104531979,15.46623689911579,T105N14+1GFR085,1.4,+1G (upright),Test Run 79
0.1641282104531979,15.466157553412666,T105N14+1GFR085,1.4,+1G (upright),Test Run 79
0.1642075568340621,15.464251730658791,T105N14+1GFR085,1.4,+1G (upright),Test Run 79
0.1646834873606151,15.463887045600165,T105N14+1GFR085,1.4,+1G (upright),Test Run 79
0.16476283374147918,15.46437074921354,T105N14+1GFR085,1.4,+1G (upright),Test Run 79
0.16500079900475773,15.46562654755329,T105N14+1GFR085,1.4,+1G (upright),Test Run 79
0.16500079900475773,15.463961813666666,T105N14+1GFR085,1.4,+1G (upright),Test Run 79
0.16519916495691597,15.463056967475165,T105N14+1GFR085,1.4,+1G (upright),Test Run 79
0.16527851133777607,15.46395113251429,T105N14+1GFR085,1.4,+1G (upright),Test Run 79
0.16571476867390306,15.462767050483041,T105N14+1GFR085,1.4,+1G (upright),Test Run 79
0.16571476867390306,15.464543173529915,T105N14+1GFR085,1.4,+1G (upright),Test Run 79
0.16587346143562723,15.46318666718229,T105N14+1GFR085,1.4,+1G (upright),Test Run 79
0.16611142669890577,15.46184389374479,T105N14+1GFR085,1.4,+1G (upright),Test Run 79
0.16634939196218024,15.460447714545541,T105N14+1GFR085,1.4,+1G (upright),Test Run 79
0.16634939196218024,15.460730002143166,T105N14+1GFR085,1.4,+1G (upright),Test Run 79
0.16634939196218024,15.460617087104165,T105N14+1GFR085,1.4,+1G (upright),Test Run 79
0.16674604998718703,15.46165621063929,T105N14+1GFR085,1.4,+1G (upright),Test Run 79
0.16670637679675296,15.459993002631416,T105N14+1GFR085,1.4,+1G (upright),Test Run 79
0.1669046688696014,15.462785361029916,T105N14+1GFR085,1.4,+1G (upright),Test Run 79
0.1669046688696014,15.459948752143166,T105N14+1GFR085,1.4,+1G (upright),Test Run 79
0.16738067327546818,15.459284994818915,T105N14+1GFR085,1.4,+1G (upright),Test Run 79
0.1674203464658983,15.46013338349079,T105N14+1GFR085,1.4,+1G (upright),Test Run 79
0.16777725742115712,15.46002352020954,T105N14+1GFR085,1.4,+1G (upright),Test Run 79
0.16777725742115712,15.458862326361915,T105N14+1GFR085,1.4,+1G (upright),Test Run 79
0.16793595018288537,15.458229086615791,T105N14+1GFR085,1.4,+1G (upright),Test Run 79
0.16805489587486566,15.456866476752541,T105N14+1GFR085,1.4,+1G (upright),Test Run 79
0.16845155389987249,15.458068869330665,T105N14+1GFR085,1.4,+1G (upright),Test Run 79
0.16849122709030245,15.456794760443916,T105N14+1GFR085,1.4,+1G (upright),Test Run 79
0.16849122709030245,15.457682821967415,T105N14+1GFR085,1.4,+1G (upright),Test Run 79
0.16880853873444113,15.456791708686165,T105N14+1GFR085,1.4,+1G (upright),Test Run 79
0.16896723149616938,15.45431215546354,T105N14+1GFR085,1.4,+1G (upright),Test Run 79
0.16900683080728954,15.455966208197916,T105N14+1GFR085,1.4,+1G (upright),Test Run 79
0.1694431620227224,15.455055258490791,T105N14+1GFR085,1.4,+1G (upright),Test Run 79
0.1694431620227224,15.456306479193916,T105N14+1GFR085,1.4,+1G (upright),Test Run 79
0.16952250840358646,15.45592348358854,T105N14+1GFR085,1.4,+1G (upright),Test Run 79
0.16987949323815904,15.454696676947915,T105N14+1GFR085,1.4,+1G (upright),Test Run 79
0.17003811212057354,15.451846335151041,T105N14+1GFR085,1.4,+1G (upright),Test Run 79
0.17003811212057354,15.453695700385415,T105N14+1GFR085,1.4,+1G (upright),Test Run 79
0.17015713169186772,15.451034567572915,T105N14+1GFR085,1.4,+1G (upright),Test Run 79
0.1706330622184247,15.450740072943915,T105N14+1GFR085,1.4,+1G (upright),Test Run 79
0.1706330622184247,15.450912497260415,T105N14+1GFR085,1.4,+1G (upright),Test Run 79
0.17091070067213324,15.45179292938929,T105N14+1GFR085,1.4,+1G (upright),Test Run 79
0.17091070067213324,15.450172445990791,T105N14+1GFR085,1.4,+1G (upright),Test Run 79
0.17114866593540784,15.451982138373666,T105N14+1GFR085,1.4,+1G (upright),Test Run 79
0.17110906662428751,15.44951326630329,T105N14+1GFR085,1.4,+1G (upright),Test Run 79
0.17166434353170867,15.451211569526041,T105N14+1GFR085,1.4,+1G (upright),Test Run 79
0.17166434353170867,15.44953462860804,T105N14+1GFR085,1.4,+1G (upright),Test Run 79
0.1715849971508445,15.44878542206504,T105N14+1GFR085,1.4,+1G (upright),Test Run 79
0.1719816551758472,15.44908754608854,T105N14+1GFR085,1.4,+1G (upright),Test Run 79
0.17221962043912575,15.447985861518166,T105N14+1GFR085,1.4,+1G (upright),Test Run 79
0.17229896681998982,15.44664461395954,T105N14+1GFR085,1.4,+1G (upright),Test Run 79
0.17229896681998982,15.448796103217415,T105N14+1GFR085,1.4,+1G (upright),Test Run 79
0.17269555096567876,15.447309897162665,T105N14+1GFR085,1.4,+1G (upright),Test Run 79
0.1729731894193873,15.445433066108041,T105N14+1GFR085,1.4,+1G (upright),Test Run 79
0.17301286260982138,15.44599458954554,T105N14+1GFR085,1.4,+1G (upright),Test Run 79
0.17301286260982138,15.445063803412665,T105N14+1GFR085,1.4,+1G (upright),Test Run 79
0.17352854020611827,15.444137594916665,T105N14+1GFR085,1.4,+1G (upright),Test Run 79
0.17352854020611827,15.446025107123665,T105N14+1GFR085,1.4,+1G (upright),Test Run 79
0.1739647975422413,15.44436189911579,T105N14+1GFR085,1.4,+1G (upright),Test Run 79
0.1739647975422413,15.44453432343229,T105N14+1GFR085,1.4,+1G (upright),Test Run 79
0.17412349030396942,15.444252035834541,T105N14+1GFR085,1.4,+1G (upright),Test Run 79
0.1740838171135355,15.440576193549415,T105N14+1GFR085,1.4,+1G (upright),Test Run 79
0.1745200744496584,15.44099428436979,T105N14+1GFR085,1.4,+1G (upright),Test Run 79
0.17440112875767796,15.441342184760416,T105N14+1GFR085,1.4,+1G (upright),Test Run 79
0.17440112875767796,15.442749045111915,T105N14+1GFR085,1.4,+1G (upright),Test Run 79
0.17479778678268082,15.440409872748665,T105N14+1GFR085,1.4,+1G (upright),Test Run 79
0.17495640566509518,15.439706442572916,T105N14+1GFR085,1.4,+1G (upright),Test Run 79
0.17515469773793965,15.43862459442829,T105N14+1GFR085,1.4,+1G (upright),Test Run 79
0.17515469773793965,15.439839194037665,T105N14+1GFR085,1.4,+1G (upright),Test Run 79
0.1756703753342405,15.43905336640104,T105N14+1GFR085,1.4,+1G (upright),Test Run 79
0.17582899421665485,15.437239096381415,T105N14+1GFR085,1.4,+1G (upright),Test Run 79
0.17586866740708498,15.437170431830666,T105N14+1GFR085,1.4,+1G (upright),Test Run 79
0.17634467181295177,15.43689577362754,T105N14+1GFR085,1.4,+1G (upright),Test Run 79
0.17634467181295177,15.434939596869791,T105N14+1GFR085,1.4,+1G (upright),Test Run 79
0.17634467181295177,15.435769674994791,T105N14+1GFR085,1.4,+1G (upright),Test Run 79
0.1766619095777806,15.43567049286579,T105N14+1GFR085,1.4,+1G (upright),Test Run 79
0.17705856760278332,15.43371736786579,T105N14+1GFR085,1.4,+1G (upright),Test Run 79
0.17705856760278332,15.435824606635416,T105N14+1GFR085,1.4,+1G (upright),Test Run 79
0.17705856760278332,15.435006735541666,T105N14+1GFR085,1.4,+1G (upright),Test Run 79
0.1775345720086501,15.432839987494791,T105N14+1GFR085,1.4,+1G (upright),Test Run 79
0.17757424519908419,15.43269350311979,T105N14+1GFR085,1.4,+1G (upright),Test Run 79
0.17797082934477315,15.431196615912665,T105N14+1GFR085,1.4,+1G (upright),Test Run 79
0.17797082934477315,15.43177339813929,T105N14+1GFR085,1.4,+1G (upright),Test Run 79
0.1780501757256372,15.431225607611916,T105N14+1GFR085,1.4,+1G (upright),Test Run 79
0.17820879460805156,15.43012544892054,T105N14+1GFR085,1.4,+1G (upright),Test Run 79
0.17872447220434845,15.430545065619791,T105N14+1GFR085,1.4,+1G (upright),Test Run 79
0.17872447220434845,15.42904207489704,T105N14+1GFR085,1.4,+1G (upright),Test Run 79
0.17876414539478253,15.42843630097129,T105N14+1GFR085,1.4,+1G (upright),Test Run 79
0.17924007592133553,15.42884371063929,T105N14+1GFR085,1.4,+1G (upright),Test Run 79
0.17943836799418003,15.426945517279915,T105N14+1GFR085,1.4,+1G (upright),Test Run 79
0.17955738756547815,15.42841951630329,T105N14+1GFR085,1.4,+1G (upright),Test Run 79
0.17955738756547815,15.42554781220179,T105N14+1GFR085,1.4,+1G (upright),Test Run 79
0.18011266447289537,15.425776694037665,T105N14+1GFR085,1.4,+1G (upright),Test Run 79
0.1800729912824613,15.42540437958454,T105N14+1GFR085,1.4,+1G (upright),Test Run 79
0.18054899568832808,15.424162314154916,T105N14+1GFR085,1.4,+1G (upright),Test Run 79
0.18054899568832808,15.42525484345179,T105N14+1GFR085,1.4,+1G (upright),Test Run 79
0.18070761457074258,15.423368857123666,T105N14+1GFR085,1.4,+1G (upright),Test Run 79
0.18078696095160662,15.42258913300254,T105N14+1GFR085,1.4,+1G (upright),Test Run 79
0.1813025646685937,15.422586081244791,T105N14+1GFR085,1.4,+1G (upright),Test Run 79
0.18110427259574924,15.421813986518165,T105N14+1GFR085,1.4,+1G (upright),Test Run 79
0.18110427259574924,15.420385763861916,T105N14+1GFR085,1.4,+1G (upright),Test Run 79
0.18150093062075195,15.42068178436979,T105N14+1GFR085,1.4,+1G (upright),Test Run 79
0.18169922269359642,15.41982271454554,T105N14+1GFR085,1.4,+1G (upright),Test Run 79
0.1817785690744605,15.418292258002541,T105N14+1GFR085,1.4,+1G (upright),Test Run 79
0.1817785690744605,15.41805574677204,T105N14+1GFR085,1.4,+1G (upright),Test Run 79
0.18229417279144758,15.41671297333454,T105N14+1GFR085,1.4,+1G (upright),Test Run 79
0.18253213805472204,15.417041037299416,T105N14+1GFR085,1.4,+1G (upright),Test Run 79
0.18261148443558625,15.416949484565041,T105N14+1GFR085,1.4,+1G (upright),Test Run 79
0.18320643453343738,15.415657065131416,T105N14+1GFR085,1.4,+1G (upright),Test Run 79
0.18320643453343738,15.416601584174416,T105N14+1GFR085,1.4,+1G (upright),Test Run 79
0.1831667613430033,15.413415549018165,T105N14+1GFR085,1.4,+1G (upright),Test Run 79
0.18360309255844012,15.41534578583454,T105N14+1GFR085,1.4,+1G (upright),Test Run 79
0.18384105782171867,15.414424154975165,T105N14+1GFR085,1.4,+1G (upright),Test Run 79
0.18384105782171867,15.413940451361915,T105N14+1GFR085,1.4,+1G (upright),Test Run 79
0.18392040420257877,15.412638876654915,T105N14+1GFR085,1.4,+1G (upright),Test Run 79
0.18443600791956571,15.410380575873665,T105N14+1GFR085,1.4,+1G (upright),Test Run 79
0.18431706222758543,15.41194917938929,T105N14+1GFR085,1.4,+1G (upright),Test Run 79
0.18479299275413846,15.411811850287666,T105N14+1GFR085,1.4,+1G (upright),Test Run 79
0.18479299275413846,15.409692404486915,T105N14+1GFR085,1.4,+1G (upright),Test Run 79
0.185030958017417,15.409808371283791,T105N14+1GFR085,1.4,+1G (upright),Test Run 79
0.18522932396957525,15.409501669623666,T105N14+1GFR085,1.4,+1G (upright),Test Run 79
0.1856259081152642,15.40843660614704,T105N14+1GFR085,1.4,+1G (upright),Test Run 79
0.1856259081152642,15.405583212592415,T105N14+1GFR085,1.4,+1G (upright),Test Run 79
0.18566558130569813,15.40709383270954,T105N14+1GFR085,1.4,+1G (upright),Test Run 79
0.18602256614027088,15.406103537299416,T105N14+1GFR085,1.4,+1G (upright),Test Run 79
0.18610191252113098,15.40469362519004,T105N14+1GFR085,1.4,+1G (upright),Test Run 79
0.18622085821311535,15.40208894989704,T105N14+1GFR085,1.4,+1G (upright),Test Run 79
0.18622085821311535,15.402507040717415,T105N14+1GFR085,1.4,+1G (upright),Test Run 79
0.18661751623811806,15.403157065131415,T105N14+1GFR085,1.4,+1G (upright),Test Run 79
0.18657784304768796,15.401980612494791,T105N14+1GFR085,1.4,+1G (upright),Test Run 79
0.18709352064398485,15.400550863959541,T105N14+1GFR085,1.4,+1G (upright),Test Run 79
0.1874107584088137,15.402424643256415,T105N14+1GFR085,1.4,+1G (upright),Test Run 79
0.1874107584088137,15.39927370331504,T105N14+1GFR085,1.4,+1G (upright),Test Run 79
0.1875297779801079,15.400123617865791,T105N14+1GFR085,1.4,+1G (upright),Test Run 79
0.18796610919554468,15.398930380561165,T105N14+1GFR085,1.4,+1G (upright),Test Run 79
0.18788676281468047,15.397726462104165,T105N14+1GFR085,1.4,+1G (upright),Test Run 79
0.18788676281468047,15.396762106635416,T105N14+1GFR085,1.4,+1G (upright),Test Run 79
0.18824374764925322,15.397140524604165,T105N14+1GFR085,1.4,+1G (upright),Test Run 79
0.18856105929339187,15.395703146674416,T105N14+1GFR085,1.4,+1G (upright),Test Run 79
0.1886403317949461,15.39546205780729,T105N14+1GFR085,1.4,+1G (upright),Test Run 79
0.1886403317949461,15.39540102265104,T105N14+1GFR085,1.4,+1G (upright),Test Run 79
0.18919568258167302,15.39389498017054,T105N14+1GFR085,1.4,+1G (upright),Test Run 79
0.18947332103538153,15.39217684052204,T105N14+1GFR085,1.4,+1G (upright),Test Run 79
0.18955266741624574,15.392428610541666,T105N14+1GFR085,1.4,+1G (upright),Test Run 79
0.18994925156193865,15.391423056342415,T105N14+1GFR085,1.4,+1G (upright),Test Run 79
0.18994925156193865,15.39025270722129,T105N14+1GFR085,1.4,+1G (upright),Test Run 79
0.18990957837150457,15.389633200385415,T105N14+1GFR085,1.4,+1G (upright),Test Run 79
0.19038558277737136,15.38982240936979,T105N14+1GFR085,1.4,+1G (upright),Test Run 79
0.19054420165978583,15.387117026068916,T105N14+1GFR085,1.4,+1G (upright),Test Run 79
0.19054420165978583,15.38578493378379,T105N14+1GFR085,1.4,+1G (upright),Test Run 79
0.19058387485021977,15.38597261688929,T105N14+1GFR085,1.4,+1G (upright),Test Run 79
0.1910598792560867,15.38473970673304,T105N14+1GFR085,1.4,+1G (upright),Test Run 79
0.191139151757637,15.382763693549416,T105N14+1GFR085,1.4,+1G (upright),Test Run 79
0.19157548297307378,15.383462546088541,T105N14+1GFR085,1.4,+1G (upright),Test Run 79
0.19157548297307378,15.382365439154915,T105N14+1GFR085,1.4,+1G (upright),Test Run 79
0.19177377504591825,15.38127290985804,T105N14+1GFR085,1.4,+1G (upright),Test Run 79
0.1920514134996268,15.38148042938929,T105N14+1GFR085,1.4,+1G (upright),Test Run 79
0.19248774471506358,15.382031271674416,T105N14+1GFR085,1.4,+1G (upright),Test Run 79
0.19248774471506358,15.380900595404915,T105N14+1GFR085,1.4,+1G (upright),Test Run 79
0.19248774471506358,15.377876303412666,T105N14+1GFR085,1.4,+1G (upright),Test Run 79
0.19284472954963225,15.377723715522041,T105N14+1GFR085,1.4,+1G (upright),Test Run 79
0.1929240759304963,15.377084372260416,T105N14+1GFR085,1.4,+1G (upright),Test Run 79
0.1932413875746389,15.376850912787665,T105N14+1GFR085,1.4,+1G (upright),Test Run 79
0.1932413875746389,15.37637026093229,T105N14+1GFR085,1.4,+1G (upright),Test Run 79
0.19355862533946774,15.374845907904916,T105N14+1GFR085,1.4,+1G (upright),Test Run 79
0.19355862533946774,15.37458803436979,T105N14+1GFR085,1.4,+1G (upright),Test Run 79
0.1939552833644705,15.37445680878379,T105N14+1GFR085,1.4,+1G (upright),Test Run 79
0.19399495655490046,15.37303621552204,T105N14+1GFR085,1.4,+1G (upright),Test Run 79
0.19399495655490046,15.371208212592416,T105N14+1GFR085,1.4,+1G (upright),Test Run 79
0.1943519413894732,15.371566794135415,T105N14+1GFR085,1.4,+1G (upright),Test Run 79
0.1948278719160262,15.369784567572916,T105N14+1GFR085,1.4,+1G (upright),Test Run 79
0.19490721829689026,15.369990561225165,T105N14+1GFR085,1.4,+1G (upright),Test Run 79
0.19490721829689026,15.366084311225165,T105N14+1GFR085,1.4,+1G (upright),Test Run 79
0.19542282201387737,15.368246481635415,T105N14+1GFR085,1.4,+1G (upright),Test Run 79
0.1955021683947414,15.367700216986915,T105N14+1GFR085,1.4,+1G (upright),Test Run 79
0.19574013365801995,15.367185995795541,T105N14+1GFR085,1.4,+1G (upright),Test Run 79
0.19609711849258862,15.365766928412665,T105N14+1GFR085,1.4,+1G (upright),Test Run 79
0.19609711849258862,15.36436159394004,T105N14+1GFR085,1.4,+1G (upright),Test Run 79
0.19609711849258862,15.363618490912666,T105N14+1GFR085,1.4,+1G (upright),Test Run 79
0.19653344970802542,15.362365744330665,T105N14+1GFR085,1.4,+1G (upright),Test Run 79
0.1966920685904399,15.36268160126429,T105N14+1GFR085,1.4,+1G (upright),Test Run 79
0.1966920685904399,15.360186789252541,T105N14+1GFR085,1.4,+1G (upright),Test Run 79
0.19693010773302813,15.360095236518166,T105N14+1GFR085,1.4,+1G (upright),Test Run 79
0.19744571145001522,15.358895895697916,T105N14+1GFR085,1.4,+1G (upright),Test Run 79
0.19744571145001522,15.358172629096291,T105N14+1GFR085,1.4,+1G (upright),Test Run 79
0.19800098835743243,15.356552145697915,T105N14+1GFR085,1.4,+1G (upright),Test Run 79
0.19800098835743243,15.354711935736916,T105N14+1GFR085,1.4,+1G (upright),Test Run 79
0.19815968111916055,15.35512850067829,T105N14+1GFR085,1.4,+1G (upright),Test Run 79
0.19831830000157505,15.35511781952604,T105N14+1GFR085,1.4,+1G (upright),Test Run 79
0.19891325009942223,15.35360719940879,T105N14+1GFR085,1.4,+1G (upright),Test Run 79
0.19891325009942223,15.352746603705665,T105N14+1GFR085,1.4,+1G (upright),Test Run 79
0.19891325009942223,15.351094076850165,T105N14+1GFR085,1.4,+1G (upright),Test Run 79
0.19938925450528902,15.349943564154916,T105N14+1GFR085,1.4,+1G (upright),Test Run 79
0.1993495813148589,15.34851686737754,T105N14+1GFR085,1.4,+1G (upright),Test Run 79
0.19958754657813743,15.347543356635416,T105N14+1GFR085,1.4,+1G (upright),Test Run 79
0.19958754657813743,15.346842978217415,T105N14+1GFR085,1.4,+1G (upright),Test Run 79
0.20002380391426033,15.343762228705666,T105N14+1GFR085,1.4,+1G (upright),Test Run 79
0.20006347710469047,15.34425203583454,T105N14+1GFR085,1.4,+1G (upright),Test Run 79
0.20053948151055723,15.343606589057291,T105N14+1GFR085,1.4,+1G (upright),Test Run 79
0.20057915470098736,15.34323580048304,T105N14+1GFR085,1.4,+1G (upright),Test Run 79
0.20057915470098736,15.341645834662666,T105N14+1GFR085,1.4,+1G (upright),Test Run 79
0.20089646634512998,15.340457174994791,T105N14+1GFR085,1.4,+1G (upright),Test Run 79
0.20129305049082288,15.34087526581504,T105N14+1GFR085,1.4,+1G (upright),Test Run 79
0.2012533773003888,15.33876039765104,T105N14+1GFR085,1.4,+1G (upright),Test Run 79
0.2012533773003888,15.33761598847129,T105N14+1GFR085,1.4,+1G (upright),Test Run 79
0.2016897085158256,15.33660280487754,T105N14+1GFR085,1.4,+1G (upright),Test Run 79
0.20172938170625573,15.33539888642054,T105N14+1GFR085,1.4,+1G (upright),Test Run 79
0.20200702015996425,15.333697531440041,T105N14+1GFR085,1.4,+1G (upright),Test Run 79
0.20244335137540106,15.33304292938929,T105N14+1GFR085,1.4,+1G (upright),Test Run 79
0.20244335137540106,15.33318025849079,T105N14+1GFR085,1.4,+1G (upright),Test Run 79
0.20244335137540106,15.33178102753379,T105N14+1GFR085,1.4,+1G (upright),Test Run 79
0.20287960871152394,15.33118746063929,T105N14+1GFR085,1.4,+1G (upright),Test Run 79
0.202958955092388,15.33070375702604,T105N14+1GFR085,1.4,+1G (upright),Test Run 79
0.202958955092388,15.33004305145954,T105N14+1GFR085,1.4,+1G (upright),Test Run 79
0.2031969203556626,15.329200766303291,T105N14+1GFR085,1.4,+1G (upright),Test Run 79
0.20383154364394387,15.327055380561166,T105N14+1GFR085,1.4,+1G (upright),Test Run 79
0.20379187045351374,15.326130697943915,T105N14+1GFR085,1.4,+1G (upright),Test Run 79
0.20442649374179503,15.32436373017054,T105N14+1GFR085,1.4,+1G (upright),Test Run 79
0.20442649374179503,15.323237631537665,T105N14+1GFR085,1.4,+1G (upright),Test Run 79
0.20442649374179503,15.323681662299416,T105N14+1GFR085,1.4,+1G (upright),Test Run 79
0.2045851865035192,15.323320028998666,T105N14+1GFR085,1.4,+1G (upright),Test Run 79
0.2049817706492121,15.32104646942829,T105N14+1GFR085,1.4,+1G (upright),Test Run 79
0.2049817706492121,15.319453451850165,T105N14+1GFR085,1.4,+1G (upright),Test Run 79
0.2049817706492121,15.31833345673304,T105N14+1GFR085,1.4,+1G (upright),Test Run 79
0.205457775055079,15.31806032440879,T105N14+1GFR085,1.4,+1G (upright),Test Run 79
0.2055370475566293,15.31695711395954,T105N14+1GFR085,1.4,+1G (upright),Test Run 79
0.2058940323912019,15.31491548798304,T105N14+1GFR085,1.4,+1G (upright),Test Run 79
0.2058940323912019,15.315544150092416,T105N14+1GFR085,1.4,+1G (upright),Test Run 79
0.20629069041620463,15.312805197455665,T105N14+1GFR085,1.4,+1G (upright),Test Run 79
0.20629069041620463,15.31009371063929,T105N14+1GFR085,1.4,+1G (upright),Test Run 79
0.20676662094276158,15.30813600800254,T105N14+1GFR085,1.4,+1G (upright),Test Run 79
0.20676662094276158,15.308529684760416,T105N14+1GFR085,1.4,+1G (upright),Test Run 79
0.20676662094276158,15.30738832733854,T105N14+1GFR085,1.4,+1G (upright),Test Run 79
0.20700466008534996,15.30693666718229,T105N14+1GFR085,1.4,+1G (upright),Test Run 79
0.2075996101832011,15.305061362006416,T105N14+1GFR085,1.4,+1G (upright),Test Run 79
0.2076789565640612,15.30376131317829,T105N14+1GFR085,1.4,+1G (upright),Test Run 79
0.2076789565640612,15.30357057831504,T105N14+1GFR085,1.4,+1G (upright),Test Run 79
0.2081548870906183,15.30242006561979,T105N14+1GFR085,1.4,+1G (upright),Test Run 79
0.20811521390018425,15.30131990692829,T105N14+1GFR085,1.4,+1G (upright),Test Run 79
0.20843252554432684,15.298742697455666,T105N14+1GFR085,1.4,+1G (upright),Test Run 79
0.20882918356932959,15.29603578827604,T105N14+1GFR085,1.4,+1G (upright),Test Run 79
0.20882918356932959,15.29573061249479,T105N14+1GFR085,1.4,+1G (upright),Test Run 79
0.20890852995019363,15.296630881049415,T105N14+1GFR085,1.4,+1G (upright),Test Run 79
0.20950348004804084,15.295516989447915,T105N14+1GFR085,1.4,+1G (upright),Test Run 79
0.20966209893045532,15.292761252143166,T105N14+1GFR085,1.4,+1G (upright),Test Run 79
0.20966209893045532,15.29408266327604,T105N14+1GFR085,1.4,+1G (upright),Test Run 79
0.20982079169218343,15.292538473822916,T105N14+1GFR085,1.4,+1G (upright),Test Run 79
0.21021737583787634,15.290278647162665,T105N14+1GFR085,1.4,+1G (upright),Test Run 79
0.21025704902830647,15.287005636908791,T105N14+1GFR085,1.4,+1G (upright),Test Run 79
0.21065370705330919,15.287463400580666,T105N14+1GFR085,1.4,+1G (upright),Test Run 79
0.21065370705330919,15.285725424506415,T105N14+1GFR085,1.4,+1G (upright),Test Run 79
0.21061403386287905,15.28359224579554,T105N14+1GFR085,1.4,+1G (upright),Test Run 79
0.21093134550701773,15.283459494330666,T105N14+1GFR085,1.4,+1G (upright),Test Run 79
0.21124865715116034,15.28258211395954,T105N14+1GFR085,1.4,+1G (upright),Test Run 79
0.21136767672245452,15.28056947968229,T105N14+1GFR085,1.4,+1G (upright),Test Run 79
0.21136767672245452,15.278938315131416,T105N14+1GFR085,1.4,+1G (upright),Test Run 79
0.21180393405857742,15.278414938666666,T105N14+1GFR085,1.4,+1G (upright),Test Run 79
0.2119229536298716,15.276791403510416,T105N14+1GFR085,1.4,+1G (upright),Test Run 79
0.21224026527401024,15.27533113739704,T105N14+1GFR085,1.4,+1G (upright),Test Run 79
0.21224026527401024,15.27550203583454,T105N14+1GFR085,1.4,+1G (upright),Test Run 79
0.2127955421814314,15.27238924286579,T105N14+1GFR085,1.4,+1G (upright),Test Run 79
0.21275586899099735,15.27247469208454,T105N14+1GFR085,1.4,+1G (upright),Test Run 79
0.21327147270798444,15.271504233100165,T105N14+1GFR085,1.4,+1G (upright),Test Run 79
0.21335081908884848,15.269351217963541,T105N14+1GFR085,1.4,+1G (upright),Test Run 79
0.21335081908884848,15.267962668158791,T105N14+1GFR085,1.4,+1G (upright),Test Run 79
0.21354911116169298,15.267001364447916,T105N14+1GFR085,1.4,+1G (upright),Test Run 79
0.2139457691866957,15.265405295111915,T105N14+1GFR085,1.4,+1G (upright),Test Run 79
0.21410446194842395,15.266049216010416,T105N14+1GFR085,1.4,+1G (upright),Test Run 79
0.21410446194842395,15.26150057099079,T105N14+1GFR085,1.4,+1G (upright),Test Run 79
0.21458039247497696,15.262002585151041,T105N14+1GFR085,1.4,+1G (upright),Test Run 79
0.21469941204627113,15.25982057831504,T105N14+1GFR085,1.4,+1G (upright),Test Run 79
0.2151753425728281,15.258776877143166,T105N14+1GFR085,1.4,+1G (upright),Test Run 79
0.21557200059783083,15.25857088349079,T105N14+1GFR085,1.4,+1G (upright),Test Run 79
0.21557200059783083,15.255697653510415,T105N14+1GFR085,1.4,+1G (upright),Test Run 79
0.21557200059783083,15.253771994330666,T105N14+1GFR085,1.4,+1G (upright),Test Run 79
0.21596865862283354,15.25166322968229,T105N14+1GFR085,1.4,+1G (upright),Test Run 79
0.2160876043148179,15.25267488739704,T105N14+1GFR085,1.4,+1G (upright),Test Run 79
0.21636524276852645,15.253115866401041,T105N14+1GFR085,1.4,+1G (upright),Test Run 79
0.21636524276852645,15.249360678412666,T105N14+1GFR085,1.4,+1G (upright),Test Run 79
0.21676190079352917,15.248310873725165,T105N14+1GFR085,1.4,+1G (upright),Test Run 79
0.21684124717439324,15.245552084662666,T105N14+1GFR085,1.4,+1G (upright),Test Run 79
0.21735685089138032,15.245658896186166,T105N14+1GFR085,1.4,+1G (upright),Test Run 79
0.21735685089138032,15.243688986518166,T105N14+1GFR085,1.4,+1G (upright),Test Run 79
0.2174758704626745,15.240373251654916,T105N14+1GFR085,1.4,+1G (upright),Test Run 79
0.21783278141793333,15.242475912787665,T105N14+1GFR085,1.4,+1G (upright),Test Run 79
0.21822943944294,15.23873445770954,T105N14+1GFR085,1.4,+1G (upright),Test Run 79
0.21830878582380026,15.239636252143166,T105N14+1GFR085,1.4,+1G (upright),Test Run 79
0.21830878582380026,15.237175009467416,T105N14+1GFR085,1.4,+1G (upright),Test Run 79
0.21866577065837284,15.23627321503379,T105N14+1GFR085,1.4,+1G (upright),Test Run 79
0.2187451170392369,15.23722994110804,T105N14+1GFR085,1.4,+1G (upright),Test Run 79
0.21894340911208138,15.232250998236916,T105N14+1GFR085,1.4,+1G (upright),Test Run 79
0.21894340911208138,15.23091890595179,T105N14+1GFR085,1.4,+1G (upright),Test Run 79
0.2194193396386385,15.22916109345179,T105N14+1GFR085,1.4,+1G (upright),Test Run 79
0.2196573787812267,15.228894064643166,T105N14+1GFR085,1.4,+1G (upright),Test Run 79
0.22021265568864393,15.22649080536579,T105N14+1GFR085,1.4,+1G (upright),Test Run 79
0.22029192819019422,15.22697145722129,T105N14+1GFR085,1.4,+1G (upright),Test Run 79
0.22029192819019422,15.223258993842416,T105N14+1GFR085,1.4,+1G (upright),Test Run 79
0.22064891302476683,15.22264253876429,T105N14+1GFR085,1.4,+1G (upright),Test Run 79
0.22092655147847534,15.22083589813929,T105N14+1GFR085,1.4,+1G (upright),Test Run 79
0.22108524424020362,15.217955038764291,T105N14+1GFR085,1.4,+1G (upright),Test Run 79
0.22108524424020362,15.21804353974079,T105N14+1GFR085,1.4,+1G (upright),Test Run 79
0.22156117476675663,15.216597006537665,T105N14+1GFR085,1.4,+1G (upright),Test Run 79
0.2216008479571907,15.215332052924415,T105N14+1GFR085,1.4,+1G (upright),Test Run 79
0.22187848641089924,15.213644430854165,T105N14+1GFR085,1.4,+1G (upright),Test Run 79
0.2223148176263321,15.21257478974079,T105N14+1GFR085,1.4,+1G (upright),Test Run 79
0.2223148176263321,15.211361716010416,T105N14+1GFR085,1.4,+1G (upright),Test Run 79
0.22235449081676614,15.208859274604166,T105N14+1GFR085,1.4,+1G (upright),Test Run 79
0.22290976772418322,15.20687563202604,T105N14+1GFR085,1.4,+1G (upright),Test Run 79
0.2230287872954774,15.205197165229166,T105N14+1GFR085,1.4,+1G (upright),Test Run 79
0.22314773298746177,15.206642172553291,T105N14+1GFR085,1.4,+1G (upright),Test Run 79
0.22314773298746177,15.20397035858854,T105N14+1GFR085,1.4,+1G (upright),Test Run 79
0.22350471782203044,15.201020834662666,T105N14+1GFR085,1.4,+1G (upright),Test Run 79
0.22362373739332855,15.200314352729166,T105N14+1GFR085,1.4,+1G (upright),Test Run 79
0.22405999472945146,15.197937033393165,T105N14+1GFR085,1.4,+1G (upright),Test Run 79
0.22405999472945146,15.198742697455666,T105N14+1GFR085,1.4,+1G (upright),Test Run 79
0.22417901430074563,15.194860861518166,T105N14+1GFR085,1.4,+1G (upright),Test Run 79
0.2244963259448843,15.192587301947915,T105N14+1GFR085,1.4,+1G (upright),Test Run 79
0.22489298396988702,15.19098970673304,T105N14+1GFR085,1.4,+1G (upright),Test Run 79
0.22493258328100732,15.189822409369791,T105N14+1GFR085,1.4,+1G (upright),Test Run 79
0.22493258328100732,15.18991548798304,T105N14+1GFR085,1.4,+1G (upright),Test Run 79
0.22544826087730818,15.186178610541665,T105N14+1GFR085,1.4,+1G (upright),Test Run 79
0.22560687975972252,15.185163901068915,T105N14+1GFR085,1.4,+1G (upright),Test Run 79
0.22588451821343106,15.18348543427204,T105N14+1GFR085,1.4,+1G (upright),Test Run 79
0.22588451821343106,15.18055269501429,T105N14+1GFR085,1.4,+1G (upright),Test Run 79
0.2263208494288639,15.18024294159629,T105N14+1GFR085,1.4,+1G (upright),Test Run 79
0.2262415030480038,15.178157065131415,T105N14+1GFR085,1.4,+1G (upright),Test Run 79
0.226836453145851,15.17657625458454,T105N14+1GFR085,1.4,+1G (upright),Test Run 79
0.22691579952671506,15.174018881537666,T105N14+1GFR085,1.4,+1G (upright),Test Run 79
0.22691579952671506,15.17184908173304,T105N14+1GFR085,1.4,+1G (upright),Test Run 79
0.22739173005326807,15.17211305878379,T105N14+1GFR085,1.4,+1G (upright),Test Run 79
0.22762976919585645,15.16923677704554,T105N14+1GFR085,1.4,+1G (upright),Test Run 79
0.22762976919585645,15.167843649604166,T105N14+1GFR085,1.4,+1G (upright),Test Run 79
0.22762976919585645,15.16805574677204,T105N14+1GFR085,1.4,+1G (upright),Test Run 79
0.22814537291284354,15.167538473822916,T105N14+1GFR085,1.4,+1G (upright),Test Run 79
0.22838333817612194,15.16299135468229,T105N14+1GFR085,1.4,+1G (upright),Test Run 79
0.2287799962011248,15.162812826850166,T105N14+1GFR085,1.4,+1G (upright),Test Run 79
