Repository: schandel33/gitrep

# Nozzle Tensile Test Analysis

Stress-vs-strain analysis of tensile pulls across 4 nozzle sizes (0.6, 1.4,
2.2, 2.6 mm) x 2 print-gravity orientations (+1G upright / -1G inverted),
printed at 105 C with a 0.85 flow ratio.

## Data-quality issues found and how they're handled

1. **Load-cell zero offset.** 10 of 17 runs record small negative Load
   values for the first handful of samples (up to ~180, always <0.5% of the
   file) before the crosshead starts moving — load-cell noise around zero,
   not real load. The script computes the mean Load over all
   pre-motion samples (`Crosshead < crosshead_zero_threshold_mm`) and
   subtracts it from the whole run.
2.

File: nozzle_tensile_analysis/analysis_output/all_curves_tidy.csv (part 58 of 151)
Strain,Stress_MPa,condition,nozzle_mm,gravity,run
0.22909730784526727,15.158151266791666,T105N14+1GFR085,1.4,+1G (upright),Test Run 79
0.22909730784526727,15.15758211395954,T105N14+1GFR085,1.4,+1G (upright),Test Run 79
0.2291369810356974,15.15680086395954,T105N14+1GFR085,1.4,+1G (upright),Test Run 79
0.22961291156225436,15.155456564643165,T105N14+1GFR085,1.4,+1G (upright),Test Run 79
0.22977160432397867,15.15350496552204,T105N14+1GFR085,1.4,+1G (upright),Test Run 79
0.23020786166010157,15.15164644501429,T105N14+1GFR085,1.4,+1G (upright),Test Run 79
0.23020786166010157,15.150775168158791,T105N14+1GFR085,1.4,+1G (upright),Test Run 79
0.23048550011381008,15.14836275360804,T105N14+1GFR085,1.4,+1G (upright),Test Run 79
0.2306045196851043,15.14485170624479,T105N14+1GFR085,1.4,+1G (upright),Test Run 79
0.23100117771011108,15.142951987006416,T105N14+1GFR085,1.4,+1G (upright),Test Run 79
0.23100117771011108,15.14268953583454,T105N14+1GFR085,1.4,+1G (upright),Test Run 79
0.2311994697829554,15.14010317108854,T105N14+1GFR085,1.4,+1G (upright),Test Run 79
0.2315167814270941,15.13886873505329,T105N14+1GFR085,1.4,+1G (upright),Test Run 79
0.2318340930712367,15.13655855438929,T105N14+1GFR085,1.4,+1G (upright),Test Run 79
0.23203238514408117,15.13544771454554,T105N14+1GFR085,1.4,+1G (upright),Test Run 79
0.23203238514408117,15.132344076850165,T105N14+1GFR085,1.4,+1G (upright),Test Run 79
0.23238936997865392,15.13276674530729,T105N14+1GFR085,1.4,+1G (upright),Test Run 79
0.23266700843236246,15.12917330048304,T105N14+1GFR085,1.4,+1G (upright),Test Run 79
0.23298432007650505,15.12741548798304,T105N14+1GFR085,1.4,+1G (upright),Test Run 79
0.23298432007650505,15.124960348822915,T105N14+1GFR085,1.4,+1G (upright),Test Run 79
0.23334130491107372,15.12289888642054,T105N14+1GFR085,1.4,+1G (upright),Test Run 79
0.23338097810150776,15.12227937958454,T105N14+1GFR085,1.4,+1G (upright),Test Run 79
0.23389658181849488,15.12141420624479,T105N14+1GFR085,1.4,+1G (upright),Test Run 79
0.23381723543763067,15.117196676947916,T105N14+1GFR085,1.4,+1G (upright),Test Run 79
0.23381723543763067,15.11685182831504,T105N14+1GFR085,1.4,+1G (upright),Test Run 79
0.23421389346263338,15.113473532416666,T105N14+1GFR085,1.4,+1G (upright),Test Run 79
0.23437258622436163,15.111270163276041,T105N14+1GFR085,1.4,+1G (upright),Test Run 79
0.23445185872591193,15.11058962128379,T105N14+1GFR085,1.4,+1G (upright),Test Run 79
0.23500720951264292,15.10797273895954,T105N14+1GFR085,1.4,+1G (upright),Test Run 79
0.23500720951264292,15.106417868354166,T105N14+1GFR085,1.4,+1G (upright),Test Run 79
0.2352055015854874,15.103479025580665,T105N14+1GFR085,1.4,+1G (upright),Test Run 79
0.2356021596104901,15.10350191376429,T105N14+1GFR085,1.4,+1G (upright),Test Run 79
0.2361177633274772,15.100039694526041,T105N14+1GFR085,1.4,+1G (upright),Test Run 79
0.2361177633274772,15.09919740936979,T105N14+1GFR085,1.4,+1G (upright),Test Run 79
0.23619710970834126,15.096438620307291,T105N14+1GFR085,1.4,+1G (upright),Test Run 79
0.23671271342532835,15.094763205268166,T105N14+1GFR085,1.4,+1G (upright),Test Run 79
0.23687140618705252,15.093417380072916,T105N14+1GFR085,1.4,+1G (upright),Test Run 79
0.23726799033274543,15.090568564154916,T105N14+1GFR085,1.4,+1G (upright),Test Run 79
0.23726799033274543,15.08800661347129,T105N14+1GFR085,1.4,+1G (upright),Test Run 79
0.23770432154817828,15.085815451361915,T105N14+1GFR085,1.4,+1G (upright),Test Run 79
0.23770432154817828,15.083880636908791,T105N14+1GFR085,1.4,+1G (upright),Test Run 79
0.23818025207473523,15.082258627631415,T105N14+1GFR085,1.4,+1G (upright),Test Run 79
0.23818025207473523,15.080952475287665,T105N14+1GFR085,1.4,+1G (upright),Test Run 79
0.23825959845559533,15.07848512909629,T105N14+1GFR085,1.4,+1G (upright),Test Run 79
0.23857691009973794,15.07689821503379,T105N14+1GFR085,1.4,+1G (upright),Test Run 79
0.23885454855344648,15.075825522162665,T105N14+1GFR085,1.4,+1G (upright),Test Run 79
0.2389338949343107,15.07190096161579,T105N14+1GFR085,1.4,+1G (upright),Test Run 79
0.2389338949343107,15.070307944037665,T105N14+1GFR085,1.4,+1G (upright),Test Run 79
0.23937015227043357,15.069396994330665,T105N14+1GFR085,1.4,+1G (upright),Test Run 79
0.23948917184172777,15.066767904975165,T105N14+1GFR085,1.4,+1G (upright),Test Run 79
0.23992550305716456,15.065510580756415,T105N14+1GFR085,1.4,+1G (upright),Test Run 79
0.23992550305716456,15.061201498725165,T105N14+1GFR085,1.4,+1G (upright),Test Run 79
0.24036183427259725,15.059834311225165,T105N14+1GFR085,1.4,+1G (upright),Test Run 79
0.24044103289483773,15.058029196479165,T105N14+1GFR085,1.4,+1G (upright),Test Run 79
0.24095671049113465,15.05534975311979,T105N14+1GFR085,1.4,+1G (upright),Test Run 79
0.2411154032528629,15.053327963568915,T105N14+1GFR085,1.4,+1G (upright),Test Run 79
0.2411154032528629,15.051364157416666,T105N14+1GFR085,1.4,+1G (upright),Test Run 79
0.24143264101769174,15.049140951850166,T105N14+1GFR085,1.4,+1G (upright),Test Run 79
0.24171027947140028,15.045834372260416,T105N14+1GFR085,1.4,+1G (upright),Test Run 79
0.24171027947140028,15.042559836127541,T105N14+1GFR085,1.4,+1G (upright),Test Run 79
0.24206726430597286,15.04152986786579,T105N14+1GFR085,1.4,+1G (upright),Test Run 79
0.24206726430597286,15.039309714057291,T105N14+1GFR085,1.4,+1G (upright),Test Run 79
0.242146610686833,15.037768576361916,T105N14+1GFR085,1.4,+1G (upright),Test Run 79
0.242662288283134,15.035993979193915,T105N14+1GFR085,1.4,+1G (upright),Test Run 79
0.24309861949856668,15.03423006317829,T105N14+1GFR085,1.4,+1G (upright),Test Run 79
0.24309861949856668,15.029936239936166,T105N14+1GFR085,1.4,+1G (upright),Test Run 79
0.24329691157141511,15.029426596381416,T105N14+1GFR085,1.4,+1G (upright),Test Run 79
0.24361414933624395,15.028643820502541,T105N14+1GFR085,1.4,+1G (upright),Test Run 79
0.24381244140908842,15.02434694550254,T105N14+1GFR085,1.4,+1G (upright),Test Run 79
0.24409022762142055,15.02070619843229,T105N14+1GFR085,1.4,+1G (upright),Test Run 79
0.24409022762142055,15.021139548041665,T105N14+1GFR085,1.4,+1G (upright),Test Run 79
0.24440746538624938,15.017066977240791,T105N14+1GFR085,1.4,+1G (upright),Test Run 79
0.24456615814797766,15.014599631049416,T105N14+1GFR085,1.4,+1G (upright),Test Run 79
0.24524038074737514,15.01325990936979,T105N14+1GFR085,1.4,+1G (upright),Test Run 79
0.24524038074737514,15.01138765595179,T105N14+1GFR085,1.4,+1G (upright),Test Run 79
0.24535932643935937,15.00866853974079,T105N14+1GFR085,1.4,+1G (upright),Test Run 79
0.245756058343676,15.007125876166665,T105N14+1GFR085,1.4,+1G (upright),Test Run 79
0.24595435041652047,15.004403708197916,T105N14+1GFR085,1.4,+1G (upright),Test Run 79
0.24615264248936497,15.000791952826791,T105N14+1GFR085,1.4,+1G (upright),Test Run 79
0.24615264248936497,15.00013735077604,T105N14+1GFR085,1.4,+1G (upright),Test Run 79
0.24654937439368144,14.99589235565879,T105N14+1GFR085,1.4,+1G (upright),Test Run 79
0.2467872657776461,14.994369528510415,T105N14+1GFR085,1.4,+1G (upright),Test Run 79
0.2471442506122188,14.991999838568915,T105N14+1GFR085,1.4,+1G (upright),Test Run 79
0.2471442506122188,14.98818666718229,T105N14+1GFR085,1.4,+1G (upright),Test Run 79
0.24742188906592735,14.98611910126429,T105N14+1GFR085,1.4,+1G (upright),Test Run 79
0.24754083475791172,14.982614157416666,T105N14+1GFR085,1.4,+1G (upright),Test Run 79
0.24813585873507268,14.980990622260416,T105N14+1GFR085,1.4,+1G (upright),Test Run 79
0.24817545804619287,14.97950746796354,T105N14+1GFR085,1.4,+1G (upright),Test Run 79
0.24817545804619287,14.978553793647041,T105N14+1GFR085,1.4,+1G (upright),Test Run 79
0.2486117892616257,14.975643942572916,T105N14+1GFR085,1.4,+1G (upright),Test Run 79
0.24900852116594233,14.97225191376429,T105N14+1GFR085,1.4,+1G (upright),Test Run 79
0.24912746685792655,14.969783041693915,T105N14+1GFR085,1.4,+1G (upright),Test Run 79
0.2496429966955999,14.96810610077604,T105N14+1GFR085,1.4,+1G (upright),Test Run 79
0.2496429966955999,14.96426393769004,T105N14+1GFR085,1.4,+1G (upright),Test Run 79
0.24984143652706794,14.960583517768166,T105N14+1GFR085,1.4,+1G (upright),Test Run 79
0.25011907498077646,14.958331320502541,T105N14+1GFR085,1.4,+1G (upright),Test Run 79
0.2504760598153492,14.95592653534629,T105N14+1GFR085,1.4,+1G (upright),Test Run 79
0.2504760598153492,14.953652975776041,T105N14+1GFR085,1.4,+1G (upright),Test Run 79
0.2505950055073336,14.950485251166665,T105N14+1GFR085,1.4,+1G (upright),Test Run 79
0.2511898817258708,14.94625093720179,T105N14+1GFR085,1.4,+1G (upright),Test Run 79
0.25138832155733903,14.945581076361915,T105N14+1GFR085,1.4,+1G (upright),Test Run 79
0.2516262129413076,14.942163107611915,T105N14+1GFR085,1.4,+1G (upright),Test Run 79
0.2516262129413076,14.942529318549415,T105N14+1GFR085,1.4,+1G (upright),Test Run 79
0.25202294484562016,14.937248251654916,T105N14+1GFR085,1.4,+1G (upright),Test Run 79
0.25218148984872485,14.93567049286579,T105N14+1GFR085,1.4,+1G (upright),Test Run 79
0.25265756813390144,14.932380697943916,T105N14+1GFR085,1.4,+1G (upright),Test Run 79
0.25265756813390144,14.92869722626429,T105N14+1GFR085,1.4,+1G (upright),Test Run 79
0.25273676675614193,14.927050802924416,T105N14+1GFR085,1.4,+1G (upright),Test Run 79
0.2530144052098504,14.92386324188929,T105N14+1GFR085,1.4,+1G (upright),Test Run 79
0.2534904834950311,14.921382162787665,T105N14+1GFR085,1.4,+1G (upright),Test Run 79
0.2536490284981317,14.91788179657679,T105N14+1GFR085,1.4,+1G (upright),Test Run 79
0.2536490284981317,14.916654989936166,T105N14+1GFR085,1.4,+1G (upright),Test Run 79
0.2542044531641725,14.914376852729166,T105N14+1GFR085,1.4,+1G (upright),Test Run 79
0.25440274523702094,14.91169588349079,T105N14+1GFR085,1.4,+1G (upright),Test Run 79
0.2547993293827099,14.909858725287666,T105N14+1GFR085,1.4,+1G (upright),Test Run 79
0.25515631421728246,14.90589754364704,T105N14+1GFR085,1.4,+1G (upright),Test Run 79
0.25515631421728246,14.904606650092415,T105N14+1GFR085,1.4,+1G (upright),Test Run 79
0.25523566059814656,14.900431845404915,T105N14+1GFR085,1.4,+1G (upright),Test Run 79
0.2559496302672919,14.897621176459541,T105N14+1GFR085,1.4,+1G (upright),Test Run 79
0.25598922957840825,14.894332907416665,T105N14+1GFR085,1.4,+1G (upright),Test Run 79
0.25598922957840825,14.892887900092415,T105N14+1GFR085,1.4,+1G (upright),Test Run 79
0.2564651601049652,14.89024812958454,T105N14+1GFR085,1.4,+1G (upright),Test Run 79
0.25694123839014193,14.886177084662666,T105N14+1GFR085,1.4,+1G (upright),Test Run 79
0.25706018408212616,14.882637045600166,T105N14+1GFR085,1.4,+1G (upright),Test Run 79
0.25769480737040745,14.88007662079554,T105N14+1GFR085,1.4,+1G (upright),Test Run 79
0.25769480737040745,14.877429220893166,T105N14+1GFR085,1.4,+1G (upright),Test Run 79
0.2578535001321316,14.87393648407679,T105N14+1GFR085,1.4,+1G (upright),Test Run 79
0.25817073789696043,14.86965639374479,T105N14+1GFR085,1.4,+1G (upright),Test Run 79
0.2586070691123972,14.868368551947915,T105N14+1GFR085,1.4,+1G (upright),Test Run 79
0.2586070691123972,14.865966818549415,T105N14+1GFR085,1.4,+1G (upright),Test Run 79
0.2587657618741214,14.86200105927204,T105N14+1GFR085,1.4,+1G (upright),Test Run 79
0.2592812917117987,14.858355734565041,T105N14+1GFR085,1.4,+1G (upright),Test Run 79
0.259439984473523,14.85633699677204,T105N14+1GFR085,1.4,+1G (upright),Test Run 79
0.2596382765463714,14.852824423529915,T105N14+1GFR085,1.4,+1G (upright),Test Run 79
0.2596382765463714,14.84891207001429,T105N14+1GFR085,1.4,+1G (upright),Test Run 79
0.2602333005235324,14.84629518769004,T105N14+1GFR085,1.4,+1G (upright),Test Run 79
0.2602333005235324,14.84335787079554,T105N14+1GFR085,1.4,+1G (upright),Test Run 79
0.2608679238118137,14.840527365424416,T105N14+1GFR085,1.4,+1G (upright),Test Run 79
0.2608679238118137,14.835583517768166,T105N14+1GFR085,1.4,+1G (upright),Test Run 79
0.26114556226552216,14.83161928436979,T105N14+1GFR085,1.4,+1G (upright),Test Run 79
0.2614628000303509,14.829394552924416,T105N14+1GFR085,1.4,+1G (upright),Test Run 79
0.26189913124578373,14.82734529755329,T105N14+1GFR085,1.4,+1G (upright),Test Run 79
0.2619784776266478,14.825741598822916,T105N14+1GFR085,1.4,+1G (upright),Test Run 79
0.2619784776266478,14.818957541205666,T105N14+1GFR085,1.4,+1G (upright),Test Run 79
0.26261310091492907,14.81661226532679,T105N14+1GFR085,1.4,+1G (upright),Test Run 79
0.2626924472957931,14.813754294135416,T105N14+1GFR085,1.4,+1G (upright),Test Run 79
0.26316837782234614,14.80944216034629,T105N14+1GFR085,1.4,+1G (upright),Test Run 79
0.26360470903778294,14.806526205756416,T105N14+1GFR085,1.4,+1G (upright),Test Run 79
0.26360470903778294,14.804003927924416,T105N14+1GFR085,1.4,+1G (upright),Test Run 79
0.26360470903778294,14.798664877631415,T105N14+1GFR085,1.4,+1G (upright),Test Run 79
0.2642393323260642,14.79615785858854,T105N14+1GFR085,1.4,+1G (upright),Test Run 79
0.2643582780180446,14.794120810248666,T105N14+1GFR085,1.4,+1G (upright),Test Run 79
0.2643582780180446,14.787744162299415,T105N14+1GFR085,1.4,+1G (upright),Test Run 79
0.2646756635414971,14.78559877655729,T105N14+1GFR085,1.4,+1G (upright),Test Run 79
0.26511184699831014,14.781843588568915,T105N14+1GFR085,1.4,+1G (upright),Test Run 79
0.26527053976003445,14.780387900092416,T105N14+1GFR085,1.4,+1G (upright),Test Run 79
0.2659845094291798,14.777339194037665,T105N14+1GFR085,1.4,+1G (upright),Test Run 79
0.2659845094291798,14.77546541474079,T105N14+1GFR085,1.4,+1G (upright),Test Run 79
0.266103455121164,14.771601889350165,T105N14+1GFR085,1.4,+1G (upright),Test Run 79
0.26653978633659686,14.767709372260416,T105N14+1GFR085,1.4,+1G (upright),Test Run 79
0.26689677117116944,14.763078329779916,T105N14+1GFR085,1.4,+1G (upright),Test Run 79
0.26689677117116944,14.760263083197916,T105N14+1GFR085,1.4,+1G (upright),Test Run 79
0.2670950632440139,14.75514986298304,T105N14+1GFR085,1.4,+1G (upright),Test Run 79
0.267690087221175,14.752160666205665,T105N14+1GFR085,1.4,+1G (upright),Test Run 79
0.2677296865322952,14.748655722358041,T105N14+1GFR085,1.4,+1G (upright),Test Run 79
0.2681262706779881,14.74499666474079,T105N14+1GFR085,1.4,+1G (upright),Test Run 79
0.2681262706779881,14.741763327338541,T105N14+1GFR085,1.4,+1G (upright),Test Run 79
0.26852300258230455,14.73784792206504,T105N14+1GFR085,1.4,+1G (upright),Test Run 79
0.26872129465514905,14.734542868354165,T105N14+1GFR085,1.4,+1G (upright),Test Run 79
0.2695146107051586,14.731742880561166,T105N14+1GFR085,1.4,+1G (upright),Test Run 79
0.2695146107051586,14.72612917206504,T105N14+1GFR085,1.4,+1G (upright),Test Run 79
0.2696335563971389,14.723774740912665,T105N14+1GFR085,1.4,+1G (upright),Test Run 79
0.26995079416196754,14.717976401068915,T105N14+1GFR085,1.4,+1G (upright),Test Run 79
0.27038712537740434,14.714660666205665,T105N14+1GFR085,1.4,+1G (upright),Test Run 79
0.27066476383111304,14.712045309760416,T105N14+1GFR085,1.4,+1G (upright),Test Run 79
0.27066476383111304,14.708728049018166,T105N14+1GFR085,1.4,+1G (upright),Test Run 79
0.27129938711939433,14.703964255072915,T105N14+1GFR085,1.4,+1G (upright),Test Run 79
0.2715374262619827,14.70110170624479,T105N14+1GFR085,1.4,+1G (upright),Test Run 79
0.27193401040767556,14.696041891791666,T105N14+1GFR085,1.4,+1G (upright),Test Run 79
0.27225139593112785,14.694294760443915,T105N14+1GFR085,1.4,+1G (upright),Test Run 79
0.27225139593112785,14.690759299018165,T105N14+1GFR085,1.4,+1G (upright),Test Run 79
0.27244968800397235,14.685690329291665,T105N14+1GFR085,1.4,+1G (upright),Test Run 79
0.27312391060337393,14.680973837592415,T105N14+1GFR085,1.4,+1G (upright),Test Run 79
0.2732826033650981,14.676277182318916,T105N14+1GFR085,1.4,+1G (upright),Test Run 79
0.2732826033650981,14.67452699921354,T105N14+1GFR085,1.4,+1G (upright),Test Run 79
0.2735998411299268,14.670361349799416,T105N14+1GFR085,1.4,+1G (upright),Test Run 79
0.2740361723453636,14.664649985053291,T105N14+1GFR085,1.4,+1G (upright),Test Run 79
0.2741155187262278,14.660917685248666,T105N14+1GFR085,1.4,+1G (upright),Test Run 79
0.274829488395369,14.657736227729165,T105N14+1GFR085,1.4,+1G (upright),Test Run 79
0.274829488395369,14.655032370307291,T105N14+1GFR085,1.4,+1G (upright),Test Run 79
0.27510712684907773,14.649288962104166,T105N14+1GFR085,1.4,+1G (upright),Test Run 79
0.2754641116836503,14.64631197235804,T105N14+1GFR085,1.4,+1G (upright),Test Run 79
0.2758606958293432,14.641938803412666,T105N14+1GFR085,1.4,+1G (upright),Test Run 79
0.2758606958293432,14.638070700385416,T105N14+1GFR085,1.4,+1G (upright),Test Run 79
0.2759797892799513,14.63152467987754,T105N14+1GFR085,1.4,+1G (upright),Test Run 79
0.2766540118793486,14.62975160858854,T105N14+1GFR085,1.4,+1G (upright),Test Run 79
0.276892051021941,14.62543337128379,T105N14+1GFR085,1.4,+1G (upright),Test Run 79
0.2772886351676299,14.62167818329554,T105N14+1GFR085,1.4,+1G (upright),Test Run 79
0.2772886351676299,14.61683199188929,T105N14+1GFR085,1.4,+1G (upright),Test Run 79
0.277764565694187,14.613014242865791,T105N14+1GFR085,1.4,+1G (upright),Test Run 79
0.2779628577670315,14.607795737006416,T105N14+1GFR085,1.4,+1G (upright),Test Run 79
0.2787165745059206,14.605261252143166,T105N14+1GFR085,1.4,+1G (upright),Test Run 79
0.27887511950902116,14.59809877655729,T105N14+1GFR085,1.4,+1G (upright),Test Run 79
0.27887511950902116,14.594857809760416,T105N14+1GFR085,1.4,+1G (upright),Test Run 79
0.27931145072445795,14.58922731659629,T105N14+1GFR085,1.4,+1G (upright),Test Run 79
0.2797081826287705,14.585954306342416,T105N14+1GFR085,1.4,+1G (upright),Test Run 79
0.27986672763187503,14.58089449188929,T105N14+1GFR085,1.4,+1G (upright),Test Run 79
0.27986672763187503,14.57819216034629,T105N14+1GFR085,1.4,+1G (upright),Test Run 79
0.2805410979899002,14.573728964545541,T105N14+1GFR085,1.4,+1G (upright),Test Run 79
0.2807393900627447,14.568637106635416,T105N14+1GFR085,1.4,+1G (upright),Test Run 79
0.28109637489731726,14.564828512885416,T105N14+1GFR085,1.4,+1G (upright),Test Run 79
0.2814929590430102,14.56020815155729,T105N14+1GFR085,1.4,+1G (upright),Test Run 79
0.2814929590430102,14.55577242157679,T105N14+1GFR085,1.4,+1G (upright),Test Run 79
0.28165165180473434,14.55157625458454,T105N14+1GFR085,1.4,+1G (upright),Test Run 79
0.2822069287121517,14.54649812958454,T105N14+1GFR085,1.4,+1G (upright),Test Run 79
0.28240522078500013,14.542440817572915,T105N14+1GFR085,1.4,+1G (upright),Test Run 79
0.28240522078500013,14.538871786811166,T105N14+1GFR085,1.4,+1G (upright),Test Run 79
0.2828415520004327,14.53295290253379,T105N14+1GFR085,1.4,+1G (upright),Test Run 79
0.2833572295967337,14.529011557318915,T105N14+1GFR085,1.4,+1G (upright),Test Run 79
0.28363486805044236,14.524052450873665,T105N14+1GFR085,1.4,+1G (upright),Test Run 79
0.2843488377195836,14.51941530487754,T105N14+1GFR085,1.4,+1G (upright),Test Run 79
0.2843488377195836,14.513777182318915,T105N14+1GFR085,1.4,+1G (upright),Test Run 79
0.284547129792432,14.51161043427204,T105N14+1GFR085,1.4,+1G (upright),Test Run 79
0.2849041146270046,14.50523836395954,T105N14+1GFR085,1.4,+1G (upright),Test Run 79
0.2853006987726936,14.500061056830665,T105N14+1GFR085,1.4,+1G (upright),Test Run 79
0.2853006987726936,14.496652243354166,T105N14+1GFR085,1.4,+1G (upright),Test Run 79
0.2854593915344217,14.491377279975165,T105N14+1GFR085,1.4,+1G (upright),Test Run 79
0.28605426775295906,14.486047384955665,T105N14+1GFR085,1.4,+1G (upright),Test Run 79
0.28629230689554747,14.480834982611915,T105N14+1GFR085,1.4,+1G (upright),Test Run 79
0.2865699453492561,14.476696799018166,T105N14+1GFR085,1.4,+1G (upright),Test Run 79
0.2865699453492561,14.47133638642054,T105N14+1GFR085,1.4,+1G (upright),Test Run 79
0.2870856229455529,14.466462729193916,T105N14+1GFR085,1.4,+1G (upright),Test Run 79
0.2870856229455529,14.46049654267054,T105N14+1GFR085,1.4,+1G (upright),Test Run 79
0.2878391919258187,14.457902548529916,T105N14+1GFR085,1.4,+1G (upright),Test Run 79
0.28807708330978316,14.45246431610804,T105N14+1GFR085,1.4,+1G (upright),Test Run 79
0.28807708330978316,14.44686128876429,T105N14+1GFR085,1.4,+1G (upright),Test Run 79
0.2886325079758241,14.441171286322916,T105N14+1GFR085,1.4,+1G (upright),Test Run 79
0.289029092121517,14.436141989447915,T105N14+1GFR085,1.4,+1G (upright),Test Run 79
0.28922738419436544,14.431517050483041,T105N14+1GFR085,1.4,+1G (upright),Test Run 79
0.28922738419436544,14.425141928412666,T105N14+1GFR085,1.4,+1G (upright),Test Run 79
0.28994135386350667,14.421801779486916,T105N14+1GFR085,1.4,+1G (upright),Test Run 79
0.2900207002443709,14.41480867645954,T105N14+1GFR085,1.4,+1G (upright),Test Run 79
0.29045703145980767,14.41098482392054,T105N14+1GFR085,1.4,+1G (upright),Test Run 79
0.2908932149166167,14.40450594208454,T105N14+1GFR085,1.4,+1G (upright),Test Run 79
0.2908932149166167,14.399533102729166,T105N14+1GFR085,1.4,+1G (upright),Test Run 79
0.29101230836722475,14.395336935736916,T105N14+1GFR085,1.4,+1G (upright),Test Run 79
0.2918054766586066,14.388525412299416,T105N14+1GFR085,1.4,+1G (upright),Test Run 79
0.2918452237283505,14.383297751166666,T105N14+1GFR085,1.4,+1G (upright),Test Run 79
0.2918452237283505,14.379216025092415,T105N14+1GFR085,1.4,+1G (upright),Test Run 79
0.29232115425490335,14.373004172065041,T105N14+1GFR085,1.4,+1G (upright),Test Run 79
0.2929161782320683,14.366491720893166,T105N14+1GFR085,1.4,+1G (upright),Test Run 79
0.2931144703049128,14.36307222626429,T105N14+1GFR085,1.4,+1G (upright),Test Run 79
0.29378869290431436,14.35482485077604,T105N14+1GFR085,1.4,+1G (upright),Test Run 79
0.29378869290431436,14.35087282440879,T105N14+1GFR085,1.4,+1G (upright),Test Run 79
0.2939473856660385,14.344912741401041,T105N14+1GFR085,1.4,+1G (upright),Test Run 79
0.2945820089543198,14.34028169892054,T105N14+1GFR085,1.4,+1G (upright),Test Run 79
0.2949389937888924,14.333961508490791,T105N14+1GFR085,1.4,+1G (upright),Test Run 79
0.2949389937888924,14.32709352753379,T105N14+1GFR085,1.4,+1G (upright),Test Run 79
0.2951768851728572,14.321601889350166,T105N14+1GFR085,1.4,+1G (upright),Test Run 79
0.2958512555308823,14.31678316376429,T105N14+1GFR085,1.4,+1G (upright),Test Run 79
0.29593060191174625,14.310868857123666,T105N14+1GFR085,1.4,+1G (upright),Test Run 79
0.2964065324382994,14.303984091498666,T105N14+1GFR085,1.4,+1G (upright),Test Run 79
0.2964065324382994,14.298519919135416,T105N14+1GFR085,1.4,+1G (upright),Test Run 79
0.2966841708920081,14.293862936713541,T105N14+1GFR085,1.4,+1G (upright),Test Run 79
0.2968824629648565,14.288415549018165,T105N14+1GFR085,1.4,+1G (upright),Test Run 79
0.29763603194511806,14.280920431830666,T105N14+1GFR085,1.4,+1G (upright),Test Run 79
0.297715378325982,14.275572226264291,T105N14+1GFR085,1.4,+1G (upright),Test Run 79
0.297715378325982,14.270449850776041,T105N14+1GFR085,1.4,+1G (upright),Test Run 79
0.29819130885253514,14.26254732392054,T105N14+1GFR085,1.4,+1G (upright),Test Run 79
0.2987467335185797,14.25701296112754,T105N14+1GFR085,1.4,+1G (upright),Test Run 79
0.2987863328296961,14.251867697455666,T105N14+1GFR085,1.4,+1G (upright),Test Run 79
0.2987863328296961,14.245211813666666,T105N14+1GFR085,1.4,+1G (upright),Test Run 79
0.29965899526056966,14.23892671845179,T105N14+1GFR085,1.4,+1G (upright),Test Run 79
0.29989688664453445,14.232637045600166,T105N14+1GFR085,1.4,+1G (upright),Test Run 79
0.3003728171710873,14.22668611786579,T105N14+1GFR085,1.4,+1G (upright),Test Run 79
0.3008091483865241,14.22030336640104,T105N14+1GFR085,1.4,+1G (upright),Test Run 79
0.3008091483865241,14.214352438666666,T105N14+1GFR085,1.4,+1G (upright),Test Run 79
0.3010867868402328,14.21019594452604,T105N14+1GFR085,1.4,+1G (upright),Test Run 79
0.3018405035791219,14.20344393036579,T105N14+1GFR085,1.4,+1G (upright),Test Run 79
0.3019990485822225,14.194502279975165,T105N14+1GFR085,1.4,+1G (upright),Test Run 79
0.3019990485822225,14.18920290253379,T105N14+1GFR085,1.4,+1G (upright),Test Run 79
0.3026336718705038,14.182197592475166,T105N14+1GFR085,1.4,+1G (upright),Test Run 79
0.3031493494668005,14.177580282904916,T105N14+1GFR085,1.4,+1G (upright),Test Run 79
0.30334764153964894,14.169187948920541,T105N14+1GFR085,1.4,+1G (upright),Test Run 79
0.3042203039705186,14.163919089057291,T105N14+1GFR085,1.4,+1G (upright),Test Run 79
0.3042203039705186,14.15807192108854,T105N14+1GFR085,1.4,+1G (upright),Test Run 79
0.3042599032816389,14.151074240424416,T105N14+1GFR085,1.4,+1G (upright),Test Run 79
0.30489452656992017,14.14316255829554,T105N14+1GFR085,1.4,+1G (upright),Test Run 79
0.30521191209337245,14.137632773139291,T105N14+1GFR085,1.4,+1G (upright),Test Run 79
0.305330857785353,14.130278036811166,T105N14+1GFR085,1.4,+1G (upright),Test Run 79
0.305330857785353,14.12457430145954,T105N14+1GFR085,1.4,+1G (upright),Test Run 79
0.3060448274544982,14.11810457489704,T105N14+1GFR085,1.4,+1G (upright),Test Run 79
0.30620337245759877,14.111711142279916,T105N14+1GFR085,1.4,+1G (upright),Test Run 79
0.30679839643475976,14.10446626923304,T105N14+1GFR085,1.4,+1G (upright),Test Run 79
0.30679839643475976,14.097180197455666,T105N14+1GFR085,1.4,+1G (upright),Test Run 79
0.30739342041192463,14.090533468940041,T105N14+1GFR085,1.4,+1G (upright),Test Run 79
0.30759171248476913,14.083805868842415,T105N14+1GFR085,1.4,+1G (upright),Test Run 79
0.308345281465031,14.075984213568915,T105N14+1GFR085,1.4,+1G (upright),Test Run 79
0.308345281465031,14.068049643256415,T105N14+1GFR085,1.4,+1G (upright),Test Run 79
0.3086229199187433,14.062641928412665,T105N14+1GFR085,1.4,+1G (upright),Test Run 79
0.3088212119915878,14.055976889350166,T105N14+1GFR085,1.4,+1G (upright),Test Run 79
0.3095747809718493,14.046919272162665,T105N14+1GFR085,1.4,+1G (upright),Test Run 79
0.30969387442245744,14.040036032416666,T105N14+1GFR085,1.4,+1G (upright),Test Run 79
0.30969387442245744,14.032815573432291,T105N14+1GFR085,1.4,+1G (upright),Test Run 79
0.3102094042601306,14.02556307099079,T105N14+1GFR085,1.4,+1G (upright),Test Run 79
0.3107648289261755,14.017707846381416,T105N14+1GFR085,1.4,+1G (upright),Test Run 79
0.31100272031014,14.00888521454554,T105N14+1GFR085,1.4,+1G (upright),Test Run 79
0.31100272031014,14.003985617377541,T105N14+1GFR085,1.4,+1G (upright),Test Run 79
0.3118753827410096,13.995440695502541,T105N14+1GFR085,1.4,+1G (upright),Test Run 79
0.3120339277441102,13.98878023407679,T105N14+1GFR085,1.4,+1G (upright),Test Run 79
0.3125496053404112,13.98108064911579,T105N14+1GFR085,1.4,+1G (upright),Test Run 79
0.3131842286286925,13.973387167670541,T105N14+1GFR085,1.4,+1G (upright),Test Run 79
0.3131842286286925,13.96497194550254,T105N14+1GFR085,1.4,+1G (upright),Test Run 79
0.31358081277438116,13.958097861029916,T105N14+1GFR085,1.4,+1G (upright),Test Run 79
0.31429478244352665,13.949665854193915,T105N14+1GFR085,1.4,+1G (upright),Test Run 79
0.3143345295132705,13.940794394233041,T105N14+1GFR085,1.4,+1G (upright),Test Run 79
0.3143345295132705,13.93337251923304,T105N14+1GFR085,1.4,+1G (upright),Test Run 79
0.3150087521126718,13.92576296112754,T105N14+1GFR085,1.4,+1G (upright),Test Run 79
0.31548468263922497,13.918307516791666,T105N14+1GFR085,1.4,+1G (upright),Test Run 79
0.3158416674737976,13.91136781952604,T105N14+1GFR085,1.4,+1G (upright),Test Run 79
0.3163969443812147,13.901304648139291,T105N14+1GFR085,1.4,+1G (upright),Test Run 79
0.3163969443812147,13.894262716986916,T105N14+1GFR085,1.4,+1G (upright),Test Run 79
0.31643669145095854,13.88639528534629,T105N14+1GFR085,1.4,+1G (upright),Test Run 79
0.31719026043122434,13.87782137177204,T105N14+1GFR085,1.4,+1G (upright),Test Run 79
0.3174678988849327,13.869145224311165,T105N14+1GFR085,1.4,+1G (upright),Test Run 79
0.31786448303062564,13.863127157904916,T105N14+1GFR085,1.4,+1G (upright),Test Run 79
0.31786448303062564,13.854916403510416,T105N14+1GFR085,1.4,+1G (upright),Test Run 79
0.31869754615037493,13.844621298529916,T105N14+1GFR085,1.4,+1G (upright),Test Run 79
0.3188164918423552,13.83722536347129,T105N14+1GFR085,1.4,+1G (upright),Test Run 79
0.3194511151306365,13.82917787811979,T105N14+1GFR085,1.4,+1G (upright),Test Run 79
0.3194511151306365,13.819160483100166,T105N14+1GFR085,1.4,+1G (upright),Test Run 79
0.3200063920380578,13.81037752411579,T105N14+1GFR085,1.4,+1G (upright),Test Run 79
0.3202046841109023,13.80377352020954,T105N14+1GFR085,1.4,+1G (upright),Test Run 79
0.32099800016090774,13.793844626166665,T105N14+1GFR085,1.4,+1G (upright),Test Run 79
0.3211962922337562,13.78469087860804,T105N14+1GFR085,1.4,+1G (upright),Test Run 79
0.3211962922337562,13.77684175751429,T105N14+1GFR085,1.4,+1G (upright),Test Run 79
0.32175156914117325,13.765658591010416,T105N14+1GFR085,1.4,+1G (upright),Test Run 79
0.3224259394991984,13.75807192108854,T105N14+1GFR085,1.4,+1G (upright),Test Run 79
0.32274317726402707,13.75059206269004,T105N14+1GFR085,1.4,+1G (upright),Test Run 79
0.32274317726402707,13.740124533393166,T105N14+1GFR085,1.4,+1G (upright),Test Run 79
0.32357609262515286,13.732089255072916,T105N14+1GFR085,1.4,+1G (upright),Test Run 79
0.3236950383171371,13.720649740912666,T105N14+1GFR085,1.4,+1G (upright),Test Run 79
0.3243694086751583,13.713070700385416,T105N14+1GFR085,1.4,+1G (upright),Test Run 79
0.32476599282085117,13.704760763861916,T105N14+1GFR085,1.4,+1G (upright),Test Run 79
0.32476599282085117,13.696130392768165,T105N14+1GFR085,1.4,+1G (upright),Test Run 79
0.3249642848936996,13.686947653510416,T105N14+1GFR085,1.4,+1G (upright),Test Run 79
0.3256782545628409,13.677201864936166,T105N14+1GFR085,1.4,+1G (upright),Test Run 79
0.32571800163258474,13.669577048041665,T105N14+1GFR085,1.4,+1G (upright),Test Run 79
0.32571800163258474,13.658485434272041,T105N14+1GFR085,1.4,+1G (upright),Test Run 79
0.32643197130173024,13.64860689423304,T105N14+1GFR085,1.4,+1G (upright),Test Run 79
0.3269872482091473,13.63985750458454,T105N14+1GFR085,1.4,+1G (upright),Test Run 79
0.3274234316659605,13.630900595404915,T105N14+1GFR085,1.4,+1G (upright),Test Run 79
0.3280978020239814,13.62004244110804,T105N14+1GFR085,1.4,+1G (upright),Test Run 79
0.3280978020239814,13.611305258490791,T105N14+1GFR085,1.4,+1G (upright),Test Run 79
0.32849438616967436,13.601306174018166,T105N14+1GFR085,1.4,+1G (upright),Test Run 79
0.3292083558388198,13.590592978217416,T105N14+1GFR085,1.4,+1G (upright),Test Run 79
0.3295653406733924,13.581352255561166,T105N14+1GFR085,1.4,+1G (upright),Test Run 79
0.3298033798159808,13.574047873236916,T105N14+1GFR085,1.4,+1G (upright),Test Run 79
0.3298033798159808,13.561140463568915,T105N14+1GFR085,1.4,+1G (upright),Test Run 79
0.3306362951771065,13.55390932343229,T105N14+1GFR085,1.4,+1G (upright),Test Run 79
0.330834587249951,13.542521689154915,T105N14+1GFR085,1.4,+1G (upright),Test Run 79
0.3314692105382323,13.53231050751429,T105N14+1GFR085,1.4,+1G (upright),Test Run 79
0.3314692105382323,13.522038290717415,T105N14+1GFR085,1.4,+1G (upright),Test Run 79
0.33202448744565327,13.512142966010416,T105N14+1GFR085,1.4,+1G (upright),Test Run 79
0.33242107159134227,13.500923178412666,T105N14+1GFR085,1.4,+1G (upright),Test Run 79
0.3330160955685032,13.490792868354166,T105N14+1GFR085,1.4,+1G (upright),Test Run 79
0.33317478833023134,13.480944845893166,T105N14+1GFR085,1.4,+1G (upright),Test Run 79
0.33317478833023134,13.47124330780729,T105N14+1GFR085,1.4,+1G (upright),Test Run 79
0.33384901092963293,13.459228537299415,T105N14+1GFR085,1.4,+1G (upright),Test Run 79
0.3342853421450658,13.449333212592416,T105N14+1GFR085,1.4,+1G (upright),Test Run 79
0.3348008719827429,13.44028169892054,T105N14+1GFR085,1.4,+1G (upright),Test Run 79
0.3348008719827429,13.42818453095179,T105N14+1GFR085,1.4,+1G (upright),Test Run 79
0.3355148416518841,13.416828940131415,T105N14+1GFR085,1.4,+1G (upright),Test Run 79
0.3357924801055928,13.407829306342416,T105N14+1GFR085,1.4,+1G (upright),Test Run 79
0.3365461968444819,13.394772360541666,T105N14+1GFR085,1.4,+1G (upright),Test Run 79
0.33714107306301927,13.38630220673304,T105N14+1GFR085,1.4,+1G (upright),Test Run 79
0.33714107306301927,13.374087546088541,T105N14+1GFR085,1.4,+1G (upright),Test Run 79
0.3376170035895724,13.364778158881416,T105N14+1GFR085,1.4,+1G (upright),Test Run 79
0.33833097325871764,13.353259299018166,T105N14+1GFR085,1.4,+1G (upright),Test Run 79
0.33844991895070214,13.34072420380329,T105N14+1GFR085,1.4,+1G (upright),Test Run 79
0.3391242893087273,13.330569479682291,T105N14+1GFR085,1.4,+1G (upright),Test Run 79
0.3391242893087273,13.31911775849079,T105N14+1GFR085,1.4,+1G (upright),Test Run 79
0.33960021983528016,13.308963034369791,T105N14+1GFR085,1.4,+1G (upright),Test Run 79
0.3400761503618333,13.297808859565041,T105N14+1GFR085,1.4,+1G (upright),Test Run 79
0.3408694664118427,13.28786928436979,T105N14+1GFR085,1.4,+1G (upright),Test Run 79
0.3408694664118427,13.274531576850165,T105N14+1GFR085,1.4,+1G (upright),Test Run 79
0.3410281591735669,13.263535330512292,T105N14+1GFR085,1.4,+1G (upright),Test Run 79
0.34162303539210426,13.25034029267054,T105N14+1GFR085,1.4,+1G (upright),Test Run 79
0.34205936660754105,13.240943930365791,T105N14+1GFR085,1.4,+1G (upright),Test Run 79
0.34249569782297784,13.230110190131416,T105N14+1GFR085,1.4,+1G (upright),Test Run 79
0.34249569782297784,13.218147299506416,T105N14+1GFR085,1.4,+1G (upright),Test Run 79
0.3432890138729833,13.206462118842415,T105N14+1GFR085,1.4,+1G (upright),Test Run 79
0.34348730594582777,13.195405600287666,T105N14+1GFR085,1.4,+1G (upright),Test Run 79
0.34420127561497293,13.183089468695917,T105N14+1GFR085,1.4,+1G (upright),Test Run 79
0.34420127561497293,13.171463797309167,T105N14+1GFR085,1.4,+1G (upright),Test Run 79
0.3448754982143745,13.159732077338541,T105N14+1GFR085,1.4,+1G (upright),Test Run 79
0.3453514287409274,13.148251364447916,T105N14+1GFR085,1.4,+1G (upright),Test Run 79
0.3461051454798168,13.136377737738917,T105N14+1GFR085,1.4,+1G (upright),Test Run 79
0.3462636904829174,13.125200674750541,T105N14+1GFR085,1.4,+1G (upright),Test Run 79
0.3462636904829174,13.112788412787665,T105N14+1GFR085,1.4,+1G (upright),Test Run 79
0.3467000216983542,13.099768088080666,T105N14+1GFR085,1.4,+1G (upright),Test Run 79
0.3473346449866354,13.088442251899043,T105N14+1GFR085,1.4,+1G (upright),Test Run 79
0.3478503225829322,13.07718355438929,T105N14+1GFR085,1.4,+1G (upright),Test Run 79
0.3478503225829322,13.06287233612754,T105N14+1GFR085,1.4,+1G (upright),Test Run 79
0.348643490874318,13.052738211371667,T105N14+1GFR085,1.4,+1G (upright),Test Run 79
0.34896087639777057,13.039949820258418,T105N14+1GFR085,1.4,+1G (upright),Test Run 79
0.34963509899716794,13.029673025824792,T105N14+1GFR085,1.4,+1G (upright),Test Run 79
0.3500318309014844,13.015582297065041,T105N14+1GFR085,1.4,+1G (upright),Test Run 79
0.3500318309014844,13.00357515595179,T105N14+1GFR085,1.4,+1G (upright),Test Run 79
0.3503888157360573,12.990978262641168,T105N14+1GFR085,1.4,+1G (upright),Test Run 79
0.35118198402743883,12.97887499115684,T105N14+1GFR085,1.4,+1G (upright),Test Run 79
0.35134067678916725,12.96466600678184,T105N14+1GFR085,1.4,+1G (upright),Test Run 79
0.35205464645831247,12.95420534394004,T105N14+1GFR085,1.4,+1G (upright),Test Run 79
0.35205464645831247,12.943629477240828,T105N14+1GFR085,1.4,+1G (upright),Test Run 79
0.3525305769848656,12.929439566352153,T105N14+1GFR085,1.4,+1G (upright),Test Run 79
0.35304625458116234,12.917886374213477,T105N14+1GFR085,1.4,+1G (upright),Test Run 79
0.35387916994229207,12.904713461615827,T105N14+1GFR085,1.4,+1G (upright),Test Run 79
0.35387916994229207,12.893167898871678,T105N14+1GFR085,1.4,+1G (upright),Test Run 79
0.3541568083960007,12.880433676459578,T105N14+1GFR085,1.4,+1G (upright),Test Run 79
0.354870778065142,12.867928335883402,T105N14+1GFR085,1.4,+1G (upright),Test Run 79
0.35518801582997095,12.854379294135352,T105N14+1GFR085,1.4,+1G (upright),Test Run 79
0.35570369342627167,12.844081137397078,T105N14+1GFR085,1.4,+1G (upright),Test Run 79
0.35570369342627167,12.82981493256309,T105N14+1GFR085,1.4,+1G (upright),Test Run 79
0.35637791602567326,12.818725607611915,T105N14+1GFR085,1.4,+1G (upright),Test Run 79
0.35665555447938163,12.805775473334577,T105N14+1GFR085,1.4,+1G (upright),Test Run 79
0.3573299248374029,12.79186327240684,T105N14+1GFR085,1.4,+1G (upright),Test Run 79
0.3573299248374029,12.780892966010352,T105N14+1GFR085,1.4,+1G (upright),Test Run 79
0.35780585536396,12.767519400336528,T105N14+1GFR085,1.4,+1G (upright),Test Run 79
0.35816284019853256,12.755590841986916,T105N14+1GFR085,1.4,+1G (upright),Test Run 79
0.35899575555965835,12.741792319037703,T105N14+1GFR085,1.4,+1G (upright),Test Run 79
0.35935274039423093,12.73104860565879,T105N14+1GFR085,1.4,+1G (upright),Test Run 79
0.35935274039423093,12.717382071234965,T105N14+1GFR085,1.4,+1G (upright),Test Run 79
0.36018565575535666,12.705508444525979,T105N14+1GFR085,1.4,+1G (upright),Test Run 79
0.36062198697079345,12.693980429389265,T105N14+1GFR085,1.4,+1G (upright),Test Run 79
0.36125661025907474,12.68200075409629,T105N14+1GFR085,1.4,+1G (upright),Test Run 79
0.36125661025907474,12.668651602484966,T105N14+1GFR085,1.4,+1G (upright),Test Run 79
0.3619308328584721,12.65560838959434,T105N14+1GFR085,1.4,+1G (upright),Test Run 79
0.36224821838192467,12.64384004852989,T105N14+1GFR085,1.4,+1G (upright),Test Run 79
0.36300178736219013,12.630744955756452,T105N14+1GFR085,1.4,+1G (upright),Test Run 79
0.36335877219676277,12.621585867621679,T105N14+1GFR085,1.4,+1G (upright),Test Run 79
0.36335877219676277,12.608360312201764,T105N14+1GFR085,1.4,+1G (upright),Test Run 79
0.3638347027233159,12.596016714789652,T105N14+1GFR085,1.4,+1G (upright),Test Run 79
0.36438997963073694,12.582912466742778,T105N14+1GFR085,1.4,+1G (upright),Test Run 79
0.3646676180844453,12.569931051947853,T105N14+1GFR085,1.4,+1G (upright),Test Run 79
0.3653419884424665,12.55825731537559,T105N14+1GFR085,1.4,+1G (upright),Test Run 79
0.3653419884424665,12.545459768988867,T105N14+1GFR085,1.4,+1G (upright),Test Run 79
0.36569897327703915,12.535707113959578,T105N14+1GFR085,1.4,+1G (upright),Test Run 79
0.36621450311471654,12.52212602875449,T105N14+1GFR085,1.4,+1G (upright),Test Run 79
0.3671267648567062,12.508833334662702,T105N14+1GFR085,1.4,+1G (upright),Test Run 79
0.3671267648567062,12.498537466742778,T105N14+1GFR085,1.4,+1G (upright),Test Run 79
0.3674044033104149,12.486208365180278,T105N14+1GFR085,1.4,+1G (upright),Test Run 79
0.36815812004930004,12.474156210639265,T105N14+1GFR085,1.4,+1G (upright),Test Run 79
0.3683960114332687,12.464051840522078,T105N14+1GFR085,1.4,+1G (upright),Test Run 79
0.3689512883406858,12.453907797553327,T105N14+1GFR085,1.4,+1G (upright),Test Run 79
0.3689512883406858,12.441256735541604,T105N14+1GFR085,1.4,+1G (upright),Test Run 79
0.3697446043906913,12.429196188666603,T105N14+1GFR085,1.4,+1G (upright),Test Run 79
0.37010158922526387,12.417826101996678,T105N14+1GFR085,1.4,+1G (upright),Test Run 79
0.3708551582055296,12.404599783637304,T105N14+1GFR085,1.4,+1G (upright),Test Run 79
0.3708551582055296,12.394773886420515,T105N14+1GFR085,1.4,+1G (upright),Test Run 79
0.37133108873208254,12.385606405951766,T105N14+1GFR085,1.4,+1G (upright),Test Run 79
0.3719261127092435,12.372323630072852,T105N14+1GFR085,1.4,+1G (upright),Test Run 79
0.37252113668640474,12.362660238959577,T105N14+1GFR085,1.4,+1G (upright),Test Run 79
0.3727194287592489,12.35155489227989,T105N14+1GFR085,1.4,+1G (upright),Test Run 79
0.3727194287592489,12.342208883979103,T105N14+1GFR085,1.4,+1G (upright),Test Run 79
0.3734333984283944,12.330908224799416,T105N14+1GFR085,1.4,+1G (upright),Test Run 79
0.3740282746469318,12.319298575141215,T105N14+1GFR085,1.4,+1G (upright),Test Run 79
0.37450420517348887,12.308068106391215,T105N14+1GFR085,1.4,+1G (upright),Test Run 79
0.3751388284617699,12.296939108588479,T105N14+1GFR085,1.4,+1G (upright),Test Run 79
0.3751388284617699,12.286403677680278,T105N14+1GFR085,1.4,+1G (upright),Test Run 79
0.37541646691547853,12.276951620795515,T105N14+1GFR085,1.4,+1G (upright),Test Run 79
0.3761304365846198,12.26768038056114,T105N14+1GFR085,1.4,+1G (upright),Test Run 79
0.376725460561781,12.255992911078716,T105N14+1GFR085,1.4,+1G (upright),Test Run 79
0.376725460561781,12.246043417670515,T105N14+1GFR085,1.4,+1G (upright),Test Run 79
0.377161644018594,12.235926077582615,T105N14+1GFR085,1.4,+1G (upright),Test Run 79
0.37791536075748333,12.227211783149027,T105N14+1GFR085,1.4,+1G (upright),Test Run 79
