Repository: schandel33/gitrep

# Nozzle Tensile Test Analysis

Stress-vs-strain analysis of tensile pulls across 4 nozzle sizes (0.6, 1.4,
2.2, 2.6 mm) x 2 print-gravity orientations (+1G upright / -1G inverted),
printed at 105 C with a 0.85 flow ratio.

## Data-quality issues found and how they're handled

1. **Load-cell zero offset.** 10 of 17 runs record small negative Load
   values for the first handful of samples (up to ~180, always <0.5% of the
   file) before the crosshead starts moving — load-cell noise around zero,
   not real load. The script computes the mean Load over all
   pre-motion samples (`Crosshead < crosshead_zero_threshold_mm`) and
   subtracts it from the whole run.
2.

File: nozzle_tensile_analysis/analysis_output/all_curves_tidy.csv (part 59 of 151)
Strain,Stress_MPa,condition,nozzle_mm,gravity,run
0.3781136528303278,12.216909048774028,T105N14+1GFR085,1.4,+1G (upright),Test Run 79
0.3789465681914533,12.205934927680278,T105N14+1GFR085,1.4,+1G (upright),Test Run 79
0.3789465681914533,12.197239706733015,T105N14+1GFR085,1.4,+1G (upright),Test Run 79
0.37934315233714616,12.184800741889266,T105N14+1GFR085,1.4,+1G (upright),Test Run 79
0.37997777562542745,12.176992819525978,T105N14+1GFR085,1.4,+1G (upright),Test Run 79
0.3806521459834526,12.168518851020115,T105N14+1GFR085,1.4,+1G (upright),Test Run 79
0.3806521459834526,12.158180258490827,T105N14+1GFR085,1.4,+1G (upright),Test Run 79
0.3810091308180252,12.149841330268165,T105N14+1GFR085,1.4,+1G (upright),Test Run 79
0.38176269979828675,12.140582297065041,T105N14+1GFR085,1.4,+1G (upright),Test Run 79
0.3821196846328596,12.130601523139266,T105N14+1GFR085,1.4,+1G (upright),Test Run 79
0.3826353622291564,12.121572134711528,T105N14+1GFR085,1.4,+1G (upright),Test Run 79
0.3826353622291564,12.112263510443952,T105N14+1GFR085,1.4,+1G (upright),Test Run 79
0.383309584828558,12.10238497040489,T105N14+1GFR085,1.4,+1G (upright),Test Run 79
0.38346827759028607,12.09628374359824,T105N14+1GFR085,1.4,+1G (upright),Test Run 79
0.3841822472594276,12.08740846894004,T105N14+1GFR085,1.4,+1G (upright),Test Run 79
0.3841822472594276,12.078354666449803,T105N14+1GFR085,1.4,+1G (upright),Test Run 79
0.38469777709710473,12.06933061859824,T105N14+1GFR085,1.4,+1G (upright),Test Run 79
0.3850945090014173,12.062300894477152,T105N14+1GFR085,1.4,+1G (upright),Test Run 79
0.38576873160081887,12.053183768012303,T105N14+1GFR085,1.4,+1G (upright),Test Run 79
0.38604637005452724,12.045916006781841,T105N14+1GFR085,1.4,+1G (upright),Test Run 79
0.38604637005452724,12.037414572455665,T105N14+1GFR085,1.4,+1G (upright),Test Run 79
0.38668099334280853,12.02908174774864,T105N14+1GFR085,1.4,+1G (upright),Test Run 79
0.3871569238693656,12.021710989691991,T105N14+1GFR085,1.4,+1G (upright),Test Run 79
0.3877122007767827,12.013735220649028,T105N14+1GFR085,1.4,+1G (upright),Test Run 79
0.3882674776841998,12.00682832977989,T105N14+1GFR085,1.4,+1G (upright),Test Run 79
0.3882674776841998,11.99883348725059,T105N14+1GFR085,1.4,+1G (upright),Test Run 79
0.38858486320765234,11.992477438666603,T105N14+1GFR085,1.4,+1G (upright),Test Run 79
0.38933843218791786,11.983071921088477,T105N14+1GFR085,1.4,+1G (upright),Test Run 79
0.38973516409223036,11.976074240424415,T105N14+1GFR085,1.4,+1G (upright),Test Run 79
0.38973516409223036,11.970492575385354,T105N14+1GFR085,1.4,+1G (upright),Test Run 79
0.3901317482379233,11.962399313666603,T105N14+1GFR085,1.4,+1G (upright),Test Run 79
0.3906474258342201,11.95562212250449,T105N14+1GFR085,1.4,+1G (upright),Test Run 79
0.39100426291016904,11.947102377631452,T105N14+1GFR085,1.4,+1G (upright),Test Run 79
0.39171823257931454,11.942274496772077,T105N14+1GFR085,1.4,+1G (upright),Test Run 79
0.39171823257931454,11.936032889106054,T105N14+1GFR085,1.4,+1G (upright),Test Run 79
0.3919958710330232,11.927840445258402,T105N14+1GFR085,1.4,+1G (upright),Test Run 79
0.3924719493181997,11.921521017768166,T105N14+1GFR085,1.4,+1G (upright),Test Run 79
0.393027226225621,11.916185782172466,T105N14+1GFR085,1.4,+1G (upright),Test Run 79
0.393027226225621,11.910451529242778,T105N14+1GFR085,1.4,+1G (upright),Test Run 79
0.3933842110601896,11.905915854193953,T105N14+1GFR085,1.4,+1G (upright),Test Run 79
0.39421712642131934,11.89633104584434,T105N14+1GFR085,1.4,+1G (upright),Test Run 79
0.3945741112558919,11.890530417182228,T105N14+1GFR085,1.4,+1G (upright),Test Run 79
0.3950102947127009,11.887194082953716,T105N14+1GFR085,1.4,+1G (upright),Test Run 79
0.3950102947127009,11.880748770453716,T105N14+1GFR085,1.4,+1G (upright),Test Run 79
0.39556571937874185,11.876670096137303,T105N14+1GFR085,1.4,+1G (upright),Test Run 79
0.3959225564546908,11.869277212836527,T105N14+1GFR085,1.4,+1G (upright),Test Run 79
0.3965571797429721,11.864414236762304,T105N14+1GFR085,1.4,+1G (upright),Test Run 79
0.3965571797429721,11.858310721137304,T105N14+1GFR085,1.4,+1G (upright),Test Run 79
0.39679521888556046,11.852626059272078,T105N14+1GFR085,1.4,+1G (upright),Test Run 79
0.39739024286272145,11.848280356147077,T105N14+1GFR085,1.4,+1G (upright),Test Run 79
0.3979455197701425,11.841492483832615,T105N14+1GFR085,1.4,+1G (upright),Test Run 79
0.3983421039158314,11.839381430365828,T105N14+1GFR085,1.4,+1G (upright),Test Run 79
0.3983421039158314,11.832938406684178,T105N14+1GFR085,1.4,+1G (upright),Test Run 79
0.3989371278929924,11.828717825629491,T105N14+1GFR085,1.4,+1G (upright),Test Run 79
0.3992939649689414,11.824205801703716,T105N14+1GFR085,1.4,+1G (upright),Test Run 79
0.3998096425652424,11.819412253119728,T105N14+1GFR085,1.4,+1G (upright),Test Run 79
0.40020622671093137,11.813399527289652,T105N14+1GFR085,1.4,+1G (upright),Test Run 79
0.40020622671093137,11.811116812445903,T105N14+1GFR085,1.4,+1G (upright),Test Run 79
0.40068230499611174,11.80404588959434,T105N14+1GFR085,1.4,+1G (upright),Test Run 79
0.4014358739763736,11.802127096869729,T105N14+1GFR085,1.4,+1G (upright),Test Run 79
0.4017928588109462,11.797180960395115,T105N14+1GFR085,1.4,+1G (upright),Test Run 79
0.4017928588109462,11.792469809272077,T105N14+1GFR085,1.4,+1G (upright),Test Run 79
0.4021894429566391,11.788194296576766,T105N14+1GFR085,1.4,+1G (upright),Test Run 79
0.402665373483192,11.78545610687949,T105N14+1GFR085,1.4,+1G (upright),Test Run 79
0.4031414517683726,11.77985079071739,T105N14+1GFR085,1.4,+1G (upright),Test Run 79
0.4038156743677742,11.776670096137304,T105N14+1GFR085,1.4,+1G (upright),Test Run 79
0.4038156743677742,11.772475455024027,T105N14+1GFR085,1.4,+1G (upright),Test Run 79
0.40405371351036257,11.768531058051366,T105N14+1GFR085,1.4,+1G (upright),Test Run 79
0.4045296440369155,11.763618490912702,T105N14+1GFR085,1.4,+1G (upright),Test Run 79
0.40512452025545287,11.759508536078716,T105N14+1GFR085,1.4,+1G (upright),Test Run 79
0.40512452025545287,11.756214926459577,T105N14+1GFR085,1.4,+1G (upright),Test Run 79
0.40528321301718095,11.753022787787703,T105N14+1GFR085,1.4,+1G (upright),Test Run 79
0.40591783630546224,11.74923784516074,T105N14+1GFR085,1.4,+1G (upright),Test Run 79
0.4062748211400351,11.746385214545516,T105N14+1GFR085,1.4,+1G (upright),Test Run 79
0.406750751666588,11.74459688446739,T105N14+1GFR085,1.4,+1G (upright),Test Run 79
0.406750751666588,11.739831564643165,T105N14+1GFR085,1.4,+1G (upright),Test Run 79
0.40722682995176473,11.736634848334578,T105N14+1GFR085,1.4,+1G (upright),Test Run 79
0.4075440677165934,11.733181021430278,T105N14+1GFR085,1.4,+1G (upright),Test Run 79
0.4082580373857389,11.731797812201766,T105N14+1GFR085,1.4,+1G (upright),Test Run 79
0.4086546215314318,11.72672655365684,T105N14+1GFR085,1.4,+1G (upright),Test Run 79
0.4086546215314318,11.723738119818952,T105N14+1GFR085,1.4,+1G (upright),Test Run 79
0.4092496455085928,11.720703909613865,T105N14+1GFR085,1.4,+1G (upright),Test Run 79
0.40972557603514564,11.718652365424415,T105N14+1GFR085,1.4,+1G (upright),Test Run 79
0.4100032144888543,11.715585348822852,T105N14+1GFR085,1.4,+1G (upright),Test Run 79
0.4100032144888543,11.71121217987754,T105N14+1GFR085,1.4,+1G (upright),Test Run 79
0.4107567834691198,11.709004233100202,T105N14+1GFR085,1.4,+1G (upright),Test Run 79
0.4110344219228285,11.70709841034629,T105N14+1GFR085,1.4,+1G (upright),Test Run 79
0.41151050020800917,11.70514604828574,T105N14+1GFR085,1.4,+1G (upright),Test Run 79
0.41210537642654654,11.701722738959578,T105N14+1GFR085,1.4,+1G (upright),Test Run 79
0.41210537642654654,11.70068819306114,T105N14+1GFR085,1.4,+1G (upright),Test Run 79
0.4124623612611152,11.696949789740827,T105N14+1GFR085,1.4,+1G (upright),Test Run 79
0.4131365838605165,11.694823477484965,T105N14+1GFR085,1.4,+1G (upright),Test Run 79
0.4134142223142252,11.692104361274028,T105N14+1GFR085,1.4,+1G (upright),Test Run 79
0.4134142223142252,11.689353964545514,T105N14+1GFR085,1.4,+1G (upright),Test Run 79
0.41400924629138613,11.68710176727989,T105N14+1GFR085,1.4,+1G (upright),Test Run 79
0.41440583043707907,11.68738405487754,T105N14+1GFR085,1.4,+1G (upright),Test Run 79
0.41456452319880716,11.68534548065879,T105N14+1GFR085,1.4,+1G (upright),Test Run 79
0.415318092179069,11.683517477729103,T105N14+1GFR085,1.4,+1G (upright),Test Run 79
0.415318092179069,11.682493612983015,T105N14+1GFR085,1.4,+1G (upright),Test Run 79
0.4154767849407971,11.678667471625591,T105N14+1GFR085,1.4,+1G (upright),Test Run 79
0.4160718089179581,11.677200339057228,T105N14+1GFR085,1.4,+1G (upright),Test Run 79
0.4165079923747673,11.674893210150978,T105N14+1GFR085,1.4,+1G (upright),Test Run 79
0.4165079923747673,11.674881766059178,T105N14+1GFR085,1.4,+1G (upright),Test Run 79
0.41702366997106805,11.672792837836528,T105N14+1GFR085,1.4,+1G (upright),Test Run 79
0.41765829325934933,11.670565817572854,T105N14+1GFR085,1.4,+1G (upright),Test Run 79
0.418015278093918,11.669178030707617,T105N14+1GFR085,1.4,+1G (upright),Test Run 79
0.41849120862047506,11.668785879828715,T105N14+1GFR085,1.4,+1G (upright),Test Run 79
0.41849120862047506,11.667712424018166,T105N14+1GFR085,1.4,+1G (upright),Test Run 79
0.41888794052479156,11.66613085053184,T105N14+1GFR085,1.4,+1G (upright),Test Run 79
0.4192845246704805,11.66425249359824,T105N14+1GFR085,1.4,+1G (upright),Test Run 79
0.4198398015778976,11.66229707977989,T105N14+1GFR085,1.4,+1G (upright),Test Run 79
0.4201174400316102,11.662268088080666,T105N14+1GFR085,1.4,+1G (upright),Test Run 79
0.4201174400316102,11.659827444770116,T105N14+1GFR085,1.4,+1G (upright),Test Run 79
0.4206727169390273,11.659545920111915,T105N14+1GFR085,1.4,+1G (upright),Test Run 79
0.4212279938464444,11.65648729584434,T105N14+1GFR085,1.4,+1G (upright),Test Run 79
0.4216643250618812,11.654600546576765,T105N14+1GFR085,1.4,+1G (upright),Test Run 79
0.4216643250618812,11.65399629852989,T105N14+1GFR085,1.4,+1G (upright),Test Run 79
0.42221960196929825,11.652212546088478,T105N14+1GFR085,1.4,+1G (upright),Test Run 79
0.4225369874927508,11.653419516303327,T105N14+1GFR085,1.4,+1G (upright),Test Run 79
0.4229731709495598,11.65205538056114,T105N14+1GFR085,1.4,+1G (upright),Test Run 79
0.42340950216499657,11.650842306830665,T105N14+1GFR085,1.4,+1G (upright),Test Run 79
0.42340950216499657,11.651586172797465,T105N14+1GFR085,1.4,+1G (upright),Test Run 79
0.4237664869995694,11.650354788520115,T105N14+1GFR085,1.4,+1G (upright),Test Run 79
0.42444085735759435,11.647116110541603,T105N14+1GFR085,1.4,+1G (upright),Test Run 79
0.4245598030495749,11.64729463837364,T105N14+1GFR085,1.4,+1G (upright),Test Run 79
0.4245598030495749,11.644593832709578,T105N14+1GFR085,1.4,+1G (upright),Test Run 79
0.425115079956992,11.646054861762304,T105N14+1GFR085,1.4,+1G (upright),Test Run 79
0.4255514111724288,11.645459006049416,T105N14+1GFR085,1.4,+1G (upright),Test Run 79
0.42578930255639325,11.643335745551365,T105N14+1GFR085,1.4,+1G (upright),Test Run 79
0.4265430192952826,11.642285940863866,T105N14+1GFR085,1.4,+1G (upright),Test Run 79
0.4265430192952826,11.64307100556114,T105N14+1GFR085,1.4,+1G (upright),Test Run 79
0.4267413113681271,11.642539999701764,T105N14+1GFR085,1.4,+1G (upright),Test Run 79
0.4273361875866645,11.641004965522077,T105N14+1GFR085,1.4,+1G (upright),Test Run 79
0.42777251880210126,11.638675711371679,T105N14+1GFR085,1.4,+1G (upright),Test Run 79
0.42777251880210126,11.639718649604102,T105N14+1GFR085,1.4,+1G (upright),Test Run 79
0.42808990432555355,11.637758658149028,T105N14+1GFR085,1.4,+1G (upright),Test Run 79
0.42876412692495514,11.638034079291604,T105N14+1GFR085,1.4,+1G (upright),Test Run 79
0.4290813646897799,11.637149069525979,T105N14+1GFR085,1.4,+1G (upright),Test Run 79
0.4293987502132325,11.63716280243614,T105N14+1GFR085,1.4,+1G (upright),Test Run 79
0.4293987502132325,11.634898398139265,T105N14+1GFR085,1.4,+1G (upright),Test Run 79
0.4299144278095332,11.635225699164653,T105N14+1GFR085,1.4,+1G (upright),Test Run 79
0.4302714126441058,11.634753439643166,T105N14+1GFR085,1.4,+1G (upright),Test Run 79
0.4310249816243676,11.634912893988865,T105N14+1GFR085,1.4,+1G (upright),Test Run 79
0.4311043280052315,11.634178946234965,T105N14+1GFR085,1.4,+1G (upright),Test Run 79
0.4311043280052315,11.63438112519004,T105N14+1GFR085,1.4,+1G (upright),Test Run 79
0.4316596049126486,11.633406851508402,T105N14+1GFR085,1.4,+1G (upright),Test Run 79
0.4320959361280854,11.63263475678184,T105N14+1GFR085,1.4,+1G (upright),Test Run 79
0.4323735745817941,11.63406450531699,T105N14+1GFR085,1.4,+1G (upright),Test Run 79
0.4323735745817941,11.631455252387303,T105N14+1GFR085,1.4,+1G (upright),Test Run 79
0.4329288514892111,11.631844351508402,T105N14+1GFR085,1.4,+1G (upright),Test Run 79
0.4331271435620556,11.63266069672324,T105N14+1GFR085,1.4,+1G (upright),Test Run 79
0.4336428211583566,11.631916830756452,T105N14+1GFR085,1.4,+1G (upright),Test Run 79
0.434317043757754,11.631312582709578,T105N14+1GFR085,1.4,+1G (upright),Test Run 79
0.434317043757754,11.632431814887303,T105N14+1GFR085,1.4,+1G (upright),Test Run 79
0.43447573651948207,11.632249472358016,T105N14+1GFR085,1.4,+1G (upright),Test Run 79
0.43511035980776336,11.631363699652928,T105N14+1GFR085,1.4,+1G (upright),Test Run 79
0.43530865188060786,11.631875632025977,T105N14+1GFR085,1.4,+1G (upright),Test Run 79
0.43530865188060786,11.631196615912703,T105N14+1GFR085,1.4,+1G (upright),Test Run 79
0.4359432751688891,11.632723257758403,T105N14+1GFR085,1.4,+1G (upright),Test Run 79
0.43653815138742647,11.63366091034629,T105N14+1GFR085,1.4,+1G (upright),Test Run 79
0.4368555369108791,11.631843588568952,T105N14+1GFR085,1.4,+1G (upright),Test Run 79
0.4374108138182961,11.632423422553327,T105N14+1GFR085,1.4,+1G (upright),Test Run 79
0.4374108138182961,11.632136557318953,T105N14+1GFR085,1.4,+1G (upright),Test Run 79
0.43764885296088846,11.63352510712364,T105N14+1GFR085,1.4,+1G (upright),Test Run 79
0.43824372917942583,11.632924673774028,T105N14+1GFR085,1.4,+1G (upright),Test Run 79
0.43887835246770684,11.63357622406699,T105N14+1GFR085,1.4,+1G (upright),Test Run 79
0.4391559909214155,11.631790182807228,T105N14+1GFR085,1.4,+1G (upright),Test Run 79
0.4391559909214155,11.633565542914653,T105N14+1GFR085,1.4,+1G (upright),Test Run 79
0.43963192144796864,11.633679220893166,T105N14+1GFR085,1.4,+1G (upright),Test Run 79
0.4399889062825412,11.633577749945903,T105N14+1GFR085,1.4,+1G (upright),Test Run 79
0.440425237497978,11.633943197943953,T105N14+1GFR085,1.4,+1G (upright),Test Run 79
0.440425237497978,11.633773062445902,T105N14+1GFR085,1.4,+1G (upright),Test Run 79
0.4409011680245309,11.634555075385354,T105N14+1GFR085,1.4,+1G (upright),Test Run 79
0.4410994600973754,11.634790823676365,T105N14+1GFR085,1.4,+1G (upright),Test Run 79
0.4414961920016919,11.633786795356054,T105N14+1GFR085,1.4,+1G (upright),Test Run 79
0.4414961920016919,11.635688803412702,T105N14+1GFR085,1.4,+1G (upright),Test Run 79
0.44193252321712867,11.635067770697853,T105N14+1GFR085,1.4,+1G (upright),Test Run 79
0.4422101616708373,11.63555300019004,T105N14+1GFR085,1.4,+1G (upright),Test Run 79
0.4427654385782544,11.634121725775978,T105N14+1GFR085,1.4,+1G (upright),Test Run 79
0.4427654385782544,11.636567709662703,T105N14+1GFR085,1.4,+1G (upright),Test Run 79
0.4434000618665357,11.636055777289652,T105N14+1GFR085,1.4,+1G (upright),Test Run 79
0.4435983539393802,11.63518602631309,T105N14+1GFR085,1.4,+1G (upright),Test Run 79
0.444034685154817,11.634143088080666,T105N14+1GFR085,1.4,+1G (upright),Test Run 79
0.444034685154817,11.636215994574803,T105N14+1GFR085,1.4,+1G (upright),Test Run 79
0.44455021499249014,11.635672781684178,T105N14+1GFR085,1.4,+1G (upright),Test Run 79
0.4447882541350785,11.636255667426365,T105N14+1GFR085,1.4,+1G (upright),Test Run 79
0.4453039317313795,11.636897299506453,T105N14+1GFR085,1.4,+1G (upright),Test Run 79
0.4453039317313795,11.637381766059178,T105N14+1GFR085,1.4,+1G (upright),Test Run 79
0.44581946156905267,11.637203238227153,T105N14+1GFR085,1.4,+1G (upright),Test Run 79
0.4460177536419011,11.637718985297465,T105N14+1GFR085,1.4,+1G (upright),Test Run 79
0.4465334312381979,11.636000845649027,T105N14+1GFR085,1.4,+1G (upright),Test Run 79
0.44685081676165045,11.639078543402928,T105N14+1GFR085,1.4,+1G (upright),Test Run 79
0.44685081676165045,11.63764116547324,T105N14+1GFR085,1.4,+1G (upright),Test Run 79
0.44724740090734333,11.637119314887304,T105N14+1GFR085,1.4,+1G (upright),Test Run 79
0.4479613705764846,11.638864920356053,T105N14+1GFR085,1.4,+1G (upright),Test Run 79
0.4480407169573488,11.638598654486916,T105N14+1GFR085,1.4,+1G (upright),Test Run 79
0.4480407169573488,11.638443777777928,T105N14+1GFR085,1.4,+1G (upright),Test Run 79
0.4486355931758862,11.640035269477153,T105N14+1GFR085,1.4,+1G (upright),Test Run 79
0.44887363231847455,11.64028780243614,T105N14+1GFR085,1.4,+1G (upright),Test Run 79
0.44934956284503136,11.64091036102989,T105N14+1GFR085,1.4,+1G (upright),Test Run 79
0.44998418613331265,11.640657065131453,T105N14+1GFR085,1.4,+1G (upright),Test Run 79
0.44998418613331265,11.64194872162559,T105N14+1GFR085,1.4,+1G (upright),Test Run 79
0.45030142389814165,11.642883322455665,T105N14+1GFR085,1.4,+1G (upright),Test Run 79
0.4508964478753026,11.64222872040489,T105N14+1GFR085,1.4,+1G (upright),Test Run 79
0.45117408632901096,11.642042563178327,T105N14+1GFR085,1.4,+1G (upright),Test Run 79
0.45117408632901096,11.643751547553327,T105N14+1GFR085,1.4,+1G (upright),Test Run 79
0.4516104175444438,11.645626089789653,T105N14+1GFR085,1.4,+1G (upright),Test Run 79
0.4522846401438454,11.644137594916604,T105N14+1GFR085,1.4,+1G (upright),Test Run 79
0.45248293221669383,11.64682009003379,T105N14+1GFR085,1.4,+1G (upright),Test Run 79
0.45248293221669383,11.64627001068809,T105N14+1GFR085,1.4,+1G (upright),Test Run 79
0.4529192634321267,11.647335074164653,T105N14+1GFR085,1.4,+1G (upright),Test Run 79
0.4536728324123922,11.647854635932228,T105N14+1GFR085,1.4,+1G (upright),Test Run 79
0.45379192586299605,11.648514578559178,T105N14+1GFR085,1.4,+1G (upright),Test Run 79
0.45379192586299605,11.648464987494728,T105N14+1GFR085,1.4,+1G (upright),Test Run 79
0.45426785638955314,11.649012015082615,T105N14+1GFR085,1.4,+1G (upright),Test Run 79
0.4547835339858499,11.649721548774028,T105N14+1GFR085,1.4,+1G (upright),Test Run 79
0.45506117243955857,11.649356863715429,T105N14+1GFR085,1.4,+1G (upright),Test Run 79
0.45506117243955857,11.65146944306114,T105N14+1GFR085,1.4,+1G (upright),Test Run 79
0.4555371029661157,11.651585409858015,T105N14+1GFR085,1.4,+1G (upright),Test Run 79
0.45609237987353274,11.651305411078715,T105N14+1GFR085,1.4,+1G (upright),Test Run 79
0.4564493647081054,11.651890585639265,T105N14+1GFR085,1.4,+1G (upright),Test Run 79
0.45676660247293405,11.652463553168554,T105N14+1GFR085,1.4,+1G (upright),Test Run 79
0.45676660247293405,11.653830740668553,T105N14+1GFR085,1.4,+1G (upright),Test Run 79
0.4574805721420756,11.652262137152928,T105N14+1GFR085,1.4,+1G (upright),Test Run 79
0.4578773040463921,11.65445024750449,T105N14+1GFR085,1.4,+1G (upright),Test Run 79
0.4578773040463921,11.65225069306114,T105N14+1GFR085,1.4,+1G (upright),Test Run 79
0.4582342888809647,11.654368612983015,T105N14+1GFR085,1.4,+1G (upright),Test Run 79
0.45882916509950206,11.654708121039652,T105N14+1GFR085,1.4,+1G (upright),Test Run 79
0.45918614993407464,11.65549852631309,T105N14+1GFR085,1.4,+1G (upright),Test Run 79
0.4595431347686475,11.656359884955666,T105N14+1GFR085,1.4,+1G (upright),Test Run 79
0.4595431347686475,11.657471487738865,T105N14+1GFR085,1.4,+1G (upright),Test Run 79
0.4600984116760646,11.659134695746678,T105N14+1GFR085,1.4,+1G (upright),Test Run 79
0.4603760501297733,11.658361075141215,T105N14+1GFR085,1.4,+1G (upright),Test Run 79
0.46065368858348166,11.660372183539653,T105N14+1GFR085,1.4,+1G (upright),Test Run 79
0.46065368858348166,11.660240195014264,T105N14+1GFR085,1.4,+1G (upright),Test Run 79
0.46120896549089874,11.659146902777929,T105N14+1GFR085,1.4,+1G (upright),Test Run 79
0.46148660394460744,11.65975954315879,T105N14+1GFR085,1.4,+1G (upright),Test Run 79
0.4620816279217684,11.664293692328716,T105N14+1GFR085,1.4,+1G (upright),Test Run 79
0.4620816279217684,11.660578940131453,T105N14+1GFR085,1.4,+1G (upright),Test Run 79
0.4622403206834965,11.663267538764265,T105N14+1GFR085,1.4,+1G (upright),Test Run 79
0.4626369048291894,11.66448366425254,T105N14+1GFR085,1.4,+1G (upright),Test Run 79
0.46327152811746675,11.66423952362754,T105N14+1GFR085,1.4,+1G (upright),Test Run 79
0.463390473809451,11.665856192328715,T105N14+1GFR085,1.4,+1G (upright),Test Run 79
0.463390473809451,11.664929220893166,T105N14+1GFR085,1.4,+1G (upright),Test Run 79
0.46394575071686833,11.666721365668554,T105N14+1GFR085,1.4,+1G (upright),Test Run 79
0.4643027355514409,11.667711661078716,T105N14+1GFR085,1.4,+1G (upright),Test Run 79
0.464778666077998,11.666870138861915,T105N14+1GFR085,1.4,+1G (upright),Test Run 79
0.464778666077998,11.669009421088479,T105N14+1GFR085,1.4,+1G (upright),Test Run 79
0.46553238281688314,11.667646048285741,T105N14+1GFR085,1.4,+1G (upright),Test Run 79
0.4658100212705918,11.670140097358015,T105N14+1GFR085,1.4,+1G (upright),Test Run 79
0.46628595179714866,11.66954805634239,T105N14+1GFR085,1.4,+1G (upright),Test Run 79
0.46628595179714866,11.670381949164653,T105N14+1GFR085,1.4,+1G (upright),Test Run 79
0.46688082801568603,11.672347281195902,T105N14+1GFR085,1.4,+1G (upright),Test Run 79
0.4671982135391386,11.671955130316992,T105N14+1GFR085,1.4,+1G (upright),Test Run 79
0.4675551983737112,11.672531912543553,T105N14+1GFR085,1.4,+1G (upright),Test Run 79
0.4675551983737112,11.673373434760354,T105N14+1GFR085,1.4,+1G (upright),Test Run 79
0.46811047528112826,11.674446890570902,T105N14+1GFR085,1.4,+1G (upright),Test Run 79
0.4683485144237166,11.674414847113866,T105N14+1GFR085,1.4,+1G (upright),Test Run 79
0.46878469788052984,11.675680563666603,T105N14+1GFR085,1.4,+1G (upright),Test Run 79
0.46878469788052984,11.677183554389265,T105N14+1GFR085,1.4,+1G (upright),Test Run 79
0.4694193211688111,11.677098868109965,T105N14+1GFR085,1.4,+1G (upright),Test Run 79
0.4696969596225195,11.676418326117778,T105N14+1GFR085,1.4,+1G (upright),Test Run 79
0.47005394445708815,11.678939078070902,T105N14+1GFR085,1.4,+1G (upright),Test Run 79
0.47005394445708815,11.678170798041602,T105N14+1GFR085,1.4,+1G (upright),Test Run 79
0.47056962205338915,11.679853842475202,T105N14+1GFR085,1.4,+1G (upright),Test Run 79
0.4708076611959775,11.67910768769004,T105N14+1GFR085,1.4,+1G (upright),Test Run 79
0.47120424534167044,11.681113455512303,T105N14+1GFR085,1.4,+1G (upright),Test Run 79
0.47120424534167044,11.681334707953715,T105N14+1GFR085,1.4,+1G (upright),Test Run 79
0.47183886862995167,11.681658957221291,T105N14+1GFR085,1.4,+1G (upright),Test Run 79
0.4721561063947804,11.682303641059178,T105N14+1GFR085,1.4,+1G (upright),Test Run 79
0.47255283829909295,11.682875082709577,T105N14+1GFR085,1.4,+1G (upright),Test Run 79
0.47298916951452974,11.685129568793553,T105N14+1GFR085,1.4,+1G (upright),Test Run 79
0.47298916951452974,11.68466188690879,T105N14+1GFR085,1.4,+1G (upright),Test Run 79
0.4731477145176303,11.685471365668553,T105N14+1GFR085,1.4,+1G (upright),Test Run 79
0.4739014312565194,11.685936758734965,T105N14+1GFR085,1.4,+1G (upright),Test Run 79
0.47409972332936384,11.68670046112754,T105N14+1GFR085,1.4,+1G (upright),Test Run 79
0.47409972332936384,11.687644217231053,T105N14+1GFR085,1.4,+1G (upright),Test Run 79
0.47453605454480063,11.688414023139265,T105N14+1GFR085,1.4,+1G (upright),Test Run 79
0.47497223800161387,11.688600180365828,T105N14+1GFR085,1.4,+1G (upright),Test Run 79
0.47517053007445836,11.688352225043554,T105N14+1GFR085,1.4,+1G (upright),Test Run 79
0.47588449974360353,11.689309714057227,T105N14+1GFR085,1.4,+1G (upright),Test Run 79
0.47588449974360353,11.690359518744728,T105N14+1GFR085,1.4,+1G (upright),Test Run 79
0.47624148457817245,11.692256949164653,T105N14+1GFR085,1.4,+1G (upright),Test Run 79
0.4767174151047293,11.692109701850203,T105N14+1GFR085,1.4,+1G (upright),Test Run 79
0.4770743999393019,11.694028494574804,T105N14+1GFR085,1.4,+1G (upright),Test Run 79
0.4770743999393019,11.692284414984965,T105N14+1GFR085,1.4,+1G (upright),Test Run 79
0.47743138477387476,11.692629263617778,T105N14+1GFR085,1.4,+1G (upright),Test Run 79
0.47802640875103575,11.695639059760353,T105N14+1GFR085,1.4,+1G (upright),Test Run 79
0.4783040472047441,11.695420859076766,T105N14+1GFR085,1.4,+1G (upright),Test Run 79
0.4783040472047441,11.697480795600203,T105N14+1GFR085,1.4,+1G (upright),Test Run 79
0.4786212849695731,11.696315024115828,T105N14+1GFR085,1.4,+1G (upright),Test Run 79
0.4794543480893224,11.697554037787702,T105N14+1GFR085,1.4,+1G (upright),Test Run 79
0.47977158585415114,11.698574850775978,T105N14+1GFR085,1.4,+1G (upright),Test Run 79
0.47977158585415114,11.698208639838478,T105N14+1GFR085,1.4,+1G (upright),Test Run 79
0.48004922430785985,11.70059206269004,T105N14+1GFR085,1.4,+1G (upright),Test Run 79
0.4806442482850208,11.699720785834577,T105N14+1GFR085,1.4,+1G (upright),Test Run 79
0.4808821396689853,11.699817679145117,T105N14+1GFR085,1.4,+1G (upright),Test Run 79
0.4808821396689853,11.700527975775978,T105N14+1GFR085,1.4,+1G (upright),Test Run 79
0.481080431741834,11.70170290253379,T105N14+1GFR085,1.4,+1G (upright),Test Run 79
0.48183414848071915,11.702822897650979,T105N14+1GFR085,1.4,+1G (upright),Test Run 79
0.48203244055356753,11.703601095893166,T105N14+1GFR085,1.4,+1G (upright),Test Run 79
0.48203244055356753,11.703377554633402,T105N14+1GFR085,1.4,+1G (upright),Test Run 79
0.4825083710801204,11.70256807587364,T105N14+1GFR085,1.4,+1G (upright),Test Run 79
0.4831429943684017,11.703417227484966,T105N14+1GFR085,1.4,+1G (upright),Test Run 79
0.48338103351099004,11.705688498236915,T105N14+1GFR085,1.4,+1G (upright),Test Run 79
0.48338103351099004,11.70571748993614,T105N14+1GFR085,1.4,+1G (upright),Test Run 79
0.48369827127581905,11.706629965522078,T105N14+1GFR085,1.4,+1G (upright),Test Run 79
0.48433289456410006,11.707498190619727,T105N14+1GFR085,1.4,+1G (upright),Test Run 79
0.48472947870979294,11.70775835297324,T105N14+1GFR085,1.4,+1G (upright),Test Run 79
0.48472947870979294,11.707766745307229,T105N14+1GFR085,1.4,+1G (upright),Test Run 79
0.4850468642332455,11.708902762152928,T105N14+1GFR085,1.4,+1G (upright),Test Run 79
0.4857608339023868,11.708702109076764,T105N14+1GFR085,1.4,+1G (upright),Test Run 79
0.48595912597523516,11.708094046332615,T105N14+1GFR085,1.4,+1G (upright),Test Run 79
0.48595912597523516,11.710669729926366,T105N14+1GFR085,1.4,+1G (upright),Test Run 79
0.48615741804807966,11.710351584174415,T105N14+1GFR085,1.4,+1G (upright),Test Run 79
0.48695073409808903,11.710179922797465,T105N14+1GFR085,1.4,+1G (upright),Test Run 79
0.48714902617093353,11.710484335639265,T105N14+1GFR085,1.4,+1G (upright),Test Run 79
0.4876249566974867,11.713282034613865,T105N14+1GFR085,1.4,+1G (upright),Test Run 79
0.4876249566974867,11.712146017768166,T105N14+1GFR085,1.4,+1G (upright),Test Run 79
0.48821998067464767,11.713095114447853,T105N14+1GFR085,1.4,+1G (upright),Test Run 79
0.48841827274749605,11.713391897895116,T105N14+1GFR085,1.4,+1G (upright),Test Run 79
0.48905289603577734,11.716062948920515,T105N14+1GFR085,1.4,+1G (upright),Test Run 79
0.4892909351783657,11.714907858588479,T105N14+1GFR085,1.4,+1G (upright),Test Run 79
0.4892909351783657,11.715677664496678,T105N14+1GFR085,1.4,+1G (upright),Test Run 79
0.489965157777767,11.716622946479102,T105N14+1GFR085,1.4,+1G (upright),Test Run 79
0.4902427962314757,11.71752397797324,T105N14+1GFR085,1.4,+1G (upright),Test Run 79
0.4905997810660483,11.716250632025979,T105N14+1GFR085,1.4,+1G (upright),Test Run 79
0.4905997810660483,11.717562887885354,T105N14+1GFR085,1.4,+1G (upright),Test Run 79
0.4912344043543296,11.718448660590429,T105N14+1GFR085,1.4,+1G (upright),Test Run 79
0.4916309885000185,11.718442557074804,T105N14+1GFR085,1.4,+1G (upright),Test Run 79
0.49182928057286696,11.72026827118614,T105N14+1GFR085,1.4,+1G (upright),Test Run 79
0.49182928057286696,11.719772360541603,T105N14+1GFR085,1.4,+1G (upright),Test Run 79
0.4925036509308921,11.721273062445903,T105N14+1GFR085,1.4,+1G (upright),Test Run 79
0.4927415423148569,11.721742270209578,T105N14+1GFR085,1.4,+1G (upright),Test Run 79
0.49297958145744497,11.723411581733014,T105N14+1GFR085,1.4,+1G (upright),Test Run 79
0.49297958145744497,11.722872183539653,T105N14+1GFR085,1.4,+1G (upright),Test Run 79
0.49369355112659047,11.722449515082616,T105N14+1GFR085,1.4,+1G (upright),Test Run 79
0.49405053596116305,11.723107168891215,T105N14+1GFR085,1.4,+1G (upright),Test Run 79
0.4942488280340075,11.724523947455666,T105N14+1GFR085,1.4,+1G (upright),Test Run 79
0.4942488280340075,11.72593309662559,T105N14+1GFR085,1.4,+1G (upright),Test Run 79
0.494962797703153,11.725523398139265,T105N14+1GFR085,1.4,+1G (upright),Test Run 79
0.4952006890871175,11.72488252899864,T105N14+1GFR085,1.4,+1G (upright),Test Run 79
0.49547832754082616,11.726976034858016,T105N14+1GFR085,1.4,+1G (upright),Test Run 79
0.49547832754082616,11.725679800727153,T105N14+1GFR085,1.4,+1G (upright),Test Run 79
0.49611295082910745,11.727798483588478,T105N14+1GFR085,1.4,+1G (upright),Test Run 79
0.49650968273342394,11.729077170111916,T105N14+1GFR085,1.4,+1G (upright),Test Run 79
0.4966682277365245,11.72979051850059,T105N14+1GFR085,1.4,+1G (upright),Test Run 79
0.4966682277365245,11.729759237983014,T105N14+1GFR085,1.4,+1G (upright),Test Run 79
0.49734259809454967,11.730383322455666,T105N14+1GFR085,1.4,+1G (upright),Test Run 79
0.49769958292912225,11.730039999701765,T105N14+1GFR085,1.4,+1G (upright),Test Run 79
0.49769958292912225,11.728987906195902,T105N14+1GFR085,1.4,+1G (upright),Test Run 79
0.49817551345567546,11.731003592231053,T105N14+1GFR085,1.4,+1G (upright),Test Run 79
0.4987307903630925,11.73312456391074,T105N14+1GFR085,1.4,+1G (upright),Test Run 79
0.4990877751976651,11.732045004584577,T105N14+1GFR085,1.4,+1G (upright),Test Run 79
0.4992860672705135,11.73174364350059,T105N14+1GFR085,1.4,+1G (upright),Test Run 79
0.4992860672705135,11.733117697455665,T105N14+1GFR085,1.4,+1G (upright),Test Run 79
0.5000793833205189,11.733662436225202,T105N14+1GFR085,1.4,+1G (upright),Test Run 79
0.5003570217742277,11.731641409613866,T105N14+1GFR085,1.4,+1G (upright),Test Run 79
0.500595060916816,11.734041617133403,T105N14+1GFR085,1.4,+1G (upright),Test Run 79
0.500595060916816,11.73508760712364,T105N14+1GFR085,1.4,+1G (upright),Test Run 79
0.501229684205097,11.73700411102989,T105N14+1GFR085,1.4,+1G (upright),Test Run 79
0.5013882292082018,11.73558885834434,T105N14+1GFR085,1.4,+1G (upright),Test Run 79
0.5021021988773431,11.738415549018166,T105N14+1GFR085,1.4,+1G (upright),Test Run 79
0.5025385300927798,11.737609122016215,T105N14+1GFR085,1.4,+1G (upright),Test Run 79
0.5025385300927798,11.737540457465428,T105N14+1GFR085,1.4,+1G (upright),Test Run 79
0.5028161685464883,11.739827749945903,T105N14+1GFR085,1.4,+1G (upright),Test Run 79
0.5034903911458898,11.739627096869729,T105N14+1GFR085,1.4,+1G (upright),Test Run 79
0.5036888309773578,11.74143526337364,T105N14+1GFR085,1.4,+1G (upright),Test Run 79
0.5036888309773578,11.74241335175254,T105N14+1GFR085,1.4,+1G (upright),Test Run 79
0.5042441078847749,11.742433951117778,T105N14+1GFR085,1.4,+1G (upright),Test Run 79
0.5047200384113321,11.741111014106053,T105N14+1GFR085,1.4,+1G (upright),Test Run 79
0.5050372761761608,11.741519186713479,T105N14+1GFR085,1.4,+1G (upright),Test Run 79
0.5056323001533217,11.742674277045515,T105N14+1GFR085,1.4,+1G (upright),Test Run 79
0.5056323001533217,11.743430350043553,T105N14+1GFR085,1.4,+1G (upright),Test Run 79
0.5058305922261662,11.742903921820902,T105N14+1GFR085,1.4,+1G (upright),Test Run 79
0.506266923441603,11.744692251899028,T105N14+1GFR085,1.4,+1G (upright),Test Run 79
0.5066239082761759,11.744454214789652,T105N14+1GFR085,1.4,+1G (upright),Test Run 79
0.5066239082761759,11.746670553900978,T105N14+1GFR085,1.4,+1G (upright),Test Run 79
0.5070204924218645,11.74680712006309,T105N14+1GFR085,1.4,+1G (upright),Test Run 79
0.5075361700181655,11.746657583930277,T105N14+1GFR085,1.4,+1G (upright),Test Run 79
0.5078534077829943,11.747129843451765,T105N14+1GFR085,1.4,+1G (upright),Test Run 79
0.5081707933064469,11.748329947211527,T105N14+1GFR085,1.4,+1G (upright),Test Run 79
0.5081707933064469,11.748617575385353,T105N14+1GFR085,1.4,+1G (upright),Test Run 79
0.5088054165947281,11.750027487494728,T105N14+1GFR085,1.4,+1G (upright),Test Run 79
0.5090830550484365,11.750096914984965,T105N14+1GFR085,1.4,+1G (upright),Test Run 79
0.5096779312669739,11.750862906195902,T105N14+1GFR085,1.4,+1G (upright),Test Run 79
0.5096779312669739,11.75042192719199,T105N14+1GFR085,1.4,+1G (upright),Test Run 79
0.5099953167904264,11.75225221894004,T105N14+1GFR085,1.4,+1G (upright),Test Run 79
0.5104316480058593,11.751935599066991,T105N14+1GFR085,1.4,+1G (upright),Test Run 79
0.5111058706052606,11.752854178168553,T105N14+1GFR085,1.4,+1G (upright),Test Run 79
0.5111058706052606,11.751705191352153,T105N14+1GFR085,1.4,+1G (upright),Test Run 79
0.5113835090589692,11.755159018256453,T105N14+1GFR085,1.4,+1G (upright),Test Run 79
0.5117008945824215,11.754037497260352,T105N14+1GFR085,1.4,+1G (upright),Test Run 79
0.512216424420099,11.755380270697852,T105N14+1GFR085,1.4,+1G (upright),Test Run 79
0.512216424420099,11.756742117621679,T105N14+1GFR085,1.4,+1G (upright),Test Run 79
0.5125734092546677,11.754902670600202,T105N14+1GFR085,1.4,+1G (upright),Test Run 79
0.5128907947781199,11.756228659369729,T105N14+1GFR085,1.4,+1G (upright),Test Run 79
0.5135650173775215,11.755368826606054,T105N14+1GFR085,1.4,+1G (upright),Test Run 79
0.5135650173775215,11.758190939643166,T105N14+1GFR085,1.4,+1G (upright),Test Run 79
0.513922002212094,11.757647726752541,T105N14+1GFR085,1.4,+1G (upright),Test Run 79
0.5142392399769231,11.759410116889265,T105N14+1GFR085,1.4,+1G (upright),Test Run 79
0.514834263954084,11.760098288275978,T105N14+1GFR085,1.4,+1G (upright),Test Run 79
0.514834263954084,11.760730002143166,T105N14+1GFR085,1.4,+1G (upright),Test Run 79
0.5150723030966724,11.761177084662702,T105N14+1GFR085,1.4,+1G (upright),Test Run 79
0.5155084865534854,11.762184927680277,T105N14+1GFR085,1.4,+1G (upright),Test Run 79
0.5159845648386621,11.763282797553327,T105N14+1GFR085,1.4,+1G (upright),Test Run 79
0.5162622032923707,11.763314078070902,T105N14+1GFR085,1.4,+1G (upright),Test Run 79
0.5162622032923707,11.762720511176365,T105N14+1GFR085,1.4,+1G (upright),Test Run 79
0.5167381338189275,11.763384268500591,T105N14+1GFR085,1.4,+1G (upright),Test Run 79
0.5170951186535004,11.76561739227989,T105N14+1GFR085,1.4,+1G (upright),Test Run 79
0.5176106484911737,11.767374441840428,T105N14+1GFR085,1.4,+1G (upright),Test Run 79
0.5176106484911737,11.76707002899864,T105N14+1GFR085,1.4,+1G (upright),Test Run 79
0.5182056724683346,11.767030356147078,T105N14+1GFR085,1.4,+1G (upright),Test Run 79
0.5185229102331633,11.767089102484965,T105N14+1GFR085,1.4,+1G (upright),Test Run 79
0.5189592414486001,11.768771383979104,T105N14+1GFR085,1.4,+1G (upright),Test Run 79
0.5192368799023087,11.76940233490684,T105N14+1GFR085,1.4,+1G (upright),Test Run 79
0.5192368799023087,11.769398520209577,T105N14+1GFR085,1.4,+1G (upright),Test Run 79
0.5196336118066253,11.769222281195903,T105N14+1GFR085,1.4,+1G (upright),Test Run 79
0.5201888887140423,11.769015524604104,T105N14+1GFR085,1.4,+1G (upright),Test Run 79
0.5203871807868868,11.77128298065879,T105N14+1GFR085,1.4,+1G (upright),Test Run 79
0.5203871807868868,11.771891043402928,T105N14+1GFR085,1.4,+1G (upright),Test Run 79
0.5209028583831838,11.770250723578716,T105N14+1GFR085,1.4,+1G (upright),Test Run 79
0.5212200961480126,11.772728750922465,T105N14+1GFR085,1.4,+1G (upright),Test Run 79
0.5214977346017212,11.773029349066992,T105N14+1GFR085,1.4,+1G (upright),Test Run 79
0.5214977346017212,11.773763296820903,T105N14+1GFR085,1.4,+1G (upright),Test Run 79
0.5221323578900022,11.775813315131453,T105N14+1GFR085,1.4,+1G (upright),Test Run 79
0.522568689105439,11.776318381049416,T105N14+1GFR085,1.4,+1G (upright),Test Run 79
0.5228065804894038,11.77425997040489,T105N14+1GFR085,1.4,+1G (upright),Test Run 79
0.5228065804894038,11.775776694037702,T105N14+1GFR085,1.4,+1G (upright),Test Run 79
0.5233620051554444,11.77804491303184,T105N14+1GFR085,1.4,+1G (upright),Test Run 79
0.5236792429202735,11.77758028290489,T105N14+1GFR085,1.4,+1G (upright),Test Run 79
0.5243138662085547,11.777270529486916,T105N14+1GFR085,1.4,+1G (upright),Test Run 79
0.5249088901857156,11.778658316352153,T105N14+1GFR085,1.4,+1G (upright),Test Run 79
0.5249088901857156,11.778075430609965,T105N14+1GFR085,1.4,+1G (upright),Test Run 79
0.5250674351888202,11.77820360443809,T105N14+1GFR085,1.4,+1G (upright),Test Run 79
0.5255831127851169,11.78215791962364,T105N14+1GFR085,1.4,+1G (upright),Test Run 79
0.5257020584771015,11.780406973578716,T105N14+1GFR085,1.4,+1G (upright),Test Run 79
0.5257020584771015,11.781935141303327,T105N14+1GFR085,1.4,+1G (upright),Test Run 79
0.526138389692534,11.782120535590428,T105N14+1GFR085,1.4,+1G (upright),Test Run 79
0.5266143202190912,11.78179399750449,T105N14+1GFR085,1.4,+1G (upright),Test Run 79
0.5269317057425437,11.782826254584577,T105N14+1GFR085,1.4,+1G (upright),Test Run 79
0.5274076362690966,11.783943197943952,T105N14+1GFR085,1.4,+1G (upright),Test Run 79
0.5274076362690966,11.781986258246679,T105N14+1GFR085,1.4,+1G (upright),Test Run 79
0.5277646211036692,11.783266470649028,T105N14+1GFR085,1.4,+1G (upright),Test Run 79
0.5280026602462575,11.784887716986916,T105N14+1GFR085,1.4,+1G (upright),Test Run 79
0.5285579371536788,11.785321829535741,T105N14+1GFR085,1.4,+1G (upright),Test Run 79
0.5285579371536788,11.787165854193953,T105N14+1GFR085,1.4,+1G (upright),Test Run 79
0.5289149219882475,11.785460684516215,T105N14+1GFR085,1.4,+1G (upright),Test Run 79
0.5293908525148043,11.785303518988865,T105N14+1GFR085,1.4,+1G (upright),Test Run 79
0.5299857287333417,11.786106131293554,T105N14+1GFR085,1.4,+1G (upright),Test Run 79
0.5302237678759301,11.788510916449804,T105N14+1GFR085,1.4,+1G (upright),Test Run 79
0.5302237678759301,11.787522146918553,T105N14+1GFR085,1.4,+1G (upright),Test Run 79
0.5308979904753316,11.786983511664653,T105N14+1GFR085,1.4,+1G (upright),Test Run 79
0.53117562892904,11.789259360053327,T105N14+1GFR085,1.4,+1G (upright),Test Run 79
0.5316517072142167,11.788808462836528,T105N14+1GFR085,1.4,+1G (upright),Test Run 79
0.5316517072142167,11.789414999701766,T105N14+1GFR085,1.4,+1G (upright),Test Run 79
0.532167237051894,11.791654226996679,T105N14+1GFR085,1.4,+1G (upright),Test Run 79
0.5322863305024981,11.790938589789652,T105N14+1GFR085,1.4,+1G (upright),Test Run 79
0.532841607409919,11.789674399115828,T105N14+1GFR085,1.4,+1G (upright),Test Run 79
0.532841607409919,11.79092409394004,T105N14+1GFR085,1.4,+1G (upright),Test Run 79
0.5333968843173361,11.793248007514265,T105N14+1GFR085,1.4,+1G (upright),Test Run 79
0.5335554293204368,11.791603110053327,T105N14+1GFR085,1.4,+1G (upright),Test Run 79
0.5339917605358735,11.794066641547465,T105N14+1GFR085,1.4,+1G (upright),Test Run 79
0.5342693989895823,11.79424440644004,T105N14+1GFR085,1.4,+1G (upright),Test Run 79
0.5342693989895823,11.794143698432228,T105N14+1GFR085,1.4,+1G (upright),Test Run 79
0.5348246758969992,11.793301413275978,T105N14+1GFR085,1.4,+1G (upright),Test Run 79
0.5353801005630402,11.79332887909629,T105N14+1GFR085,1.4,+1G (upright),Test Run 79
0.5354990462550244,11.793711874701765,T105N14+1GFR085,1.4,+1G (upright),Test Run 79
0.5361336695433057,11.795993826606054,T105N14+1GFR085,1.4,+1G (upright),Test Run 79
0.5361336695433057,11.796833822943952,T105N14+1GFR085,1.4,+1G (upright),Test Run 79
0.5363319616161502,11.797460959174416,T105N14+1GFR085,1.4,+1G (upright),Test Run 79
0.536807892142707,11.79543916962364,T105N14+1GFR085,1.4,+1G (upright),Test Run 79
0.5374425154309883,11.796480581977153,T105N14+1GFR085,1.4,+1G (upright),Test Run 79
0.5374425154309883,11.797181723334578,T105N14+1GFR085,1.4,+1G (upright),Test Run 79
0.537720153884697,11.79746706269004,T105N14+1GFR085,1.4,+1G (upright),Test Run 79
0.538275430792114,11.79705126068809,T105N14+1GFR085,1.4,+1G (upright),Test Run 79
