Repository: schandel33/gitrep

# Nozzle Tensile Test Analysis

Stress-vs-strain analysis of tensile pulls across 4 nozzle sizes (0.6, 1.4,
2.2, 2.6 mm) x 2 print-gravity orientations (+1G upright / -1G inverted),
printed at 105 C with a 0.85 flow ratio.

## Data-quality issues found and how they're handled

1. **Load-cell zero offset.** 10 of 17 runs record small negative Load
   values for the first handful of samples (up to ~180, always <0.5% of the
   file) before the crosshead starts moving — load-cell noise around zero,
   not real load. The script computes the mean Load over all
   pre-motion samples (`Crosshead < crosshead_zero_threshold_mm`) and
   subtracts it from the whole run.
2.

File: nozzle_tensile_analysis/analysis_output/all_curves_tidy.csv (part 63 of 151)
Strain,Stress_MPa,condition,nozzle_mm,gravity,run
0.99904813894689,11.908239004828715,T105N14+1GFR085,1.4,+1G (upright),Test Run 79
0.99904813894689,11.90914995453574,T105N14+1GFR085,1.4,+1G (upright),Test Run 79
0.9996827622351713,11.908934805609965,T105N14+1GFR085,1.4,+1G (upright),Test Run 79
0.9997621086160352,11.90921022675254,T105N14+1GFR085,1.4,+1G (upright),Test Run 79
1.0006346232882812,11.907132742621679,T105N14+1GFR085,1.4,+1G (upright),Test Run 79
1.0007139696691452,11.909865591742777,T105N14+1GFR085,1.4,+1G (upright),Test Run 79
1.0007139696691452,11.908248160102152,T105N14+1GFR085,1.4,+1G (upright),Test Run 79
1.0012692465765625,11.90814821503379,T105N14+1GFR085,1.4,+1G (upright),Test Run 79
1.0019038698648435,11.907687399604104,T105N14+1GFR085,1.4,+1G (upright),Test Run 79
1.0019038698648435,11.909207174994728,T105N14+1GFR085,1.4,+1G (upright),Test Run 79
1.002617839533989,11.906772635199804,T105N14+1GFR085,1.4,+1G (upright),Test Run 79
1.002617839533989,11.90811159394004,T105N14+1GFR085,1.4,+1G (upright),Test Run 79
1.0028161316068336,11.907808706977153,T105N14+1GFR085,1.4,+1G (upright),Test Run 79
1.0034507548951148,11.907113669135352,T105N14+1GFR085,1.4,+1G (upright),Test Run 79
1.0039664324914115,11.908959219672465,T105N14+1GFR085,1.4,+1G (upright),Test Run 79
1.0039664324914115,11.908552572943952,T105N14+1GFR085,1.4,+1G (upright),Test Run 79
1.004164724564256,11.906851217963478,T105N14+1GFR085,1.4,+1G (upright),Test Run 79
1.0047597485414208,11.907575247504491,T105N14+1GFR085,1.4,+1G (upright),Test Run 79
1.0049976399253857,11.907686636664653,T105N14+1GFR085,1.4,+1G (upright),Test Run 79
1.0055529168328028,11.90739137909629,T105N14+1GFR085,1.4,+1G (upright),Test Run 79
1.0055529168328028,11.908200857856054,T105N14+1GFR085,1.4,+1G (upright),Test Run 79
1.0061081937402199,11.908223746039653,T105N14+1GFR085,1.4,+1G (upright),Test Run 79
1.0061081937402199,11.907453177191991,T105N14+1GFR085,1.4,+1G (upright),Test Run 79
1.0069808561710896,11.909231589057228,T105N14+1GFR085,1.4,+1G (upright),Test Run 79
1.0069808561710896,11.907198355414653,T105N14+1GFR085,1.4,+1G (upright),Test Run 79
1.0071791482439378,11.907861349799415,T105N14+1GFR085,1.4,+1G (upright),Test Run 79
1.0075361330785104,11.907887289740827,T105N14+1GFR085,1.4,+1G (upright),Test Run 79
1.0081311570556717,11.90781709931114,T105N14+1GFR085,1.4,+1G (upright),Test Run 79
0.0,-0.000861931405961483,T105N14-1GFR085,1.4,-1G (inverted),Test Run 63
0.0004425412132895895,0.004618720151484015,T105N14-1GFR085,1.4,-1G (inverted),Test Run 63
0.0004425412132895895,0.025307179428637017,T105N14-1GFR085,1.4,-1G (inverted),Test Run 63
0.0003218822203334533,0.04533876571804289,T105N14-1GFR085,1.4,-1G (inverted),Test Run 63
0.000402296567810867,0.06479626093059777,T105N14-1GFR085,1.4,-1G (inverted),Test Run 63
0.0005230305042388868,0.09039022121578452,T105N14-1GFR085,1.4,-1G (inverted),Test Run 63
0.0005230305042388868,0.11776582393795239,T105N14-1GFR085,1.4,-1G (inverted),Test Run 63
0.00016090363843085633,0.1546175161376599,T105N14-1GFR085,1.4,-1G (inverted),Test Run 63
0.0008046680791016224,0.19604440126568115,T105N14-1GFR085,1.4,-1G (inverted),Test Run 63
0.0008046680791016224,0.2366705456748599,T105N14-1GFR085,1.4,-1G (inverted),Test Run 63
0.0007241787881483228,0.2789844790473587,T105N14-1GFR085,1.4,-1G (inverted),Test Run 63
0.0010863056539604987,0.31836455259472113,T105N14-1GFR085,1.4,-1G (inverted),Test Run 63
0.0010863056539604987,0.36077528391033364,T105N14-1GFR085,1.4,-1G (inverted),Test Run 63
0.001005816363007056,0.4023029843345286,T105N14-1GFR085,1.4,-1G (inverted),Test Run 63
0.0006035197951921866,0.44032316599041244,T105N14-1GFR085,1.4,-1G (inverted),Test Run 63
0.001046061008481776,0.48367138300090995,T105N14-1GFR085,1.4,-1G (inverted),Test Run 63
0.001046061008481776,0.5244679013267162,T105N14-1GFR085,1.4,-1G (inverted),Test Run 63
0.0009254020155296422,0.5660200158134099,T105N14-1GFR085,1.4,-1G (inverted),Test Run 63
0.0011265502994350757,0.6063845196738836,T105N14-1GFR085,1.4,-1G (inverted),Test Run 63
0.0011265502994350757,0.6468071499839424,T105N14-1GFR085,1.4,-1G (inverted),Test Run 63
0.0013679432288192317,0.6874721566215161,T105N14-1GFR085,1.4,-1G (inverted),Test Run 63
0.0011265502994350757,0.727505067922175,T105N14-1GFR085,1.4,-1G (inverted),Test Run 63
0.0011265502994350757,0.7630484620109199,T105N14-1GFR085,1.4,-1G (inverted),Test Run 63
0.0017703147401059848,0.8012635270133611,T105N14-1GFR085,1.4,-1G (inverted),Test Run 63
0.0016898254491526851,0.8408721962943673,T105N14-1GFR085,1.4,-1G (inverted),Test Run 63
0.0019312183785366983,0.8809627572074537,T105N14-1GFR085,1.4,-1G (inverted),Test Run 63
0.0019312183785366983,0.9205235520377762,T105N14-1GFR085,1.4,-1G (inverted),Test Run 63
0.002011707669489998,0.9594387093558912,T105N14-1GFR085,1.4,-1G (inverted),Test Run 63
0.0018508040310592844,0.9992561379447574,T105N14-1GFR085,1.4,-1G (inverted),Test Run 63
0.0018508040310592844,1.0357915917411449,T105N14-1GFR085,1.4,-1G (inverted),Test Run 63
0.002414079180776894,1.07486429605633,T105N14-1GFR085,1.4,-1G (inverted),Test Run 63
0.002414079180776894,1.111861805059016,T105N14-1GFR085,1.4,-1G (inverted),Test Run 63
0.002454323826251471,1.1452432671561836,T105N14-1GFR085,1.4,-1G (inverted),Test Run 63
0.002454323826251471,1.1617161789909012,T105N14-1GFR085,1.4,-1G (inverted),Test Run 63
0.0025348131172047705,1.1734096566215162,T105N14-1GFR085,1.4,-1G (inverted),Test Run 63
0.002051952314964718,1.1833740273490547,T105N14-1GFR085,1.4,-1G (inverted),Test Run 63
0.002051952314964718,1.1869023362174638,T105N14-1GFR085,1.4,-1G (inverted),Test Run 63
0.002333589889823451,1.1895012894645336,T105N14-1GFR085,1.4,-1G (inverted),Test Run 63
0.0022129308968714605,1.193939880467951,T105N14-1GFR085,1.4,-1G (inverted),Test Run 63
0.0022129308968714605,1.1968861619010576,T105N14-1GFR085,1.4,-1G (inverted),Test Run 63
0.002333589889823451,1.1974840203300123,T105N14-1GFR085,1.4,-1G (inverted),Test Run 63
0.0024945684717301935,1.1993814507499336,T105N14-1GFR085,1.4,-1G (inverted),Test Run 63
0.0021324416059180177,1.2013635674491525,T105N14-1GFR085,1.4,-1G (inverted),Test Run 63
0.0021324416059180177,1.2015231171622873,T105N14-1GFR085,1.4,-1G (inverted),Test Run 63
0.002574982819207607,1.2021149674430487,T105N14-1GFR085,1.4,-1G (inverted),Test Run 63
0.002414079180776894,1.2029278794303537,T105N14-1GFR085,1.4,-1G (inverted),Test Run 63
0.002414079180776894,1.2028370896354326,T105N14-1GFR085,1.4,-1G (inverted),Test Run 63
0.0025348131172047705,1.2042334595695137,T105N14-1GFR085,1.4,-1G (inverted),Test Run 63
0.002695716755635627,1.20587072763592,T105N14-1GFR085,1.4,-1G (inverted),Test Run 63
0.002695716755635627,1.2053200760856275,T105N14-1GFR085,1.4,-1G (inverted),Test Run 63
0.0022531005988701515,1.2081216851249337,T105N14-1GFR085,1.4,-1G (inverted),Test Run 63
0.0026152274646821846,1.2077156106010074,T105N14-1GFR085,1.4,-1G (inverted),Test Run 63
0.002172686251392738,1.2118907013908022,T105N14-1GFR085,1.4,-1G (inverted),Test Run 63
0.002172686251392738,1.2132249871268874,T105N14-1GFR085,1.4,-1G (inverted),Test Run 63
0.0024945684717301935,1.2134312668815261,T105N14-1GFR085,1.4,-1G (inverted),Test Run 63
0.0026152274646821846,1.212815670110285,T105N14-1GFR085,1.4,-1G (inverted),Test Run 63
0.0026152274646821846,1.2120313683524724,T105N14-1GFR085,1.4,-1G (inverted),Test Run 63
0.0022531005988701515,1.2135407486930485,T105N14-1GFR085,1.4,-1G (inverted),Test Run 63
0.0026152274646821846,1.2124896088615063,T105N14-1GFR085,1.4,-1G (inverted),Test Run 63
0.0022531005988701515,1.2128061333671212,T105N14-1GFR085,1.4,-1G (inverted),Test Run 63
0.0022531005988701515,1.2141596833243962,T105N14-1GFR085,1.4,-1G (inverted),Test Run 63
0.0025348131172047705,1.2155961075797674,T105N14-1GFR085,1.4,-1G (inverted),Test Run 63
0.002695716755635627,1.215517810918391,T105N14-1GFR085,1.4,-1G (inverted),Test Run 63
0.002695716755635627,1.2148618737235661,T105N14-1GFR085,1.4,-1G (inverted),Test Run 63
0.002333589889823451,1.216405109502375,T105N14-1GFR085,1.4,-1G (inverted),Test Run 63
0.0028164506920636467,1.2159667054191237,T105N14-1GFR085,1.4,-1G (inverted),Test Run 63
0.0028164506920636467,1.2174165764823561,T105N14-1GFR085,1.4,-1G (inverted),Test Run 63
0.002333589889823451,1.21605425272137,T105N14-1GFR085,1.4,-1G (inverted),Test Run 63
0.002695716755635627,1.215944770909846,T105N14-1GFR085,1.4,-1G (inverted),Test Run 63
0.002776206046588927,1.219992832280695,T105N14-1GFR085,1.4,-1G (inverted),Test Run 63
0.002776206046588927,1.2184891739860173,T105N14-1GFR085,1.4,-1G (inverted),Test Run 63
0.002414079180776894,1.2197693863883612,T105N14-1GFR085,1.4,-1G (inverted),Test Run 63
0.0028968650395410607,1.2214201012626287,T105N14-1GFR085,1.4,-1G (inverted),Test Run 63
0.0028968650395410607,1.2247881928458813,T105N14-1GFR085,1.4,-1G (inverted),Test Run 63
0.002454323826251471,1.227696613408625,T105N14-1GFR085,1.4,-1G (inverted),Test Run 63
0.0026152274646821846,1.2302094498649236,T105N14-1GFR085,1.4,-1G (inverted),Test Run 63
0.0026152274646821846,1.232789615727961,T105N14-1GFR085,1.4,-1G (inverted),Test Run 63
0.002695716755635627,1.2376878777518912,T105N14-1GFR085,1.4,-1G (inverted),Test Run 63
0.0022531005988701515,1.2403943100944161,T105N14-1GFR085,1.4,-1G (inverted),Test Run 63
0.002695716755635627,1.246302227117116,T105N14-1GFR085,1.4,-1G (inverted),Test Run 63
0.002695716755635627,1.251371387578541,T105N14-1GFR085,1.4,-1G (inverted),Test Run 63
0.0022129308968714605,1.2583107987418787,T105N14-1GFR085,1.4,-1G (inverted),Test Run 63
0.002333589889823451,1.2657351532951036,T105N14-1GFR085,1.4,-1G (inverted),Test Run 63
0.002333589889823451,1.2683456460014038,T105N14-1GFR085,1.4,-1G (inverted),Test Run 63
0.002695716755635627,1.2815097847953412,T105N14-1GFR085,1.4,-1G (inverted),Test Run 63
0.0023738345353021737,1.3048249283805535,T105N14-1GFR085,1.4,-1G (inverted),Test Run 63
0.0028968650395410607,1.3270765343681037,T105N14-1GFR085,1.4,-1G (inverted),Test Run 63
0.0028968650395410607,1.361765674687916,T105N14-1GFR085,1.4,-1G (inverted),Test Run 63
0.0025348131172047705,1.3995726624503786,T105N14-1GFR085,1.4,-1G (inverted),Test Run 63
0.0030175989759690805,1.4399682084098413,T105N14-1GFR085,1.4,-1G (inverted),Test Run 63
0.0030175989759690805,1.4782086411491036,T105N14-1GFR085,1.4,-1G (inverted),Test Run 63
0.003299236550831816,1.5182865181937788,T105N14-1GFR085,1.4,-1G (inverted),Test Run 63
0.0029371096850196402,1.5599509278312287,T105N14-1GFR085,1.4,-1G (inverted),Test Run 63
0.0029371096850196402,1.600031761266291,T105N14-1GFR085,1.4,-1G (inverted),Test Run 63
0.003540629480211827,1.6394833603873913,T105N14-1GFR085,1.4,-1G (inverted),Test Run 63
0.003339481196306393,1.6811966935172662,T105N14-1GFR085,1.4,-1G (inverted),Test Run 63
0.003701608062118569,1.7216361084952911,T105N14-1GFR085,1.4,-1G (inverted),Test Run 63
0.003701608062118569,1.7620844880118913,T105N14-1GFR085,1.4,-1G (inverted),Test Run 63
0.00394300099149858,1.8056273499503785,T105N14-1GFR085,1.4,-1G (inverted),Test Run 63
0.003741852707593289,1.845008186437191,T105N14-1GFR085,1.4,-1G (inverted),Test Run 63
0.003741852707593289,1.8866519013419787,T105N14-1GFR085,1.4,-1G (inverted),Test Run 63
0.004425786850266892,1.9287001648917788,T105N14-1GFR085,1.4,-1G (inverted),Test Run 63
0.004103904629929436,1.9700842896476414,T105N14-1GFR085,1.4,-1G (inverted),Test Run 63
0.004103904629929436,2.008201126195491,T105N14-1GFR085,1.4,-1G (inverted),Test Run 63
0.004506276141220192,2.0479638138785914,T105N14-1GFR085,1.4,-1G (inverted),Test Run 63
0.004868403007032367,2.090396408177916,T105N14-1GFR085,1.4,-1G (inverted),Test Run 63
0.004627010077648212,2.129178146459166,T105N14-1GFR085,1.4,-1G (inverted),Test Run 63
0.004627010077648212,2.1681302109733287,T105N14-1GFR085,1.4,-1G (inverted),Test Run 63
0.005069551290937658,2.208187393285329,T105N14-1GFR085,1.4,-1G (inverted),Test Run 63
0.004627010077648212,2.2487433472648286,T105N14-1GFR085,1.4,-1G (inverted),Test Run 63
0.004627010077648212,2.289104560948904,T105N14-1GFR085,1.4,-1G (inverted),Test Run 63
0.004908647652506945,2.3291222611442164,T105N14-1GFR085,1.4,-1G (inverted),Test Run 63
0.005431678156749834,2.367640022374691,T105N14-1GFR085,1.4,-1G (inverted),Test Run 63
0.005431678156749834,2.408734993077816,T105N14-1GFR085,1.4,-1G (inverted),Test Run 63
0.00527077451831912,2.4485610047355286,T105N14-1GFR085,1.4,-1G (inverted),Test Run 63
0.005190285227365678,2.4889418641105285,T105N14-1GFR085,1.4,-1G (inverted),Test Run 63
0.005190285227365678,2.5278880158439287,T105N14-1GFR085,1.4,-1G (inverted),Test Run 63
0.0055926567386524306,2.5645323792472534,T105N14-1GFR085,1.4,-1G (inverted),Test Run 63
0.0053914335112711115,2.6043452301993915,T105N14-1GFR085,1.4,-1G (inverted),Test Run 63
0.00603519795194202,2.6425934830680538,T105N14-1GFR085,1.4,-1G (inverted),Test Run 63
0.00603519795194202,2.6845074692741036,T105N14-1GFR085,1.4,-1G (inverted),Test Run 63
0.005552412093177854,2.723818687535829,T105N14-1GFR085,1.4,-1G (inverted),Test Run 63
0.005834049668036587,2.762309364415704,T105N14-1GFR085,1.4,-1G (inverted),Test Run 63
0.005834049668036587,2.799567321874204,T105N14-1GFR085,1.4,-1G (inverted),Test Run 63
0.00611568724289532,2.8402379075065287,T105N14-1GFR085,1.4,-1G (inverted),Test Run 63
0.005793805022561866,2.8777806321159036,T105N14-1GFR085,1.4,-1G (inverted),Test Run 63
0.006598473101659487,2.916903976537291,T105N14-1GFR085,1.4,-1G (inverted),Test Run 63
0.006598473101659487,2.955050376988954,T105N14-1GFR085,1.4,-1G (inverted),Test Run 63
0.006397324817754053,2.993136505223816,T105N14-1GFR085,1.4,-1G (inverted),Test Run 63
0.006598473101659487,3.030388931371266,T105N14-1GFR085,1.4,-1G (inverted),Test Run 63
0.006598473101659487,3.067799476720391,T105N14-1GFR085,1.4,-1G (inverted),Test Run 63
0.007041089258424962,3.1069996872916787,T105N14-1GFR085,1.4,-1G (inverted),Test Run 63
0.006678962392612929,3.1445160904899288,T105N14-1GFR085,1.4,-1G (inverted),Test Run 63
0.006678962392612929,3.180775550939141,T105N14-1GFR085,1.4,-1G (inverted),Test Run 63
0.007443460769711715,3.2186902085319162,T105N14-1GFR085,1.4,-1G (inverted),Test Run 63
0.007041089258424962,3.2573910752311415,T105N14-1GFR085,1.4,-1G (inverted),Test Run 63
0.007242237542330395,3.294977287389341,T105N14-1GFR085,1.4,-1G (inverted),Test Run 63
0.007242237542330395,3.3309750596061414,T105N14-1GFR085,1.4,-1G (inverted),Test Run 63
0.007845757337526585,3.369925026036804,T105N14-1GFR085,1.4,-1G (inverted),Test Run 63
0.007443460769711715,3.4053032914176535,T105N14-1GFR085,1.4,-1G (inverted),Test Run 63
0.007443460769711715,3.4433037796989034,T105N14-1GFR085,1.4,-1G (inverted),Test Run 63
0.008127469855861347,3.4792595902457784,T105N14-1GFR085,1.4,-1G (inverted),Test Run 63
0.007966491273954605,3.515737251378591,T105N14-1GFR085,1.4,-1G (inverted),Test Run 63
0.007966491273954605,3.551891044713554,T105N14-1GFR085,1.4,-1G (inverted),Test Run 63
0.008087225210382624,3.589064125157891,T105N14-1GFR085,1.4,-1G (inverted),Test Run 63
0.008489521778197494,3.626594261266291,T105N14-1GFR085,1.4,-1G (inverted),Test Run 63
0.008167639557860039,3.6625493088737158,T105N14-1GFR085,1.4,-1G (inverted),Test Run 63
0.008167639557860039,3.6986847916618038,T105N14-1GFR085,1.4,-1G (inverted),Test Run 63
0.008811403998530948,3.7332215348258666,T105N14-1GFR085,1.4,-1G (inverted),Test Run 63
0.008610255714625514,3.7701771775260537,T105N14-1GFR085,1.4,-1G (inverted),Test Run 63
0.008610255714625514,3.8054688492789914,T105N14-1GFR085,1.4,-1G (inverted),Test Run 63
0.008972382580437546,3.8424027482047665,T105N14-1GFR085,1.4,-1G (inverted),Test Run 63
0.009455168439201713,3.879458717443054,T105N14-1GFR085,1.4,-1G (inverted),Test Run 63
0.009455168439201713,3.913306526280941,T105N14-1GFR085,1.4,-1G (inverted),Test Run 63
0.009414923793727136,3.949012092687191,T105N14-1GFR085,1.4,-1G (inverted),Test Run 63
0.00925402015529628,3.9846413651481285,T105N14-1GFR085,1.4,-1G (inverted),Test Run 63
0.009575902375629733,4.017297844029966,T105N14-1GFR085,1.4,-1G (inverted),Test Run 63
0.009575902375629733,4.053695396520204,T105N14-1GFR085,1.4,-1G (inverted),Test Run 63
0.009374754091724299,4.091458229161804,T105N14-1GFR085,1.4,-1G (inverted),Test Run 63
0.009857539950492612,4.1254887619987155,T105N14-1GFR085,1.4,-1G (inverted),Test Run 63
0.009857539950492612,4.160894874669617,T105N14-1GFR085,1.4,-1G (inverted),Test Run 63
0.009897784595967189,4.195606712438166,T105N14-1GFR085,1.4,-1G (inverted),Test Run 63
0.009696636312061755,4.228390983678404,T105N14-1GFR085,1.4,-1G (inverted),Test Run 63
0.009696636312061755,4.264507011510429,T105N14-1GFR085,1.4,-1G (inverted),Test Run 63
0.010541549036638098,4.2999936142936415,T105N14-1GFR085,1.4,-1G (inverted),Test Run 63
0.010219666816300642,4.335353950597341,T105N14-1GFR085,1.4,-1G (inverted),Test Run 63
0.010219666816300642,4.3696587601676535,T105N14-1GFR085,1.4,-1G (inverted),Test Run 63
0.010139177525351345,4.403822425939142,T105N14-1GFR085,1.4,-1G (inverted),Test Run 63
0.010863431256971551,4.436730674840517,T105N14-1GFR085,1.4,-1G (inverted),Test Run 63
0.010863431256971551,4.469318489171566,T105N14-1GFR085,1.4,-1G (inverted),Test Run 63
0.010541549036638098,4.504512504674492,T105N14-1GFR085,1.4,-1G (inverted),Test Run 63
0.010662208029590088,4.538196281529966,T105N14-1GFR085,1.4,-1G (inverted),Test Run 63
0.010662208029590088,4.572628883458679,T105N14-1GFR085,1.4,-1G (inverted),Test Run 63
0.011064579540880987,4.605277732945979,T105N14-1GFR085,1.4,-1G (inverted),Test Run 63
0.011104824186355564,4.639725975133478,T105N14-1GFR085,1.4,-1G (inverted),Test Run 63
0.011104824186355564,4.672712043859066,T105N14-1GFR085,1.4,-1G (inverted),Test Run 63
0.011024334895402265,4.708645347692078,T105N14-1GFR085,1.4,-1G (inverted),Test Run 63
0.011305972470260998,4.741229347325866,T105N14-1GFR085,1.4,-1G (inverted),Test Run 63
0.011305972470260998,4.773675254918642,T105N14-1GFR085,1.4,-1G (inverted),Test Run 63
0.011225558122783584,4.807356742955742,T105N14-1GFR085,1.4,-1G (inverted),Test Run 63
0.011386461761214441,4.8403019944205905,T105N14-1GFR085,1.4,-1G (inverted),Test Run 63
0.011386461761214441,4.872969917394216,T105N14-1GFR085,1.4,-1G (inverted),Test Run 63
0.011788833272501194,4.9068699875846535,T105N14-1GFR085,1.4,-1G (inverted),Test Run 63
0.011587610045123877,4.939577583409841,T105N14-1GFR085,1.4,-1G (inverted),Test Run 63
0.011668099336073174,4.972086433507504,T105N14-1GFR085,1.4,-1G (inverted),Test Run 63
0.011668099336073174,5.0048314133659035,T105N14-1GFR085,1.4,-1G (inverted),Test Run 63
0.01211071549283865,5.037432197667654,T105N14-1GFR085,1.4,-1G (inverted),Test Run 63
0.011909492265457186,5.069075874425466,T105N14-1GFR085,1.4,-1G (inverted),Test Run 63
0.011909492265457186,5.101631263829766,T105N14-1GFR085,1.4,-1G (inverted),Test Run 63
0.012472842358650682,5.134619239903992,T105N14-1GFR085,1.4,-1G (inverted),Test Run 63
0.012513087004125402,5.166697410680354,T105N14-1GFR085,1.4,-1G (inverted),Test Run 63
0.012472842358650682,5.2001095810905165,T105N14-1GFR085,1.4,-1G (inverted),Test Run 63
0.012472842358650682,5.230238823033867,T105N14-1GFR085,1.4,-1G (inverted),Test Run 63
0.013036117508368148,5.264371589757504,T105N14-1GFR085,1.4,-1G (inverted),Test Run 63
0.012633745997081395,5.295281700231142,T105N14-1GFR085,1.4,-1G (inverted),Test Run 63
0.012633745997081395,5.325039772130554,T105N14-1GFR085,1.4,-1G (inverted),Test Run 63
0.013277510437752304,5.358248619176454,T105N14-1GFR085,1.4,-1G (inverted),Test Run 63
0.012995872862893571,5.388739494420591,T105N14-1GFR085,1.4,-1G (inverted),Test Run 63
0.012995872862893571,5.421154121495778,T105N14-1GFR085,1.4,-1G (inverted),Test Run 63
0.012955628217414849,5.453830436803403,T105N14-1GFR085,1.4,-1G (inverted),Test Run 63
0.013357999728701601,5.483576301671566,T105N14-1GFR085,1.4,-1G (inverted),Test Run 63
0.013116606799321591,5.516870216466492,T105N14-1GFR085,1.4,-1G (inverted),Test Run 63
0.013116606799321591,5.546021370030941,T105N14-1GFR085,1.4,-1G (inverted),Test Run 63
0.013800540941991192,5.577224067784841,T105N14-1GFR085,1.4,-1G (inverted),Test Run 63
0.013800540941991192,5.610094551183279,T105N14-1GFR085,1.4,-1G (inverted),Test Run 63
0.013800540941991192,5.6405468979850415,T105N14-1GFR085,1.4,-1G (inverted),Test Run 63
0.013760296296516471,5.672748664952816,T105N14-1GFR085,1.4,-1G (inverted),Test Run 63
0.01440406073718738,5.702462104894216,T105N14-1GFR085,1.4,-1G (inverted),Test Run 63
0.01440406073718738,5.733514885045591,T105N14-1GFR085,1.4,-1G (inverted),Test Run 63
0.014162667807803224,5.763098625279966,T105N14-1GFR085,1.4,-1G (inverted),Test Run 63
0.014162667807803224,5.795431617833679,T105N14-1GFR085,1.4,-1G (inverted),Test Run 63
0.014162667807803224,5.826327613927429,T105N14-1GFR085,1.4,-1G (inverted),Test Run 63
0.01448455002814068,5.854267601110041,T105N14-1GFR085,1.4,-1G (inverted),Test Run 63
0.014444305382661957,5.884004692174491,T105N14-1GFR085,1.4,-1G (inverted),Test Run 63
0.014444305382661957,5.913969902135429,T105N14-1GFR085,1.4,-1G (inverted),Test Run 63
0.014444305382661957,5.9457314530387535,T105N14-1GFR085,1.4,-1G (inverted),Test Run 63
0.014927166184902153,5.975870994664729,T105N14-1GFR085,1.4,-1G (inverted),Test Run 63
0.014927166184902153,6.0057812729850415,T105N14-1GFR085,1.4,-1G (inverted),Test Run 63
0.014927166184902153,6.035178855992854,T105N14-1GFR085,1.4,-1G (inverted),Test Run 63
0.014927166184902153,6.0640622178092665,T105N14-1GFR085,1.4,-1G (inverted),Test Run 63
0.014927166184902153,6.095158866979179,T105N14-1GFR085,1.4,-1G (inverted),Test Run 63
0.015611175271051641,6.125154213048516,T105N14-1GFR085,1.4,-1G (inverted),Test Run 63
0.015530685980098342,6.155336097814141,T105N14-1GFR085,1.4,-1G (inverted),Test Run 63
0.015530685980098342,6.184036354161804,T105N14-1GFR085,1.4,-1G (inverted),Test Run 63
0.015530685980098342,6.2139935532584785,T105N14-1GFR085,1.4,-1G (inverted),Test Run 63
0.015973227193387788,6.243018440343441,T105N14-1GFR085,1.4,-1G (inverted),Test Run 63
0.015973227193387788,6.272243599034841,T105N14-1GFR085,1.4,-1G (inverted),Test Run 63
0.016335354059199964,6.299596504308278,T105N14-1GFR085,1.4,-1G (inverted),Test Run 63
0.015973227193387788,6.329535392858091,T105N14-1GFR085,1.4,-1G (inverted),Test Run 63
0.015973227193387788,6.360886863805353,T105N14-1GFR085,1.4,-1G (inverted),Test Run 63
0.016415843350153263,6.389349083043641,T105N14-1GFR085,1.4,-1G (inverted),Test Run 63
0.016335354059199964,6.417825035192078,T105N14-1GFR085,1.4,-1G (inverted),Test Run 63
0.016335354059199964,6.445956138707703,T105N14-1GFR085,1.4,-1G (inverted),Test Run 63
0.016254864768246665,6.476129631139341,T105N14-1GFR085,1.4,-1G (inverted),Test Run 63
0.016657236279533416,6.504544548131529,T105N14-1GFR085,1.4,-1G (inverted),Test Run 63
0.01669748092501214,6.530924705602229,T105N14-1GFR085,1.4,-1G (inverted),Test Run 63
0.01669748092501214,6.56076021585614,T105N14-1GFR085,1.4,-1G (inverted),Test Run 63
0.016777970215961436,6.587567619420591,T105N14-1GFR085,1.4,-1G (inverted),Test Run 63
0.01701936314534545,6.615263084508479,T105N14-1GFR085,1.4,-1G (inverted),Test Run 63
0.01701936314534545,6.642854026891291,T105N14-1GFR085,1.4,-1G (inverted),Test Run 63
0.017059607790824174,6.673009208776054,T105N14-1GFR085,1.4,-1G (inverted),Test Run 63
0.017341245365682906,6.700487236119804,T105N14-1GFR085,1.4,-1G (inverted),Test Run 63
0.017381490011157626,6.728444389440116,T105N14-1GFR085,1.4,-1G (inverted),Test Run 63
0.017381490011157626,6.75454683694989,T105N14-1GFR085,1.4,-1G (inverted),Test Run 63
0.01758263829506306,6.782855705358091,T105N14-1GFR085,1.4,-1G (inverted),Test Run 63
0.017904520515400514,6.809470848180354,T105N14-1GFR085,1.4,-1G (inverted),Test Run 63
0.017904520515400514,6.835151390172541,T105N14-1GFR085,1.4,-1G (inverted),Test Run 63
0.017461979302110926,6.863918022252617,T105N14-1GFR085,1.4,-1G (inverted),Test Run 63
0.018065499097303112,6.889294151403016,T105N14-1GFR085,1.4,-1G (inverted),Test Run 63
0.018065499097303112,6.918420127965516,T105N14-1GFR085,1.4,-1G (inverted),Test Run 63
0.018025254451828534,6.944894126988953,T105N14-1GFR085,1.4,-1G (inverted),Test Run 63
0.018065499097303112,6.970959190465516,T105N14-1GFR085,1.4,-1G (inverted),Test Run 63
0.01862877424702072,6.998972801305354,T105N14-1GFR085,1.4,-1G (inverted),Test Run 63
0.01862877424702072,7.025825218297541,T105N14-1GFR085,1.4,-1G (inverted),Test Run 63
0.018226402735733827,7.053101829625666,T105N14-1GFR085,1.4,-1G (inverted),Test Run 63
0.018789677885451436,7.078939537145203,T105N14-1GFR085,1.4,-1G (inverted),Test Run 63
0.018789677885451436,7.106509117223328,T105N14-1GFR085,1.4,-1G (inverted),Test Run 63
0.018789677885451436,7.132009605504578,T105N14-1GFR085,1.4,-1G (inverted),Test Run 63
0.018588529601546003,7.158130363561216,T105N14-1GFR085,1.4,-1G (inverted),Test Run 63
0.018588529601546003,7.185426811315116,T105N14-1GFR085,1.4,-1G (inverted),Test Run 63
0.01919204939674219,7.211851982213554,T105N14-1GFR085,1.4,-1G (inverted),Test Run 63
0.01907131546031417,7.237203697301453,T105N14-1GFR085,1.4,-1G (inverted),Test Run 63
0.01907131546031417,7.264115623570978,T105N14-1GFR085,1.4,-1G (inverted),Test Run 63
0.018990901112832755,7.289857963658866,T105N14-1GFR085,1.4,-1G (inverted),Test Run 63
0.019554176262554367,7.315557579137391,T105N14-1GFR085,1.4,-1G (inverted),Test Run 63
0.019554176262554367,7.342300895787778,T105N14-1GFR085,1.4,-1G (inverted),Test Run 63
0.019433442326122343,7.369649223424491,T105N14-1GFR085,1.4,-1G (inverted),Test Run 63
0.019513931617075646,7.392691520787778,T105N14-1GFR085,1.4,-1G (inverted),Test Run 63
0.019513931617075646,7.418852714635429,T105N14-1GFR085,1.4,-1G (inverted),Test Run 63
0.0198358138374131,7.445411399938166,T105N14-1GFR085,1.4,-1G (inverted),Test Run 63
0.019916303128362397,7.471023277379578,T105N14-1GFR085,1.4,-1G (inverted),Test Run 63
0.019916303128362397,7.495982841588554,T105N14-1GFR085,1.4,-1G (inverted),Test Run 63
0.020036962121318534,7.522035698033866,T105N14-1GFR085,1.4,-1G (inverted),Test Run 63
0.020399088987130568,7.546709159947929,T105N14-1GFR085,1.4,-1G (inverted),Test Run 63
0.020399088987130568,7.572650627233091,T105N14-1GFR085,1.4,-1G (inverted),Test Run 63
0.020560067569033308,7.597623161412779,T105N14-1GFR085,1.4,-1G (inverted),Test Run 63
0.02027842999417443,7.624879936315116,T105N14-1GFR085,1.4,-1G (inverted),Test Run 63
0.020640481916514724,7.647353843785828,T105N14-1GFR085,1.4,-1G (inverted),Test Run 63
0.020640481916514724,7.674315361119804,T105N14-1GFR085,1.4,-1G (inverted),Test Run 63
0.020439333632605288,7.699512199498716,T105N14-1GFR085,1.4,-1G (inverted),Test Run 63
0.0206807265619893,7.722842887975278,T105N14-1GFR085,1.4,-1G (inverted),Test Run 63
0.0206807265619893,7.749025444127616,T105N14-1GFR085,1.4,-1G (inverted),Test Run 63
0.021002608782322754,7.773241905309265,T105N14-1GFR085,1.4,-1G (inverted),Test Run 63
0.02080146049841732,7.797860435582703,T105N14-1GFR085,1.4,-1G (inverted),Test Run 63
0.02080146049841732,7.823186210729179,T105N14-1GFR085,1.4,-1G (inverted),Test Run 63
0.021163587364229495,7.848640922643241,T105N14-1GFR085,1.4,-1G (inverted),Test Run 63
0.021042853427801475,7.872286705113953,T105N14-1GFR085,1.4,-1G (inverted),Test Run 63
0.021284246357181485,7.896136955358091,T105N14-1GFR085,1.4,-1G (inverted),Test Run 63
0.021284246357181485,7.922472099401054,T105N14-1GFR085,1.4,-1G (inverted),Test Run 63
0.02164637322299366,7.945660881139341,T105N14-1GFR085,1.4,-1G (inverted),Test Run 63
0.02136473564813493,7.969900230504578,T105N14-1GFR085,1.4,-1G (inverted),Test Run 63
0.02136473564813493,7.995556358434266,T105N14-1GFR085,1.4,-1G (inverted),Test Run 63
0.02176710715942168,8.016222099401054,T105N14-1GFR085,1.4,-1G (inverted),Test Run 63
0.02172686251394696,8.043842796422542,T105N14-1GFR085,1.4,-1G (inverted),Test Run 63
0.02172686251394696,8.067044548131529,T105N14-1GFR085,1.4,-1G (inverted),Test Run 63
0.021928010797852397,8.091116050817078,T105N14-1GFR085,1.4,-1G (inverted),Test Run 63
0.02233038230914315,8.11535082254559,T105N14-1GFR085,1.4,-1G (inverted),Test Run 63
0.022048744734284417,8.140514091588553,T105N14-1GFR085,1.4,-1G (inverted),Test Run 63
0.022048744734284417,8.163356498815116,T105N14-1GFR085,1.4,-1G (inverted),Test Run 63
0.022410871600092447,8.186933616735041,T105N14-1GFR085,1.4,-1G (inverted),Test Run 63
0.02220964837271513,8.210252861119804,T105N14-1GFR085,1.4,-1G (inverted),Test Run 63
0.02220964837271513,8.233443931676453,T105N14-1GFR085,1.4,-1G (inverted),Test Run 63
0.022370626954617872,8.256289390660829,T105N14-1GFR085,1.4,-1G (inverted),Test Run 63
0.022813168167907318,8.279603294469416,T105N14-1GFR085,1.4,-1G (inverted),Test Run 63
0.022813168167907318,8.303477958776053,T105N14-1GFR085,1.4,-1G (inverted),Test Run 63
0.022571775238523304,8.325701622106141,T105N14-1GFR085,1.4,-1G (inverted),Test Run 63
0.022933902104335338,8.34872560892254,T105N14-1GFR085,1.4,-1G (inverted),Test Run 63
0.022933902104335338,8.370702079869805,T105N14-1GFR085,1.4,-1G (inverted),Test Run 63
0.023135050388244774,8.39477968607098,T105N14-1GFR085,1.4,-1G (inverted),Test Run 63
0.02289365745886076,8.418532280065117,T105N14-1GFR085,1.4,-1G (inverted),Test Run 63
0.02289365745886076,8.440073875524103,T105N14-1GFR085,1.4,-1G (inverted),Test Run 63
0.023175295033719494,8.465009025670591,T105N14-1GFR085,1.4,-1G (inverted),Test Run 63
0.023456932608578226,8.488119987584653,T105N14-1GFR085,1.4,-1G (inverted),Test Run 63
0.023255784324672794,8.51006670389324,T105N14-1GFR085,1.4,-1G (inverted),Test Run 63
0.023255784324672794,8.531625084020202,T105N14-1GFR085,1.4,-1G (inverted),Test Run 63
0.02361791119048497,8.554185203649103,T105N14-1GFR085,1.4,-1G (inverted),Test Run 63
0.023698400481434265,8.576822380162778,T105N14-1GFR085,1.4,-1G (inverted),Test Run 63
0.023698400481434265,8.600624565221366,T105N14-1GFR085,1.4,-1G (inverted),Test Run 63
0.023537421899531525,8.621477226354179,T105N14-1GFR085,1.4,-1G (inverted),Test Run 63
0.023939793410818422,8.644065574742854,T105N14-1GFR085,1.4,-1G (inverted),Test Run 63
0.023939793410818422,8.666979698278016,T105N14-1GFR085,1.4,-1G (inverted),Test Run 63
0.024221430985677157,8.68897142801434,T105N14-1GFR085,1.4,-1G (inverted),Test Run 63
0.023980038056293,8.70944338236004,T105N14-1GFR085,1.4,-1G (inverted),Test Run 63
0.023980038056293,8.733067802526055,T105N14-1GFR085,1.4,-1G (inverted),Test Run 63
0.024503068560535888,8.756120018102228,T105N14-1GFR085,1.4,-1G (inverted),Test Run 63
0.024583557851489187,8.776859001256529,T105N14-1GFR085,1.4,-1G (inverted),Test Run 63
0.024583557851489187,8.796457389928403,T105N14-1GFR085,1.4,-1G (inverted),Test Run 63
0.024301920276630456,8.818765739537778,T105N14-1GFR085,1.4,-1G (inverted),Test Run 63
0.024744461489920044,8.842680076695979,T105N14-1GFR085,1.4,-1G (inverted),Test Run 63
0.024744461489920044,8.86400957498699,T105N14-1GFR085,1.4,-1G (inverted),Test Run 63
0.024543313206014612,8.886100486852229,T105N14-1GFR085,1.4,-1G (inverted),Test Run 63
0.024824950780873344,8.907120994664728,T105N14-1GFR085,1.4,-1G (inverted),Test Run 63
0.02530773663963751,8.929156211949891,T105N14-1GFR085,1.4,-1G (inverted),Test Run 63
0.02530773663963751,8.952781395055354,T105N14-1GFR085,1.4,-1G (inverted),Test Run 63
0.02502609906477878,8.972265342809266,T105N14-1GFR085,1.4,-1G (inverted),Test Run 63
0.025790597441877564,8.994116691686216,T105N14-1GFR085,1.4,-1G (inverted),Test Run 63
0.025790597441877564,9.013694480992854,T105N14-1GFR085,1.4,-1G (inverted),Test Run 63
0.02542847057606553,9.037081626988954,T105N14-1GFR085,1.4,-1G (inverted),Test Run 63
0.025629618859974966,9.058020500279966,T105N14-1GFR085,1.4,-1G (inverted),Test Run 63
0.025629618859974966,9.077601341344415,T105N14-1GFR085,1.4,-1G (inverted),Test Run 63
0.02603199037126172,9.099533561803403,T105N14-1GFR085,1.4,-1G (inverted),Test Run 63
0.025871086732831006,9.120821098424491,T105N14-1GFR085,1.4,-1G (inverted),Test Run 63
0.026192968953164315,9.141097740270203,T105N14-1GFR085,1.4,-1G (inverted),Test Run 63
0.026192968953164315,9.160809043981141,T105N14-1GFR085,1.4,-1G (inverted),Test Run 63
0.025911331378305584,9.183463005162778,T105N14-1GFR085,1.4,-1G (inverted),Test Run 63
0.02607223501673644,9.203865532018241,T105N14-1GFR085,1.4,-1G (inverted),Test Run 63
0.02607223501673644,9.226064018346367,T105N14-1GFR085,1.4,-1G (inverted),Test Run 63
0.026434361882548472,9.24481783304364,T105N14-1GFR085,1.4,-1G (inverted),Test Run 63
0.026273383300645877,9.265042595006529,T105N14-1GFR085,1.4,-1G (inverted),Test Run 63
0.026957392386791363,9.286536888219416,T105N14-1GFR085,1.4,-1G (inverted),Test Run 63
0.026957392386791363,9.309093193151053,T105N14-1GFR085,1.4,-1G (inverted),Test Run 63
0.026635510166453907,9.326556877233092,T105N14-1GFR085,1.4,-1G (inverted),Test Run 63
0.026836733393835226,9.346827415563165,T105N14-1GFR085,1.4,-1G (inverted),Test Run 63
0.026836733393835226,9.36823168192059,T105N14-1GFR085,1.4,-1G (inverted),Test Run 63
0.02719878531617552,9.387451652623716,T105N14-1GFR085,1.4,-1G (inverted),Test Run 63
0.02691714774131264,9.409193138219416,T105N14-1GFR085,1.4,-1G (inverted),Test Run 63
0.02691714774131264,9.429085258580741,T105N14-1GFR085,1.4,-1G (inverted),Test Run 63
0.027319519252603394,9.44690599832684,T105N14-1GFR085,1.4,-1G (inverted),Test Run 63
0.02719878531617552,9.469629386998715,T105N14-1GFR085,1.4,-1G (inverted),Test Run 63
0.02752066753650883,9.48840914163739,T105N14-1GFR085,1.4,-1G (inverted),Test Run 63
0.02752066753650883,9.508813957311215,T105N14-1GFR085,1.4,-1G (inverted),Test Run 63
0.02780230511136756,9.528072837926453,T105N14-1GFR085,1.4,-1G (inverted),Test Run 63
0.02760115682746227,9.547263053990903,T105N14-1GFR085,1.4,-1G (inverted),Test Run 63
0.02760115682746227,9.566910270787778,T105N14-1GFR085,1.4,-1G (inverted),Test Run 63
0.02780230511136756,9.585521415807303,T105N14-1GFR085,1.4,-1G (inverted),Test Run 63
0.028204676622654457,9.603777793981141,T105N14-1GFR085,1.4,-1G (inverted),Test Run 63
0.028204676622654457,9.626041130162779,T105N14-1GFR085,1.4,-1G (inverted),Test Run 63
0.0280437729842236,9.64459658060223,T105N14-1GFR085,1.4,-1G (inverted),Test Run 63
0.028244921268133036,9.66360598001629,T105N14-1GFR085,1.4,-1G (inverted),Test Run 63
0.028244921268133036,9.681633476354179,T105N14-1GFR085,1.4,-1G (inverted),Test Run 63
0.028808196417850648,9.703773979283866,T105N14-1GFR085,1.4,-1G (inverted),Test Run 63
0.02856680348846649,9.72238130960614,T105N14-1GFR085,1.4,-1G (inverted),Test Run 63
0.02856680348846649,9.740498069860042,T105N14-1GFR085,1.4,-1G (inverted),Test Run 63
0.028848441063325223,9.75983095560223,T105N14-1GFR085,1.4,-1G (inverted),Test Run 63
0.029130078638183957,9.777309898473328,T105N14-1GFR085,1.4,-1G (inverted),Test Run 63
0.029130078638183957,9.797231010533867,T105N14-1GFR085,1.4,-1G (inverted),Test Run 63
0.02908983399270938,9.815466789342466,T105N14-1GFR085,1.4,-1G (inverted),Test Run 63
0.02908983399270938,9.835739616490903,T105N14-1GFR085,1.4,-1G (inverted),Test Run 63
0.02908983399270938,9.853531364537778,T105N14-1GFR085,1.4,-1G (inverted),Test Run 63
0.029492205503996134,9.870431236363952,T105N14-1GFR085,1.4,-1G (inverted),Test Run 63
0.029170323283662678,9.890895561315116,T105N14-1GFR085,1.4,-1G (inverted),Test Run 63
0.029612939440424153,9.907915214635429,T105N14-1GFR085,1.4,-1G (inverted),Test Run 63
0.029612939440424153,9.92684908304364,T105N14-1GFR085,1.4,-1G (inverted),Test Run 63
0.029572694794949433,9.944764427281916,T105N14-1GFR085,1.4,-1G (inverted),Test Run 63
0.02969335378790557,9.963728050328791,T105N14-1GFR085,1.4,-1G (inverted),Test Run 63
0.02969335378790557,9.983382896520203,T105N14-1GFR085,1.4,-1G (inverted),Test Run 63
0.0299749913627643,9.998676780797542,T105N14-1GFR085,1.4,-1G (inverted),Test Run 63
0.02981408772433359,10.018888572789729,T105N14-1GFR085,1.4,-1G (inverted),Test Run 63
0.02981408772433359,10.036567405797541,T105N14-1GFR085,1.4,-1G (inverted),Test Run 63
0.030296873583097756,10.053858665563165,T105N14-1GFR085,1.4,-1G (inverted),Test Run 63
0.03013596994466704,10.072669700719416,T105N14-1GFR085,1.4,-1G (inverted),Test Run 63
0.030337118228576477,10.089870933629578,T105N14-1GFR085,1.4,-1G (inverted),Test Run 63
0.030337118228576477,10.108043388463553,T105N14-1GFR085,1.4,-1G (inverted),Test Run 63
0.03073948973986323,10.12390718851239,T105N14-1GFR085,1.4,-1G (inverted),Test Run 63
0.030538341455953796,10.143507866002617,T105N14-1GFR085,1.4,-1G (inverted),Test Run 63
0.030538341455953796,10.162302879430353,T105N14-1GFR085,1.4,-1G (inverted),Test Run 63
0.030578586101432517,10.178146843053403,T105N14-1GFR085,1.4,-1G (inverted),Test Run 63
0.03126252024410612,10.196089653111992,T105N14-1GFR085,1.4,-1G (inverted),Test Run 63
0.03126252024410612,10.214310936070978,T105N14-1GFR085,1.4,-1G (inverted),Test Run 63
0.030900468321765826,10.231586937047542,T105N14-1GFR085,1.4,-1G (inverted),Test Run 63
0.031423498826008714,10.248108390904966,T105N14-1GFR085,1.4,-1G (inverted),Test Run 63
0.031423498826008714,10.265398124791679,T105N14-1GFR085,1.4,-1G (inverted),Test Run 63
0.03138325418053414,10.282423118688166,T105N14-1GFR085,1.4,-1G (inverted),Test Run 63
0.03150398811696201,10.299293235875666,T105N14-1GFR085,1.4,-1G (inverted),Test Run 63
0.03150398811696201,10.315498832799491,T105N14-1GFR085,1.4,-1G (inverted),Test Run 63
0.031866040039298306,10.333118919469417,T105N14-1GFR085,1.4,-1G (inverted),Test Run 63
0.031946529330251605,10.349535087682304,T105N14-1GFR085,1.4,-1G (inverted),Test Run 63
0.031866040039298306,10.36477709207684,T105N14-1GFR085,1.4,-1G (inverted),Test Run 63
0.031866040039298306,10.380494407750666,T105N14-1GFR085,1.4,-1G (inverted),Test Run 63
0.03214775255763293,10.398174766637391,T105N14-1GFR085,1.4,-1G (inverted),Test Run 63
0.0321075079121542,10.412814048863954,T105N14-1GFR085,1.4,-1G (inverted),Test Run 63
0.0321075079121542,10.43157320413739,T105N14-1GFR085,1.4,-1G (inverted),Test Run 63
0.03226841155058506,10.445888237096366,T105N14-1GFR085,1.4,-1G (inverted),Test Run 63
0.03242939013249166,10.462627128697928,T105N14-1GFR085,1.4,-1G (inverted),Test Run 63
0.03242939013249166,10.480187706090515,T105N14-1GFR085,1.4,-1G (inverted),Test Run 63
0.03242939013249166,10.494028953649103,T105N14-1GFR085,1.4,-1G (inverted),Test Run 63
0.03255004912544379,10.510692314244803,T105N14-1GFR085,1.4,-1G (inverted),Test Run 63
0.03255004912544379,10.52627458963543,T105N14-1GFR085,1.4,-1G (inverted),Test Run 63
0.03283168670030653,10.541453270055353,T105N14-1GFR085,1.4,-1G (inverted),Test Run 63
0.03287193134578125,10.556291679479179,T105N14-1GFR085,1.4,-1G (inverted),Test Run 63
0.03287193134578125,10.572909263707704,T105N14-1GFR085,1.4,-1G (inverted),Test Run 63
0.03291217599125582,10.589548973180353,T105N14-1GFR085,1.4,-1G (inverted),Test Run 63
0.03323405821159328,10.602449516393241,T105N14-1GFR085,1.4,-1G (inverted),Test Run 63
0.03323405821159328,10.618642143346367,T105N14-1GFR085,1.4,-1G (inverted),Test Run 63
0.033073154573162566,10.635513786412778,T105N14-1GFR085,1.4,-1G (inverted),Test Run 63
0.03355594043192674,10.648602012731141,T105N14-1GFR085,1.4,-1G (inverted),Test Run 63
0.03347545114097344,10.66498308572918,T105N14-1GFR085,1.4,-1G (inverted),Test Run 63
0.03347545114097344,10.680828575231141,T105N14-1GFR085,1.4,-1G (inverted),Test Run 63
0.03355594043192674,10.695619682408866,T105N14-1GFR085,1.4,-1G (inverted),Test Run 63
0.03379733336131089,10.71100435648114,T105N14-1GFR085,1.4,-1G (inverted),Test Run 63
0.03379733336131089,10.727320579625665,T105N14-1GFR085,1.4,-1G (inverted),Test Run 63
0.033716844070357445,10.741243461705741,T105N14-1GFR085,1.4,-1G (inverted),Test Run 63
0.03415946022712292,10.756396965123717,T105N14-1GFR085,1.4,-1G (inverted),Test Run 63
0.03415946022712292,10.772533134557303,T105N14-1GFR085,1.4,-1G (inverted),Test Run 63
0.03391806729773891,10.786094383336604,T105N14-1GFR085,1.4,-1G (inverted),Test Run 63
0.034038726290694904,10.801600364781915,T105N14-1GFR085,1.4,-1G (inverted),Test Run 63
