Repository: schandel33/gitrep

# Nozzle Tensile Test Analysis

Stress-vs-strain analysis of tensile pulls across 4 nozzle sizes (0.6, 1.4,
2.2, 2.6 mm) x 2 print-gravity orientations (+1G upright / -1G inverted),
printed at 105 C with a 0.85 flow ratio.

## Data-quality issues found and how they're handled

1. **Load-cell zero offset.** 10 of 17 runs record small negative Load
   values for the first handful of samples (up to ~180, always <0.5% of the
   file) before the crosshead starts moving — load-cell noise around zero,
   not real load. The script computes the mean Load over all
   pre-motion samples (`Crosshead < crosshead_zero_threshold_mm`) and
   subtracts it from the whole run.
2.

File: nozzle_tensile_analysis/analysis_output/all_curves_tidy.csv (part 64 of 151)
Strain,Stress_MPa,condition,nozzle_mm,gravity,run
0.034038726290694904,10.816590599156916,T105N14-1GFR085,1.4,-1G (inverted),Test Run 63
0.034239949518076365,10.833110527135428,T105N14-1GFR085,1.4,-1G (inverted),Test Run 63
0.03436060851102836,10.846822074986992,T105N14-1GFR085,1.4,-1G (inverted),Test Run 63
0.034481342447456376,10.86107988748699,T105N14-1GFR085,1.4,-1G (inverted),Test Run 63
0.034481342447456376,10.875159172154966,T105N14-1GFR085,1.4,-1G (inverted),Test Run 63
0.034803224667793835,10.890138725377616,T105N14-1GFR085,1.4,-1G (inverted),Test Run 63
0.0346020763838844,10.905492118932305,T105N14-1GFR085,1.4,-1G (inverted),Test Run 63
0.0346020763838844,10.918999199010429,T105N14-1GFR085,1.4,-1G (inverted),Test Run 63
0.03500437295169927,10.933765892125667,T105N14-1GFR085,1.4,-1G (inverted),Test Run 63
0.03496412830622454,10.948300651647154,T105N14-1GFR085,1.4,-1G (inverted),Test Run 63
0.035084862242652566,10.964988426305354,T105N14-1GFR085,1.4,-1G (inverted),Test Run 63
0.035084862242652566,10.977579979039728,T105N14-1GFR085,1.4,-1G (inverted),Test Run 63
0.03544698910846474,10.992613700963554,T105N14-1GFR085,1.4,-1G (inverted),Test Run 63
0.035286010526558,11.007246879674492,T105N14-1GFR085,1.4,-1G (inverted),Test Run 63
0.035286010526558,11.023209861852228,T105N14-1GFR085,1.4,-1G (inverted),Test Run 63
0.03556772304489276,11.036356071569028,T105N14-1GFR085,1.4,-1G (inverted),Test Run 63
0.035648137392370174,11.050269035436216,T105N14-1GFR085,1.4,-1G (inverted),Test Run 63
0.035648137392370174,11.065159324742854,T105N14-1GFR085,1.4,-1G (inverted),Test Run 63
0.035648137392370174,11.079148582555353,T105N14-1GFR085,1.4,-1G (inverted),Test Run 63
0.036010264258182205,11.092847923375666,T105N14-1GFR085,1.4,-1G (inverted),Test Run 63
0.036010264258182205,11.106738761998717,T105N14-1GFR085,1.4,-1G (inverted),Test Run 63
0.03609075354913551,11.121963981725278,T105N14-1GFR085,1.4,-1G (inverted),Test Run 63
0.03613099819461023,11.134803489781916,T105N14-1GFR085,1.4,-1G (inverted),Test Run 63
0.03613099819461023,11.148820976354179,T105N14-1GFR085,1.4,-1G (inverted),Test Run 63
0.03641263576946896,11.163892845250666,T105N14-1GFR085,1.4,-1G (inverted),Test Run 63
0.03641263576946896,11.178431419469415,T105N14-1GFR085,1.4,-1G (inverted),Test Run 63
0.03637239112399438,11.192100242711604,T105N14-1GFR085,1.4,-1G (inverted),Test Run 63
0.03637239112399438,11.20581560526043,T105N14-1GFR085,1.4,-1G (inverted),Test Run 63
0.03661378405337439,11.219889549352228,T105N14-1GFR085,1.4,-1G (inverted),Test Run 63
0.03657353940789982,11.233788780309265,T105N14-1GFR085,1.4,-1G (inverted),Test Run 63
0.03657353940789982,11.246912101842465,T105N14-1GFR085,1.4,-1G (inverted),Test Run 63
0.036895421628237134,11.261206535436216,T105N14-1GFR085,1.4,-1G (inverted),Test Run 63
0.03685517698275855,11.276281456090516,T105N14-1GFR085,1.4,-1G (inverted),Test Run 63
0.03685517698275855,11.288417533971366,T105N14-1GFR085,1.4,-1G (inverted),Test Run 63
0.03697591091918657,11.303926567174491,T105N14-1GFR085,1.4,-1G (inverted),Test Run 63
0.03713681455761728,11.317699150182303,T105N14-1GFR085,1.4,-1G (inverted),Test Run 63
0.03713681455761728,11.331397728063166,T105N14-1GFR085,1.4,-1G (inverted),Test Run 63
0.037418527075951905,11.345441917516291,T105N14-1GFR085,1.4,-1G (inverted),Test Run 63
0.03761967535985734,11.360124687291679,T105N14-1GFR085,1.4,-1G (inverted),Test Run 63
0.03782082364376677,11.373124412633478,T105N14-1GFR085,1.4,-1G (inverted),Test Run 63
0.03782082364376677,11.387296012975279,T105N14-1GFR085,1.4,-1G (inverted),Test Run 63
0.03770016465081078,11.400777153111992,T105N14-1GFR085,1.4,-1G (inverted),Test Run 63
0.03810246121862565,11.415892509557304,T105N14-1GFR085,1.4,-1G (inverted),Test Run 63
0.03810246121862565,11.429976371861992,T105N14-1GFR085,1.4,-1G (inverted),Test Run 63
0.03802204687114409,11.444722465611992,T105N14-1GFR085,1.4,-1G (inverted),Test Run 63
0.038263439800528244,11.456969169713554,T105N14-1GFR085,1.4,-1G (inverted),Test Run 63
0.038263439800528244,11.46892671976239,T105N14-1GFR085,1.4,-1G (inverted),Test Run 63
0.038464588084433676,11.484208397008478,T105N14-1GFR085,1.4,-1G (inverted),Test Run 63
0.038464588084433676,11.497437767125666,T105N14-1GFR085,1.4,-1G (inverted),Test Run 63
0.038665811311815,11.511037162877617,T105N14-1GFR085,1.4,-1G (inverted),Test Run 63
0.038665811311815,11.525092796422541,T105N14-1GFR085,1.4,-1G (inverted),Test Run 63
0.03862556666634042,11.53854418192059,T105N14-1GFR085,1.4,-1G (inverted),Test Run 63
0.038705981013817836,11.550822166539728,T105N14-1GFR085,1.4,-1G (inverted),Test Run 63
0.038705981013817836,11.564424614049491,T105N14-1GFR085,1.4,-1G (inverted),Test Run 63
0.03894744888667373,11.578442100621766,T105N14-1GFR085,1.4,-1G (inverted),Test Run 63
0.03894744888667373,11.59225511942059,T105N14-1GFR085,1.4,-1G (inverted),Test Run 63
0.03894744888667373,11.604940513707703,T105N14-1GFR085,1.4,-1G (inverted),Test Run 63
0.03922908646153661,11.619814781285829,T105N14-1GFR085,1.4,-1G (inverted),Test Run 63
0.03951072403639534,11.632419303990904,T105N14-1GFR085,1.4,-1G (inverted),Test Run 63
0.039631383029347336,11.645228294469415,T105N14-1GFR085,1.4,-1G (inverted),Test Run 63
0.039631383029347336,11.659872154332703,T105N14-1GFR085,1.4,-1G (inverted),Test Run 63
0.03979236161125407,11.67330980692059,T105N14-1GFR085,1.4,-1G (inverted),Test Run 63
0.039631383029347336,11.685781578160828,T105N14-1GFR085,1.4,-1G (inverted),Test Run 63
0.039631383029347336,11.697879509069029,T105N14-1GFR085,1.4,-1G (inverted),Test Run 63
0.04003375454063423,11.71237306986004,T105N14-1GFR085,1.4,-1G (inverted),Test Run 63
0.04011424383158753,11.726045707799491,T105N14-1GFR085,1.4,-1G (inverted),Test Run 63
0.04011424383158753,11.737977317906916,T105N14-1GFR085,1.4,-1G (inverted),Test Run 63
0.04007399918611281,11.751553825475279,T105N14-1GFR085,1.4,-1G (inverted),Test Run 63
0.040275147470018244,11.765047172643241,T105N14-1GFR085,1.4,-1G (inverted),Test Run 63
0.04023497776801555,11.777431968785828,T105N14-1GFR085,1.4,-1G (inverted),Test Run 63
0.04023497776801555,11.789177421666679,T105N14-1GFR085,1.4,-1G (inverted),Test Run 63
0.04039588140644626,11.802406028844416,T105N14-1GFR085,1.4,-1G (inverted),Test Run 63
0.040838497563211736,11.81444673929364,T105N14-1GFR085,1.4,-1G (inverted),Test Run 63
0.040838497563211736,11.829773429967466,T105N14-1GFR085,1.4,-1G (inverted),Test Run 63
0.040758008272258436,11.840760521031916,T105N14-1GFR085,1.4,-1G (inverted),Test Run 63
0.040878667265214434,11.854115776158867,T105N14-1GFR085,1.4,-1G (inverted),Test Run 63
0.040878667265214434,11.867271141149104,T105N14-1GFR085,1.4,-1G (inverted),Test Run 63
0.041120135138070474,11.881396202184266,T105N14-1GFR085,1.4,-1G (inverted),Test Run 63
0.04120054948554788,11.89407244119793,T105N14-1GFR085,1.4,-1G (inverted),Test Run 63
0.041321283421975906,11.906711296178404,T105N14-1GFR085,1.4,-1G (inverted),Test Run 63
0.041321283421975906,11.919579032994804,T105N14-1GFR085,1.4,-1G (inverted),Test Run 63
0.04124079413102661,11.932279686070979,T105N14-1GFR085,1.4,-1G (inverted),Test Run 63
0.04152243170588534,11.945007804967466,T105N14-1GFR085,1.4,-1G (inverted),Test Run 63
0.04152243170588534,11.958963493444028,T105N14-1GFR085,1.4,-1G (inverted),Test Run 63
0.04156267635136006,11.970616630651055,T105N14-1GFR085,1.4,-1G (inverted),Test Run 63
0.041723654933266664,11.981099418736992,T105N14-1GFR085,1.4,-1G (inverted),Test Run 63
0.041723654933266664,11.994430259801453,T105N14-1GFR085,1.4,-1G (inverted),Test Run 63
0.041924803217172096,12.00753755960614,T105N14-1GFR085,1.4,-1G (inverted),Test Run 63
0.04232717472845885,12.020614341832703,T105N14-1GFR085,1.4,-1G (inverted),Test Run 63
0.04232717472845885,12.032407096959654,T105N14-1GFR085,1.4,-1G (inverted),Test Run 63
0.04216619614655625,12.04613771829754,T105N14-1GFR085,1.4,-1G (inverted),Test Run 63
0.04240766401941229,12.060349754430353,T105N14-1GFR085,1.4,-1G (inverted),Test Run 63
0.04240766401941229,12.070254234410829,T105N14-1GFR085,1.4,-1G (inverted),Test Run 63
0.042568567657843004,12.084750084020204,T105N14-1GFR085,1.4,-1G (inverted),Test Run 63
0.0427295462397456,12.097290519811216,T105N14-1GFR085,1.4,-1G (inverted),Test Run 63
0.042930694523655034,12.107455162145204,T105N14-1GFR085,1.4,-1G (inverted),Test Run 63
0.042930694523655034,12.12118425760418,T105N14-1GFR085,1.4,-1G (inverted),Test Run 63
0.04301118381460434,12.132907585240904,T105N14-1GFR085,1.4,-1G (inverted),Test Run 63
0.04301118381460434,12.145682243444028,T105N14-1GFR085,1.4,-1G (inverted),Test Run 63
0.04301118381460434,12.156787590123717,T105N14-1GFR085,1.4,-1G (inverted),Test Run 63
0.04329282138946721,12.171627525426453,T105N14-1GFR085,1.4,-1G (inverted),Test Run 63
0.04333306603494179,12.182776359654966,T105N14-1GFR085,1.4,-1G (inverted),Test Run 63
0.04333306603494179,12.195139793492853,T105N14-1GFR085,1.4,-1G (inverted),Test Run 63
0.04357445896432595,12.208228782750666,T105N14-1GFR085,1.4,-1G (inverted),Test Run 63
0.04349396967337264,12.220218376256529,T105N14-1GFR085,1.4,-1G (inverted),Test Run 63
0.04349396967337264,12.231259636022154,T105N14-1GFR085,1.4,-1G (inverted),Test Run 63
0.04369511795727808,12.24450121317059,T105N14-1GFR085,1.4,-1G (inverted),Test Run 63
0.043936585830133976,12.254066185094416,T105N14-1GFR085,1.4,-1G (inverted),Test Run 63
0.043936585830133976,12.268665794469417,T105N14-1GFR085,1.4,-1G (inverted),Test Run 63
0.043936585830133976,12.278564933873716,T105N14-1GFR085,1.4,-1G (inverted),Test Run 63
0.044218223404996856,12.29062014017254,T105N14-1GFR085,1.4,-1G (inverted),Test Run 63
0.04441937168890229,12.303199485875666,T105N14-1GFR085,1.4,-1G (inverted),Test Run 63
0.04441937168890229,12.315736869908866,T105N14-1GFR085,1.4,-1G (inverted),Test Run 63
0.044540105625330305,12.326701072789728,T105N14-1GFR085,1.4,-1G (inverted),Test Run 63
0.04470100926376102,12.338797477819028,T105N14-1GFR085,1.4,-1G (inverted),Test Run 63
0.04470100926376102,12.35040941629559,T105N14-1GFR085,1.4,-1G (inverted),Test Run 63
0.04470100926376102,12.36237230692059,T105N14-1GFR085,1.4,-1G (inverted),Test Run 63
0.045143625420526495,12.372874168492853,T105N14-1GFR085,1.4,-1G (inverted),Test Run 63
0.04502289148409848,12.385027031041679,T105N14-1GFR085,1.4,-1G (inverted),Test Run 63
0.04502289148409848,12.396152977086604,T105N14-1GFR085,1.4,-1G (inverted),Test Run 63
0.045183870066001074,12.408999351598329,T105N14-1GFR085,1.4,-1G (inverted),Test Run 63
0.04554599693181325,12.420119957067078,T105N14-1GFR085,1.4,-1G (inverted),Test Run 63
0.04554599693181325,12.430822471715516,T105N14-1GFR085,1.4,-1G (inverted),Test Run 63
0.04550575228633453,12.441169456578791,T105N14-1GFR085,1.4,-1G (inverted),Test Run 63
0.045787389861197264,12.454604820348328,T105N14-1GFR085,1.4,-1G (inverted),Test Run 63
0.045787389861197264,12.466195396520202,T105N14-1GFR085,1.4,-1G (inverted),Test Run 63
0.04594829349962812,12.477312187291679,T105N14-1GFR085,1.4,-1G (inverted),Test Run 63
0.04602878279057741,12.489558891393228,T105N14-1GFR085,1.4,-1G (inverted),Test Run 63
0.04614951672700544,12.501031211949854,T105N14-1GFR085,1.4,-1G (inverted),Test Run 63
0.04614951672700544,12.51284227762373,T105N14-1GFR085,1.4,-1G (inverted),Test Run 63
0.04635066501091487,12.525172905065103,T105N14-1GFR085,1.4,-1G (inverted),Test Run 63
0.04651156864934559,12.536147789098354,T105N14-1GFR085,1.4,-1G (inverted),Test Run 63
0.04651156864934559,12.548190025426479,T105N14-1GFR085,1.4,-1G (inverted),Test Run 63
0.04659205794029488,12.558586601354229,T105N14-1GFR085,1.4,-1G (inverted),Test Run 63
0.046632302585773604,12.569649223424479,T105N14-1GFR085,1.4,-1G (inverted),Test Run 63
0.046632302585773604,12.582185081578853,T105N14-1GFR085,1.4,-1G (inverted),Test Run 63
0.04691394016063234,12.593440727330728,T105N14-1GFR085,1.4,-1G (inverted),Test Run 63
0.04691394016063234,12.603334526158854,T105N14-1GFR085,1.4,-1G (inverted),Test Run 63
0.04699442945158564,12.613760856725229,T105N14-1GFR085,1.4,-1G (inverted),Test Run 63
0.04699442945158564,12.627416709996728,T105N14-1GFR085,1.4,-1G (inverted),Test Run 63
0.04723582238096579,12.63723192606123,T105N14-1GFR085,1.4,-1G (inverted),Test Run 63
0.047396800962872535,12.648302177526103,T105N14-1GFR085,1.4,-1G (inverted),Test Run 63
0.047396800962872535,12.660147575475229,T105N14-1GFR085,1.4,-1G (inverted),Test Run 63
0.047678438537731266,12.669816307164728,T105N14-1GFR085,1.4,-1G (inverted),Test Run 63
0.04791983146711528,12.681403068639353,T105N14-1GFR085,1.4,-1G (inverted),Test Run 63
0.04791983146711528,12.693166069127603,T105N14-1GFR085,1.4,-1G (inverted),Test Run 63
0.04800032075806472,12.703452018834604,T105N14-1GFR085,1.4,-1G (inverted),Test Run 63
0.04812097975102071,12.714091972447978,T105N14-1GFR085,1.4,-1G (inverted),Test Run 63
0.048080735105546134,12.725144676305353,T105N14-1GFR085,1.4,-1G (inverted),Test Run 63
0.048080735105546134,12.735461143590479,T105N14-1GFR085,1.4,-1G (inverted),Test Run 63
0.04840261732587959,12.746950248815104,T105N14-1GFR085,1.4,-1G (inverted),Test Run 63
0.04852335126230747,12.758080009557354,T105N14-1GFR085,1.4,-1G (inverted),Test Run 63
0.04852335126230747,12.76780672464523,T105N14-1GFR085,1.4,-1G (inverted),Test Run 63
0.04856359590778619,12.777342704869854,T105N14-1GFR085,1.4,-1G (inverted),Test Run 63
0.04904638176655036,12.790466026402978,T105N14-1GFR085,1.4,-1G (inverted),Test Run 63
0.04904638176655036,12.798658470250729,T105N14-1GFR085,1.4,-1G (inverted),Test Run 63
0.04904638176655036,12.807421592809229,T105N14-1GFR085,1.4,-1G (inverted),Test Run 63
0.049408508632362534,12.817426780797604,T105N14-1GFR085,1.4,-1G (inverted),Test Run 63
0.0492878496394064,12.826459983922604,T105N14-1GFR085,1.4,-1G (inverted),Test Run 63
0.0492878496394064,12.834811119176479,T105N14-1GFR085,1.4,-1G (inverted),Test Run 63
0.04964990156174655,12.845213035680354,T105N14-1GFR085,1.4,-1G (inverted),Test Run 63
0.049690146207221265,12.854967979527979,T105N14-1GFR085,1.4,-1G (inverted),Test Run 63
0.049690146207221265,12.864989952184228,T105N14-1GFR085,1.4,-1G (inverted),Test Run 63
0.04956948721426513,12.873974327184229,T105N14-1GFR085,1.4,-1G (inverted),Test Run 63
0.04985112478912801,12.884452537633479,T105N14-1GFR085,1.4,-1G (inverted),Test Run 63
0.04981088014364929,12.893348411656978,T105N14-1GFR085,1.4,-1G (inverted),Test Run 63
0.04981088014364929,12.902102378942104,T105N14-1GFR085,1.4,-1G (inverted),Test Run 63
0.05013276236398674,12.910903648473354,T105N14-1GFR085,1.4,-1G (inverted),Test Run 63
0.05033391064789217,12.920460228063229,T105N14-1GFR085,1.4,-1G (inverted),Test Run 63
0.05033391064789217,12.92863436136398,T105N14-1GFR085,1.4,-1G (inverted),Test Run 63
0.050293666002417456,12.938079551793603,T105N14-1GFR085,1.4,-1G (inverted),Test Run 63
0.050454644584320196,12.947253135777979,T105N14-1GFR085,1.4,-1G (inverted),Test Run 63
0.050454644584320196,12.955967430211604,T105N14-1GFR085,1.4,-1G (inverted),Test Run 63
0.050494889229794775,12.966467002965478,T105N14-1GFR085,1.4,-1G (inverted),Test Run 63
0.05069603751370421,12.975817588902979,T105N14-1GFR085,1.4,-1G (inverted),Test Run 63
0.05097767508856294,12.984292320348354,T105N14-1GFR085,1.4,-1G (inverted),Test Run 63
0.05097767508856294,12.993832115270228,T105N14-1GFR085,1.4,-1G (inverted),Test Run 63
0.05097767508856294,13.004063133336604,T105N14-1GFR085,1.4,-1G (inverted),Test Run 63
0.05125931266342182,13.011678794957728,T105N14-1GFR085,1.4,-1G (inverted),Test Run 63
0.05125931266342182,13.021250633336603,T105N14-1GFR085,1.4,-1G (inverted),Test Run 63
0.051380046599849696,13.029949668981104,T105N14-1GFR085,1.4,-1G (inverted),Test Run 63
0.05158119488375913,13.039703086949853,T105N14-1GFR085,1.4,-1G (inverted),Test Run 63
0.05170192882018715,13.046934227086604,T105N14-1GFR085,1.4,-1G (inverted),Test Run 63
0.05170192882018715,13.057964805699854,T105N14-1GFR085,1.4,-1G (inverted),Test Run 63
0.05182258781313928,13.066753868199854,T105N14-1GFR085,1.4,-1G (inverted),Test Run 63
0.05210422538799802,13.074412254430353,T105N14-1GFR085,1.4,-1G (inverted),Test Run 63
0.05210422538799802,13.08604402933273,T105N14-1GFR085,1.4,-1G (inverted),Test Run 63
0.052023811040520604,13.094982627965479,T105N14-1GFR085,1.4,-1G (inverted),Test Run 63
0.05226520396990476,13.10409059915698,T105N14-1GFR085,1.4,-1G (inverted),Test Run 63
0.05226520396990476,13.113178733922604,T105N14-1GFR085,1.4,-1G (inverted),Test Run 63
0.05238593790633278,13.123708824254603,T105N14-1GFR085,1.4,-1G (inverted),Test Run 63
0.052345693260858056,13.132700828649103,T105N14-1GFR085,1.4,-1G (inverted),Test Run 63
0.052627330835716794,13.141053489781978,T105N14-1GFR085,1.4,-1G (inverted),Test Run 63
0.052627330835716794,13.152483848668604,T105N14-1GFR085,1.4,-1G (inverted),Test Run 63
0.05266757548119151,13.160320762731104,T105N14-1GFR085,1.4,-1G (inverted),Test Run 63
0.052868723765096944,13.169299034215479,T105N14-1GFR085,1.4,-1G (inverted),Test Run 63
0.052868723765096944,13.178516868688229,T105N14-1GFR085,1.4,-1G (inverted),Test Run 63
0.05306987204900638,13.186971763707728,T105N14-1GFR085,1.4,-1G (inverted),Test Run 63
0.05315036133995568,13.195550254918604,T105N14-1GFR085,1.4,-1G (inverted),Test Run 63
0.05315036133995568,13.204098228551478,T105N14-1GFR085,1.4,-1G (inverted),Test Run 63
0.05351248820576771,13.213537315465478,T105N14-1GFR085,1.4,-1G (inverted),Test Run 63
0.05351248820576771,13.221279625035853,T105N14-1GFR085,1.4,-1G (inverted),Test Run 63
0.05359297749672116,13.231644920445978,T105N14-1GFR085,1.4,-1G (inverted),Test Run 63
0.05359297749672116,13.240961937047604,T105N14-1GFR085,1.4,-1G (inverted),Test Run 63
0.05387461507157989,13.249494651891354,T105N14-1GFR085,1.4,-1G (inverted),Test Run 63
0.05363322214219573,13.25968904886398,T105N14-1GFR085,1.4,-1G (inverted),Test Run 63
0.05363322214219573,13.26766481790698,T105N14-1GFR085,1.4,-1G (inverted),Test Run 63
0.05391485971705861,13.276611045934228,T105N14-1GFR085,1.4,-1G (inverted),Test Run 63
0.054035518710010604,13.28316774759448,T105N14-1GFR085,1.4,-1G (inverted),Test Run 63
0.054035518710010604,13.293270591832728,T105N14-1GFR085,1.4,-1G (inverted),Test Run 63
0.054075763355489324,13.303616050817103,T105N14-1GFR085,1.4,-1G (inverted),Test Run 63
0.05419649729191734,13.309054283238979,T105N14-1GFR085,1.4,-1G (inverted),Test Run 63
0.05439764557582278,13.318380455113978,T105N14-1GFR085,1.4,-1G (inverted),Test Run 63
0.05439764557582278,13.329144004918604,T105N14-1GFR085,1.4,-1G (inverted),Test Run 63
0.05459879385972821,13.336419395543604,T105N14-1GFR085,1.4,-1G (inverted),Test Run 63
0.054558624157725374,13.345979026891353,T105N14-1GFR085,1.4,-1G (inverted),Test Run 63
0.054558624157725374,13.35339785013348,T105N14-1GFR085,1.4,-1G (inverted),Test Run 63
0.05463903850520679,13.361927513219479,T105N14-1GFR085,1.4,-1G (inverted),Test Run 63
0.05475977244163481,13.371291832067104,T105N14-1GFR085,1.4,-1G (inverted),Test Run 63
0.054840261732588255,13.380688194371729,T105N14-1GFR085,1.4,-1G (inverted),Test Run 63
0.054840261732588255,13.388520530797603,T105N14-1GFR085,1.4,-1G (inverted),Test Run 63
0.055242558300398974,13.398087791539728,T105N14-1GFR085,1.4,-1G (inverted),Test Run 63
0.05520238859839628,13.406760887242854,T105N14-1GFR085,1.4,-1G (inverted),Test Run 63
0.05520238859839628,13.414790062047604,T105N14-1GFR085,1.4,-1G (inverted),Test Run 63
0.05540353688230572,13.422214988805354,T105N14-1GFR085,1.4,-1G (inverted),Test Run 63
0.05580590839359247,13.431867698766354,T105N14-1GFR085,1.4,-1G (inverted),Test Run 63
0.05580590839359247,13.43827791605148,T105N14-1GFR085,1.4,-1G (inverted),Test Run 63
0.05568517445716445,13.449606041051478,T105N14-1GFR085,1.4,-1G (inverted),Test Run 63
0.05588632274106989,13.456496910192104,T105N14-1GFR085,1.4,-1G (inverted),Test Run 63
0.05588632274106989,13.465740684606104,T105N14-1GFR085,1.4,-1G (inverted),Test Run 63
0.05612779061392593,13.473528770543604,T105N14-1GFR085,1.4,-1G (inverted),Test Run 63
0.05616796031592862,13.482211021520229,T105N14-1GFR085,1.4,-1G (inverted),Test Run 63
0.05644967283426338,13.491071800328854,T105N14-1GFR085,1.4,-1G (inverted),Test Run 63
0.05644967283426338,13.499854759313228,T105N14-1GFR085,1.4,-1G (inverted),Test Run 63
0.05636918354331008,13.507340721227228,T105N14-1GFR085,1.4,-1G (inverted),Test Run 63
0.05657033182721952,13.514529136754604,T105N14-1GFR085,1.4,-1G (inverted),Test Run 63
0.05657033182721952,13.522077659703854,T105N14-1GFR085,1.4,-1G (inverted),Test Run 63
0.05673131040912211,13.531672386266354,T105N14-1GFR085,1.4,-1G (inverted),Test Run 63
0.05693245869302755,13.539512352086604,T105N14-1GFR085,1.4,-1G (inverted),Test Run 63
0.05693245869302755,13.547407249547604,T105N14-1GFR085,1.4,-1G (inverted),Test Run 63
0.05709336233145826,13.557995323277979,T105N14-1GFR085,1.4,-1G (inverted),Test Run 63
0.05721409626788628,13.565234092809229,T105N14-1GFR085,1.4,-1G (inverted),Test Run 63
0.05741524455179572,13.572683433629603,T105N14-1GFR085,1.4,-1G (inverted),Test Run 63
0.05741524455179572,13.579108909703853,T105N14-1GFR085,1.4,-1G (inverted),Test Run 63
0.057455489197270435,13.587865928746728,T105N14-1GFR085,1.4,-1G (inverted),Test Run 63
0.05757622313369846,13.596004966832728,T105N14-1GFR085,1.4,-1G (inverted),Test Run 63
0.05757622313369846,13.602967552281978,T105N14-1GFR085,1.4,-1G (inverted),Test Run 63
0.05789810535403591,13.61230898294598,T105N14-1GFR085,1.4,-1G (inverted),Test Run 63
0.05797859464498921,13.620940879918603,T105N14-1GFR085,1.4,-1G (inverted),Test Run 63
0.05797859464498921,13.627970604039728,T105N14-1GFR085,1.4,-1G (inverted),Test Run 63
0.05797859464498921,13.635384849645229,T105N14-1GFR085,1.4,-1G (inverted),Test Run 63
0.058059008992466625,13.643804649449853,T105N14-1GFR085,1.4,-1G (inverted),Test Run 63
0.05826023221984795,13.651705650426479,T105N14-1GFR085,1.4,-1G (inverted),Test Run 63
0.05826023221984795,13.658962730504603,T105N14-1GFR085,1.4,-1G (inverted),Test Run 63
0.05854186979470668,13.66785097513348,T105N14-1GFR085,1.4,-1G (inverted),Test Run 63
0.05866252878765881,13.674689964391353,T105N14-1GFR085,1.4,-1G (inverted),Test Run 63
0.05866252878765881,13.68164492044598,T105N14-1GFR085,1.4,-1G (inverted),Test Run 63
0.058863752015040134,13.690479759313229,T105N14-1GFR085,1.4,-1G (inverted),Test Run 63
0.05898441100799627,13.69665956888348,T105N14-1GFR085,1.4,-1G (inverted),Test Run 63
0.05902465565347084,13.704346946813228,T105N14-1GFR085,1.4,-1G (inverted),Test Run 63
0.05902465565347084,13.712760643102229,T105N14-1GFR085,1.4,-1G (inverted),Test Run 63
0.05922587888085231,13.718987754918604,T105N14-1GFR085,1.4,-1G (inverted),Test Run 63
0.0593465378738083,13.727294639684228,T105N14-1GFR085,1.4,-1G (inverted),Test Run 63
0.0593465378738083,13.734028343297604,T105N14-1GFR085,1.4,-1G (inverted),Test Run 63
0.05946727181023632,13.741582969762353,T105N14-1GFR085,1.4,-1G (inverted),Test Run 63
0.05946727181023632,13.749635032750728,T105N14-1GFR085,1.4,-1G (inverted),Test Run 63
0.05946727181023632,13.756080345250728,T105N14-1GFR085,1.4,-1G (inverted),Test Run 63
0.059748909385095056,13.76540651712573,T105N14-1GFR085,1.4,-1G (inverted),Test Run 63
0.060070791605428504,13.77214022073898,T105N14-1GFR085,1.4,-1G (inverted),Test Run 63
0.05999030231447921,13.777753929235104,T105N14-1GFR085,1.4,-1G (inverted),Test Run 63
0.05999030231447921,13.786266807652979,T105N14-1GFR085,1.4,-1G (inverted),Test Run 63
0.06023169524385922,13.792591575719479,T105N14-1GFR085,1.4,-1G (inverted),Test Run 63
0.06035242918028724,13.799453453160854,T105N14-1GFR085,1.4,-1G (inverted),Test Run 63
0.06035242918028724,13.807711509801479,T105N14-1GFR085,1.4,-1G (inverted),Test Run 63
0.06043291847124068,13.814825157262353,T105N14-1GFR085,1.4,-1G (inverted),Test Run 63
0.060593822109671396,13.820473960973354,T105N14-1GFR085,1.4,-1G (inverted),Test Run 63
0.060593822109671396,13.827323631383479,T105N14-1GFR085,1.4,-1G (inverted),Test Run 63
0.060835215039055555,13.835387901402978,T105N14-1GFR085,1.4,-1G (inverted),Test Run 63
0.061157097259388865,13.842277244664729,T105N14-1GFR085,1.4,-1G (inverted),Test Run 63
0.061157097259388865,13.849566368199854,T105N14-1GFR085,1.4,-1G (inverted),Test Run 63
0.0613985651322489,13.85588045511398,T105N14-1GFR085,1.4,-1G (inverted),Test Run 63
0.061197341904867586,13.86257448587573,T105N14-1GFR085,1.4,-1G (inverted),Test Run 63
0.06151922412520104,13.870802024938229,T105N14-1GFR085,1.4,-1G (inverted),Test Run 63
0.06151922412520104,13.878141502477229,T105N14-1GFR085,1.4,-1G (inverted),Test Run 63
0.06168020270710778,13.884814170934229,T105N14-1GFR085,1.4,-1G (inverted),Test Run 63
0.06163995806162906,13.892370323277978,T105N14-1GFR085,1.4,-1G (inverted),Test Run 63
0.06163995806162906,13.898099998570979,T105N14-1GFR085,1.4,-1G (inverted),Test Run 63
0.062122743920397225,13.905167869664728,T105N14-1GFR085,1.4,-1G (inverted),Test Run 63
0.062122743920397225,13.912112144567104,T105N14-1GFR085,1.4,-1G (inverted),Test Run 63
0.062283722502299965,13.91886873636398,T105N14-1GFR085,1.4,-1G (inverted),Test Run 63
0.062283722502299965,13.926084617711604,T105N14-1GFR085,1.4,-1G (inverted),Test Run 63
0.06216298856587195,13.931585411168603,T105N14-1GFR085,1.4,-1G (inverted),Test Run 63
0.06240438149525596,13.939642051793603,T105N14-1GFR085,1.4,-1G (inverted),Test Run 63
0.06240438149525596,13.946470359899104,T105N14-1GFR085,1.4,-1G (inverted),Test Run 63
0.06280675300654272,13.952250389195978,T105N14-1GFR085,1.4,-1G (inverted),Test Run 63
0.06280675300654272,13.961944297887353,T105N14-1GFR085,1.4,-1G (inverted),Test Run 63
0.06280675300654272,13.966743187047603,T105N14-1GFR085,1.4,-1G (inverted),Test Run 63
0.06296773158844945,13.973586753942104,T105N14-1GFR085,1.4,-1G (inverted),Test Run 63
0.06312863522688017,13.982330040074853,T105N14-1GFR085,1.4,-1G (inverted),Test Run 63
0.06337002815626032,13.987749961949854,T105N14-1GFR085,1.4,-1G (inverted),Test Run 63
0.06337002815626032,13.995348838902979,T105N14-1GFR085,1.4,-1G (inverted),Test Run 63
0.06345051744721363,14.001707176305354,T105N14-1GFR085,1.4,-1G (inverted),Test Run 63
0.06353100673816692,14.007401756383478,T105N14-1GFR085,1.4,-1G (inverted),Test Run 63
0.06353100673816692,14.013354209996729,T105N14-1GFR085,1.4,-1G (inverted),Test Run 63
0.0638126443130258,14.021668724156978,T105N14-1GFR085,1.4,-1G (inverted),Test Run 63
0.06401379259693109,14.029195884801478,T105N14-1GFR085,1.4,-1G (inverted),Test Run 63
0.06401379259693109,14.035777000524103,T105N14-1GFR085,1.4,-1G (inverted),Test Run 63
0.06405403724240981,14.042680076695978,T105N14-1GFR085,1.4,-1G (inverted),Test Run 63
0.06437591946274326,14.049042991735103,T105N14-1GFR085,1.4,-1G (inverted),Test Run 63
0.06441616410821799,14.056104759313229,T105N14-1GFR085,1.4,-1G (inverted),Test Run 63
0.06441616410821799,14.062083152867853,T105N14-1GFR085,1.4,-1G (inverted),Test Run 63
0.0645770677466487,14.067185691930353,T105N14-1GFR085,1.4,-1G (inverted),Test Run 63
0.0645770677466487,14.073098472692104,T105N14-1GFR085,1.4,-1G (inverted),Test Run 63
0.0645770677466487,14.079153160192103,T105N14-1GFR085,1.4,-1G (inverted),Test Run 63
0.06485878026498332,14.086321739293604,T105N14-1GFR085,1.4,-1G (inverted),Test Run 63
0.06514041783984219,14.093883995152979,T105N14-1GFR085,1.4,-1G (inverted),Test Run 63
0.06522083218731961,14.100693992711603,T105N14-1GFR085,1.4,-1G (inverted),Test Run 63
0.06522083218731961,14.105318931676479,T105N14-1GFR085,1.4,-1G (inverted),Test Run 63
0.0654623000601795,14.110603050328853,T105N14-1GFR085,1.4,-1G (inverted),Test Run 63
0.06574393763503839,14.118601707555353,T105N14-1GFR085,1.4,-1G (inverted),Test Run 63
0.06574393763503839,14.126188377477229,T105N14-1GFR085,1.4,-1G (inverted),Test Run 63
0.06586459662799038,14.132661155797603,T105N14-1GFR085,1.4,-1G (inverted),Test Run 63
0.0659853305644184,14.138792137242854,T105N14-1GFR085,1.4,-1G (inverted),Test Run 63
0.0659853305644184,14.144866661168603,T105N14-1GFR085,1.4,-1G (inverted),Test Run 63
0.06602557520989712,14.151023582555354,T105N14-1GFR085,1.4,-1G (inverted),Test Run 63
0.06630721278475585,14.157769493199854,T105N14-1GFR085,1.4,-1G (inverted),Test Run 63
0.06630721278475585,14.163947776891353,T105N14-1GFR085,1.4,-1G (inverted),Test Run 63
0.06646811642318656,14.170180992223354,T105N14-1GFR085,1.4,-1G (inverted),Test Run 63
0.06646811642318656,14.175851158238979,T105N14-1GFR085,1.4,-1G (inverted),Test Run 63
0.0667095842960426,14.182392601110104,T105N14-1GFR085,1.4,-1G (inverted),Test Run 63
0.0667095842960426,14.185667137242854,T105N14-1GFR085,1.4,-1G (inverted),Test Run 63
0.06678999864352002,14.193392662145229,T105N14-1GFR085,1.4,-1G (inverted),Test Run 63
0.06687048793447346,14.199931053258478,T105N14-1GFR085,1.4,-1G (inverted),Test Run 63
0.06687048793447346,14.20498018655923,T105N14-1GFR085,1.4,-1G (inverted),Test Run 63
0.06703146651638006,14.213082603551479,T105N14-1GFR085,1.4,-1G (inverted),Test Run 63
0.06703146651638006,14.218031028844479,T105N14-1GFR085,1.4,-1G (inverted),Test Run 63
0.06703146651638006,14.222048668004604,T105N14-1GFR085,1.4,-1G (inverted),Test Run 63
0.06735334873671352,14.22803163919598,T105N14-1GFR085,1.4,-1G (inverted),Test Run 63
0.0673935184387162,14.233657554723354,T105N14-1GFR085,1.4,-1G (inverted),Test Run 63
0.06759474166609766,14.242352012731104,T105N14-1GFR085,1.4,-1G (inverted),Test Run 63
0.06759474166609766,14.247201255895229,T105N14-1GFR085,1.4,-1G (inverted),Test Run 63
0.06791662388643098,14.252451805211603,T105N14-1GFR085,1.4,-1G (inverted),Test Run 63
0.0678763792409564,14.25936403665698,T105N14-1GFR085,1.4,-1G (inverted),Test Run 63
0.0678763792409564,14.264254478551479,T105N14-1GFR085,1.4,-1G (inverted),Test Run 63
0.06819826146128985,14.270863060094479,T105N14-1GFR085,1.4,-1G (inverted),Test Run 63
0.06819826146128985,14.275138572789729,T105N14-1GFR085,1.4,-1G (inverted),Test Run 63
0.06819826146128985,14.282064537145228,T105N14-1GFR085,1.4,-1G (inverted),Test Run 63
0.06835916509972056,14.287333397008478,T105N14-1GFR085,1.4,-1G (inverted),Test Run 63
0.06876153661101132,14.293264488317103,T105N14-1GFR085,1.4,-1G (inverted),Test Run 63
0.06876153661101132,14.300675682164728,T105N14-1GFR085,1.4,-1G (inverted),Test Run 63
0.06876153661101132,14.307883934117854,T105N14-1GFR085,1.4,-1G (inverted),Test Run 63
0.06888227054743934,14.311108116246729,T105N14-1GFR085,1.4,-1G (inverted),Test Run 63
0.06896268489491676,14.31773348245773,T105N14-1GFR085,1.4,-1G (inverted),Test Run 63
0.06896268489491676,14.323954490758478,T105N14-1GFR085,1.4,-1G (inverted),Test Run 63
0.06916390812229807,14.326887230016354,T105N14-1GFR085,1.4,-1G (inverted),Test Run 63
0.06960644933558767,14.332816795445979,T105N14-1GFR085,1.4,-1G (inverted),Test Run 63
0.06968693862654096,14.338920311070979,T105N14-1GFR085,1.4,-1G (inverted),Test Run 63
0.06968693862654096,14.345165733434229,T105N14-1GFR085,1.4,-1G (inverted),Test Run 63
0.06980767256296898,14.349523643590478,T105N14-1GFR085,1.4,-1G (inverted),Test Run 63
0.0698880869104464,14.356283287145228,T105N14-1GFR085,1.4,-1G (inverted),Test Run 63
0.0698880869104464,14.36357088480148,T105N14-1GFR085,1.4,-1G (inverted),Test Run 63
0.07016979942878102,14.368060020543604,T105N14-1GFR085,1.4,-1G (inverted),Test Run 63
0.07025021377625842,14.372871116735103,T105N14-1GFR085,1.4,-1G (inverted),Test Run 63
0.07025021377625842,14.37789278421548,T105N14-1GFR085,1.4,-1G (inverted),Test Run 63
0.07020996913077986,14.384312156774104,T105N14-1GFR085,1.4,-1G (inverted),Test Run 63
0.07065258528754519,14.388763145543603,T105N14-1GFR085,1.4,-1G (inverted),Test Run 63
0.07069282993301991,14.395203880406978,T105N14-1GFR085,1.4,-1G (inverted),Test Run 63
0.07069282993301991,14.399567894078853,T105N14-1GFR085,1.4,-1G (inverted),Test Run 63
0.07069282993301991,14.404055503942104,T105N14-1GFR085,1.4,-1G (inverted),Test Run 63
0.07101471215335736,14.410618309117854,T105N14-1GFR085,1.4,-1G (inverted),Test Run 63
0.07101471215335736,14.416796592809229,T105N14-1GFR085,1.4,-1G (inverted),Test Run 63
0.0711353711463095,14.421780113317103,T105N14-1GFR085,1.4,-1G (inverted),Test Run 63
0.0713768390191694,14.425430015660854,T105N14-1GFR085,1.4,-1G (inverted),Test Run 63
0.0713768390191694,14.433488182164728,T105N14-1GFR085,1.4,-1G (inverted),Test Run 63
0.07157798730307482,14.437499717809228,T105N14-1GFR085,1.4,-1G (inverted),Test Run 63
0.07177913558698026,14.443742088414728,T105N14-1GFR085,1.4,-1G (inverted),Test Run 63
0.07210101780731772,14.447877220250728,T105N14-1GFR085,1.4,-1G (inverted),Test Run 63
0.07210101780731772,14.453075889684229,T105N14-1GFR085,1.4,-1G (inverted),Test Run 63
0.07198035881436159,14.457717613317104,T105N14-1GFR085,1.4,-1G (inverted),Test Run 63
0.07222175174374573,14.461868003942104,T105N14-1GFR085,1.4,-1G (inverted),Test Run 63
0.07222175174374573,14.46989412698898,T105N14-1GFR085,1.4,-1G (inverted),Test Run 63
0.07238265538217645,14.473136619664729,T105N14-1GFR085,1.4,-1G (inverted),Test Run 63
0.07250338931860446,14.477271751500728,T105N14-1GFR085,1.4,-1G (inverted),Test Run 63
0.07274478224798862,14.483208946324854,T105N14-1GFR085,1.4,-1G (inverted),Test Run 63
0.07274478224798862,14.488319114781978,T105N14-1GFR085,1.4,-1G (inverted),Test Run 63
0.0727045376025099,14.49347353372723,T105N14-1GFR085,1.4,-1G (inverted),Test Run 63
0.07298617517737278,14.498624900914729,T105N14-1GFR085,1.4,-1G (inverted),Test Run 63
0.07298617517737278,14.503600792027978,T105N14-1GFR085,1.4,-1G (inverted),Test Run 63
0.07306666446832208,14.508321861363978,T105N14-1GFR085,1.4,-1G (inverted),Test Run 63
0.07334830204318081,14.512739280797604,T105N14-1GFR085,1.4,-1G (inverted),Test Run 63
0.07334830204318081,14.518507103063229,T105N14-1GFR085,1.4,-1G (inverted),Test Run 63
0.07367018426351826,14.523202232457729,T105N14-1GFR085,1.4,-1G (inverted),Test Run 63
0.07387140749089958,14.525959495641354,T105N14-1GFR085,1.4,-1G (inverted),Test Run 63
0.07407255577480502,14.53304567728198,T105N14-1GFR085,1.4,-1G (inverted),Test Run 63
0.07407255577480502,14.537664512731103,T105N14-1GFR085,1.4,-1G (inverted),Test Run 63
0.07407255577480502,14.541480735875728,T105N14-1GFR085,1.4,-1G (inverted),Test Run 63
0.07423345941323574,14.548011497594478,T105N14-1GFR085,1.4,-1G (inverted),Test Run 63
0.07423345941323574,14.550593284703854,T105N14-1GFR085,1.4,-1G (inverted),Test Run 63
0.07447492728609177,14.556374839879604,T105N14-1GFR085,1.4,-1G (inverted),Test Run 63
0.07451517193157049,14.56240206155923,T105N14-1GFR085,1.4,-1G (inverted),Test Run 63
0.07451517193157049,14.566772178746728,T105N14-1GFR085,1.4,-1G (inverted),Test Run 63
0.0747565648609505,14.571934227086604,T105N14-1GFR085,1.4,-1G (inverted),Test Run 63
0.07483705415190395,14.578750328160854,T105N14-1GFR085,1.4,-1G (inverted),Test Run 63
0.07491746849938136,14.580625633336604,T105N14-1GFR085,1.4,-1G (inverted),Test Run 63
0.07491746849938136,14.585786155797603,T105N14-1GFR085,1.4,-1G (inverted),Test Run 63
0.07511869172676268,14.589782432652978,T105N14-1GFR085,1.4,-1G (inverted),Test Run 63
0.07540032930162141,14.595684532262354,T105N14-1GFR085,1.4,-1G (inverted),Test Run 63
0.07540032930162141,14.598223594762354,T105N14-1GFR085,1.4,-1G (inverted),Test Run 63
0.07556123294005213,14.605041221715478,T105N14-1GFR085,1.4,-1G (inverted),Test Run 63
0.07564172223100557,14.609122947789729,T105N14-1GFR085,1.4,-1G (inverted),Test Run 63
0.07600384909681761,14.61216707620773,T105N14-1GFR085,1.4,-1G (inverted),Test Run 63
0.07600384909681761,14.61792421732098,T105N14-1GFR085,1.4,-1G (inverted),Test Run 63
0.07616475273524832,14.623827842809229,T105N14-1GFR085,1.4,-1G (inverted),Test Run 63
0.07628548667167634,14.629302696324853,T105N14-1GFR085,1.4,-1G (inverted),Test Run 63
0.07628548667167634,14.634168724156979,T105N14-1GFR085,1.4,-1G (inverted),Test Run 63
0.0765268796010605,14.63951082620773,T105N14-1GFR085,1.4,-1G (inverted),Test Run 63
0.07656712424653507,14.642187217809228,T105N14-1GFR085,1.4,-1G (inverted),Test Run 63
0.07656712424653507,14.646148399449853,T105N14-1GFR085,1.4,-1G (inverted),Test Run 63
0.07680851717591923,14.650939659215478,T105N14-1GFR085,1.4,-1G (inverted),Test Run 63
0.07713039939625269,14.655852989293603,T105N14-1GFR085,1.4,-1G (inverted),Test Run 63
0.07709015475077796,14.659069542027979,T105N14-1GFR085,1.4,-1G (inverted),Test Run 63
0.07709015475077796,14.664857200719478,T105N14-1GFR085,1.4,-1G (inverted),Test Run 63
0.07737179232563669,14.668212608434228,T105N14-1GFR085,1.4,-1G (inverted),Test Run 63
0.07753277090753943,14.672768882848354,T105N14-1GFR085,1.4,-1G (inverted),Test Run 63
0.07753277090753943,14.67763796243823,T105N14-1GFR085,1.4,-1G (inverted),Test Run 63
0.0777741638369236,14.682389549352228,T105N14-1GFR085,1.4,-1G (inverted),Test Run 63
0.0777741638369236,14.687756065465479,T105N14-1GFR085,1.4,-1G (inverted),Test Run 63
0.0777741638369236,14.690722374059229,T105N14-1GFR085,1.4,-1G (inverted),Test Run 63
0.0780155567663076,14.696137718297603,T105N14-1GFR085,1.4,-1G (inverted),Test Run 63
0.07821677999368892,14.699346641637353,T105N14-1GFR085,1.4,-1G (inverted),Test Run 63
0.07833743898664106,14.704159263707728,T105N14-1GFR085,1.4,-1G (inverted),Test Run 63
0.07833743898664106,14.707180503942103,T105N14-1GFR085,1.4,-1G (inverted),Test Run 63
0.07882029978888111,14.713294700719478,T105N14-1GFR085,1.4,-1G (inverted),Test Run 63
0.07886054443435983,14.716532615758478,T105N14-1GFR085,1.4,-1G (inverted),Test Run 63
0.07886054443435983,14.721043113805354,T105N14-1GFR085,1.4,-1G (inverted),Test Run 63
0.07890078907983455,14.725198082067104,T105N14-1GFR085,1.4,-1G (inverted),Test Run 63
0.0792628410021707,14.73049440775073,T105N14-1GFR085,1.4,-1G (inverted),Test Run 63
0.07938357493860272,14.73328066263348,T105N14-1GFR085,1.4,-1G (inverted),Test Run 63
0.07938357493860272,14.737373069860103,T105N14-1GFR085,1.4,-1G (inverted),Test Run 63
0.07962496786798273,14.741853050328853,T105N14-1GFR085,1.4,-1G (inverted),Test Run 63
0.0798261910953642,14.746804527379604,T105N14-1GFR085,1.4,-1G (inverted),Test Run 63
0.0798261910953642,14.752035240270228,T105N14-1GFR085,1.4,-1G (inverted),Test Run 63
0.0799066054428416,14.755027488805354,T105N14-1GFR085,1.4,-1G (inverted),Test Run 63
0.08026873230865364,14.757543663121728,T105N14-1GFR085,1.4,-1G (inverted),Test Run 63
0.08026873230865364,14.760987571813228,T105N14-1GFR085,1.4,-1G (inverted),Test Run 63
0.08018824301770033,14.767081932164729,T105N14-1GFR085,1.4,-1G (inverted),Test Run 63
0.08046988059256308,14.770222190953854,T105N14-1GFR085,1.4,-1G (inverted),Test Run 63
0.08059061452899109,14.774476341344478,T105N14-1GFR085,1.4,-1G (inverted),Test Run 63
0.08059061452899109,14.779134849645228,T105N14-1GFR085,1.4,-1G (inverted),Test Run 63
0.08055036988351237,14.782468895055354,T105N14-1GFR085,1.4,-1G (inverted),Test Run 63
0.08087225210384982,14.784399131871728,T105N14-1GFR085,1.4,-1G (inverted),Test Run 63
0.08087225210384982,14.789434532262353,T105N14-1GFR085,1.4,-1G (inverted),Test Run 63
0.08107347533123115,14.794050315953854,T105N14-1GFR085,1.4,-1G (inverted),Test Run 63
0.081234378969662,14.798942283727229,T105N14-1GFR085,1.4,-1G (inverted),Test Run 63
0.081234378969662,14.802444175817104,T105N14-1GFR085,1.4,-1G (inverted),Test Run 63
0.08143552725356744,14.807871727086603,T105N14-1GFR085,1.4,-1G (inverted),Test Run 63
0.08147577189904201,14.809312156774103,T105N14-1GFR085,1.4,-1G (inverted),Test Run 63
0.08159650583547004,14.813038353063229,T105N14-1GFR085,1.4,-1G (inverted),Test Run 63
0.08159650583547004,14.816686729527978,T105N14-1GFR085,1.4,-1G (inverted),Test Run 63
0.08175740947390076,14.821214012242853,T105N14-1GFR085,1.4,-1G (inverted),Test Run 63
0.08211953633971292,14.824992088414728,T105N14-1GFR085,1.4,-1G (inverted),Test Run 63
0.08211953633971292,14.828585533238979,T105N14-1GFR085,1.4,-1G (inverted),Test Run 63
0.08207929169423821,14.831728843785854,T105N14-1GFR085,1.4,-1G (inverted),Test Run 63
0.08220002563066622,14.836806968785854,T105N14-1GFR085,1.4,-1G (inverted),Test Run 63
0.08220002563066622,14.840014366246729,T105N14-1GFR085,1.4,-1G (inverted),Test Run 63
