Repository: schandel33/gitrep

# Nozzle Tensile Test Analysis

Stress-vs-strain analysis of tensile pulls across 4 nozzle sizes (0.6, 1.4,
2.2, 2.6 mm) x 2 print-gravity orientations (+1G upright / -1G inverted),
printed at 105 C with a 0.85 flow ratio.

## Data-quality issues found and how they're handled

1. **Load-cell zero offset.** 10 of 17 runs record small negative Load
   values for the first handful of samples (up to ~180, always <0.5% of the
   file) before the crosshead starts moving — load-cell noise around zero,
   not real load. The script computes the mean Load over all
   pre-motion samples (`Crosshead < crosshead_zero_threshold_mm`) and
   subtracts it from the whole run.
2.

File: nozzle_tensile_analysis/analysis_output/all_curves_tidy.csv (part 65 of 151)
Strain,Stress_MPa,condition,nozzle_mm,gravity,run
0.08236092926909708,14.84501619730148,T105N14-1GFR085,1.4,-1G (inverted),Test Run 63
0.08248166320552495,14.848608116246728,T105N14-1GFR085,1.4,-1G (inverted),Test Run 63
0.08276330078038384,14.850684837438228,T105N14-1GFR085,1.4,-1G (inverted),Test Run 63
0.08276330078038384,14.855314354039729,T105N14-1GFR085,1.4,-1G (inverted),Test Run 63
0.08288403471681186,14.858453086949854,T105N14-1GFR085,1.4,-1G (inverted),Test Run 63
0.08292427936229044,14.86361208353198,T105N14-1GFR085,1.4,-1G (inverted),Test Run 63
0.08292427936229044,14.865850547887353,T105N14-1GFR085,1.4,-1G (inverted),Test Run 63
0.0834070652210546,14.870403770543604,T105N14-1GFR085,1.4,-1G (inverted),Test Run 63
0.08352779915748262,14.87376375589523,T105N14-1GFR085,1.4,-1G (inverted),Test Run 63
0.08380943673234136,14.877459434606104,T105N14-1GFR085,1.4,-1G (inverted),Test Run 63
0.08380943673234136,14.881438926793603,T105N14-1GFR085,1.4,-1G (inverted),Test Run 63
0.08388985107982291,14.884882835485104,T105N14-1GFR085,1.4,-1G (inverted),Test Run 63
0.08401058501625093,14.886980918981104,T105N14-1GFR085,1.4,-1G (inverted),Test Run 63
0.08401058501625093,14.891506675817103,T105N14-1GFR085,1.4,-1G (inverted),Test Run 63
0.08429222259110966,14.896587852574854,T105N14-1GFR085,1.4,-1G (inverted),Test Run 63
0.08425197794563094,14.898511985875729,T105N14-1GFR085,1.4,-1G (inverted),Test Run 63
0.08425197794563094,14.902297691442104,T105N14-1GFR085,1.4,-1G (inverted),Test Run 63
0.08457386016596839,14.905366233922603,T105N14-1GFR085,1.4,-1G (inverted),Test Run 63
0.08461410481144298,14.908744529820979,T105N14-1GFR085,1.4,-1G (inverted),Test Run 63
0.08501647632273387,14.912334922887354,T105N14-1GFR085,1.4,-1G (inverted),Test Run 63
0.08501647632273387,14.915495018102229,T105N14-1GFR085,1.4,-1G (inverted),Test Run 63
0.0852981138975926,14.920147422887354,T105N14-1GFR085,1.4,-1G (inverted),Test Run 63
0.0853786031885419,14.921793846227228,T105N14-1GFR085,1.4,-1G (inverted),Test Run 63
0.0853786031885419,14.926756004430354,T105N14-1GFR085,1.4,-1G (inverted),Test Run 63
0.08549926218149805,14.930880455113979,T105N14-1GFR085,1.4,-1G (inverted),Test Run 63
0.08578089975635678,14.93398409280923,T105N14-1GFR085,1.4,-1G (inverted),Test Run 63
0.08578089975635678,14.937365440465479,T105N14-1GFR085,1.4,-1G (inverted),Test Run 63
0.08582114440183149,14.942139915563228,T105N14-1GFR085,1.4,-1G (inverted),Test Run 63
0.08622351591312225,14.943601707555354,T105N14-1GFR085,1.4,-1G (inverted),Test Run 63
0.08610278197669423,14.947211937047603,T105N14-1GFR085,1.4,-1G (inverted),Test Run 63
0.08610278197669423,14.951485923863979,T105N14-1GFR085,1.4,-1G (inverted),Test Run 63
0.08642466419702768,14.95343447122723,T105N14-1GFR085,1.4,-1G (inverted),Test Run 63
0.0865453981334557,14.957427696324853,T105N14-1GFR085,1.4,-1G (inverted),Test Run 63
0.0865453981334557,14.960537437535853,T105N14-1GFR085,1.4,-1G (inverted),Test Run 63
0.086625887424409,14.963930992223354,T105N14-1GFR085,1.4,-1G (inverted),Test Run 63
0.08694776964474246,14.967623619176479,T105N14-1GFR085,1.4,-1G (inverted),Test Run 63
0.08702818399222387,14.969045738317103,T105N14-1GFR085,1.4,-1G (inverted),Test Run 63
0.08702818399222387,14.975152305699854,T105N14-1GFR085,1.4,-1G (inverted),Test Run 63
0.08726965186507991,14.976940635777979,T105N14-1GFR085,1.4,-1G (inverted),Test Run 63
0.08747080014898534,14.981615928746729,T105N14-1GFR085,1.4,-1G (inverted),Test Run 63
0.08747080014898534,14.983895591832729,T105N14-1GFR085,1.4,-1G (inverted),Test Run 63
0.08767194843289478,14.986961082555354,T105N14-1GFR085,1.4,-1G (inverted),Test Run 63
0.08795358600775352,14.988593772985103,T105N14-1GFR085,1.4,-1G (inverted),Test Run 63
0.08795358600775352,14.991164878942104,T105N14-1GFR085,1.4,-1G (inverted),Test Run 63
0.08799383065322809,14.994634727574853,T105N14-1GFR085,1.4,-1G (inverted),Test Run 63
0.08815480923513083,14.999314598180353,T105N14-1GFR085,1.4,-1G (inverted),Test Run 63
0.08823529852608412,15.001153282262354,T105N14-1GFR085,1.4,-1G (inverted),Test Run 63
0.08823529852608412,15.005784324742853,T105N14-1GFR085,1.4,-1G (inverted),Test Run 63
0.08819505388060955,15.00743074808273,T105N14-1GFR085,1.4,-1G (inverted),Test Run 63
0.08859735044842428,15.010661033727228,T105N14-1GFR085,1.4,-1G (inverted),Test Run 63
0.08859735044842428,15.015372947789729,T105N14-1GFR085,1.4,-1G (inverted),Test Run 63
0.08883881832128032,15.019624046422603,T105N14-1GFR085,1.4,-1G (inverted),Test Run 63
0.08912045589613905,15.023313621617854,T105N14-1GFR085,1.4,-1G (inverted),Test Run 63
0.08912045589613905,15.025622276402979,T105N14-1GFR085,1.4,-1G (inverted),Test Run 63
0.08944233811647251,15.028031639195978,T105N14-1GFR085,1.4,-1G (inverted),Test Run 63
0.08948258276195123,15.02999239359048,T105N14-1GFR085,1.4,-1G (inverted),Test Run 63
0.08980446498228468,15.033804039098353,T105N14-1GFR085,1.4,-1G (inverted),Test Run 63
0.08980446498228468,15.036408714391353,T105N14-1GFR085,1.4,-1G (inverted),Test Run 63
0.0899653686207154,15.038949302770229,T105N14-1GFR085,1.4,-1G (inverted),Test Run 63
0.09008610255714342,15.042068199254604,T105N14-1GFR085,1.4,-1G (inverted),Test Run 63
0.09008610255714342,15.044102195836604,T105N14-1GFR085,1.4,-1G (inverted),Test Run 63
0.09040798477748087,15.048254112340478,T105N14-1GFR085,1.4,-1G (inverted),Test Run 63
0.09032749548652758,15.051760582067104,T105N14-1GFR085,1.4,-1G (inverted),Test Run 63
0.09060913306138631,15.054800132848353,T105N14-1GFR085,1.4,-1G (inverted),Test Run 63
0.09060913306138631,15.057406334020229,T105N14-1GFR085,1.4,-1G (inverted),Test Run 63
0.0906896223523396,15.060239891149104,T105N14-1GFR085,1.4,-1G (inverted),Test Run 63
0.0906896223523396,15.063598350621728,T105N14-1GFR085,1.4,-1G (inverted),Test Run 63
0.0906896223523396,15.066032127477229,T105N14-1GFR085,1.4,-1G (inverted),Test Run 63
0.09097125992719833,15.069111351110104,T105N14-1GFR085,1.4,-1G (inverted),Test Run 63
0.09101150457267305,15.070710472203853,T105N14-1GFR085,1.4,-1G (inverted),Test Run 63
0.09101150457267305,15.072326377965478,T105N14-1GFR085,1.4,-1G (inverted),Test Run 63
0.0914540457859625,15.076907066442104,T105N14-1GFR085,1.4,-1G (inverted),Test Run 63
0.0913735564950132,15.079179100133478,T105N14-1GFR085,1.4,-1G (inverted),Test Run 63
0.09173568336082538,15.081863121129604,T105N14-1GFR085,1.4,-1G (inverted),Test Run 63
0.09173568336082538,15.086709312535854,T105N14-1GFR085,1.4,-1G (inverted),Test Run 63
0.0918564172972534,15.088543418981104,T105N14-1GFR085,1.4,-1G (inverted),Test Run 63
0.09177592800629995,15.090807823277979,T105N14-1GFR085,1.4,-1G (inverted),Test Run 63
0.09177592800629995,15.093400291539728,T105N14-1GFR085,1.4,-1G (inverted),Test Run 63
0.09237944780149214,15.096940330602228,T105N14-1GFR085,1.4,-1G (inverted),Test Run 63
0.0926208407308763,15.098017601110104,T105N14-1GFR085,1.4,-1G (inverted),Test Run 63
0.0926208407308763,15.100191978551479,T105N14-1GFR085,1.4,-1G (inverted),Test Run 63
0.09266108537635502,15.103489402867854,T105N14-1GFR085,1.4,-1G (inverted),Test Run 63
0.09282206395825762,15.106687645055354,T105N14-1GFR085,1.4,-1G (inverted),Test Run 63
0.09310370153311635,15.108298973180354,T105N14-1GFR085,1.4,-1G (inverted),Test Run 63
0.09310370153311635,15.110767845250729,T105N14-1GFR085,1.4,-1G (inverted),Test Run 63
0.09346582839892853,15.114472679235103,T105N14-1GFR085,1.4,-1G (inverted),Test Run 63
0.09362673203735924,15.115673545934229,T105N14-1GFR085,1.4,-1G (inverted),Test Run 63
0.09362673203735924,15.119863609410853,T105N14-1GFR085,1.4,-1G (inverted),Test Run 63
0.09398885890317142,15.123266319371728,T105N14-1GFR085,1.4,-1G (inverted),Test Run 63
0.09410959283959944,15.125764183141353,T105N14-1GFR085,1.4,-1G (inverted),Test Run 63
0.09419000718707686,15.128449730016353,T105N14-1GFR085,1.4,-1G (inverted),Test Run 63
0.09419000718707686,15.131847862340479,T105N14-1GFR085,1.4,-1G (inverted),Test Run 63
0.09451188940741416,15.131811241246728,T105N14-1GFR085,1.4,-1G (inverted),Test Run 63
0.09451188940741416,15.137127403356104,T105N14-1GFR085,1.4,-1G (inverted),Test Run 63
0.09451188940741416,15.138132957555353,T105N14-1GFR085,1.4,-1G (inverted),Test Run 63
0.09479360192574493,15.141460899449854,T105N14-1GFR085,1.4,-1G (inverted),Test Run 63
0.09487401627322234,15.142927269078854,T105N14-1GFR085,1.4,-1G (inverted),Test Run 63
0.09487401627322234,15.146069053746729,T105N14-1GFR085,1.4,-1G (inverted),Test Run 63
0.09495450556417565,15.150307945348354,T105N14-1GFR085,1.4,-1G (inverted),Test Run 63
0.09535687707546239,15.150376609899103,T105N14-1GFR085,1.4,-1G (inverted),Test Run 63
0.09555802535937183,15.156219200231103,T105N14-1GFR085,1.4,-1G (inverted),Test Run 63
0.09555802535937183,15.156550315953854,T105N14-1GFR085,1.4,-1G (inverted),Test Run 63
0.09571900394127457,15.158779625035853,T105N14-1GFR085,1.4,-1G (inverted),Test Run 63
0.095920152225184,15.161858848668604,T105N14-1GFR085,1.4,-1G (inverted),Test Run 63
0.095920152225184,15.163734153844478,T105N14-1GFR085,1.4,-1G (inverted),Test Run 63
0.09616154515456402,15.16622286234048,T105N14-1GFR085,1.4,-1G (inverted),Test Run 63
0.09632252373647075,15.168943504430354,T105N14-1GFR085,1.4,-1G (inverted),Test Run 63
0.09632252373647075,15.173251060582729,T105N14-1GFR085,1.4,-1G (inverted),Test Run 63
0.09628227909099203,15.173760704137354,T105N14-1GFR085,1.4,-1G (inverted),Test Run 63
0.09684555424071364,15.176357750035853,T105N14-1GFR085,1.4,-1G (inverted),Test Run 63
0.09712719181557238,15.178323082067104,T105N14-1GFR085,1.4,-1G (inverted),Test Run 63
0.09712719181557238,15.181582359410854,T105N14-1GFR085,1.4,-1G (inverted),Test Run 63
0.09704670252461908,15.183179954625729,T105N14-1GFR085,1.4,-1G (inverted),Test Run 63
0.0972479257520004,15.18638582620773,T105N14-1GFR085,1.4,-1G (inverted),Test Run 63
0.0972479257520004,15.189562706090479,T105N14-1GFR085,1.4,-1G (inverted),Test Run 63
0.09712719181557238,15.190635398961604,T105N14-1GFR085,1.4,-1G (inverted),Test Run 63
0.09760997767433655,15.193467430211603,T105N14-1GFR085,1.4,-1G (inverted),Test Run 63
0.09773071161076456,15.197182945348354,T105N14-1GFR085,1.4,-1G (inverted),Test Run 63
0.09773071161076456,15.197343162633478,T105N14-1GFR085,1.4,-1G (inverted),Test Run 63
0.09765022231981527,15.199886802770228,T105N14-1GFR085,1.4,-1G (inverted),Test Run 63
0.09805259383110203,15.201961998082728,T105N14-1GFR085,1.4,-1G (inverted),Test Run 63
0.09805259383110203,15.202666954137353,T105N14-1GFR085,1.4,-1G (inverted),Test Run 63
0.09821357241300462,15.207528404332729,T105N14-1GFR085,1.4,-1G (inverted),Test Run 63
0.0985756243353449,15.208660606481104,T105N14-1GFR085,1.4,-1G (inverted),Test Run 63
0.0985756243353449,15.211202720738978,T105N14-1GFR085,1.4,-1G (inverted),Test Run 63
0.09893775120115295,15.214260582067103,T105N14-1GFR085,1.4,-1G (inverted),Test Run 63
0.09881709220820081,15.214239219762353,T105N14-1GFR085,1.4,-1G (inverted),Test Run 63
0.09909872978305968,15.217648033238978,T105N14-1GFR085,1.4,-1G (inverted),Test Run 63
0.09909872978305968,15.220223716832729,T105N14-1GFR085,1.4,-1G (inverted),Test Run 63
0.09905848513758496,15.22217226419598,T105N14-1GFR085,1.4,-1G (inverted),Test Run 63
0.09950102635087456,15.225169090367853,T105N14-1GFR085,1.4,-1G (inverted),Test Run 63
0.09950102635087456,15.226780418492854,T105N14-1GFR085,1.4,-1G (inverted),Test Run 63
0.09946085664887172,15.228286460973354,T105N14-1GFR085,1.4,-1G (inverted),Test Run 63
0.0999033978621613,15.231222251988978,T105N14-1GFR085,1.4,-1G (inverted),Test Run 63
0.0999033978621613,15.232699302770229,T105N14-1GFR085,1.4,-1G (inverted),Test Run 63
0.10026552472797334,15.234629539586603,T105N14-1GFR085,1.4,-1G (inverted),Test Run 63
0.10022528008249462,15.237249473668603,T105N14-1GFR085,1.4,-1G (inverted),Test Run 63
0.10062765159378552,15.238894371129604,T105N14-1GFR085,1.4,-1G (inverted),Test Run 63
0.10062765159378552,15.242142967320978,T105N14-1GFR085,1.4,-1G (inverted),Test Run 63
0.10082879987769094,15.24388094339523,T105N14-1GFR085,1.4,-1G (inverted),Test Run 63
0.1007483105867375,15.245127586461603,T105N14-1GFR085,1.4,-1G (inverted),Test Run 63
0.1007483105867375,15.248017601110103,T105N14-1GFR085,1.4,-1G (inverted),Test Run 63
0.101311660679931,15.251253990270229,T105N14-1GFR085,1.4,-1G (inverted),Test Run 63
0.1012311713889777,15.252081016637353,T105N14-1GFR085,1.4,-1G (inverted),Test Run 63
0.1012311713889777,15.255218223668603,T105N14-1GFR085,1.4,-1G (inverted),Test Run 63
0.10147256431836171,15.256110862828853,T105N14-1GFR085,1.4,-1G (inverted),Test Run 63
0.10163354290026445,15.258817772008479,T105N14-1GFR085,1.4,-1G (inverted),Test Run 63
0.10183469118417389,15.261475853063228,T105N14-1GFR085,1.4,-1G (inverted),Test Run 63
0.10183469118417389,15.263502220250729,T105N14-1GFR085,1.4,-1G (inverted),Test Run 63
0.10223706269546064,15.263970665074854,T105N14-1GFR085,1.4,-1G (inverted),Test Run 63
0.10215657340450734,15.265859703160853,T105N14-1GFR085,1.4,-1G (inverted),Test Run 63
0.10215657340450734,15.268133262731103,T105N14-1GFR085,1.4,-1G (inverted),Test Run 63
0.1024784556248448,15.271558860875729,T105N14-1GFR085,1.4,-1G (inverted),Test Run 63
0.1024784556248448,15.272660545445978,T105N14-1GFR085,1.4,-1G (inverted),Test Run 63
0.10255894491579409,15.275390342809228,T105N14-1GFR085,1.4,-1G (inverted),Test Run 63
0.10255894491579409,15.277567772008478,T105N14-1GFR085,1.4,-1G (inverted),Test Run 63
0.10300148612908354,15.277898887731103,T105N14-1GFR085,1.4,-1G (inverted),Test Run 63
0.10292099683813424,15.280474571324854,T105N14-1GFR085,1.4,-1G (inverted),Test Run 63
0.10292099683813424,15.282778648473354,T105N14-1GFR085,1.4,-1G (inverted),Test Run 63
0.1034038576403743,15.285484031774104,T105N14-1GFR085,1.4,-1G (inverted),Test Run 63
0.10356476127880515,15.287569908238979,T105N14-1GFR085,1.4,-1G (inverted),Test Run 63
0.10356476127880515,15.288120750524104,T105N14-1GFR085,1.4,-1G (inverted),Test Run 63
0.10360500592427974,15.29049044046548,T105N14-1GFR085,1.4,-1G (inverted),Test Run 63
0.10400737743556648,15.293606285192103,T105N14-1GFR085,1.4,-1G (inverted),Test Run 63
0.1041281113719945,15.293818382360104,T105N14-1GFR085,1.4,-1G (inverted),Test Run 63
0.1041281113719945,15.295820335485104,T105N14-1GFR085,1.4,-1G (inverted),Test Run 63
0.10440974894685325,15.296746543981104,T105N14-1GFR085,1.4,-1G (inverted),Test Run 63
0.10444999359233197,15.300642112828854,T105N14-1GFR085,1.4,-1G (inverted),Test Run 63
0.10444999359233197,15.300957969762354,T105N14-1GFR085,1.4,-1G (inverted),Test Run 63
0.10461089723076282,15.302781395055353,T105N14-1GFR085,1.4,-1G (inverted),Test Run 63
0.10501326874204957,15.305852989293603,T105N14-1GFR085,1.4,-1G (inverted),Test Run 63
0.10501326874204957,15.306614402867854,T105N14-1GFR085,1.4,-1G (inverted),Test Run 63
0.1048120455146681,15.306562522985104,T105N14-1GFR085,1.4,-1G (inverted),Test Run 63
0.10525466167143359,15.310433677770229,T105N14-1GFR085,1.4,-1G (inverted),Test Run 63
0.10513392773500556,15.312759117223354,T105N14-1GFR085,1.4,-1G (inverted),Test Run 63
0.10513392773500556,15.313200096227229,T105N14-1GFR085,1.4,-1G (inverted),Test Run 63
0.10545580995533901,15.314764122106103,T105N14-1GFR085,1.4,-1G (inverted),Test Run 63
0.1059386707575792,15.318055442906978,T105N14-1GFR085,1.4,-1G (inverted),Test Run 63
0.1059386707575792,15.321076683141353,T105N14-1GFR085,1.4,-1G (inverted),Test Run 63
0.1059386707575792,15.321830467320979,T105N14-1GFR085,1.4,-1G (inverted),Test Run 63
0.1061398190414845,15.323421959020228,T105N14-1GFR085,1.4,-1G (inverted),Test Run 63
0.10634096732539394,15.324491600133479,T105N14-1GFR085,1.4,-1G (inverted),Test Run 63
0.10634096732539394,15.325938133336603,T105N14-1GFR085,1.4,-1G (inverted),Test Run 63
0.10630079762339124,15.327196983434229,T105N14-1GFR085,1.4,-1G (inverted),Test Run 63
0.10674333883668083,15.328281883336604,T105N14-1GFR085,1.4,-1G (inverted),Test Run 63
0.10674333883668083,15.331516746617854,T105N14-1GFR085,1.4,-1G (inverted),Test Run 63
0.10678358348215541,15.332684043981104,T105N14-1GFR085,1.4,-1G (inverted),Test Run 63
0.10706522105701415,15.333184532262354,T105N14-1GFR085,1.4,-1G (inverted),Test Run 63
0.10706522105701415,15.337055687047604,T105N14-1GFR085,1.4,-1G (inverted),Test Run 63
0.10722619963892088,15.33638887796548,T105N14-1GFR085,1.4,-1G (inverted),Test Run 63
0.10758825156125704,15.34133425150073,T105N14-1GFR085,1.4,-1G (inverted),Test Run 63
0.10774923014316377,15.34109011087573,T105N14-1GFR085,1.4,-1G (inverted),Test Run 63
0.10774923014316377,15.342983726598353,T105N14-1GFR085,1.4,-1G (inverted),Test Run 63
0.10795037842706921,15.345046714879604,T105N14-1GFR085,1.4,-1G (inverted),Test Run 63
0.1081918462999251,15.345211509801478,T105N14-1GFR085,1.4,-1G (inverted),Test Run 63
0.1081918462999251,15.347810081578853,T105N14-1GFR085,1.4,-1G (inverted),Test Run 63
0.10811135700897581,15.349314598180353,T105N14-1GFR085,1.4,-1G (inverted),Test Run 63
0.10839299458383454,15.349319175817104,T105N14-1GFR085,1.4,-1G (inverted),Test Run 63
0.10839299458383454,15.35183229837573,T105N14-1GFR085,1.4,-1G (inverted),Test Run 63
0.10895626973355216,15.354702476598353,T105N14-1GFR085,1.4,-1G (inverted),Test Run 63
0.10907700366998017,15.353870872594479,T105N14-1GFR085,1.4,-1G (inverted),Test Run 63
0.10939888589031363,15.356428245641354,T105N14-1GFR085,1.4,-1G (inverted),Test Run 63
0.10939888589031363,15.35777254495773,T105N14-1GFR085,1.4,-1G (inverted),Test Run 63
0.10943913053579221,15.359768394567103,T105N14-1GFR085,1.4,-1G (inverted),Test Run 63
0.10960003417422307,15.360003379918604,T105N14-1GFR085,1.4,-1G (inverted),Test Run 63
0.10960003417422307,15.363375572301479,T105N14-1GFR085,1.4,-1G (inverted),Test Run 63
0.11008282003298722,15.364519981481104,T105N14-1GFR085,1.4,-1G (inverted),Test Run 63
0.11000240568550981,15.366430381871728,T105N14-1GFR085,1.4,-1G (inverted),Test Run 63
0.11020355396941525,15.366409019567104,T105N14-1GFR085,1.4,-1G (inverted),Test Run 63
0.11020355396941525,15.366921714879604,T105N14-1GFR085,1.4,-1G (inverted),Test Run 63
0.11016330932394053,15.369479087926479,T105N14-1GFR085,1.4,-1G (inverted),Test Run 63
0.11040470225332469,15.371470359899103,T105N14-1GFR085,1.4,-1G (inverted),Test Run 63
0.11040470225332469,15.371012596227228,T105N14-1GFR085,1.4,-1G (inverted),Test Run 63
0.11076682911913671,15.373508934117854,T105N14-1GFR085,1.4,-1G (inverted),Test Run 63
0.11076682911913671,15.376148704625729,T105N14-1GFR085,1.4,-1G (inverted),Test Run 63
0.11076682911913671,15.378495506383478,T105N14-1GFR085,1.4,-1G (inverted),Test Run 63
0.11124968992137692,15.380114463902979,T105N14-1GFR085,1.4,-1G (inverted),Test Run 63
0.11133010426885433,15.38100557718423,T105N14-1GFR085,1.4,-1G (inverted),Test Run 63
0.11141059355980762,15.382008079625729,T105N14-1GFR085,1.4,-1G (inverted),Test Run 63
0.11141059355980762,15.384385398961603,T105N14-1GFR085,1.4,-1G (inverted),Test Run 63
0.11181296507109438,15.385610679723353,T105N14-1GFR085,1.4,-1G (inverted),Test Run 63
0.11181296507109438,15.386280540563229,T105N14-1GFR085,1.4,-1G (inverted),Test Run 63
0.11181296507109438,15.38820772562173,T105N14-1GFR085,1.4,-1G (inverted),Test Run 63
0.1120141133549998,15.38977480325848,T105N14-1GFR085,1.4,-1G (inverted),Test Run 63
0.11217509193690642,15.390194419957728,T105N14-1GFR085,1.4,-1G (inverted),Test Run 63
0.11217509193690642,15.392579368688228,T105N14-1GFR085,1.4,-1G (inverted),Test Run 63
0.11249697415723986,15.394297508336603,T105N14-1GFR085,1.4,-1G (inverted),Test Run 63
0.11273836708662402,15.393748191930353,T105N14-1GFR085,1.4,-1G (inverted),Test Run 63
0.11265787779567073,15.397100547887353,T105N14-1GFR085,1.4,-1G (inverted),Test Run 63
0.11265787779567073,15.397222618199853,T105N14-1GFR085,1.4,-1G (inverted),Test Run 63
0.11306024930695747,15.399807457067103,T105N14-1GFR085,1.4,-1G (inverted),Test Run 63
0.11342237617276951,15.400544456578853,T105N14-1GFR085,1.4,-1G (inverted),Test Run 63
0.11342237617276951,15.403411583043603,T105N14-1GFR085,1.4,-1G (inverted),Test Run 63
0.11354303516572564,15.404032615758478,T105N14-1GFR085,1.4,-1G (inverted),Test Run 63
0.1140258959679657,15.40554323587573,T105N14-1GFR085,1.4,-1G (inverted),Test Run 63
0.11406614061344042,15.405535606481104,T105N14-1GFR085,1.4,-1G (inverted),Test Run 63
0.11406614061344042,15.406853965856104,T105N14-1GFR085,1.4,-1G (inverted),Test Run 63
0.11434777818829915,15.409023765660853,T105N14-1GFR085,1.4,-1G (inverted),Test Run 63
0.11438802283377787,15.40934725198898,T105N14-1GFR085,1.4,-1G (inverted),Test Run 63
0.11438802283377787,15.411446861363979,T105N14-1GFR085,1.4,-1G (inverted),Test Run 63
0.11434777818829915,15.412209800817104,T105N14-1GFR085,1.4,-1G (inverted),Test Run 63
0.11487080869254204,15.412873558141353,T105N14-1GFR085,1.4,-1G (inverted),Test Run 63
0.11487080869254204,15.415520958043604,T105N14-1GFR085,1.4,-1G (inverted),Test Run 63
0.11475007475611401,15.415375999547603,T105N14-1GFR085,1.4,-1G (inverted),Test Run 63
0.1154340838422595,15.417167381383479,T105N14-1GFR085,1.4,-1G (inverted),Test Run 63
0.11539383919678493,15.417466453649103,T105N14-1GFR085,1.4,-1G (inverted),Test Run 63
0.11539383919678493,15.419248680211604,T105N14-1GFR085,1.4,-1G (inverted),Test Run 63
0.11567555171511555,15.419805626012353,T105N14-1GFR085,1.4,-1G (inverted),Test Run 63
0.11595718928997428,15.42226534280923,T105N14-1GFR085,1.4,-1G (inverted),Test Run 63
0.11595718928997428,15.423397544957728,T105N14-1GFR085,1.4,-1G (inverted),Test Run 63
0.1159169446444997,15.425843528844478,T105N14-1GFR085,1.4,-1G (inverted),Test Run 63
0.11627907151031174,15.425600914098354,T105N14-1GFR085,1.4,-1G (inverted),Test Run 63
0.11627907151031174,15.426536277867854,T105N14-1GFR085,1.4,-1G (inverted),Test Run 63
0.11619858221935843,15.428645042516354,T105N14-1GFR085,1.4,-1G (inverted),Test Run 63
0.11668136807812661,15.428793052770228,T105N14-1GFR085,1.4,-1G (inverted),Test Run 63
0.11692283595098264,15.430132774449854,T105N14-1GFR085,1.4,-1G (inverted),Test Run 63
0.11692283595098264,15.432015709020229,T105N14-1GFR085,1.4,-1G (inverted),Test Run 63
0.11680210201455463,15.432015709020229,T105N14-1GFR085,1.4,-1G (inverted),Test Run 63
0.1172848878733188,15.434806541539729,T105N14-1GFR085,1.4,-1G (inverted),Test Run 63
0.1172848878733188,15.435288719274103,T105N14-1GFR085,1.4,-1G (inverted),Test Run 63
0.11740562180974681,15.435514549352229,T105N14-1GFR085,1.4,-1G (inverted),Test Run 63
0.11760677009365625,15.43764772806323,T105N14-1GFR085,1.4,-1G (inverted),Test Run 63
0.11804938625041772,15.438767723180353,T105N14-1GFR085,1.4,-1G (inverted),Test Run 63
0.11804938625041772,15.439387230016354,T105N14-1GFR085,1.4,-1G (inverted),Test Run 63
0.118009141604943,15.439249900914728,T105N14-1GFR085,1.4,-1G (inverted),Test Run 63
0.1186529060456139,15.44189882669598,T105N14-1GFR085,1.4,-1G (inverted),Test Run 63
0.1186529060456139,15.441892723180354,T105N14-1GFR085,1.4,-1G (inverted),Test Run 63
0.11841151311622976,15.44360781107098,T105N14-1GFR085,1.4,-1G (inverted),Test Run 63
0.11869315069108849,15.443244651891353,T105N14-1GFR085,1.4,-1G (inverted),Test Run 63
0.11869315069108849,15.44735079202798,T105N14-1GFR085,1.4,-1G (inverted),Test Run 63
0.11921618119533138,15.446355918981103,T105N14-1GFR085,1.4,-1G (inverted),Test Run 63
0.1191759365498568,15.447376731969479,T105N14-1GFR085,1.4,-1G (inverted),Test Run 63
0.11969904199757157,15.448962120152979,T105N14-1GFR085,1.4,-1G (inverted),Test Run 63
0.11969904199757157,15.450370506383479,T105N14-1GFR085,1.4,-1G (inverted),Test Run 63
0.11949781877019011,15.449834922887353,T105N14-1GFR085,1.4,-1G (inverted),Test Run 63
0.11985994563600229,15.451495079137354,T105N14-1GFR085,1.4,-1G (inverted),Test Run 63
0.11985994563600229,15.454331688024103,T105N14-1GFR085,1.4,-1G (inverted),Test Run 63
0.12022207250181431,15.455019859410854,T105N14-1GFR085,1.4,-1G (inverted),Test Run 63
0.12038297614024518,15.454215721227229,T105N14-1GFR085,1.4,-1G (inverted),Test Run 63
0.12038297614024518,15.456512168981103,T105N14-1GFR085,1.4,-1G (inverted),Test Run 63
0.1208255922970065,15.457343772985103,T105N14-1GFR085,1.4,-1G (inverted),Test Run 63
0.12062444401310121,15.458976463414729,T105N14-1GFR085,1.4,-1G (inverted),Test Run 63
0.12102674058091609,15.457977012731103,T105N14-1GFR085,1.4,-1G (inverted),Test Run 63
0.12102674058091609,15.460180381871728,T105N14-1GFR085,1.4,-1G (inverted),Test Run 63
0.12118771916281867,15.459797386266354,T105N14-1GFR085,1.4,-1G (inverted),Test Run 63
0.12134862280124939,15.46208162698898,T105N14-1GFR085,1.4,-1G (inverted),Test Run 63
0.12134862280124939,15.462777427770229,T105N14-1GFR085,1.4,-1G (inverted),Test Run 63
0.1214693567376774,15.46405458841473,T105N14-1GFR085,1.4,-1G (inverted),Test Run 63
0.12175099431253615,15.465282920934229,T105N14-1GFR085,1.4,-1G (inverted),Test Run 63
0.12187172824896816,15.46531649027023,T105N14-1GFR085,1.4,-1G (inverted),Test Run 63
0.12187172824896816,15.466972068883479,T105N14-1GFR085,1.4,-1G (inverted),Test Run 63
0.12223378017130446,15.467359642125729,T105N14-1GFR085,1.4,-1G (inverted),Test Run 63
0.12223378017130446,15.467477134801479,T105N14-1GFR085,1.4,-1G (inverted),Test Run 63
0.12223378017130446,15.468813804723354,T105N14-1GFR085,1.4,-1G (inverted),Test Run 63
0.12271664097354451,15.471020225621729,T105N14-1GFR085,1.4,-1G (inverted),Test Run 63
0.1227971302644978,15.47166414652023,T105N14-1GFR085,1.4,-1G (inverted),Test Run 63
0.1227971302644978,15.472150901891354,T105N14-1GFR085,1.4,-1G (inverted),Test Run 63
0.12295803390292867,15.471395591832728,T105N14-1GFR085,1.4,-1G (inverted),Test Run 63
0.12315925713030598,15.474555687047603,T105N14-1GFR085,1.4,-1G (inverted),Test Run 63
0.12311901248483126,15.473721031285853,T105N14-1GFR085,1.4,-1G (inverted),Test Run 63
0.12311901248483126,15.475495628453853,T105N14-1GFR085,1.4,-1G (inverted),Test Run 63
0.12372253228002746,15.476565269567104,T105N14-1GFR085,1.4,-1G (inverted),Test Run 63
0.12376277692550217,15.476946739293604,T105N14-1GFR085,1.4,-1G (inverted),Test Run 63
0.12376277692550217,15.477917198277979,T105N14-1GFR085,1.4,-1G (inverted),Test Run 63
0.12400416985488619,15.479269126988978,T105N14-1GFR085,1.4,-1G (inverted),Test Run 63
0.12428580742974506,15.480259422399104,T105N14-1GFR085,1.4,-1G (inverted),Test Run 63
0.12428580742974506,15.480523399449854,T105N14-1GFR085,1.4,-1G (inverted),Test Run 63
0.12424556278426634,15.48088045511398,T105N14-1GFR085,1.4,-1G (inverted),Test Run 63
0.12476859328850923,15.482192710973354,T105N14-1GFR085,1.4,-1G (inverted),Test Run 63
0.12484908257946253,15.481701377965479,T105N14-1GFR085,1.4,-1G (inverted),Test Run 63
0.12484908257946253,15.483698753453854,T105N14-1GFR085,1.4,-1G (inverted),Test Run 63
0.12492957187041583,15.483060936070979,T105N14-1GFR085,1.4,-1G (inverted),Test Run 63
0.125291698736228,15.485928062535853,T105N14-1GFR085,1.4,-1G (inverted),Test Run 63
0.125291698736228,15.486471275426478,T105N14-1GFR085,1.4,-1G (inverted),Test Run 63
0.12525145409074928,15.48639345560223,T105N14-1GFR085,1.4,-1G (inverted),Test Run 63
0.12577448459499216,15.48875399027023,T105N14-1GFR085,1.4,-1G (inverted),Test Run 63
0.12577448459499216,15.489271263219479,T105N14-1GFR085,1.4,-1G (inverted),Test Run 63
0.12565382560203603,15.488743309117854,T105N14-1GFR085,1.4,-1G (inverted),Test Run 63
0.1262573453972322,15.489080528356103,T105N14-1GFR085,1.4,-1G (inverted),Test Run 63
0.12649873832661637,15.489353660680354,T105N14-1GFR085,1.4,-1G (inverted),Test Run 63
0.12649873832661637,15.491268638707728,T105N14-1GFR085,1.4,-1G (inverted),Test Run 63
0.1266193973195685,15.49243593607098,T105N14-1GFR085,1.4,-1G (inverted),Test Run 63
0.12694127953990597,15.491544822789729,T105N14-1GFR085,1.4,-1G (inverted),Test Run 63
0.12694127953990597,15.493302635289728,T105N14-1GFR085,1.4,-1G (inverted),Test Run 63
0.12714250276728728,15.494952110387354,T105N14-1GFR085,1.4,-1G (inverted),Test Run 63
0.12726316176023927,15.495605186559228,T105N14-1GFR085,1.4,-1G (inverted),Test Run 63
0.12754479933509802,15.496009544469478,T105N14-1GFR085,1.4,-1G (inverted),Test Run 63
0.12754479933509802,15.49744081888348,T105N14-1GFR085,1.4,-1G (inverted),Test Run 63
0.12766553327153018,15.498171714879604,T105N14-1GFR085,1.4,-1G (inverted),Test Run 63
0.12834954235767565,15.497334007360104,T105N14-1GFR085,1.4,-1G (inverted),Test Run 63
0.12834954235767565,15.498415855504604,T105N14-1GFR085,1.4,-1G (inverted),Test Run 63
0.12822880842124765,15.497823814488978,T105N14-1GFR085,1.4,-1G (inverted),Test Run 63
0.1285506906415811,15.499274925328853,T105N14-1GFR085,1.4,-1G (inverted),Test Run 63
0.1285506906415811,15.501290611363979,T105N14-1GFR085,1.4,-1G (inverted),Test Run 63
0.1285506906415811,15.500698570348353,T105N14-1GFR085,1.4,-1G (inverted),Test Run 63
0.12859093528705967,15.501868919469478,T105N14-1GFR085,1.4,-1G (inverted),Test Run 63
0.12915421043677727,15.502807334996728,T105N14-1GFR085,1.4,-1G (inverted),Test Run 63
0.12915421043677727,15.504417137242854,T105N14-1GFR085,1.4,-1G (inverted),Test Run 63
0.12903355144382114,15.504607872106103,T105N14-1GFR085,1.4,-1G (inverted),Test Run 63
0.12959682659353877,15.504118064977229,T105N14-1GFR085,1.4,-1G (inverted),Test Run 63
0.12959682659353877,15.504293541051478,T105N14-1GFR085,1.4,-1G (inverted),Test Run 63
0.12983821952292277,15.506521324254603,T105N14-1GFR085,1.4,-1G (inverted),Test Run 63
0.12971748558649476,15.503522972203854,T105N14-1GFR085,1.4,-1G (inverted),Test Run 63
0.12971748558649476,15.506074241735103,T105N14-1GFR085,1.4,-1G (inverted),Test Run 63
0.13036125002716567,15.507482627965478,T105N14-1GFR085,1.4,-1G (inverted),Test Run 63
0.13044173931811895,15.507677940465479,T105N14-1GFR085,1.4,-1G (inverted),Test Run 63
0.13080386618392714,15.507981590367853,T105N14-1GFR085,1.4,-1G (inverted),Test Run 63
0.13080386618392714,15.509238914586604,T105N14-1GFR085,1.4,-1G (inverted),Test Run 63
0.13112574840426458,15.510104087926479,T105N14-1GFR085,1.4,-1G (inverted),Test Run 63
0.13104525911331114,15.510212425328854,T105N14-1GFR085,1.4,-1G (inverted),Test Run 63
0.13104525911331114,15.509382347203854,T105N14-1GFR085,1.4,-1G (inverted),Test Run 63
0.1314476306245979,15.510899070836604,T105N14-1GFR085,1.4,-1G (inverted),Test Run 63
0.1312062376952179,15.511246971227228,T105N14-1GFR085,1.4,-1G (inverted),Test Run 63
0.1318500021358888,15.51278047952798,T105N14-1GFR085,1.4,-1G (inverted),Test Run 63
0.1318500021358888,15.51363497171548,T105N14-1GFR085,1.4,-1G (inverted),Test Run 63
0.1321718843562221,15.513076500035854,T105N14-1GFR085,1.4,-1G (inverted),Test Run 63
0.1320109057743195,15.515415672399104,T105N14-1GFR085,1.4,-1G (inverted),Test Run 63
0.1320109057743195,15.514433006383479,T105N14-1GFR085,1.4,-1G (inverted),Test Run 63
0.13237303264012754,15.516080955602229,T105N14-1GFR085,1.4,-1G (inverted),Test Run 63
0.13273515950593973,15.514126304723353,T105N14-1GFR085,1.4,-1G (inverted),Test Run 63
0.13273515950593973,15.515285972692103,T105N14-1GFR085,1.4,-1G (inverted),Test Run 63
0.13309728637175175,15.517681602574854,T105N14-1GFR085,1.4,-1G (inverted),Test Run 63
0.13305704172627716,15.516761497594478,T105N14-1GFR085,1.4,-1G (inverted),Test Run 63
0.13321794536470788,15.517242149449853,T105N14-1GFR085,1.4,-1G (inverted),Test Run 63
0.13321794536470788,15.517672447301479,T105N14-1GFR085,1.4,-1G (inverted),Test Run 63
0.13370080616694793,15.519180015660854,T105N14-1GFR085,1.4,-1G (inverted),Test Run 63
0.13370080616694793,15.518667320348353,T105N14-1GFR085,1.4,-1G (inverted),Test Run 63
0.13370080616694793,15.518296531774103,T105N14-1GFR085,1.4,-1G (inverted),Test Run 63
0.13398244374180682,15.519788841344479,T105N14-1GFR085,1.4,-1G (inverted),Test Run 63
0.13414334738023753,15.519712547399104,T105N14-1GFR085,1.4,-1G (inverted),Test Run 63
0.13414334738023753,15.519668296910854,T105N14-1GFR085,1.4,-1G (inverted),Test Run 63
0.1340226883872814,15.520911888219478,T105N14-1GFR085,1.4,-1G (inverted),Test Run 63
0.13454571889152428,15.521033958531978,T105N14-1GFR085,1.4,-1G (inverted),Test Run 63
0.13450547424604956,15.523670677281979,T105N14-1GFR085,1.4,-1G (inverted),Test Run 63
0.13450547424604956,15.52209902200848,T105N14-1GFR085,1.4,-1G (inverted),Test Run 63
0.13482735646638302,15.522643760777978,T105N14-1GFR085,1.4,-1G (inverted),Test Run 63
0.13514923868672046,15.523406700231103,T105N14-1GFR085,1.4,-1G (inverted),Test Run 63
0.13514923868672046,15.522036460973354,T105N14-1GFR085,1.4,-1G (inverted),Test Run 63
0.13510899404124174,15.523301414586603,T105N14-1GFR085,1.4,-1G (inverted),Test Run 63
0.13587349241834068,15.526841453649103,T105N14-1GFR085,1.4,-1G (inverted),Test Run 63
0.1359137370638194,15.525257591344479,T105N14-1GFR085,1.4,-1G (inverted),Test Run 63
0.1359137370638194,15.524270347692104,T105N14-1GFR085,1.4,-1G (inverted),Test Run 63
0.13631603363163028,15.524212364293604,T105N14-1GFR085,1.4,-1G (inverted),Test Run 63
0.13623561928415284,15.526388267613978,T105N14-1GFR085,1.4,-1G (inverted),Test Run 63
0.13623561928415284,15.527976707555354,T105N14-1GFR085,1.4,-1G (inverted),Test Run 63
0.13643676756805814,15.526067833043603,T105N14-1GFR085,1.4,-1G (inverted),Test Run 63
0.13691955342682646,15.528722862340478,T105N14-1GFR085,1.4,-1G (inverted),Test Run 63
0.13691955342682646,15.526678184606103,T105N14-1GFR085,1.4,-1G (inverted),Test Run 63
0.13679889443387033,15.528698448277979,T105N14-1GFR085,1.4,-1G (inverted),Test Run 63
0.1373621695835878,15.529284385777979,T105N14-1GFR085,1.4,-1G (inverted),Test Run 63
0.13744265887454124,15.528226951695979,T105N14-1GFR085,1.4,-1G (inverted),Test Run 63
0.13744265887454124,15.529540733434228,T105N14-1GFR085,1.4,-1G (inverted),Test Run 63
0.13776454109487868,15.530003074742854,T105N14-1GFR085,1.4,-1G (inverted),Test Run 63
0.13828757159912144,15.527889732457728,T105N14-1GFR085,1.4,-1G (inverted),Test Run 63
0.13828757159912144,15.530134300328854,T105N14-1GFR085,1.4,-1G (inverted),Test Run 63
0.1380059340242587,15.528587059117854,T105N14-1GFR085,1.4,-1G (inverted),Test Run 63
0.13840830553554945,15.530950645543603,T105N14-1GFR085,1.4,-1G (inverted),Test Run 63
0.13840830553554945,15.532650474645228,T105N14-1GFR085,1.4,-1G (inverted),Test Run 63
0.13840830553554945,15.53037996683273,T105N14-1GFR085,1.4,-1G (inverted),Test Run 63
0.1388910913943136,15.531504539586603,T105N14-1GFR085,1.4,-1G (inverted),Test Run 63
0.1392532182601258,15.529418663121728,T105N14-1GFR085,1.4,-1G (inverted),Test Run 63
0.1392532182601258,15.530689720250729,T105N14-1GFR085,1.4,-1G (inverted),Test Run 63
0.13909223967821904,15.533236412145229,T105N14-1GFR085,1.4,-1G (inverted),Test Run 63
0.13965558977141254,15.531178001500729,T105N14-1GFR085,1.4,-1G (inverted),Test Run 63
0.13965558977141254,15.532032493688229,T105N14-1GFR085,1.4,-1G (inverted),Test Run 63
0.13981649340984326,15.53058290872723,T105N14-1GFR085,1.4,-1G (inverted),Test Run 63
0.13973600411888995,15.532070640660853,T105N14-1GFR085,1.4,-1G (inverted),Test Run 63
0.14029935421208345,15.532508567906978,T105N14-1GFR085,1.4,-1G (inverted),Test Run 63
0.14029935421208345,15.53359346780923,T105N14-1GFR085,1.4,-1G (inverted),Test Run 63
0.1400176416937487,15.532966331578853,T105N14-1GFR085,1.4,-1G (inverted),Test Run 63
0.1406614061344196,15.533862022496729,T105N14-1GFR085,1.4,-1G (inverted),Test Run 63
0.1406614061344196,15.533204368688228,T105N14-1GFR085,1.4,-1G (inverted),Test Run 63
0.14070165077989832,15.535114769078854,T105N14-1GFR085,1.4,-1G (inverted),Test Run 63
0.1408626293618009,15.53322725687173,T105N14-1GFR085,1.4,-1G (inverted),Test Run 63
0.1408626293618009,15.532891563512354,T105N14-1GFR085,1.4,-1G (inverted),Test Run 63
0.14138565986604382,15.534870628453854,T105N14-1GFR085,1.4,-1G (inverted),Test Run 63
0.14146614915699712,15.535244468785853,T105N14-1GFR085,1.4,-1G (inverted),Test Run 63
0.14194893501576128,15.534803489781979,T105N14-1GFR085,1.4,-1G (inverted),Test Run 63
0.14194893501576128,15.535117820836604,T105N14-1GFR085,1.4,-1G (inverted),Test Run 63
0.14202942430671472,15.533897117711604,T105N14-1GFR085,1.4,-1G (inverted),Test Run 63
0.1420696689521893,15.535429100133479,T105N14-1GFR085,1.4,-1G (inverted),Test Run 63
0.1420696689521893,15.536135582067104,T105N14-1GFR085,1.4,-1G (inverted),Test Run 63
0.14247204046348005,15.536611656285853,T105N14-1GFR085,1.4,-1G (inverted),Test Run 63
0.14231106188157344,15.538705162145229,T105N14-1GFR085,1.4,-1G (inverted),Test Run 63
0.14231106188157344,15.53585329446948,T105N14-1GFR085,1.4,-1G (inverted),Test Run 63
0.14295482632224435,15.536764244176478,T105N14-1GFR085,1.4,-1G (inverted),Test Run 63
0.14315597460614965,15.537193016149104,T105N14-1GFR085,1.4,-1G (inverted),Test Run 63
0.14335719783353112,15.537717918492854,T105N14-1GFR085,1.4,-1G (inverted),Test Run 63
0.14335719783353112,15.538193992711603,T105N14-1GFR085,1.4,-1G (inverted),Test Run 63
0.14388022833777386,15.537617210485104,T105N14-1GFR085,1.4,-1G (inverted),Test Run 63
0.1439204729832486,15.536927513219478,T105N14-1GFR085,1.4,-1G (inverted),Test Run 63
0.1439204729832486,15.537226585485104,T105N14-1GFR085,1.4,-1G (inverted),Test Run 63
0.14428259984906075,15.536878685094479,T105N14-1GFR085,1.4,-1G (inverted),Test Run 63
0.14428259984906075,15.538947776891353,T105N14-1GFR085,1.4,-1G (inverted),Test Run 63
0.14444350348749146,15.538114647008479,T105N14-1GFR085,1.4,-1G (inverted),Test Run 63
0.14444350348749146,15.539184288121728,T105N14-1GFR085,1.4,-1G (inverted),Test Run 63
0.14480563035330352,15.539655784703854,T105N14-1GFR085,1.4,-1G (inverted),Test Run 63
0.14516775721911568,15.540232566930353,T105N14-1GFR085,1.4,-1G (inverted),Test Run 63
0.14516775721911568,15.539173606969479,T105N14-1GFR085,1.4,-1G (inverted),Test Run 63
0.14561029843240514,15.539118675328854,T105N14-1GFR085,1.4,-1G (inverted),Test Run 63
0.14548963943944912,15.540012840367854,T105N14-1GFR085,1.4,-1G (inverted),Test Run 63
0.14548963943944912,15.541228965856103,T105N14-1GFR085,1.4,-1G (inverted),Test Run 63
0.1455298840849277,15.540720848180353,T105N14-1GFR085,1.4,-1G (inverted),Test Run 63
0.14621389317107333,15.540525535680354,T105N14-1GFR085,1.4,-1G (inverted),Test Run 63
0.14609315923464533,15.538361839391353,T105N14-1GFR085,1.4,-1G (inverted),Test Run 63
0.14609315923464533,15.539297203160853,T105N14-1GFR085,1.4,-1G (inverted),Test Run 63
0.1469380719592215,15.53973818216473,T105N14-1GFR085,1.4,-1G (inverted),Test Run 63
0.14697831660470023,15.540859703160853,T105N14-1GFR085,1.4,-1G (inverted),Test Run 63
0.14697831660470023,15.54293337259448,T105N14-1GFR085,1.4,-1G (inverted),Test Run 63
0.147380688115987,15.541701988317104,T105N14-1GFR085,1.4,-1G (inverted),Test Run 63
0.14786347397475116,15.541669944860104,T105N14-1GFR085,1.4,-1G (inverted),Test Run 63
0.14786347397475116,15.541271690465479,T105N14-1GFR085,1.4,-1G (inverted),Test Run 63
0.14770257033632045,15.541608909703854,T105N14-1GFR085,1.4,-1G (inverted),Test Run 63
0.14818535619508863,15.540859703160853,T105N14-1GFR085,1.4,-1G (inverted),Test Run 63
0.14834633477699136,15.539816001988978,T105N14-1GFR085,1.4,-1G (inverted),Test Run 63
0.14834633477699136,15.541694358922603,T105N14-1GFR085,1.4,-1G (inverted),Test Run 63
0.14834633477699136,15.540298179723354,T105N14-1GFR085,1.4,-1G (inverted),Test Run 63
0.14894985457218754,15.538389305211604,T105N14-1GFR085,1.4,-1G (inverted),Test Run 63
0.14894985457218754,15.540940574742853,T105N14-1GFR085,1.4,-1G (inverted),Test Run 63
0.14858772770637538,15.540014366246728,T105N14-1GFR085,1.4,-1G (inverted),Test Run 63
0.1490705135651437,15.540562156774104,T105N14-1GFR085,1.4,-1G (inverted),Test Run 63
0.1490705135651437,15.54018526468423,T105N14-1GFR085,1.4,-1G (inverted),Test Run 63
0.14911075821061825,15.541729454137354,T105N14-1GFR085,1.4,-1G (inverted),Test Run 63
0.14947288507643045,15.539085105992854,T105N14-1GFR085,1.4,-1G (inverted),Test Run 63
0.14979476729676375,15.542318443395228,T105N14-1GFR085,1.4,-1G (inverted),Test Run 63
0.14979476729676375,15.540931419469478,T105N14-1GFR085,1.4,-1G (inverted),Test Run 63
