Repository: schandel33/gitrep

# Nozzle Tensile Test Analysis

Stress-vs-strain analysis of tensile pulls across 4 nozzle sizes (0.6, 1.4,
2.2, 2.6 mm) x 2 print-gravity orientations (+1G upright / -1G inverted),
printed at 105 C with a 0.85 flow ratio.

## Data-quality issues found and how they're handled

1. **Load-cell zero offset.** 10 of 17 runs record small negative Load
   values for the first handful of samples (up to ~180, always <0.5% of the
   file) before the crosshead starts moving — load-cell noise around zero,
   not real load. The script computes the mean Load over all
   pre-motion samples (`Crosshead < crosshead_zero_threshold_mm`) and
   subtracts it from the whole run.
2.

File: nozzle_tensile_analysis/analysis_output/all_curves_tidy.csv (part 67 of 151)
Strain,Stress_MPa,condition,nozzle_mm,gravity,run
0.24418599771122593,15.196386436559228,T105N14-1GFR085,1.4,-1G (inverted),Test Run 63
0.24418599771122593,15.195477012731104,T105N14-1GFR085,1.4,-1G (inverted),Test Run 63
0.24495049608832486,15.194749168492853,T105N14-1GFR085,1.4,-1G (inverted),Test Run 63
0.24511139972675555,15.191785911656979,T105N14-1GFR085,1.4,-1G (inverted),Test Run 63
0.24511139972675555,15.191982750035853,T105N14-1GFR085,1.4,-1G (inverted),Test Run 63
0.24523213366318358,15.189373497106104,T105N14-1GFR085,1.4,-1G (inverted),Test Run 63
0.24591614274932908,15.189710716344479,T105N14-1GFR085,1.4,-1G (inverted),Test Run 63
0.24611729103323451,15.187730125524103,T105N14-1GFR085,1.4,-1G (inverted),Test Run 63
0.24611729103323451,15.183529380895228,T105N14-1GFR085,1.4,-1G (inverted),Test Run 63
0.2466805661829561,15.183703331090479,T105N14-1GFR085,1.4,-1G (inverted),Test Run 63
0.24692195911233614,15.182813743688229,T105N14-1GFR085,1.4,-1G (inverted),Test Run 63
0.24692195911233614,15.181643394567104,T105N14-1GFR085,1.4,-1G (inverted),Test Run 63
0.24700244840328942,15.179658226110103,T105N14-1GFR085,1.4,-1G (inverted),Test Run 63
0.24780719142586707,15.176444725133479,T105N14-1GFR085,1.4,-1G (inverted),Test Run 63
0.24772670213491363,15.177195457555353,T105N14-1GFR085,1.4,-1G (inverted),Test Run 63
0.24772670213491363,15.17625399027023,T105N14-1GFR085,1.4,-1G (inverted),Test Run 63
0.24841071122105926,15.173199180699854,T105N14-1GFR085,1.4,-1G (inverted),Test Run 63
0.248692348795918,15.171491722203854,T105N14-1GFR085,1.4,-1G (inverted),Test Run 63
0.248692348795918,15.169273094274104,T105N14-1GFR085,1.4,-1G (inverted),Test Run 63
0.248692348795918,15.169692710973354,T105N14-1GFR085,1.4,-1G (inverted),Test Run 63
0.2493361132365889,15.167286399938229,T105N14-1GFR085,1.4,-1G (inverted),Test Run 63
0.2493361132365889,15.163712791539728,T105N14-1GFR085,1.4,-1G (inverted),Test Run 63
0.24957750616597293,15.166029075719479,T105N14-1GFR085,1.4,-1G (inverted),Test Run 63
0.2501005366702158,15.163586143590479,T105N14-1GFR085,1.4,-1G (inverted),Test Run 63
0.2504224188905493,15.161835960485103,T105N14-1GFR085,1.4,-1G (inverted),Test Run 63
0.2504224188905493,15.16054811868823,T105N14-1GFR085,1.4,-1G (inverted),Test Run 63
0.25058339747245584,15.156139854527979,T105N14-1GFR085,1.4,-1G (inverted),Test Run 63
0.251186917267648,15.158211998082729,T105N14-1GFR085,1.4,-1G (inverted),Test Run 63
0.251186917267648,15.154942039586604,T105N14-1GFR085,1.4,-1G (inverted),Test Run 63
0.25110642797669475,15.154559043981104,T105N14-1GFR085,1.4,-1G (inverted),Test Run 63
0.2517904370628444,15.153797630406979,T105N14-1GFR085,1.4,-1G (inverted),Test Run 63
0.2517904370628444,15.149726585485103,T105N14-1GFR085,1.4,-1G (inverted),Test Run 63
0.25227322292160853,15.149186424352228,T105N14-1GFR085,1.4,-1G (inverted),Test Run 63
0.25227322292160853,15.147430137731103,T105N14-1GFR085,1.4,-1G (inverted),Test Run 63
0.25299747665323274,15.145072654820979,T105N14-1GFR085,1.4,-1G (inverted),Test Run 63
0.25299747665323274,15.144578270055353,T105N14-1GFR085,1.4,-1G (inverted),Test Run 63
0.2529169873622793,15.14390535745773,T105N14-1GFR085,1.4,-1G (inverted),Test Run 63
0.25360099644842493,15.140795616246729,T105N14-1GFR085,1.4,-1G (inverted),Test Run 63
0.25360099644842493,15.139924339391353,T105N14-1GFR085,1.4,-1G (inverted),Test Run 63
0.25368148573937827,15.13765993509448,T105N14-1GFR085,1.4,-1G (inverted),Test Run 63
0.253963123314237,15.135853294469479,T105N14-1GFR085,1.4,-1G (inverted),Test Run 63
0.253963123314237,15.135204795934229,T105N14-1GFR085,1.4,-1G (inverted),Test Run 63
0.25444590917300514,15.134020713902979,T105N14-1GFR085,1.4,-1G (inverted),Test Run 63
0.2544861538184799,15.132464317418604,T105N14-1GFR085,1.4,-1G (inverted),Test Run 63
0.25512991825915077,15.130219749547603,T105N14-1GFR085,1.4,-1G (inverted),Test Run 63
0.25512991825915077,15.130384544469479,T105N14-1GFR085,1.4,-1G (inverted),Test Run 63
0.2554920451249628,15.128167442418604,T105N14-1GFR085,1.4,-1G (inverted),Test Run 63
0.2558139273452963,15.125970176793604,T105N14-1GFR085,1.4,-1G (inverted),Test Run 63
0.2558139273452963,15.123650840856104,T105N14-1GFR085,1.4,-1G (inverted),Test Run 63
0.25657835077892316,15.123225120641354,T105N14-1GFR085,1.4,-1G (inverted),Test Run 63
0.25621629885658703,15.121183494664729,T105N14-1GFR085,1.4,-1G (inverted),Test Run 63
0.25621629885658703,15.121096519567104,T105N14-1GFR085,1.4,-1G (inverted),Test Run 63
0.25657835077892316,15.117733482457728,T105N14-1GFR085,1.4,-1G (inverted),Test Run 63
0.25774514572383694,15.116717247106104,T105N14-1GFR085,1.4,-1G (inverted),Test Run 63
0.25774514572383694,15.114997581578853,T105N14-1GFR085,1.4,-1G (inverted),Test Run 63
0.25762448673088084,15.114725975133478,T105N14-1GFR085,1.4,-1G (inverted),Test Run 63
0.25790612430573956,15.112768272496728,T105N14-1GFR085,1.4,-1G (inverted),Test Run 63
0.2591131638961281,15.112286094762354,T105N14-1GFR085,1.4,-1G (inverted),Test Run 63
0.2591131638961281,15.109016136266353,T105N14-1GFR085,1.4,-1G (inverted),Test Run 63
0.25887184591021983,15.107870201207728,T105N14-1GFR085,1.4,-1G (inverted),Test Run 63
0.25963626934384687,15.108129600621728,T105N14-1GFR085,1.4,-1G (inverted),Test Run 63
0.25963626934384687,15.103577903844478,T105N14-1GFR085,1.4,-1G (inverted),Test Run 63
0.25979724792574943,15.102949241735104,T105N14-1GFR085,1.4,-1G (inverted),Test Run 63
0.2600788855006082,15.101319603063228,T105N14-1GFR085,1.4,-1G (inverted),Test Run 63
0.2600788855006082,15.099847129918604,T105N14-1GFR085,1.4,-1G (inverted),Test Run 63
0.26068233035232846,15.097628501988979,T105N14-1GFR085,1.4,-1G (inverted),Test Run 63
0.26036052307546703,15.097065452672604,T105N14-1GFR085,1.4,-1G (inverted),Test Run 63
0.26144675378595555,15.094988731481104,T105N14-1GFR085,1.4,-1G (inverted),Test Run 63
0.26144675378595555,15.093255333043604,T105N14-1GFR085,1.4,-1G (inverted),Test Run 63
0.2614065840839527,15.091532615758478,T105N14-1GFR085,1.4,-1G (inverted),Test Run 63
0.26152724307690883,15.090195945836603,T105N14-1GFR085,1.4,-1G (inverted),Test Run 63
0.26152724307690883,15.089881614781978,T105N14-1GFR085,1.4,-1G (inverted),Test Run 63
0.2622918163974796,15.08693819437173,T105N14-1GFR085,1.4,-1G (inverted),Test Run 63
0.26237215580148515,15.084553245641354,T105N14-1GFR085,1.4,-1G (inverted),Test Run 63
0.26237215580148515,15.083230308629604,T105N14-1GFR085,1.4,-1G (inverted),Test Run 63
0.2631768988240587,15.083047203160854,T105N14-1GFR085,1.4,-1G (inverted),Test Run 63
0.2632975578170147,15.079409507848354,T105N14-1GFR085,1.4,-1G (inverted),Test Run 63
0.2632975578170147,15.078014854527979,T105N14-1GFR085,1.4,-1G (inverted),Test Run 63
0.2632975578170147,15.075594810582729,T105N14-1GFR085,1.4,-1G (inverted),Test Run 63
0.2642229598325443,15.075721458531978,T105N14-1GFR085,1.4,-1G (inverted),Test Run 63
0.26390115255568286,15.072152427770229,T105N14-1GFR085,1.4,-1G (inverted),Test Run 63
0.26390115255568286,15.07121248636398,T105N14-1GFR085,1.4,-1G (inverted),Test Run 63
0.2649875331531191,15.070036033727229,T105N14-1GFR085,1.4,-1G (inverted),Test Run 63
0.2651081921460713,15.069010643102228,T105N14-1GFR085,1.4,-1G (inverted),Test Run 63
0.2651081921460713,15.067165855504603,T105N14-1GFR085,1.4,-1G (inverted),Test Run 63
0.2654301493098806,15.066033653356104,T105N14-1GFR085,1.4,-1G (inverted),Test Run 63
0.2657921262887449,15.064040855504604,T105N14-1GFR085,1.4,-1G (inverted),Test Run 63
0.26587261557969816,15.061495689488979,T105N14-1GFR085,1.4,-1G (inverted),Test Run 63
0.26587261557969816,15.061474327184229,T105N14-1GFR085,1.4,-1G (inverted),Test Run 63
0.2669188264751277,15.058743003942103,T105N14-1GFR085,1.4,-1G (inverted),Test Run 63
0.2669188264751277,15.057331565953854,T105N14-1GFR085,1.4,-1G (inverted),Test Run 63
0.2669188264751277,15.054133323766354,T105N14-1GFR085,1.4,-1G (inverted),Test Run 63
0.26740161233389587,15.05288210306323,T105N14-1GFR085,1.4,-1G (inverted),Test Run 63
0.26784422849065737,15.052586082555354,T105N14-1GFR085,1.4,-1G (inverted),Test Run 63
0.26784422849065737,15.049299339391354,T105N14-1GFR085,1.4,-1G (inverted),Test Run 63
0.26792471778161064,15.049165062047603,T105N14-1GFR085,1.4,-1G (inverted),Test Run 63
0.26824652505847224,15.046014122106104,T105N14-1GFR085,1.4,-1G (inverted),Test Run 63
0.2690109484920993,15.043870262242853,T105N14-1GFR085,1.4,-1G (inverted),Test Run 63
0.2690109484920993,15.042998985387353,T105N14-1GFR085,1.4,-1G (inverted),Test Run 63
0.26905126808104973,15.041631797887353,T105N14-1GFR085,1.4,-1G (inverted),Test Run 63
0.26973520222371933,15.040153221227229,T105N14-1GFR085,1.4,-1G (inverted),Test Run 63
0.26973520222371933,15.036839012242854,T105N14-1GFR085,1.4,-1G (inverted),Test Run 63
0.2701374987915342,15.036005882360104,T105N14-1GFR085,1.4,-1G (inverted),Test Run 63
0.2702984773734409,15.033826927281979,T105N14-1GFR085,1.4,-1G (inverted),Test Run 63
0.2702984773734409,15.032629112340478,T105N14-1GFR085,1.4,-1G (inverted),Test Run 63
0.270660604239249,15.03021669778973,T105N14-1GFR085,1.4,-1G (inverted),Test Run 63
0.2707812632322051,15.028612999059229,T105N14-1GFR085,1.4,-1G (inverted),Test Run 63
0.2716263258437292,15.02777529153973,T105N14-1GFR085,1.4,-1G (inverted),Test Run 63
0.2716263258437292,15.024697593785854,T105N14-1GFR085,1.4,-1G (inverted),Test Run 63
0.27174698483668536,15.022962669469479,T105N14-1GFR085,1.4,-1G (inverted),Test Run 63
0.2719481331205908,15.021127037145229,T105N14-1GFR085,1.4,-1G (inverted),Test Run 63
0.2719481331205908,15.018618492223354,T105N14-1GFR085,1.4,-1G (inverted),Test Run 63
0.27271255655421767,15.017265037633479,T105N14-1GFR085,1.4,-1G (inverted),Test Run 63
0.27283336543411757,15.016177085973354,T105N14-1GFR085,1.4,-1G (inverted),Test Run 63
0.27283336543411757,15.01324892435223,T105N14-1GFR085,1.4,-1G (inverted),Test Run 63
0.2735172995767912,15.011965660192104,T105N14-1GFR085,1.4,-1G (inverted),Test Run 63
0.2734368102858379,15.00926180277023,T105N14-1GFR085,1.4,-1G (inverted),Test Run 63
0.27400008543555954,15.008218101598354,T105N14-1GFR085,1.4,-1G (inverted),Test Run 63
0.27400008543555954,15.008450035192103,T105N14-1GFR085,1.4,-1G (inverted),Test Run 63
0.27464384987623025,15.004205040074854,T105N14-1GFR085,1.4,-1G (inverted),Test Run 63
0.27440253189031816,15.004028038121728,T105N14-1GFR085,1.4,-1G (inverted),Test Run 63
0.27440253189031816,15.000820640660853,T105N14-1GFR085,1.4,-1G (inverted),Test Run 63
0.27536810360785047,14.999297813512353,T105N14-1GFR085,1.4,-1G (inverted),Test Run 63
0.2756095714807105,14.99689150247723,T105N14-1GFR085,1.4,-1G (inverted),Test Run 63
0.27564974118270924,14.995214561559228,T105N14-1GFR085,1.4,-1G (inverted),Test Run 63
0.27564974118270924,14.992217735387353,T105N14-1GFR085,1.4,-1G (inverted),Test Run 63
0.27637399491433345,14.990672020055353,T105N14-1GFR085,1.4,-1G (inverted),Test Run 63
0.2762533359213774,14.990102867223353,T105N14-1GFR085,1.4,-1G (inverted),Test Run 63
0.2762533359213774,14.988291648961603,T105N14-1GFR085,1.4,-1G (inverted),Test Run 63
0.2770982486459576,14.985114769078853,T105N14-1GFR085,1.4,-1G (inverted),Test Run 63
0.2774200559228192,14.984953025914729,T105N14-1GFR085,1.4,-1G (inverted),Test Run 63
0.2774200559228192,14.980766014195979,T105N14-1GFR085,1.4,-1G (inverted),Test Run 63
0.2772592272278604,14.980334190465479,T105N14-1GFR085,1.4,-1G (inverted),Test Run 63
0.2782649686473955,14.981025413610103,T105N14-1GFR085,1.4,-1G (inverted),Test Run 63
0.2782649686473955,14.976806358434228,T105N14-1GFR085,1.4,-1G (inverted),Test Run 63
0.2782247989453927,14.975283531285854,T105N14-1GFR085,1.4,-1G (inverted),Test Run 63
0.2787880740951103,14.973214439488979,T105N14-1GFR085,1.4,-1G (inverted),Test Run 63
0.27967330640864113,14.972588829137354,T105N14-1GFR085,1.4,-1G (inverted),Test Run 63
0.27967330640864113,14.967257408238979,T105N14-1GFR085,1.4,-1G (inverted),Test Run 63
0.2793111795428291,14.965191368199854,T105N14-1GFR085,1.4,-1G (inverted),Test Run 63
0.2803572405513107,14.963799766637354,T105N14-1GFR085,1.4,-1G (inverted),Test Run 63
0.2803572405513107,14.963210777379604,T105N14-1GFR085,1.4,-1G (inverted),Test Run 63
0.28043772984226417,14.961069969274103,T105N14-1GFR085,1.4,-1G (inverted),Test Run 63
0.28051821913321745,14.960203270055354,T105N14-1GFR085,1.4,-1G (inverted),Test Run 63
0.28051821913321745,14.958540062047604,T105N14-1GFR085,1.4,-1G (inverted),Test Run 63
0.281322962155791,14.955421165563228,T105N14-1GFR085,1.4,-1G (inverted),Test Run 63
0.28124247286484166,14.953411583043604,T105N14-1GFR085,1.4,-1G (inverted),Test Run 63
0.28253000174617937,14.951720909215478,T105N14-1GFR085,1.4,-1G (inverted),Test Run 63
0.28253000174617937,14.949523643590478,T105N14-1GFR085,1.4,-1G (inverted),Test Run 63
0.28244951245523003,14.949155906774104,T105N14-1GFR085,1.4,-1G (inverted),Test Run 63
0.2827311500300888,14.945382408238979,T105N14-1GFR085,1.4,-1G (inverted),Test Run 63
0.2827311500300888,14.942805198766354,T105N14-1GFR085,1.4,-1G (inverted),Test Run 63
0.2835357431657145,14.941726402379604,T105N14-1GFR085,1.4,-1G (inverted),Test Run 63
0.28333459488180907,14.93972292337573,T105N14-1GFR085,1.4,-1G (inverted),Test Run 63
0.28333459488180907,14.936575035192103,T105N14-1GFR085,1.4,-1G (inverted),Test Run 63
0.2841393379043826,14.934423545934228,T105N14-1GFR085,1.4,-1G (inverted),Test Run 63
0.28442097547924133,14.932734397985104,T105N14-1GFR085,1.4,-1G (inverted),Test Run 63
0.28434048618829205,14.931667808629603,T105N14-1GFR085,1.4,-1G (inverted),Test Run 63
0.28434048618829205,14.92834902200848,T105N14-1GFR085,1.4,-1G (inverted),Test Run 63
0.28486359163600683,14.927441124059229,T105N14-1GFR085,1.4,-1G (inverted),Test Run 63
0.2850647399199122,14.925828270055353,T105N14-1GFR085,1.4,-1G (inverted),Test Run 63
0.2850647399199122,14.921947959996729,T105N14-1GFR085,1.4,-1G (inverted),Test Run 63
0.2859096526444926,14.92017031107098,T105N14-1GFR085,1.4,-1G (inverted),Test Run 63
0.2860303116374446,14.918401817418603,T105N14-1GFR085,1.4,-1G (inverted),Test Run 63
0.2867545653690689,14.917712120152979,T105N14-1GFR085,1.4,-1G (inverted),Test Run 63
0.2867545653690689,14.914422325231104,T105N14-1GFR085,1.4,-1G (inverted),Test Run 63
0.2870362029439277,14.911547569371729,T105N14-1GFR085,1.4,-1G (inverted),Test Run 63
0.2871570118238316,14.909150413610103,T105N14-1GFR085,1.4,-1G (inverted),Test Run 63
0.2871570118238316,14.907092002965479,T105N14-1GFR085,1.4,-1G (inverted),Test Run 63
0.2880019245484079,14.905448631383479,T105N14-1GFR085,1.4,-1G (inverted),Test Run 63
0.2881225835413599,14.901315025426479,T105N14-1GFR085,1.4,-1G (inverted),Test Run 63
0.2881225835413599,14.899053672887353,T105N14-1GFR085,1.4,-1G (inverted),Test Run 63
0.28848471040717194,14.898145774938229,T105N14-1GFR085,1.4,-1G (inverted),Test Run 63
0.2891686445498457,14.895826439000729,T105N14-1GFR085,1.4,-1G (inverted),Test Run 63
0.2891284748478428,14.893992332555353,T105N14-1GFR085,1.4,-1G (inverted),Test Run 63
0.2891284748478428,14.891436485387354,T105N14-1GFR085,1.4,-1G (inverted),Test Run 63
0.2899733875724232,14.888419822789729,T105N14-1GFR085,1.4,-1G (inverted),Test Run 63
0.2900940465653752,14.886709312535853,T105N14-1GFR085,1.4,-1G (inverted),Test Run 63
0.2900940465653752,14.88517733011398,T105N14-1GFR085,1.4,-1G (inverted),Test Run 63
0.2904964930201381,14.880668357945979,T105N14-1GFR085,1.4,-1G (inverted),Test Run 63
0.29130123604271163,14.880390647985104,T105N14-1GFR085,1.4,-1G (inverted),Test Run 63
0.29130123604271163,14.878794578649103,T105N14-1GFR085,1.4,-1G (inverted),Test Run 63
0.29101944858090495,14.876557640172603,T105N14-1GFR085,1.4,-1G (inverted),Test Run 63
0.29170353261052645,14.874015525914729,T105N14-1GFR085,1.4,-1G (inverted),Test Run 63
0.29170353261052645,14.87237978372723,T105N14-1GFR085,1.4,-1G (inverted),Test Run 63
0.29186451119243306,14.870055870152978,T105N14-1GFR085,1.4,-1G (inverted),Test Run 63
0.2923472970511971,14.868145469762354,T105N14-1GFR085,1.4,-1G (inverted),Test Run 63
0.2929507419029174,14.866491417027978,T105N14-1GFR085,1.4,-1G (inverted),Test Run 63
0.2929507419029174,14.864426902867853,T105N14-1GFR085,1.4,-1G (inverted),Test Run 63
0.2933128687687297,14.861503318883479,T105N14-1GFR085,1.4,-1G (inverted),Test Run 63
0.2935543366415855,14.860351280309228,T105N14-1GFR085,1.4,-1G (inverted),Test Run 63
0.2935543366415855,14.856464866735104,T105N14-1GFR085,1.4,-1G (inverted),Test Run 63
0.2943187600752127,14.854688743688229,T105N14-1GFR085,1.4,-1G (inverted),Test Run 63
0.2942785903732098,14.851681236363978,T105N14-1GFR085,1.4,-1G (inverted),Test Run 63
0.2942785903732098,14.85036745462573,T105N14-1GFR085,1.4,-1G (inverted),Test Run 63
0.29508318350883556,14.847221092320979,T105N14-1GFR085,1.4,-1G (inverted),Test Run 63
0.2954051406726448,14.846354393102228,T105N14-1GFR085,1.4,-1G (inverted),Test Run 63
0.2958074372404596,14.842852501012354,T105N14-1GFR085,1.4,-1G (inverted),Test Run 63
0.2958074372404596,14.841428855992854,T105N14-1GFR085,1.4,-1G (inverted),Test Run 63
0.29600858552436504,14.838245872594479,T105N14-1GFR085,1.4,-1G (inverted),Test Run 63
0.2962500533972211,14.835815147496728,T105N14-1GFR085,1.4,-1G (inverted),Test Run 63
0.2962500533972211,14.834501365758479,T105N14-1GFR085,1.4,-1G (inverted),Test Run 63
0.29713528571075204,14.83146639261398,T105N14-1GFR085,1.4,-1G (inverted),Test Run 63
0.2970949661218015,14.829128746129603,T105N14-1GFR085,1.4,-1G (inverted),Test Run 63
0.29757775198056574,14.826582054235104,T105N14-1GFR085,1.4,-1G (inverted),Test Run 63
0.29757775198056574,14.824523643590478,T105N14-1GFR085,1.4,-1G (inverted),Test Run 63
0.29826183601018696,14.823186973668603,T105N14-1GFR085,1.4,-1G (inverted),Test Run 63
0.2979801984353284,14.820890525914729,T105N14-1GFR085,1.4,-1G (inverted),Test Run 63
0.2979801984353284,14.81791658792648,T105N14-1GFR085,1.4,-1G (inverted),Test Run 63
0.2989056004508579,14.815473655797604,T105N14-1GFR085,1.4,-1G (inverted),Test Run 63
0.29866413257800184,14.813119224645229,T105N14-1GFR085,1.4,-1G (inverted),Test Run 63
0.29866413257800184,14.810563377477228,T105N14-1GFR085,1.4,-1G (inverted),Test Run 63
0.2998711721683902,14.809383873082728,T105N14-1GFR085,1.4,-1G (inverted),Test Run 63
0.3000321507502931,14.807464317418603,T105N14-1GFR085,1.4,-1G (inverted),Test Run 63
0.30035410791410233,14.804165367223353,T105N14-1GFR085,1.4,-1G (inverted),Test Run 63
0.30035410791410233,14.802241233922604,T105N14-1GFR085,1.4,-1G (inverted),Test Run 63
0.3010782117587789,14.799078086949853,T105N14-1GFR085,1.4,-1G (inverted),Test Run 63
0.301158701049732,14.79846620950848,T105N14-1GFR085,1.4,-1G (inverted),Test Run 63
0.301158701049732,14.794808677770229,T105N14-1GFR085,1.4,-1G (inverted),Test Run 63
0.3018427850793536,14.794535545445978,T105N14-1GFR085,1.4,-1G (inverted),Test Run 63
0.302526719222023,14.791615013219479,T105N14-1GFR085,1.4,-1G (inverted),Test Run 63
0.302526719222023,14.78754091653973,T105N14-1GFR085,1.4,-1G (inverted),Test Run 63
0.302406060229071,14.784592918492853,T105N14-1GFR085,1.4,-1G (inverted),Test Run 63
0.30341195153555395,14.783892540074854,T105N14-1GFR085,1.4,-1G (inverted),Test Run 63
0.3031303139606914,14.780021385289729,T105N14-1GFR085,1.4,-1G (inverted),Test Run 63
0.3031303139606914,14.777300743199854,T105N14-1GFR085,1.4,-1G (inverted),Test Run 63
0.3038142481033648,14.775716880895228,T105N14-1GFR085,1.4,-1G (inverted),Test Run 63
0.3042165446711797,14.772894004918603,T105N14-1GFR085,1.4,-1G (inverted),Test Run 63
0.3042165446711797,14.770544151402978,T105N14-1GFR085,1.4,-1G (inverted),Test Run 63
0.30445801254403576,14.766604332067104,T105N14-1GFR085,1.4,-1G (inverted),Test Run 63
0.3051419466867095,14.766785911656978,T105N14-1GFR085,1.4,-1G (inverted),Test Run 63
0.30498111799175465,14.763244346715478,T105N14-1GFR085,1.4,-1G (inverted),Test Run 63
0.30498111799175465,14.761509422399104,T105N14-1GFR085,1.4,-1G (inverted),Test Run 63
0.3056248824324213,14.758498863317104,T105N14-1GFR085,1.4,-1G (inverted),Test Run 63
0.3062686468730922,14.756824974156979,T105N14-1GFR085,1.4,-1G (inverted),Test Run 63
0.3062686468730922,14.751644615270228,T105N14-1GFR085,1.4,-1G (inverted),Test Run 63
0.3062686468730922,14.750184349156978,T105N14-1GFR085,1.4,-1G (inverted),Test Run 63
0.307314707881578,14.747655967809228,T105N14-1GFR085,1.4,-1G (inverted),Test Run 63
0.307314707881578,14.745945457555354,T105N14-1GFR085,1.4,-1G (inverted),Test Run 63
0.307435366874534,14.74194765482098,T105N14-1GFR085,1.4,-1G (inverted),Test Run 63
0.30787798303129543,14.740583519078854,T105N14-1GFR085,1.4,-1G (inverted),Test Run 63
0.3086827260538729,14.73787813577798,T105N14-1GFR085,1.4,-1G (inverted),Test Run 63
0.3086827260538729,14.735040001012354,T105N14-1GFR085,1.4,-1G (inverted),Test Run 63
0.3084412581810129,14.732346824742853,T105N14-1GFR085,1.4,-1G (inverted),Test Run 63
0.3094068298985455,14.728811363317103,T105N14-1GFR085,1.4,-1G (inverted),Test Run 63
0.3094068298985455,14.727966026402978,T105N14-1GFR085,1.4,-1G (inverted),Test Run 63
0.3091251923236867,14.726275352574854,T105N14-1GFR085,1.4,-1G (inverted),Test Run 63
0.3099299353462642,14.721975425817103,T105N14-1GFR085,1.4,-1G (inverted),Test Run 63
0.3099299353462642,14.718494896031979,T105N14-1GFR085,1.4,-1G (inverted),Test Run 63
0.31053353008493223,14.717113975621729,T105N14-1GFR085,1.4,-1G (inverted),Test Run 63
0.3106140193758857,14.714172081090478,T105N14-1GFR085,1.4,-1G (inverted),Test Run 63
0.311217464227606,14.710183433629604,T105N14-1GFR085,1.4,-1G (inverted),Test Run 63
0.311217464227606,14.70915193948898,T105N14-1GFR085,1.4,-1G (inverted),Test Run 63
0.31117729452560317,14.707095054723354,T105N14-1GFR085,1.4,-1G (inverted),Test Run 63
0.31166008038436743,14.702932457067103,T105N14-1GFR085,1.4,-1G (inverted),Test Run 63
0.31166008038436743,14.700849632360104,T105N14-1GFR085,1.4,-1G (inverted),Test Run 63
0.31270614139285324,14.696117881871729,T105N14-1GFR085,1.4,-1G (inverted),Test Run 63
0.31254516281094635,14.693142418004603,T105N14-1GFR085,1.4,-1G (inverted),Test Run 63
0.31339022542247447,14.691726402379604,T105N14-1GFR085,1.4,-1G (inverted),Test Run 63
0.31339022542247447,14.690629295445978,T105N14-1GFR085,1.4,-1G (inverted),Test Run 63
0.3133097361315213,14.686353782750729,T105N14-1GFR085,1.4,-1G (inverted),Test Run 63
0.3137523522882828,14.683295921422603,T105N14-1GFR085,1.4,-1G (inverted),Test Run 63
0.3137523522882828,14.681016258336603,T105N14-1GFR085,1.4,-1G (inverted),Test Run 63
0.31475809370781765,14.679415611363979,T105N14-1GFR085,1.4,-1G (inverted),Test Run 63
0.31491907228972454,14.675860313512354,T105N14-1GFR085,1.4,-1G (inverted),Test Run 63
0.31491907228972454,14.672974876500728,T105N14-1GFR085,1.4,-1G (inverted),Test Run 63
0.3155628367303955,14.671136192418604,T105N14-1GFR085,1.4,-1G (inverted),Test Run 63
0.3155226670283926,14.666550926305353,T105N14-1GFR085,1.4,-1G (inverted),Test Run 63
0.3160859421781101,14.665249351598353,T105N14-1GFR085,1.4,-1G (inverted),Test Run 63
0.3160859421781101,14.660317710973354,T105N14-1GFR085,1.4,-1G (inverted),Test Run 63
0.3168101959097344,14.660014061070978,T105N14-1GFR085,1.4,-1G (inverted),Test Run 63
0.3168101959097344,14.655059532262353,T105N14-1GFR085,1.4,-1G (inverted),Test Run 63
0.3168101959097344,14.65289736185223,T105N14-1GFR085,1.4,-1G (inverted),Test Run 63
0.31769527833631334,14.650979332067104,T105N14-1GFR085,1.4,-1G (inverted),Test Run 63
0.31773559792526396,14.648013023473354,T105N14-1GFR085,1.4,-1G (inverted),Test Run 63
0.31773559792526396,14.643832115270229,T105N14-1GFR085,1.4,-1G (inverted),Test Run 63
0.31837936236593484,14.642098716832729,T105N14-1GFR085,1.4,-1G (inverted),Test Run 63
0.3187816589337457,14.638360313512354,T105N14-1GFR085,1.4,-1G (inverted),Test Run 63
0.31914378579955777,14.635798362828854,T105N14-1GFR085,1.4,-1G (inverted),Test Run 63
0.31914378579955777,14.633312706090479,T105N14-1GFR085,1.4,-1G (inverted),Test Run 63
0.31978755024022865,14.629998497106104,T105N14-1GFR085,1.4,-1G (inverted),Test Run 63
0.31982771994223147,14.627232078649104,T105N14-1GFR085,1.4,-1G (inverted),Test Run 63
0.31982771994223147,14.624412254430354,T105N14-1GFR085,1.4,-1G (inverted),Test Run 63
0.32067263266680757,14.62189150247723,T105N14-1GFR085,1.4,-1G (inverted),Test Run 63
0.3213968863984319,14.618517784215479,T105N14-1GFR085,1.4,-1G (inverted),Test Run 63
0.3213968863984319,14.615308860875729,T105N14-1GFR085,1.4,-1G (inverted),Test Run 63
0.3210347595326199,14.613555626012353,T105N14-1GFR085,1.4,-1G (inverted),Test Run 63
0.3217188435622411,14.611066917516354,T105N14-1GFR085,1.4,-1G (inverted),Test Run 63
0.3217188435622411,14.607235435582728,T105N14-1GFR085,1.4,-1G (inverted),Test Run 63
0.32224179912300827,14.60378389749673,T105N14-1GFR085,1.4,-1G (inverted),Test Run 63
0.3225234366978668,14.602676109410854,T105N14-1GFR085,1.4,-1G (inverted),Test Run 63
0.3234086690113978,14.598571495152978,T105N14-1GFR085,1.4,-1G (inverted),Test Run 63
0.3234086690113978,14.594637779332729,T105N14-1GFR085,1.4,-1G (inverted),Test Run 63
0.3232075207274884,14.590171531774104,T105N14-1GFR085,1.4,-1G (inverted),Test Run 63
0.3237707958772058,14.588358787633478,T105N14-1GFR085,1.4,-1G (inverted),Test Run 63
0.3237707958772058,14.587333397008479,T105N14-1GFR085,1.4,-1G (inverted),Test Run 63
0.3243340710269276,14.582713035680353,T105N14-1GFR085,1.4,-1G (inverted),Test Run 63
0.3246157086017862,14.580080894567104,T105N14-1GFR085,1.4,-1G (inverted),Test Run 63
0.32566176961026794,14.57741823587573,T105N14-1GFR085,1.4,-1G (inverted),Test Run 63
0.32566176961026794,14.574044517613979,T105N14-1GFR085,1.4,-1G (inverted),Test Run 63
0.32538013203540905,14.569103721715479,T105N14-1GFR085,1.4,-1G (inverted),Test Run 63
0.32606421606503055,14.567437461949854,T105N14-1GFR085,1.4,-1G (inverted),Test Run 63
0.32606421606503055,14.565368370152978,T105N14-1GFR085,1.4,-1G (inverted),Test Run 63
0.32678846979665493,14.562276939488978,T105N14-1GFR085,1.4,-1G (inverted),Test Run 63
0.32666766091675087,14.559403709508478,T105N14-1GFR085,1.4,-1G (inverted),Test Run 63
0.32666766091675087,14.555112938024104,T105N14-1GFR085,1.4,-1G (inverted),Test Run 63
0.32775404151418724,14.552534202672604,T105N14-1GFR085,1.4,-1G (inverted),Test Run 63
0.32739191464837525,14.548093895055354,T105N14-1GFR085,1.4,-1G (inverted),Test Run 63
0.3281563380819981,14.543980125524104,T105N14-1GFR085,1.4,-1G (inverted),Test Run 63
0.3281563380819981,14.53955507669598,T105N14-1GFR085,1.4,-1G (inverted),Test Run 63
0.32904157039552906,14.537455467320978,T105N14-1GFR085,1.4,-1G (inverted),Test Run 63
0.3285184649478102,14.535560325719478,T105N14-1GFR085,1.4,-1G (inverted),Test Run 63
0.3285184649478102,14.532810691930354,T105N14-1GFR085,1.4,-1G (inverted),Test Run 63
0.32960484554524655,14.529122642613979,T105N14-1GFR085,1.4,-1G (inverted),Test Run 63
0.32964516513419717,14.524760154820978,T105N14-1GFR085,1.4,-1G (inverted),Test Run 63
0.32964516513419717,14.524509910680354,T105N14-1GFR085,1.4,-1G (inverted),Test Run 63
0.33040958856782005,14.519065574742854,T105N14-1GFR085,1.4,-1G (inverted),Test Run 63
0.33117401200144697,14.517324546910853,T105N14-1GFR085,1.4,-1G (inverted),Test Run 63
0.331053353008491,14.513296226598353,T105N14-1GFR085,1.4,-1G (inverted),Test Run 63
0.331053353008491,14.509304527379603,T105N14-1GFR085,1.4,-1G (inverted),Test Run 63
0.33209941401697674,14.508006004430353,T105N14-1GFR085,1.4,-1G (inverted),Test Run 63
0.3320189247260233,14.504285911656979,T105N14-1GFR085,1.4,-1G (inverted),Test Run 63
0.3320189247260233,14.499126915074854,T105N14-1GFR085,1.4,-1G (inverted),Test Run 63
0.33226039259887935,14.495391563512353,T105N14-1GFR085,1.4,-1G (inverted),Test Run 63
0.3329846463305034,14.491334251500728,T105N14-1GFR085,1.4,-1G (inverted),Test Run 63
0.3330248160325062,14.491065696813228,T105N14-1GFR085,1.4,-1G (inverted),Test Run 63
0.3330248160325062,14.486329368688228,T105N14-1GFR085,1.4,-1G (inverted),Test Run 63
0.3340307073389892,14.48305635843423,T105N14-1GFR085,1.4,-1G (inverted),Test Run 63
0.3339100483460332,14.479540733434229,T105N14-1GFR085,1.4,-1G (inverted),Test Run 63
0.3339100483460332,14.476975730992853,T105N14-1GFR085,1.4,-1G (inverted),Test Run 63
0.33435251461585064,14.473069480992853,T105N14-1GFR085,1.4,-1G (inverted),Test Run 63
0.3352779166313804,14.469372276402979,T105N14-1GFR085,1.4,-1G (inverted),Test Run 63
0.3352779166313804,14.464565757848353,T105N14-1GFR085,1.4,-1G (inverted),Test Run 63
0.33539872551128014,14.46179628763348,T105N14-1GFR085,1.4,-1G (inverted),Test Run 63
0.3362033186469099,14.458143333531979,T105N14-1GFR085,1.4,-1G (inverted),Test Run 63
0.33648510610871657,14.454394249059229,T105N14-1GFR085,1.4,-1G (inverted),Test Run 63
0.33648510610871657,14.451470665074854,T105N14-1GFR085,1.4,-1G (inverted),Test Run 63
0.3368874026765274,14.446966270543603,T105N14-1GFR085,1.4,-1G (inverted),Test Run 63
0.3377724851031106,14.442565635777978,T105N14-1GFR085,1.4,-1G (inverted),Test Run 63
0.3377724851031106,14.440604881383479,T105N14-1GFR085,1.4,-1G (inverted),Test Run 63
0.33769214569910494,14.437861351110104,T105N14-1GFR085,1.4,-1G (inverted),Test Run 63
0.3386175477146347,14.435395530797603,T105N14-1GFR085,1.4,-1G (inverted),Test Run 63
0.3386175477146347,14.431902793981104,T105N14-1GFR085,1.4,-1G (inverted),Test Run 63
0.3384565691327278,14.428107933141353,T105N14-1GFR085,1.4,-1G (inverted),Test Run 63
0.3390198442824496,14.423917869664729,T105N14-1GFR085,1.4,-1G (inverted),Test Run 63
0.3390198442824496,14.41872682962573,T105N14-1GFR085,1.4,-1G (inverted),Test Run 63
0.3398647570070256,14.414660362340479,T105N14-1GFR085,1.4,-1G (inverted),Test Run 63
0.33978426771607245,14.412083152867854,T105N14-1GFR085,1.4,-1G (inverted),Test Run 63
0.34038786245474056,14.40877657327798,T105N14-1GFR085,1.4,-1G (inverted),Test Run 63
0.34038786245474056,14.403704551793604,T105N14-1GFR085,1.4,-1G (inverted),Test Run 63
0.3408706483135089,14.400678733922604,T105N14-1GFR085,1.4,-1G (inverted),Test Run 63
0.3411121161863646,14.398071006871728,T105N14-1GFR085,1.4,-1G (inverted),Test Run 63
0.3411121161863646,14.393879417516354,T105N14-1GFR085,1.4,-1G (inverted),Test Run 63
0.34207768790389725,14.391959861852229,T105N14-1GFR085,1.4,-1G (inverted),Test Run 63
0.3421180074928478,14.387003807164728,T105N14-1GFR085,1.4,-1G (inverted),Test Run 63
0.34272145234456786,14.383541587926478,T105N14-1GFR085,1.4,-1G (inverted),Test Run 63
0.34272145234456786,14.379876426793604,T105N14-1GFR085,1.4,-1G (inverted),Test Run 63
0.3430835792103802,14.375932029820978,T105N14-1GFR085,1.4,-1G (inverted),Test Run 63
0.34348587577819106,14.373083213902978,T105N14-1GFR085,1.4,-1G (inverted),Test Run 63
0.34348587577819106,14.368560508824853,T105N14-1GFR085,1.4,-1G (inverted),Test Run 63
0.34445159738267117,14.366216758824853,T105N14-1GFR085,1.4,-1G (inverted),Test Run 63
0.34429061880076856,14.359785179235104,T105N14-1GFR085,1.4,-1G (inverted),Test Run 63
0.34429061880076856,14.357949546910854,T105N14-1GFR085,1.4,-1G (inverted),Test Run 63
0.3446125759645777,14.354418663121729,T105N14-1GFR085,1.4,-1G (inverted),Test Run 63
0.3454976583911569,14.349673179723354,T105N14-1GFR085,1.4,-1G (inverted),Test Run 63
0.34537699939820066,14.344329551793603,T105N14-1GFR085,1.4,-1G (inverted),Test Run 63
0.34537699939820066,14.342001060582728,T105N14-1GFR085,1.4,-1G (inverted),Test Run 63
0.3463024014137304,14.337693504430353,T105N14-1GFR085,1.4,-1G (inverted),Test Run 63
0.34638289070468387,14.333292869664728,T105N14-1GFR085,1.4,-1G (inverted),Test Run 63
0.34638289070468387,14.32918672952798,T105N14-1GFR085,1.4,-1G (inverted),Test Run 63
0.34706682484735735,14.328114036656979,T105N14-1GFR085,1.4,-1G (inverted),Test Run 63
0.3478312482809802,14.321204856969478,T105N14-1GFR085,1.4,-1G (inverted),Test Run 63
0.3478312482809802,14.316976646520228,T105N14-1GFR085,1.4,-1G (inverted),Test Run 63
0.34787156786993084,14.312286094762353,T105N14-1GFR085,1.4,-1G (inverted),Test Run 63
0.3488774591764138,14.308909324742853,T105N14-1GFR085,1.4,-1G (inverted),Test Run 63
0.34875665029651004,14.304513267613979,T105N14-1GFR085,1.4,-1G (inverted),Test Run 63
0.34875665029651004,14.301870445348353,T105N14-1GFR085,1.4,-1G (inverted),Test Run 63
0.34931992544623147,14.29704256448898,T105N14-1GFR085,1.4,-1G (inverted),Test Run 63
0.3498833504828967,14.294189170934228,T105N14-1GFR085,1.4,-1G (inverted),Test Run 63
0.3498833504828967,14.289196495152979,T105N14-1GFR085,1.4,-1G (inverted),Test Run 63
0.3499235201848996,14.285593895055353,T105N14-1GFR085,1.4,-1G (inverted),Test Run 63
0.3507684329094759,14.282810691930354,T105N14-1GFR085,1.4,-1G (inverted),Test Run 63
0.35084892220042935,14.27728701028973,T105N14-1GFR085,1.4,-1G (inverted),Test Run 63
0.35084892220042935,14.272866539098354,T105N14-1GFR085,1.4,-1G (inverted),Test Run 63
0.35165366522300284,14.270176414586604,T105N14-1GFR085,1.4,-1G (inverted),Test Run 63
0.3521364510817709,14.264913658238978,T105N14-1GFR085,1.4,-1G (inverted),Test Run 63
0.3521364510817709,14.259391502477229,T105N14-1GFR085,1.4,-1G (inverted),Test Run 63
0.3523779189546269,14.25661745462573,T105N14-1GFR085,1.4,-1G (inverted),Test Run 63
0.3533836603741621,14.252322105504604,T105N14-1GFR085,1.4,-1G (inverted),Test Run 63
0.3533836603741621,14.247982505895228,T105N14-1GFR085,1.4,-1G (inverted),Test Run 63
0.3534239799631127,14.244129661656979,T105N14-1GFR085,1.4,-1G (inverted),Test Run 63
0.3542287229856862,14.239837364293603,T105N14-1GFR085,1.4,-1G (inverted),Test Run 63
0.3545505302625476,14.236193565465479,T105N14-1GFR085,1.4,-1G (inverted),Test Run 63
0.3545505302625476,14.232119468785854,T105N14-1GFR085,1.4,-1G (inverted),Test Run 63
0.35442987126959163,14.226583580113978,T105N14-1GFR085,1.4,-1G (inverted),Test Run 63
0.35543576257607457,14.222684959508479,T105N14-1GFR085,1.4,-1G (inverted),Test Run 63
0.35543576257607457,14.21779756937173,T105N14-1GFR085,1.4,-1G (inverted),Test Run 63
0.355516251867028,14.212189964391353,T105N14-1GFR085,1.4,-1G (inverted),Test Run 63
0.35640133429360693,14.208645347692103,T105N14-1GFR085,1.4,-1G (inverted),Test Run 63
0.35640133429360693,14.204668907262354,T105N14-1GFR085,1.4,-1G (inverted),Test Run 63
0.3565219932865632,14.20268221292648,T105N14-1GFR085,1.4,-1G (inverted),Test Run 63
0.3565219932865632,14.194965843297604,T105N14-1GFR085,1.4,-1G (inverted),Test Run 63
0.35772903287695157,14.190545372106104,T105N14-1GFR085,1.4,-1G (inverted),Test Run 63
0.35772903287695157,14.188821128942104,T105N14-1GFR085,1.4,-1G (inverted),Test Run 63
0.35780952216790074,14.183939842320978,T105N14-1GFR085,1.4,-1G (inverted),Test Run 63
0.3586142651904785,14.179642967320978,T105N14-1GFR085,1.4,-1G (inverted),Test Run 63
0.3586142651904785,14.175883201695978,T105N14-1GFR085,1.4,-1G (inverted),Test Run 63
0.3587349241834345,14.170538047887353,T105N14-1GFR085,1.4,-1G (inverted),Test Run 63
0.3590165617582931,14.166573814488979,T105N14-1GFR085,1.4,-1G (inverted),Test Run 63
0.3590165617582931,14.164144615270228,T105N14-1GFR085,1.4,-1G (inverted),Test Run 63
0.36006277265372266,14.157696251012354,T105N14-1GFR085,1.4,-1G (inverted),Test Run 63
0.3601432619446761,14.152966026402979,T105N14-1GFR085,1.4,-1G (inverted),Test Run 63
0.3609881746692524,14.148186973668604,T105N14-1GFR085,1.4,-1G (inverted),Test Run 63
0.3609881746692524,14.143380455113979,T105N14-1GFR085,1.4,-1G (inverted),Test Run 63
0.3613503015350645,14.139394859410853,T105N14-1GFR085,1.4,-1G (inverted),Test Run 63
0.3614307908260179,14.136542991735103,T105N14-1GFR085,1.4,-1G (inverted),Test Run 63
0.3614307908260179,14.129327110387354,T105N14-1GFR085,1.4,-1G (inverted),Test Run 63
0.36255734112545285,14.126232627965479,T105N14-1GFR085,1.4,-1G (inverted),Test Run 63
0.3623561928415474,14.121329979039729,T105N14-1GFR085,1.4,-1G (inverted),Test Run 63
0.3629596376932677,14.115112022496728,T105N14-1GFR085,1.4,-1G (inverted),Test Run 63
0.3629596376932677,14.109957603551479,T105N14-1GFR085,1.4,-1G (inverted),Test Run 63
0.3632011055661237,14.105462364293604,T105N14-1GFR085,1.4,-1G (inverted),Test Run 63
0.36352291284298516,14.100893882848354,T105N14-1GFR085,1.4,-1G (inverted),Test Run 63
0.36352291284298516,14.09381533060223,T105N14-1GFR085,1.4,-1G (inverted),Test Run 63
0.3646494631424244,14.08980684671548,T105N14-1GFR085,1.4,-1G (inverted),Test Run 63
0.3647299524333735,14.087080101110104,T105N14-1GFR085,1.4,-1G (inverted),Test Run 63
0.3647299524333735,14.082180503942103,T105N14-1GFR085,1.4,-1G (inverted),Test Run 63
0.3652932275830953,14.075991539098354,T105N14-1GFR085,1.4,-1G (inverted),Test Run 63
0.3656151847469005,14.072370628453854,T105N14-1GFR085,1.4,-1G (inverted),Test Run 63
0.3660979706056688,14.066775230504604,T105N14-1GFR085,1.4,-1G (inverted),Test Run 63
0.3660979706056688,14.063100914098353,T105N14-1GFR085,1.4,-1G (inverted),Test Run 63
0.36702337262119833,14.059136680699854,T105N14-1GFR085,1.4,-1G (inverted),Test Run 63
0.36702337262119833,14.052329734899104,T105N14-1GFR085,1.4,-1G (inverted),Test Run 63
0.36702337262119833,14.047964195348353,T105N14-1GFR085,1.4,-1G (inverted),Test Run 63
0.36786828534577465,14.044349388219478,T105N14-1GFR085,1.4,-1G (inverted),Test Run 63
0.3683913907934936,14.036817649938229,T105N14-1GFR085,1.4,-1G (inverted),Test Run 63
0.3683913907934936,14.03316774759448,T105N14-1GFR085,1.4,-1G (inverted),Test Run 63
0.3684718800844427,14.02724733743823,T105N14-1GFR085,1.4,-1G (inverted),Test Run 63
0.3693569625110259,14.022987083531978,T105N14-1GFR085,1.4,-1G (inverted),Test Run 63
0.3693167928090231,14.01908846292648,T105N14-1GFR085,1.4,-1G (inverted),Test Run 63
0.3693167928090231,14.013416771031979,T105N14-1GFR085,1.4,-1G (inverted),Test Run 63
0.37036285381750483,14.008872703649104,T105N14-1GFR085,1.4,-1G (inverted),Test Run 63
0.3707249806833169,14.003144554235103,T105N14-1GFR085,1.4,-1G (inverted),Test Run 63
0.3707249806833169,13.998049644567104,T105N14-1GFR085,1.4,-1G (inverted),Test Run 63
0.37064449139236344,13.993053917027979,T105N14-1GFR085,1.4,-1G (inverted),Test Run 63
0.3715698934078932,13.988116172887354,T105N14-1GFR085,1.4,-1G (inverted),Test Run 63
0.3715698934078932,13.983823875524104,T105N14-1GFR085,1.4,-1G (inverted),Test Run 63
0.3715698934078932,13.978445152379603,T105N14-1GFR085,1.4,-1G (inverted),Test Run 63
0.3725757847143762,13.973106102086604,T105N14-1GFR085,1.4,-1G (inverted),Test Run 63
0.3727769329982856,13.968569664098354,T105N14-1GFR085,1.4,-1G (inverted),Test Run 63
0.3727769329982856,13.961640647985103,T105N14-1GFR085,1.4,-1G (inverted),Test Run 63
0.3729782311691388,13.956260398961604,T105N14-1GFR085,1.4,-1G (inverted),Test Run 63
0.37402429217762456,13.951754478551479,T105N14-1GFR085,1.4,-1G (inverted),Test Run 63
0.37402429217762456,13.947956565953854,T105N14-1GFR085,1.4,-1G (inverted),Test Run 63
0.3738231438937151,13.943868736363978,T105N14-1GFR085,1.4,-1G (inverted),Test Run 63
0.37486920490220094,13.937905601598354,T105N14-1GFR085,1.4,-1G (inverted),Test Run 63
0.3750301834841035,13.932322410680353,T105N14-1GFR085,1.4,-1G (inverted),Test Run 63
0.3750301834841035,13.926093772985103,T105N14-1GFR085,1.4,-1G (inverted),Test Run 63
0.3753118210589624,13.921511558629604,T105N14-1GFR085,1.4,-1G (inverted),Test Run 63
0.3763982016563985,13.915997032262354,T105N14-1GFR085,1.4,-1G (inverted),Test Run 63
0.3763982016563985,13.910116294957728,T105N14-1GFR085,1.4,-1G (inverted),Test Run 63
0.3761969034855453,13.904786399938228,T105N14-1GFR085,1.4,-1G (inverted),Test Run 63
0.3771626250900257,13.899128440953854,T105N14-1GFR085,1.4,-1G (inverted),Test Run 63
0.3771626250900257,13.893410972692104,T105N14-1GFR085,1.4,-1G (inverted),Test Run 63
0.37752475195583374,13.890499595738978,T105N14-1GFR085,1.4,-1G (inverted),Test Run 63
0.37764541094878973,13.883276084996728,T105N14-1GFR085,1.4,-1G (inverted),Test Run 63
0.37881228083717555,13.878030113317104,T105N14-1GFR085,1.4,-1G (inverted),Test Run 63
0.37881228083717555,13.87417116556323,T105N14-1GFR085,1.4,-1G (inverted),Test Run 63
