Repository: schandel33/gitrep

# Nozzle Tensile Test Analysis

Stress-vs-strain analysis of tensile pulls across 4 nozzle sizes (0.6, 1.4,
2.2, 2.6 mm) x 2 print-gravity orientations (+1G upright / -1G inverted),
printed at 105 C with a 0.85 flow ratio.

## Data-quality issues found and how they're handled

1. **Load-cell zero offset.** 10 of 17 runs record small negative Load
   values for the first handful of samples (up to ~180, always <0.5% of the
   file) before the crosshead starts moving — load-cell noise around zero,
   not real load. The script computes the mean Load over all
   pre-motion samples (`Crosshead < crosshead_zero_threshold_mm`) and
   subtracts it from the whole run.
2.

File: nozzle_tensile_analysis/analysis_output/all_curves_tidy.csv (part 68 of 151)
Strain,Stress_MPa,condition,nozzle_mm,gravity,run
0.37865130225527266,13.86739626321948,T105N14-1GFR085,1.4,-1G (inverted),Test Run 63
0.37941572568889553,13.862322715856104,T105N14-1GFR085,1.4,-1G (inverted),Test Run 63
0.37941572568889553,13.857389549352229,T105N14-1GFR085,1.4,-1G (inverted),Test Run 63
0.3795363846818518,13.850330833531979,T105N14-1GFR085,1.4,-1G (inverted),Test Run 63
0.37961687397280525,13.845898155309229,T105N14-1GFR085,1.4,-1G (inverted),Test Run 63
0.3809044028541468,13.840209678746728,T105N14-1GFR085,1.4,-1G (inverted),Test Run 63
0.3809044028541468,13.83478212747723,T105N14-1GFR085,1.4,-1G (inverted),Test Run 63
0.3811055511380522,13.827389244176478,T105N14-1GFR085,1.4,-1G (inverted),Test Run 63
0.38199078345157916,13.822648338414728,T105N14-1GFR085,1.4,-1G (inverted),Test Run 63
0.38199078345157916,13.816705040074854,T105N14-1GFR085,1.4,-1G (inverted),Test Run 63
0.38243339960834466,13.810340599156978,T105N14-1GFR085,1.4,-1G (inverted),Test Run 63
0.3824735693103475,13.805367759801479,T105N14-1GFR085,1.4,-1G (inverted),Test Run 63
0.3824735693103475,13.799763206578854,T105N14-1GFR085,1.4,-1G (inverted),Test Run 63
0.38339897132587697,13.794744590856103,T105N14-1GFR085,1.4,-1G (inverted),Test Run 63
0.383036844460065,13.78982057962573,T105N14-1GFR085,1.4,-1G (inverted),Test Run 63
0.3842037143484505,13.781333641149104,T105N14-1GFR085,1.4,-1G (inverted),Test Run 63
0.3842037143484505,13.776057151891354,T105N14-1GFR085,1.4,-1G (inverted),Test Run 63
0.3847268197961654,13.769895652867854,T105N14-1GFR085,1.4,-1G (inverted),Test Run 63
0.3847268197961654,13.764048484899103,T105N14-1GFR085,1.4,-1G (inverted),Test Run 63
0.3847268197961654,13.756542686559229,T105N14-1GFR085,1.4,-1G (inverted),Test Run 63
0.3859338593865538,13.750199607945978,T105N14-1GFR085,1.4,-1G (inverted),Test Run 63
0.3859740290885563,13.744974998570978,T105N14-1GFR085,1.4,-1G (inverted),Test Run 63
0.3859740290885563,13.74011660013348,T105N14-1GFR085,1.4,-1G (inverted),Test Run 63
0.38689943110408614,13.732427696324853,T105N14-1GFR085,1.4,-1G (inverted),Test Run 63
0.38726155796989814,13.727439598180354,T105N14-1GFR085,1.4,-1G (inverted),Test Run 63
0.3871005793879956,13.720594505406979,T105N14-1GFR085,1.4,-1G (inverted),Test Run 63
0.3871005793879956,13.715475181676478,T105N14-1GFR085,1.4,-1G (inverted),Test Run 63
0.3881064706944785,13.708782676793604,T105N14-1GFR085,1.4,-1G (inverted),Test Run 63
0.38822727957437825,13.701368431188229,T105N14-1GFR085,1.4,-1G (inverted),Test Run 63
0.38822727957437825,13.69623232278973,T105N14-1GFR085,1.4,-1G (inverted),Test Run 63
0.3891928512919109,13.68972292337573,T105N14-1GFR085,1.4,-1G (inverted),Test Run 63
0.3895146585687723,13.685310081578853,T105N14-1GFR085,1.4,-1G (inverted),Test Run 63
0.3895146585687723,13.678565696813228,T105N14-1GFR085,1.4,-1G (inverted),Test Run 63
0.3895146585687723,13.672199730016354,T105N14-1GFR085,1.4,-1G (inverted),Test Run 63
0.39068152845715787,13.664404014684228,T105N14-1GFR085,1.4,-1G (inverted),Test Run 63
0.3905608694642059,13.658224205113978,T105N14-1GFR085,1.4,-1G (inverted),Test Run 63
0.3905608694642059,13.650935081578854,T105N14-1GFR085,1.4,-1G (inverted),Test Run 63
0.39144595189078507,13.645611290074854,T105N14-1GFR085,1.4,-1G (inverted),Test Run 63
0.39192888763649686,13.640107444860103,T105N14-1GFR085,1.4,-1G (inverted),Test Run 63
0.39192888763649686,13.634034446813228,T105N14-1GFR085,1.4,-1G (inverted),Test Run 63
0.3920897163314557,13.628146080113979,T105N14-1GFR085,1.4,-1G (inverted),Test Run 63
0.3932565862198415,13.621430687047603,T105N14-1GFR085,1.4,-1G (inverted),Test Run 63
0.39313592722688523,13.613084129430353,T105N14-1GFR085,1.4,-1G (inverted),Test Run 63
0.39313592722688523,13.607534507848353,T105N14-1GFR085,1.4,-1G (inverted),Test Run 63
0.394061329242415,13.601812461949853,T105N14-1GFR085,1.4,-1G (inverted),Test Run 63
0.39454411510118303,13.593526939488978,T105N14-1GFR085,1.4,-1G (inverted),Test Run 63
0.39454411510118303,13.587922386266353,T105N14-1GFR085,1.4,-1G (inverted),Test Run 63
0.3946647740941393,13.582120994664729,T105N14-1GFR085,1.4,-1G (inverted),Test Run 63
0.3956304956986154,13.574252037145229,T105N14-1GFR085,1.4,-1G (inverted),Test Run 63
0.3956304956986154,13.568616966344479,T105N14-1GFR085,1.4,-1G (inverted),Test Run 63
0.3955901761096688,13.56189394388348,T105N14-1GFR085,1.4,-1G (inverted),Test Run 63
0.39663638700509835,13.555128196813229,T105N14-1GFR085,1.4,-1G (inverted),Test Run 63
0.3969983639839626,13.548177818395228,T105N14-1GFR085,1.4,-1G (inverted),Test Run 63
0.3969983639839626,13.542318443395228,T105N14-1GFR085,1.4,-1G (inverted),Test Run 63
0.3969983639839626,13.536527732945979,T105N14-1GFR085,1.4,-1G (inverted),Test Run 63
0.39788359629748954,13.527068809606103,T105N14-1GFR085,1.4,-1G (inverted),Test Run 63
0.39788359629748954,13.520760826207729,T105N14-1GFR085,1.4,-1G (inverted),Test Run 63
0.39788359629748954,13.514960960485103,T105N14-1GFR085,1.4,-1G (inverted),Test Run 63
0.3990101465969285,13.506898216344478,T105N14-1GFR085,1.4,-1G (inverted),Test Run 63
0.39957342174664623,13.501284507848354,T105N14-1GFR085,1.4,-1G (inverted),Test Run 63
0.39957342174664623,13.495257286168604,T105N14-1GFR085,1.4,-1G (inverted),Test Run 63
0.39985505932150484,13.489214805699854,T105N14-1GFR085,1.4,-1G (inverted),Test Run 63
0.4007804613370346,13.480320457555354,T105N14-1GFR085,1.4,-1G (inverted),Test Run 63
0.4007804613370346,13.47298555765298,T105N14-1GFR085,1.4,-1G (inverted),Test Run 63
0.40065980234407833,13.466676048375728,T105N14-1GFR085,1.4,-1G (inverted),Test Run 63
0.40170586335256414,13.459702781774103,T105N14-1GFR085,1.4,-1G (inverted),Test Run 63
0.40170586335256414,13.452596763707728,T105N14-1GFR085,1.4,-1G (inverted),Test Run 63
0.4021484795093296,13.446035484410853,T105N14-1GFR085,1.4,-1G (inverted),Test Run 63
0.40238994738218564,13.438815025426479,T105N14-1GFR085,1.4,-1G (inverted),Test Run 63
0.4031142011138057,13.430431846715479,T105N14-1GFR085,1.4,-1G (inverted),Test Run 63
0.4031142011138057,13.42413759622723,T105N14-1GFR085,1.4,-1G (inverted),Test Run 63
0.4030738815248594,13.417155174352228,T105N14-1GFR085,1.4,-1G (inverted),Test Run 63
0.4040396031293395,13.410574058629603,T105N14-1GFR085,1.4,-1G (inverted),Test Run 63
0.4040396031293395,13.403677085973353,T105N14-1GFR085,1.4,-1G (inverted),Test Run 63
0.40444189969715033,13.394349388219478,T105N14-1GFR085,1.4,-1G (inverted),Test Run 63
0.40472353727200894,13.389344505406978,T105N14-1GFR085,1.4,-1G (inverted),Test Run 63
0.40472353727200894,13.382198814488978,T105N14-1GFR085,1.4,-1G (inverted),Test Run 63
0.40564893928753876,13.373435691930354,T105N14-1GFR085,1.4,-1G (inverted),Test Run 63
0.4054477910036333,13.366232017613978,T105N14-1GFR085,1.4,-1G (inverted),Test Run 63
0.40657434130306824,13.360116294957729,T105N14-1GFR085,1.4,-1G (inverted),Test Run 63
0.40657434130306824,13.352525047399103,T105N14-1GFR085,1.4,-1G (inverted),Test Run 63
0.4068559788779311,13.343732933141354,T105N14-1GFR085,1.4,-1G (inverted),Test Run 63
0.40709744675078713,13.337009910680354,T105N14-1GFR085,1.4,-1G (inverted),Test Run 63
0.40709744675078713,13.329891685582728,T105N14-1GFR085,1.4,-1G (inverted),Test Run 63
0.40798252917736605,13.32414217386398,T105N14-1GFR085,1.4,-1G (inverted),Test Run 63
0.40802284876631667,13.314519981481103,T105N14-1GFR085,1.4,-1G (inverted),Test Run 63
0.40802284876631667,13.308349327184228,T105N14-1GFR085,1.4,-1G (inverted),Test Run 63
0.40894825078184643,13.301853660680354,T105N14-1GFR085,1.4,-1G (inverted),Test Run 63
0.40922988835670504,13.293365196324853,T105N14-1GFR085,1.4,-1G (inverted),Test Run 63
0.40927005805870786,13.28538484964523,T105N14-1GFR085,1.4,-1G (inverted),Test Run 63
0.40927005805870786,13.279340843297604,T105N14-1GFR085,1.4,-1G (inverted),Test Run 63
0.41019546007423763,13.271210960485103,T105N14-1GFR085,1.4,-1G (inverted),Test Run 63
0.41019546007423763,13.263055137731104,T105N14-1GFR085,1.4,-1G (inverted),Test Run 63
0.41019546007423763,13.255219749547603,T105N14-1GFR085,1.4,-1G (inverted),Test Run 63
0.41148298895557917,13.250480369664729,T105N14-1GFR085,1.4,-1G (inverted),Test Run 63
0.41204626410529693,13.240791038610103,T105N14-1GFR085,1.4,-1G (inverted),Test Run 63
0.41232790168015554,13.233468345738979,T105N14-1GFR085,1.4,-1G (inverted),Test Run 63
0.41232790168015554,13.22526522073898,T105N14-1GFR085,1.4,-1G (inverted),Test Run 63
0.41333379298663847,13.217219261266354,T105N14-1GFR085,1.4,-1G (inverted),Test Run 63
0.4132131339936825,13.209370140172604,T105N14-1GFR085,1.4,-1G (inverted),Test Run 63
0.4132131339936825,13.201340965367853,T105N14-1GFR085,1.4,-1G (inverted),Test Run 63
0.4143396842931214,13.194389061070979,T105N14-1GFR085,1.4,-1G (inverted),Test Run 63
0.41470181115892973,13.186953453160854,T105N14-1GFR085,1.4,-1G (inverted),Test Run 63
0.41470181115892973,13.179653648473353,T105N14-1GFR085,1.4,-1G (inverted),Test Run 63
0.41494327903178946,13.172059349156978,T105N14-1GFR085,1.4,-1G (inverted),Test Run 63
0.4157478721674152,13.16457491312173,T105N14-1GFR085,1.4,-1G (inverted),Test Run 63
0.41538574530160316,13.157717613317104,T105N14-1GFR085,1.4,-1G (inverted),Test Run 63
0.41538574530160316,13.146638206578853,T105N14-1GFR085,1.4,-1G (inverted),Test Run 63
0.41651244548799016,13.140394310094479,T105N14-1GFR085,1.4,-1G (inverted),Test Run 63
0.4164319561970367,13.131461814977229,T105N14-1GFR085,1.4,-1G (inverted),Test Run 63
0.4164319561970367,13.125704673863979,T105N14-1GFR085,1.4,-1G (inverted),Test Run 63
0.4173170386236159,13.116799644567104,T105N14-1GFR085,1.4,-1G (inverted),Test Run 63
0.4180816119441906,13.107879356481103,T105N14-1GFR085,1.4,-1G (inverted),Test Run 63
0.4180816119441906,13.101247886754603,T105N14-1GFR085,1.4,-1G (inverted),Test Run 63
0.41800112265323713,13.09347048196948,T105N14-1GFR085,1.4,-1G (inverted),Test Run 63
0.4191678426546752,13.087339500524104,T105N14-1GFR085,1.4,-1G (inverted),Test Run 63
0.4191678426546752,13.079641441442103,T105N14-1GFR085,1.4,-1G (inverted),Test Run 63
0.4191678426546752,13.068984703160854,T105N14-1GFR085,1.4,-1G (inverted),Test Run 63
0.41977143739334327,13.062092308141354,T105N14-1GFR085,1.4,-1G (inverted),Test Run 63
0.42069683940887276,13.053846458531979,T105N14-1GFR085,1.4,-1G (inverted),Test Run 63
0.42069683940887276,13.047044090367853,T105N14-1GFR085,1.4,-1G (inverted),Test Run 63
0.42057618041592076,13.037891868688229,T105N14-1GFR085,1.4,-1G (inverted),Test Run 63
0.42174290041735857,13.029053978063228,T105N14-1GFR085,1.4,-1G (inverted),Test Run 63
0.4216222414244025,13.021319297887354,T105N14-1GFR085,1.4,-1G (inverted),Test Run 63
0.4216222414244025,13.013982872106103,T105N14-1GFR085,1.4,-1G (inverted),Test Run 63
0.4222660058650732,13.006643394567103,T105N14-1GFR085,1.4,-1G (inverted),Test Run 63
0.4231512381786001,12.996941856481104,T105N14-1GFR085,1.4,-1G (inverted),Test Run 63
0.4231512381786001,12.990037254430353,T105N14-1GFR085,1.4,-1G (inverted),Test Run 63
0.42307074888765095,12.981710533238978,T105N14-1GFR085,1.4,-1G (inverted),Test Run 63
0.4244386171729942,12.974461082555354,T105N14-1GFR085,1.4,-1G (inverted),Test Run 63
0.4244386171729942,12.965522483922603,T105N14-1GFR085,1.4,-1G (inverted),Test Run 63
0.4244386171729942,12.958393577672604,T105N14-1GFR085,1.4,-1G (inverted),Test Run 63
0.4251227012026157,12.949178794957728,T105N14-1GFR085,1.4,-1G (inverted),Test Run 63
0.42588712463624256,12.940708641149104,T105N14-1GFR085,1.4,-1G (inverted),Test Run 63
0.42588712463624256,12.931501487828854,T105N14-1GFR085,1.4,-1G (inverted),Test Run 63
0.4257664656432863,12.926670555211604,T105N14-1GFR085,1.4,-1G (inverted),Test Run 63
0.4266515480698655,12.915478233434229,T105N14-1GFR085,1.4,-1G (inverted),Test Run 63
0.4266515480698655,12.906843284703854,T105N14-1GFR085,1.4,-1G (inverted),Test Run 63
0.4267723569497692,12.898870567418603,T105N14-1GFR085,1.4,-1G (inverted),Test Run 63
0.427456291092443,12.891061119176479,T105N14-1GFR085,1.4,-1G (inverted),Test Run 63
0.427456291092443,12.882574180699853,T105N14-1GFR085,1.4,-1G (inverted),Test Run 63
0.4283816931079728,12.87612429056323,T105N14-1GFR085,1.4,-1G (inverted),Test Run 63
0.42830120381701936,12.864570335485103,T105N14-1GFR085,1.4,-1G (inverted),Test Run 63
0.4293474147124529,12.856811241246728,T105N14-1GFR085,1.4,-1G (inverted),Test Run 63
0.4293474147124529,12.849947837926479,T105N14-1GFR085,1.4,-1G (inverted),Test Run 63
0.4293474147124529,12.841651634313228,T105N14-1GFR085,1.4,-1G (inverted),Test Run 63
0.43003134885512234,12.83307314310223,T105N14-1GFR085,1.4,-1G (inverted),Test Run 63
0.43003134885512234,12.823681358434229,T105N14-1GFR085,1.4,-1G (inverted),Test Run 63
0.4309165811686493,12.816572288610104,T105N14-1GFR085,1.4,-1G (inverted),Test Run 63
0.4310774098636081,12.807645897008479,T105N14-1GFR085,1.4,-1G (inverted),Test Run 63
0.43212362075904165,12.799065879918604,T105N14-1GFR085,1.4,-1G (inverted),Test Run 63
0.43212362075904165,12.790908531285854,T105N14-1GFR085,1.4,-1G (inverted),Test Run 63
0.43216379046104453,12.783508018590478,T105N14-1GFR085,1.4,-1G (inverted),Test Run 63
0.4327673851997126,12.774841789342478,T105N14-1GFR085,1.4,-1G (inverted),Test Run 63
0.4327673851997126,12.766798881627604,T105N14-1GFR085,1.4,-1G (inverted),Test Run 63
0.4336524676262918,12.75873232278973,T105N14-1GFR085,1.4,-1G (inverted),Test Run 63
0.43357197833533834,12.750109581090479,T105N14-1GFR085,1.4,-1G (inverted),Test Run 63
0.43357197833533834,12.741035179235103,T105N14-1GFR085,1.4,-1G (inverted),Test Run 63
0.43453769993981844,12.732013420201854,T105N14-1GFR085,1.4,-1G (inverted),Test Run 63
0.43457786964182127,12.726289085485103,T105N14-1GFR085,1.4,-1G (inverted),Test Run 63
0.43538261266439476,12.717338279820979,T105N14-1GFR085,1.4,-1G (inverted),Test Run 63
0.43538261266439476,12.708228019811228,T105N14-1GFR085,1.4,-1G (inverted),Test Run 63
0.43618735568697226,12.699210075475229,T105N14-1GFR085,1.4,-1G (inverted),Test Run 63
0.4360665468070685,12.691322807408854,T105N14-1GFR085,1.4,-1G (inverted),Test Run 63
0.4360665468070685,12.682971672154979,T105N14-1GFR085,1.4,-1G (inverted),Test Run 63
0.4369517791205952,12.67360964212573,T105N14-1GFR085,1.4,-1G (inverted),Test Run 63
0.43691145953164484,12.666757682897103,T105N14-1GFR085,1.4,-1G (inverted),Test Run 63
0.43691145953164484,12.657912925817104,T105N14-1GFR085,1.4,-1G (inverted),Test Run 63
0.43759554356126606,12.651314262486979,T105N14-1GFR085,1.4,-1G (inverted),Test Run 63
0.43835996699489327,12.642946342565104,T105N14-1GFR085,1.4,-1G (inverted),Test Run 63
0.43848062598784526,12.633314994908854,T105N14-1GFR085,1.4,-1G (inverted),Test Run 63
0.43848062598784526,12.625558952428353,T105N14-1GFR085,1.4,-1G (inverted),Test Run 63
0.43960732617423226,12.617633537389354,T105N14-1GFR085,1.4,-1G (inverted),Test Run 63
0.4397681548691871,12.608632377721353,T105N14-1GFR085,1.4,-1G (inverted),Test Run 63
0.4397681548691871,12.601593498326853,T105N14-1GFR085,1.4,-1G (inverted),Test Run 63
0.4404522388988083,12.59271669778973,T105N14-1GFR085,1.4,-1G (inverted),Test Run 63
0.4412166623324355,12.584921745397104,T105N14-1GFR085,1.4,-1G (inverted),Test Run 63
0.44113617304148206,12.576207450963604,T105N14-1GFR085,1.4,-1G (inverted),Test Run 63
0.44113617304148206,12.568182090856103,T105N14-1GFR085,1.4,-1G (inverted),Test Run 63
0.442142064347965,12.559053520299479,T105N14-1GFR085,1.4,-1G (inverted),Test Run 63
0.442142064347965,12.551176170445979,T105N14-1GFR085,1.4,-1G (inverted),Test Run 63
0.442142064347965,12.544176200963603,T105N14-1GFR085,1.4,-1G (inverted),Test Run 63
0.44282599849063475,12.536750511266353,T105N14-1GFR085,1.4,-1G (inverted),Test Run 63
0.4437112308041654,12.527585319615854,T105N14-1GFR085,1.4,-1G (inverted),Test Run 63
0.4437112308041654,12.519202903844478,T105N14-1GFR085,1.4,-1G (inverted),Test Run 63
0.4439526986770214,12.511751274205729,T105N14-1GFR085,1.4,-1G (inverted),Test Run 63
0.4448377811036006,12.503249839879604,T105N14-1GFR085,1.4,-1G (inverted),Test Run 63
0.4449585899835044,12.49591417703773,T105N14-1GFR085,1.4,-1G (inverted),Test Run 63
0.4449585899835044,12.488609031774104,T105N14-1GFR085,1.4,-1G (inverted),Test Run 63
0.445682693828177,12.47942476663739,T105N14-1GFR085,1.4,-1G (inverted),Test Run 63
0.4464874368507545,12.47109880838543,T105N14-1GFR085,1.4,-1G (inverted),Test Run 63
0.4464874368507545,12.464378074742854,T105N14-1GFR085,1.4,-1G (inverted),Test Run 63
0.4465277564397051,12.456765464879577,T105N14-1GFR085,1.4,-1G (inverted),Test Run 63
0.4475738174481866,12.447910789586604,T105N14-1GFR085,1.4,-1G (inverted),Test Run 63
0.4475738174481866,12.439699272252616,T105N14-1GFR085,1.4,-1G (inverted),Test Run 63
0.4475738174481866,12.431912712194029,T105N14-1GFR085,1.4,-1G (inverted),Test Run 63
0.4482980711798109,12.424985221959654,T105N14-1GFR085,1.4,-1G (inverted),Test Run 63
0.4491429839043873,12.416761497594416,T105N14-1GFR085,1.4,-1G (inverted),Test Run 63
0.4491429839043873,12.409388450719415,T105N14-1GFR085,1.4,-1G (inverted),Test Run 63
0.4489015160315312,12.399562553502616,T105N14-1GFR085,1.4,-1G (inverted),Test Run 63
0.45002806633096615,12.394960502721366,T105N14-1GFR085,1.4,-1G (inverted),Test Run 63
0.45002806633096615,12.385521415807304,T105N14-1GFR085,1.4,-1G (inverted),Test Run 63
0.4499878966289636,12.377981285192078,T105N14-1GFR085,1.4,-1G (inverted),Test Run 63
0.45071215036058765,12.371092704869804,T105N14-1GFR085,1.4,-1G (inverted),Test Run 63
0.45143640409221203,12.362997154332703,T105N14-1GFR085,1.4,-1G (inverted),Test Run 63
0.45143640409221203,12.355397514440117,T105N14-1GFR085,1.4,-1G (inverted),Test Run 63
0.4513559148012586,12.347300438024103,T105N14-1GFR085,1.4,-1G (inverted),Test Run 63
0.45252263480269633,12.341612724401054,T105N14-1GFR085,1.4,-1G (inverted),Test Run 63
0.45252263480269633,12.333725456334653,T105N14-1GFR085,1.4,-1G (inverted),Test Run 63
0.45240197580974434,12.32593431863934,T105N14-1GFR085,1.4,-1G (inverted),Test Run 63
0.4532067188323179,12.319981102086604,T105N14-1GFR085,1.4,-1G (inverted),Test Run 63
0.4532067188323179,12.311874107457703,T105N14-1GFR085,1.4,-1G (inverted),Test Run 63
0.4540114618548954,12.304954246617854,T105N14-1GFR085,1.4,-1G (inverted),Test Run 63
0.4538906529749913,12.298001579381529,T105N14-1GFR085,1.4,-1G (inverted),Test Run 63
0.45493686387042487,12.290295127965516,T105N14-1GFR085,1.4,-1G (inverted),Test Run 63
0.45493686387042487,12.282986930944029,T105N14-1GFR085,1.4,-1G (inverted),Test Run 63
0.45493686387042487,12.275614647008478,T105N14-1GFR085,1.4,-1G (inverted),Test Run 63
0.45578177659500124,12.267912010289729,T105N14-1GFR085,1.4,-1G (inverted),Test Run 63
0.45578177659500124,12.262276939488952,T105N14-1GFR085,1.4,-1G (inverted),Test Run 63
0.45662668931957756,12.254316429235041,T105N14-1GFR085,1.4,-1G (inverted),Test Run 63
0.45658636973062694,12.247218803502616,T105N14-1GFR085,1.4,-1G (inverted),Test Run 63
0.45658636973062694,12.241471580602228,T105N14-1GFR085,1.4,-1G (inverted),Test Run 63
0.45759226103710987,12.233131126500666,T105N14-1GFR085,1.4,-1G (inverted),Test Run 63
0.4574716020441579,12.226949791051453,T105N14-1GFR085,1.4,-1G (inverted),Test Run 63
0.45815553618682736,12.218706993199891,T105N14-1GFR085,1.4,-1G (inverted),Test Run 63
0.45815553618682736,12.212097648717466,T105N14-1GFR085,1.4,-1G (inverted),Test Run 63
0.4588797899184517,12.20889254007489,T105N14-1GFR085,1.4,-1G (inverted),Test Run 63
0.4588797899184517,12.199062828160828,T105N14-1GFR085,1.4,-1G (inverted),Test Run 63
0.4588797899184517,12.191554741002616,T105N14-1GFR085,1.4,-1G (inverted),Test Run 63
0.4599661705158881,12.185787681676453,T105N14-1GFR085,1.4,-1G (inverted),Test Run 63
0.4599661705158881,12.179131034947929,T105N14-1GFR085,1.4,-1G (inverted),Test Run 63
0.4599661705158881,12.17371187601239,T105N14-1GFR085,1.4,-1G (inverted),Test Run 63
0.4607709135384616,12.164515403844415,T105N14-1GFR085,1.4,-1G (inverted),Test Run 63
0.46161582626303793,12.159980491735041,T105N14-1GFR085,1.4,-1G (inverted),Test Run 63
0.4615353369720885,12.154705528356141,T105N14-1GFR085,1.4,-1G (inverted),Test Run 63
0.4615353369720885,12.14525881204754,T105N14-1GFR085,1.4,-1G (inverted),Test Run 63
0.4625813979805703,12.140770439244804,T105N14-1GFR085,1.4,-1G (inverted),Test Run 63
0.4625813979805703,12.134384636022153,T105N14-1GFR085,1.4,-1G (inverted),Test Run 63
0.4625813979805703,12.126997856236992,T105N14-1GFR085,1.4,-1G (inverted),Test Run 63
0.4633861410031478,12.12316408548504,T105N14-1GFR085,1.4,-1G (inverted),Test Run 63
0.4641908840257213,12.114364341832703,T105N14-1GFR085,1.4,-1G (inverted),Test Run 63
0.4641908840257213,12.108267692662778,T105N14-1GFR085,1.4,-1G (inverted),Test Run 63
0.4641908840257213,12.101743034459654,T105N14-1GFR085,1.4,-1G (inverted),Test Run 63
0.4652369450342071,12.094767479039728,T105N14-1GFR085,1.4,-1G (inverted),Test Run 63
0.4653174343251562,12.090202049352229,T105N14-1GFR085,1.4,-1G (inverted),Test Run 63
0.4653174343251562,12.08340502176434,T105N14-1GFR085,1.4,-1G (inverted),Test Run 63
0.4660818577587834,12.079007438756529,T105N14-1GFR085,1.4,-1G (inverted),Test Run 63
0.46672562219945435,12.073606590367854,T105N14-1GFR085,1.4,-1G (inverted),Test Run 63
0.46672562219945435,12.065578941442078,T105N14-1GFR085,1.4,-1G (inverted),Test Run 63
0.4666451329085009,12.06096849832684,T105N14-1GFR085,1.4,-1G (inverted),Test Run 63
0.467610854512981,12.05435076151043,T105N14-1GFR085,1.4,-1G (inverted),Test Run 63
0.467610854512981,12.04895677957684,T105N14-1GFR085,1.4,-1G (inverted),Test Run 63
0.467610854512981,12.041846183873716,T105N14-1GFR085,1.4,-1G (inverted),Test Run 63
0.46817412966269845,12.03754091653973,T105N14-1GFR085,1.4,-1G (inverted),Test Run 63
0.46893855309632565,12.031693748570978,T105N14-1GFR085,1.4,-1G (inverted),Test Run 63
0.46893855309632565,12.02618914041668,T105N14-1GFR085,1.4,-1G (inverted),Test Run 63
0.4690190423872788,12.022206596471367,T105N14-1GFR085,1.4,-1G (inverted),Test Run 63
0.4700651033957606,12.016805748082703,T105N14-1GFR085,1.4,-1G (inverted),Test Run 63
0.4700651033957606,12.01040621194989,T105N14-1GFR085,1.4,-1G (inverted),Test Run 63
0.470145592686714,12.006688407994805,T105N14-1GFR085,1.4,-1G (inverted),Test Run 63
0.47091001612034095,12.00122576151043,T105N14-1GFR085,1.4,-1G (inverted),Test Run 63
0.4714732912700584,11.994726280309266,T105N14-1GFR085,1.4,-1G (inverted),Test Run 63
0.4714732912700584,11.989468864537779,T105N14-1GFR085,1.4,-1G (inverted),Test Run 63
0.4716745894409116,11.984547142125667,T105N14-1GFR085,1.4,-1G (inverted),Test Run 63
0.4724791825765373,11.97995119486004,T105N14-1GFR085,1.4,-1G (inverted),Test Run 63
0.4724791825765373,11.97492037210614,T105N14-1GFR085,1.4,-1G (inverted),Test Run 63
0.47251950216548794,11.968547538854178,T105N14-1GFR085,1.4,-1G (inverted),Test Run 63
0.47332424518806543,11.964623741246765,T105N14-1GFR085,1.4,-1G (inverted),Test Run 63
0.47396785974178857,11.96023683939129,T105N14-1GFR085,1.4,-1G (inverted),Test Run 63
0.47396785974178857,11.954493431188165,T105N14-1GFR085,1.4,-1G (inverted),Test Run 63
0.4742898169055978,11.950327018834653,T105N14-1GFR085,1.4,-1G (inverted),Test Run 63
0.475295708212077,11.944901756383478,T105N14-1GFR085,1.4,-1G (inverted),Test Run 63
0.475295708212077,11.941841606236991,T105N14-1GFR085,1.4,-1G (inverted),Test Run 63
0.47517504921912473,11.93591967020184,T105N14-1GFR085,1.4,-1G (inverted),Test Run 63
0.47573832436884217,11.932603172399103,T105N14-1GFR085,1.4,-1G (inverted),Test Run 63
0.47573832436884217,11.926248649694028,T105N14-1GFR085,1.4,-1G (inverted),Test Run 63
0.4761807906386599,11.924157432653015,T105N14-1GFR085,1.4,-1G (inverted),Test Run 63
0.47630159951855994,11.919714073278016,T105N14-1GFR085,1.4,-1G (inverted),Test Run 63
0.4772671712360923,11.91607256326824,T105N14-1GFR085,1.4,-1G (inverted),Test Run 63
0.4772671712360923,11.90997820291668,T105N14-1GFR085,1.4,-1G (inverted),Test Run 63
0.47714651224314003,11.904361442662779,T105N14-1GFR085,1.4,-1G (inverted),Test Run 63
0.4780315946697192,11.899730400182303,T105N14-1GFR085,1.4,-1G (inverted),Test Run 63
0.4780315946697192,11.895776084996765,T105N14-1GFR085,1.4,-1G (inverted),Test Run 63
0.4785950197063844,11.892957023717466,T105N14-1GFR085,1.4,-1G (inverted),Test Run 63
0.4788766572812433,11.888148216344415,T105N14-1GFR085,1.4,-1G (inverted),Test Run 63
0.4788766572812433,11.882342247106141,T105N14-1GFR085,1.4,-1G (inverted),Test Run 63
0.47984222899877566,11.87954836282879,T105N14-1GFR085,1.4,-1G (inverted),Test Run 63
0.4798020592967728,11.87634706888348,T105N14-1GFR085,1.4,-1G (inverted),Test Run 63
0.48064697202134915,11.870765403844416,T105N14-1GFR085,1.4,-1G (inverted),Test Run 63
0.48064697202134915,11.868141655065116,T105N14-1GFR085,1.4,-1G (inverted),Test Run 63
0.4810895881781146,11.862819389440116,T105N14-1GFR085,1.4,-1G (inverted),Test Run 63
0.4813309061640229,11.858581260778015,T105N14-1GFR085,1.4,-1G (inverted),Test Run 63
0.4813309061640229,11.854490379430354,T105N14-1GFR085,1.4,-1G (inverted),Test Run 63
0.48221613847754985,11.852704338170591,T105N14-1GFR085,1.4,-1G (inverted),Test Run 63
0.48229662776850296,11.847971061803403,T105N14-1GFR085,1.4,-1G (inverted),Test Run 63
0.48302073161317954,11.844001487828791,T105N14-1GFR085,1.4,-1G (inverted),Test Run 63
0.48302073161317954,11.840594963170592,T105N14-1GFR085,1.4,-1G (inverted),Test Run 63
0.4836644960538502,11.834874443151055,T105N14-1GFR085,1.4,-1G (inverted),Test Run 63
0.48386579422470366,11.832133201695978,T105N14-1GFR085,1.4,-1G (inverted),Test Run 63
0.48386579422470366,11.831381706334653,T105N14-1GFR085,1.4,-1G (inverted),Test Run 63
0.48487168553118665,11.827925590611992,T105N14-1GFR085,1.4,-1G (inverted),Test Run 63
0.48503251422614146,11.824350456334653,T105N14-1GFR085,1.4,-1G (inverted),Test Run 63
0.48503251422614146,11.820469383336604,T105N14-1GFR085,1.4,-1G (inverted),Test Run 63
0.4855957893758629,11.818708519078791,T105N14-1GFR085,1.4,-1G (inverted),Test Run 63
0.48611889482357756,11.814169029332703,T105N14-1GFR085,1.4,-1G (inverted),Test Run 63
0.48644070210043927,11.810730461217466,T105N14-1GFR085,1.4,-1G (inverted),Test Run 63
0.48644070210043927,11.808699516393242,T105N14-1GFR085,1.4,-1G (inverted),Test Run 63
0.4874064237049194,11.803652671910829,T105N14-1GFR085,1.4,-1G (inverted),Test Run 63
0.4874064237049194,11.799698356725278,T105N14-1GFR085,1.4,-1G (inverted),Test Run 63
0.4874064237049194,11.799215416051453,T105N14-1GFR085,1.4,-1G (inverted),Test Run 63
0.4882513364294957,11.794777397252616,T105N14-1GFR085,1.4,-1G (inverted),Test Run 63
0.48849280430235176,11.793092064000666,T105N14-1GFR085,1.4,-1G (inverted),Test Run 63
0.48849280430235176,11.78955660257489,T105N14-1GFR085,1.4,-1G (inverted),Test Run 63
0.48873412228826,11.787145713903016,T105N14-1GFR085,1.4,-1G (inverted),Test Run 63
0.48957903501284006,11.783363060094416,T105N14-1GFR085,1.4,-1G (inverted),Test Run 63
0.48957903501284006,11.780231193639342,T105N14-1GFR085,1.4,-1G (inverted),Test Run 63
0.48957903501284006,11.778709892369804,T105N14-1GFR085,1.4,-1G (inverted),Test Run 63
0.49034360833341106,11.77551775369793,T105N14-1GFR085,1.4,-1G (inverted),Test Run 63
0.4907862244901765,11.773561576940116,T105N14-1GFR085,1.4,-1G (inverted),Test Run 63
0.4907862244901765,11.77056322488934,T105N14-1GFR085,1.4,-1G (inverted),Test Run 63
0.49098737277408194,11.769112876988952,T105N14-1GFR085,1.4,-1G (inverted),Test Run 63
0.4920334337825674,11.766992668248715,T105N14-1GFR085,1.4,-1G (inverted),Test Run 63
0.49195294449161425,11.762691978551453,T105N14-1GFR085,1.4,-1G (inverted),Test Run 63
0.49195294449161425,11.76305590067059,T105N14-1GFR085,1.4,-1G (inverted),Test Run 63
0.49283817680514125,11.758647636510428,T105N14-1GFR085,1.4,-1G (inverted),Test Run 63
0.49307949479105323,11.75753679666668,T105N14-1GFR085,1.4,-1G (inverted),Test Run 63
0.49307949479105323,11.756213096715516,T105N14-1GFR085,1.4,-1G (inverted),Test Run 63
0.49320030367095324,11.752486900426453,T105N14-1GFR085,1.4,-1G (inverted),Test Run 63
0.49420619497743623,11.749172691442078,T105N14-1GFR085,1.4,-1G (inverted),Test Run 63
0.49420619497743623,11.746457389928404,T105N14-1GFR085,1.4,-1G (inverted),Test Run 63
0.494004896806583,11.74633150491864,T105N14-1GFR085,1.4,-1G (inverted),Test Run 63
0.49501078811306193,11.741946891881529,T105N14-1GFR085,1.4,-1G (inverted),Test Run 63
0.495252255985922,11.738953880406916,T105N14-1GFR085,1.4,-1G (inverted),Test Run 63
0.495252255985922,11.738070396520204,T105N14-1GFR085,1.4,-1G (inverted),Test Run 63
0.4954132345678246,11.736048606969415,T105N14-1GFR085,1.4,-1G (inverted),Test Run 63
0.4963386365833541,11.732454399205741,T105N14-1GFR085,1.4,-1G (inverted),Test Run 63
0.4963386365833541,11.734644798375665,T105N14-1GFR085,1.4,-1G (inverted),Test Run 63
0.4966604438602158,11.730592064000666,T105N14-1GFR085,1.4,-1G (inverted),Test Run 63
0.4968214224421224,11.72913256082684,T105N14-1GFR085,1.4,-1G (inverted),Test Run 63
0.4968214224421224,11.725993827916678,T105N14-1GFR085,1.4,-1G (inverted),Test Run 63
0.4979078030395548,11.725050071813166,T105N14-1GFR085,1.4,-1G (inverted),Test Run 63
0.4979078030395548,11.722974876500666,T105N14-1GFR085,1.4,-1G (inverted),Test Run 63
0.4979078030395548,11.722703270055353,T105N14-1GFR085,1.4,-1G (inverted),Test Run 63
0.49883320505508427,11.720116142369804,T105N14-1GFR085,1.4,-1G (inverted),Test Run 63
0.49911484262994316,11.71719484720379,T105N14-1GFR085,1.4,-1G (inverted),Test Run 63
0.49923550162289915,11.714633659459654,T105N14-1GFR085,1.4,-1G (inverted),Test Run 63
0.49923550162289915,11.71423921976239,T105N14-1GFR085,1.4,-1G (inverted),Test Run 63
0.5001609036384289,11.712273124791679,T105N14-1GFR085,1.4,-1G (inverted),Test Run 63
0.5000804143474755,11.71056642923504,T105N14-1GFR085,1.4,-1G (inverted),Test Run 63
0.5000804143474755,11.709819511510428,T105N14-1GFR085,1.4,-1G (inverted),Test Run 63
0.5009656466610024,11.708052543736992,T105N14-1GFR085,1.4,-1G (inverted),Test Run 63
0.5011264753559612,11.707146171666679,T105N14-1GFR085,1.4,-1G (inverted),Test Run 63
0.5011264753559612,11.703719810582703,T105N14-1GFR085,1.4,-1G (inverted),Test Run 63
0.5014886022217733,11.706044487096367,T105N14-1GFR085,1.4,-1G (inverted),Test Run 63
0.5023335149463496,11.701806358434265,T105N14-1GFR085,1.4,-1G (inverted),Test Run 63
0.5023738345353003,11.701648429967467,T105N14-1GFR085,1.4,-1G (inverted),Test Run 63
0.5023738345353003,11.698685936070978,T105N14-1GFR085,1.4,-1G (inverted),Test Run 63
0.5031785775578738,11.697169975377616,T105N14-1GFR085,1.4,-1G (inverted),Test Run 63
0.5031785775578738,11.696847251988952,T105N14-1GFR085,1.4,-1G (inverted),Test Run 63
0.5032187472598766,11.695479301549492,T105N14-1GFR085,1.4,-1G (inverted),Test Run 63
0.5039430009915007,11.695016960240903,T105N14-1GFR085,1.4,-1G (inverted),Test Run 63
0.5038223419985447,11.69304781351239,T105N14-1GFR085,1.4,-1G (inverted),Test Run 63
0.5038223419985447,11.692445091344416,T105N14-1GFR085,1.4,-1G (inverted),Test Run 63
0.5049890619999824,11.691232017613952,T105N14-1GFR085,1.4,-1G (inverted),Test Run 63
0.5049890619999824,11.68945894632489,T105N14-1GFR085,1.4,-1G (inverted),Test Run 63
0.5049890619999824,11.688467887975278,T105N14-1GFR085,1.4,-1G (inverted),Test Run 63
0.5060352728954159,11.688365654088553,T105N14-1GFR085,1.4,-1G (inverted),Test Run 63
0.5062765908813243,11.685867027379578,T105N14-1GFR085,1.4,-1G (inverted),Test Run 63
0.5062765908813243,11.685221580602228,T105N14-1GFR085,1.4,-1G (inverted),Test Run 63
0.5064777391652336,11.683852867223328,T105N14-1GFR085,1.4,-1G (inverted),Test Run 63
0.5073629714787603,11.682515434361992,T105N14-1GFR085,1.4,-1G (inverted),Test Run 63
0.5074031411807631,11.680407432653016,T105N14-1GFR085,1.4,-1G (inverted),Test Run 63
0.5074031411807631,11.679838279820979,T105N14-1GFR085,1.4,-1G (inverted),Test Run 63
0.508328543196293,11.679565910436216,T105N14-1GFR085,1.4,-1G (inverted),Test Run 63
0.5085298413671462,11.680054191686216,T105N14-1GFR085,1.4,-1G (inverted),Test Run 63
0.5085298413671462,11.679062370397153,T105N14-1GFR085,1.4,-1G (inverted),Test Run 63
0.508690670062105,11.676733879186216,T105N14-1GFR085,1.4,-1G (inverted),Test Run 63
0.5097368809575346,11.676317314244804,T105N14-1GFR085,1.4,-1G (inverted),Test Run 63
0.509696561368584,11.676131919957703,T105N14-1GFR085,1.4,-1G (inverted),Test Run 63
0.509696561368584,11.675888542272153,T105N14-1GFR085,1.4,-1G (inverted),Test Run 63
0.5107024526750669,11.674522117711604,T105N14-1GFR085,1.4,-1G (inverted),Test Run 63
0.5109036009589764,11.673965171910828,T105N14-1GFR085,1.4,-1G (inverted),Test Run 63
0.5109036009589764,11.673477653600278,T105N14-1GFR085,1.4,-1G (inverted),Test Run 63
0.5112255581227815,11.670690635778016,T105N14-1GFR085,1.4,-1G (inverted),Test Run 63
0.5121106405493647,11.673702720738953,T105N14-1GFR085,1.4,-1G (inverted),Test Run 63
0.5121106405493647,11.671805290319028,T105N14-1GFR085,1.4,-1G (inverted),Test Run 63
0.5121106405493647,11.671080497838554,T105N14-1GFR085,1.4,-1G (inverted),Test Run 63
0.5130360425648942,11.670612053014342,T105N14-1GFR085,1.4,-1G (inverted),Test Run 63
0.5131970211467971,11.670208458043641,T105N14-1GFR085,1.4,-1G (inverted),Test Run 63
0.5131970211467971,11.66895189676434,T105N14-1GFR085,1.4,-1G (inverted),Test Run 63
0.5133176801397531,11.669721702672541,T105N14-1GFR085,1.4,-1G (inverted),Test Run 63
0.5142834017442331,11.668446830846367,T105N14-1GFR085,1.4,-1G (inverted),Test Run 63
0.5142834017442331,11.667106346227229,T105N14-1GFR085,1.4,-1G (inverted),Test Run 63
0.5142834017442331,11.666022972203791,T105N14-1GFR085,1.4,-1G (inverted),Test Run 63
0.5152489734617658,11.666527275182304,T105N14-1GFR085,1.4,-1G (inverted),Test Run 63
0.5152489734617658,11.666023735143241,T105N14-1GFR085,1.4,-1G (inverted),Test Run 63
0.5154904413346215,11.66613283548504,T105N14-1GFR085,1.4,-1G (inverted),Test Run 63
0.5156514199165244,11.664270500279965,T105N14-1GFR085,1.4,-1G (inverted),Test Run 63
0.5165365023431033,11.663403038121766,T105N14-1GFR085,1.4,-1G (inverted),Test Run 63
0.5165365023431033,11.662949852086603,T105N14-1GFR085,1.4,-1G (inverted),Test Run 63
0.5164963326411047,11.662009147740903,T105N14-1GFR085,1.4,-1G (inverted),Test Run 63
0.5173009257767303,11.663027671910829,T105N14-1GFR085,1.4,-1G (inverted),Test Run 63
0.5173009257767303,11.663565544225278,T105N14-1GFR085,1.4,-1G (inverted),Test Run 63
0.5175827132385369,11.660252861119805,T105N14-1GFR085,1.4,-1G (inverted),Test Run 63
0.5178643508133958,11.660898307897153,T105N14-1GFR085,1.4,-1G (inverted),Test Run 63
0.518588454658072,11.660976890660828,T105N14-1GFR085,1.4,-1G (inverted),Test Run 63
0.518588454658072,11.661171440221366,T105N14-1GFR085,1.4,-1G (inverted),Test Run 63
0.5185081152540667,11.660045341588553,T105N14-1GFR085,1.4,-1G (inverted),Test Run 63
0.5194335172695962,11.660561088658866,T105N14-1GFR085,1.4,-1G (inverted),Test Run 63
0.5194335172695962,11.658762840367853,T105N14-1GFR085,1.4,-1G (inverted),Test Run 63
0.5196346655535056,11.65853853616864,T105N14-1GFR085,1.4,-1G (inverted),Test Run 63
0.5196346655535056,11.658533195592465,T105N14-1GFR085,1.4,-1G (inverted),Test Run 63
0.5196346655535056,11.658430961705742,T105N14-1GFR085,1.4,-1G (inverted),Test Run 63
0.5205197479800848,11.658139518834654,T105N14-1GFR085,1.4,-1G (inverted),Test Run 63
0.5205197479800848,11.659406761266291,T105N14-1GFR085,1.4,-1G (inverted),Test Run 63
0.5214049802936115,11.65878267679364,T105N14-1GFR085,1.4,-1G (inverted),Test Run 63
0.5214049802936115,11.657924369908866,T105N14-1GFR085,1.4,-1G (inverted),Test Run 63
0.5216866178684703,11.65646257791668,T105N14-1GFR085,1.4,-1G (inverted),Test Run 63
0.5218475964503729,11.657410148717466,T105N14-1GFR085,1.4,-1G (inverted),Test Run 63
0.5218475964503729,11.657936576940116,T105N14-1GFR085,1.4,-1G (inverted),Test Run 63
0.5226120198840001,11.65698671732098,T105N14-1GFR085,1.4,-1G (inverted),Test Run 63
0.5226925091749532,11.656790641881528,T105N14-1GFR085,1.4,-1G (inverted),Test Run 63
0.5226925091749532,11.65656099710614,T105N14-1GFR085,1.4,-1G (inverted),Test Run 63
0.5236580808924856,11.658718589879578,T105N14-1GFR085,1.4,-1G (inverted),Test Run 63
0.5239800380562951,11.657798484899104,T105N14-1GFR085,1.4,-1G (inverted),Test Run 63
0.5240605273472442,11.657079795934266,T105N14-1GFR085,1.4,-1G (inverted),Test Run 63
0.5240605273472442,11.656100944615904,T105N14-1GFR085,1.4,-1G (inverted),Test Run 63
0.5249456097738274,11.656567100621766,T105N14-1GFR085,1.4,-1G (inverted),Test Run 63
0.5248651204828739,11.656441215611991,T105N14-1GFR085,1.4,-1G (inverted),Test Run 63
0.5248651204828739,11.656196312047541,T105N14-1GFR085,1.4,-1G (inverted),Test Run 63
0.5257905224984037,11.654289726354179,T105N14-1GFR085,1.4,-1G (inverted),Test Run 63
0.5260319903712598,11.654882530309266,T105N14-1GFR085,1.4,-1G (inverted),Test Run 63
0.526112479662213,11.654933647252616,T105N14-1GFR085,1.4,-1G (inverted),Test Run 63
0.526112479662213,11.657444480992854,T105N14-1GFR085,1.4,-1G (inverted),Test Run 63
0.5269975620887921,11.655132774449891,T105N14-1GFR085,1.4,-1G (inverted),Test Run 63
0.5270378816777427,11.655009941197928,T105N14-1GFR085,1.4,-1G (inverted),Test Run 63
0.5270378816777427,11.656345085240904,T105N14-1GFR085,1.4,-1G (inverted),Test Run 63
0.5278023051113656,11.655300621129578,T105N14-1GFR085,1.4,-1G (inverted),Test Run 63
0.5280034533952751,11.655966667272153,T105N14-1GFR085,1.4,-1G (inverted),Test Run 63
0.5280034533952751,11.65514727029949,T105N14-1GFR085,1.4,-1G (inverted),Test Run 63
0.5283254105590846,11.657278923131528,T105N14-1GFR085,1.4,-1G (inverted),Test Run 63
0.5292104929856635,11.65615892801434,T105N14-1GFR085,1.4,-1G (inverted),Test Run 63
0.5294117911565166,11.656532005406916,T105N14-1GFR085,1.4,-1G (inverted),Test Run 63
0.5294117911565166,11.655959037877617,T105N14-1GFR085,1.4,-1G (inverted),Test Run 63
0.5301762145901439,11.655360893346366,T105N14-1GFR085,1.4,-1G (inverted),Test Run 63
0.5304175325760518,11.657853416539728,T105N14-1GFR085,1.4,-1G (inverted),Test Run 63
0.5304175325760518,11.657188896276054,T105N14-1GFR085,1.4,-1G (inverted),Test Run 63
0.5307796594418639,11.656258110143241,T105N14-1GFR085,1.4,-1G (inverted),Test Run 63
0.5313832541805322,11.656400016881529,T105N14-1GFR085,1.4,-1G (inverted),Test Run 63
0.5315844024644376,11.65534105692059,T105N14-1GFR085,1.4,-1G (inverted),Test Run 63
0.5315844024644376,11.656680778600279,T105N14-1GFR085,1.4,-1G (inverted),Test Run 63
0.5321476776141592,11.657779411412779,T105N14-1GFR085,1.4,-1G (inverted),Test Run 63
0.5324293151890177,11.659315208531916,T105N14-1GFR085,1.4,-1G (inverted),Test Run 63
0.5324293151890177,11.656310752965515,T105N14-1GFR085,1.4,-1G (inverted),Test Run 63
0.5326304634729231,11.657178978063166,T105N14-1GFR085,1.4,-1G (inverted),Test Run 63
0.5333950367934981,11.658516410924491,T105N14-1GFR085,1.4,-1G (inverted),Test Run 63
0.5333950367934981,11.659097770787778,T105N14-1GFR085,1.4,-1G (inverted),Test Run 63
0.5335156957864501,11.658249382115903,T105N14-1GFR085,1.4,-1G (inverted),Test Run 63
0.5342399495180744,11.65857515726239,T105N14-1GFR085,1.4,-1G (inverted),Test Run 63
0.5345215870929331,11.65866136942059,T105N14-1GFR085,1.4,-1G (inverted),Test Run 63
0.5345215870929331,11.659598259069028,T105N14-1GFR085,1.4,-1G (inverted),Test Run 63
0.5348433943697948,11.660295585729179,T105N14-1GFR085,1.4,-1G (inverted),Test Run 63
0.5355676481014188,11.659641746617854,T105N14-1GFR085,1.4,-1G (inverted),Test Run 63
0.5355676481014188,11.660764793492854,T105N14-1GFR085,1.4,-1G (inverted),Test Run 63
0.5355676481014188,11.662400535680353,T105N14-1GFR085,1.4,-1G (inverted),Test Run 63
0.5363320715350417,11.660938743688167,T105N14-1GFR085,1.4,-1G (inverted),Test Run 63
0.5365735394078978,11.662669090367853,T105N14-1GFR085,1.4,-1G (inverted),Test Run 63
0.5365735394078978,11.661485771276054,T105N14-1GFR085,1.4,-1G (inverted),Test Run 63
0.537056325266666,11.660184196569029,T105N14-1GFR085,1.4,-1G (inverted),Test Run 63
