Repository: schandel33/gitrep

# Nozzle Tensile Test Analysis

Stress-vs-strain analysis of tensile pulls across 4 nozzle sizes (0.6, 1.4,
2.2, 2.6 mm) x 2 print-gravity orientations (+1G upright / -1G inverted),
printed at 105 C with a 0.85 flow ratio.

## Data-quality issues found and how they're handled

1. **Load-cell zero offset.** 10 of 17 runs record small negative Load
   values for the first handful of samples (up to ~180, always <0.5% of the
   file) before the crosshead starts moving — load-cell noise around zero,
   not real load. The script computes the mean Load over all
   pre-motion samples (`Crosshead < crosshead_zero_threshold_mm`) and
   subtracts it from the whole run.
2.

File: nozzle_tensile_analysis/analysis_output/all_curves_tidy.csv (part 69 of 151)
Strain,Stress_MPa,condition,nozzle_mm,gravity,run
0.5377404092962873,11.66320314798504,T105N14-1GFR085,1.4,-1G (inverted),Test Run 63
0.5377404092962873,11.662606529332702,T105N14-1GFR085,1.4,-1G (inverted),Test Run 63
0.5378610682892395,11.663913444615904,T105N14-1GFR085,1.4,-1G (inverted),Test Run 63
0.5386658113118171,11.664238456822929,T105N14-1GFR085,1.4,-1G (inverted),Test Run 63
0.5386658113118171,11.663696006871765,T105N14-1GFR085,1.4,-1G (inverted),Test Run 63
0.5388669595957225,11.663174156285828,T105N14-1GFR085,1.4,-1G (inverted),Test Run 63
0.5392692561635374,11.665134147740904,T105N14-1GFR085,1.4,-1G (inverted),Test Run 63
0.5392692561635374,11.66409426126629,T105N14-1GFR085,1.4,-1G (inverted),Test Run 63
0.5398325313132548,11.663380912877617,T105N14-1GFR085,1.4,-1G (inverted),Test Run 63
0.5399935098951575,11.665173057653016,T105N14-1GFR085,1.4,-1G (inverted),Test Run 63
0.5406774440378311,11.665337089635429,T105N14-1GFR085,1.4,-1G (inverted),Test Run 63
0.5406774440378311,11.665971855260429,T105N14-1GFR085,1.4,-1G (inverted),Test Run 63
0.5410395709036432,11.667263511754578,T105N14-1GFR085,1.4,-1G (inverted),Test Run 63
0.5414420173584058,11.665665916539728,T105N14-1GFR085,1.4,-1G (inverted),Test Run 63
0.5414420173584058,11.667503074742854,T105N14-1GFR085,1.4,-1G (inverted),Test Run 63
0.5420052925081236,11.665606407262391,T105N14-1GFR085,1.4,-1G (inverted),Test Run 63
0.5420454622101262,11.667448143102229,T105N14-1GFR085,1.4,-1G (inverted),Test Run 63
0.5420454622101262,11.667834190465516,T105N14-1GFR085,1.4,-1G (inverted),Test Run 63
0.5429306945236531,11.666758445836603,T105N14-1GFR085,1.4,-1G (inverted),Test Run 63
0.5432525018005145,11.670023826695978,T105N14-1GFR085,1.4,-1G (inverted),Test Run 63
0.543574458964324,11.668291954137391,T105N14-1GFR085,1.4,-1G (inverted),Test Run 63
0.543574458964324,11.669763664342465,T105N14-1GFR085,1.4,-1G (inverted),Test Run 63
0.5441779038160444,11.670797447301453,T105N14-1GFR085,1.4,-1G (inverted),Test Run 63
0.5441779038160444,11.669750694371766,T105N14-1GFR085,1.4,-1G (inverted),Test Run 63
0.5441779038160444,11.670603660680353,T105N14-1GFR085,1.4,-1G (inverted),Test Run 63
0.5451033058315738,11.670936302281916,T105N14-1GFR085,1.4,-1G (inverted),Test Run 63
0.545063136129571,11.670789817906916,T105N14-1GFR085,1.4,-1G (inverted),Test Run 63
0.5457069005702418,11.669666008092467,T105N14-1GFR085,1.4,-1G (inverted),Test Run 63
0.5457069005702418,11.671824363805353,T105N14-1GFR085,1.4,-1G (inverted),Test Run 63
0.5464311543018663,11.672366050817079,T105N14-1GFR085,1.4,-1G (inverted),Test Run 63
0.5463506650109128,11.672932914830742,T105N14-1GFR085,1.4,-1G (inverted),Test Run 63
0.5463506650109128,11.673314384557305,T105N14-1GFR085,1.4,-1G (inverted),Test Run 63
0.5473162367284451,11.673448661901054,T105N14-1GFR085,1.4,-1G (inverted),Test Run 63
0.5471150884445397,11.673217491246765,T105N14-1GFR085,1.4,-1G (inverted),Test Run 63
0.5477588528852106,11.675973991490903,T105N14-1GFR085,1.4,-1G (inverted),Test Run 63
0.5477588528852106,11.672848228551453,T105N14-1GFR085,1.4,-1G (inverted),Test Run 63
0.5484026173258775,11.675517753697928,T105N14-1GFR085,1.4,-1G (inverted),Test Run 63
0.5482014690419721,11.67621355447918,T105N14-1GFR085,1.4,-1G (inverted),Test Run 63
0.5482014690419721,11.676611808873716,T105N14-1GFR085,1.4,-1G (inverted),Test Run 63
0.5491670407595044,11.67609148416668,T105N14-1GFR085,1.4,-1G (inverted),Test Run 63
0.5492073603484551,11.677102378942077,T105N14-1GFR085,1.4,-1G (inverted),Test Run 63
0.5492073603484551,11.677840141393242,T105N14-1GFR085,1.4,-1G (inverted),Test Run 63
0.5498912944911287,11.679349998570979,T105N14-1GFR085,1.4,-1G (inverted),Test Run 63
0.5505753785207503,11.679586509801453,T105N14-1GFR085,1.4,-1G (inverted),Test Run 63
0.5506155482227488,11.679888633824891,T105N14-1GFR085,1.4,-1G (inverted),Test Run 63
0.5506155482227488,11.681608299352229,T105N14-1GFR085,1.4,-1G (inverted),Test Run 63
0.5514604609473291,11.680482963658866,T105N14-1GFR085,1.4,-1G (inverted),Test Run 63
0.5515409502382786,11.682547477819028,T105N14-1GFR085,1.4,-1G (inverted),Test Run 63
0.5515409502382786,11.682309440709654,T105N14-1GFR085,1.4,-1G (inverted),Test Run 63
0.5521847146789496,11.68378267679364,T105N14-1GFR085,1.4,-1G (inverted),Test Run 63
0.5527883094176176,11.684302238561216,T105N14-1GFR085,1.4,-1G (inverted),Test Run 63
0.5527883094176176,11.684444908238953,T105N14-1GFR085,1.4,-1G (inverted),Test Run 63
0.5527883094176176,11.685278038121766,T105N14-1GFR085,1.4,-1G (inverted),Test Run 63
0.5535527328512445,11.686342338658866,T105N14-1GFR085,1.4,-1G (inverted),Test Run 63
0.5536332221421979,11.68787050638348,T105N14-1GFR085,1.4,-1G (inverted),Test Run 63
0.5536332221421979,11.685812858678403,T105N14-1GFR085,1.4,-1G (inverted),Test Run 63
0.5541964972919154,11.68822603616864,T105N14-1GFR085,1.4,-1G (inverted),Test Run 63
0.5548804314345889,11.687832359410828,T105N14-1GFR085,1.4,-1G (inverted),Test Run 63
0.5548804314345889,11.68823824319989,T105N14-1GFR085,1.4,-1G (inverted),Test Run 63
0.5548402617325863,11.689819053746765,T105N14-1GFR085,1.4,-1G (inverted),Test Run 63
0.5556851744571624,11.688329032994805,T105N14-1GFR085,1.4,-1G (inverted),Test Run 63
0.5556046851662092,11.68952074442059,T105N14-1GFR085,1.4,-1G (inverted),Test Run 63
0.5556046851662092,11.689729789830741,T105N14-1GFR085,1.4,-1G (inverted),Test Run 63
0.5563691085998361,11.689730552770204,T105N14-1GFR085,1.4,-1G (inverted),Test Run 63
0.5570128730405071,11.692443565465515,T105N14-1GFR085,1.4,-1G (inverted),Test Run 63
0.5570128730405071,11.690899376012391,T105N14-1GFR085,1.4,-1G (inverted),Test Run 63
0.5570128730405071,11.692614463903016,T105N14-1GFR085,1.4,-1G (inverted),Test Run 63
0.5578176160630806,11.692644981481141,T105N14-1GFR085,1.4,-1G (inverted),Test Run 63
0.5578176160630806,11.690758995153015,T105N14-1GFR085,1.4,-1G (inverted),Test Run 63
0.5577774463610777,11.692715934850279,T105N14-1GFR085,1.4,-1G (inverted),Test Run 63
0.5584613805037515,11.694662956334653,T105N14-1GFR085,1.4,-1G (inverted),Test Run 63
0.5584613805037515,11.694569877721367,T105N14-1GFR085,1.4,-1G (inverted),Test Run 63
0.5590648253554718,11.696138481236991,T105N14-1GFR085,1.4,-1G (inverted),Test Run 63
0.5591856342353755,11.695431236363953,T105N14-1GFR085,1.4,-1G (inverted),Test Run 63
0.5599500576690027,11.696522239781917,T105N14-1GFR085,1.4,-1G (inverted),Test Run 63
0.5599500576690027,11.698215202428404,T105N14-1GFR085,1.4,-1G (inverted),Test Run 63
0.559990377257949,11.696986869908866,T105N14-1GFR085,1.4,-1G (inverted),Test Run 63
0.5605536524076707,11.697250846959653,T105N14-1GFR085,1.4,-1G (inverted),Test Run 63
0.5605536524076707,11.69725923929364,T105N14-1GFR085,1.4,-1G (inverted),Test Run 63
0.5613180758412937,11.69823580179364,T105N14-1GFR085,1.4,-1G (inverted),Test Run 63
0.5613180758412937,11.697894004918641,T105N14-1GFR085,1.4,-1G (inverted),Test Run 63
0.5621228188638712,11.69964189920574,T105N14-1GFR085,1.4,-1G (inverted),Test Run 63
0.5621228188638712,11.699154380895203,T105N14-1GFR085,1.4,-1G (inverted),Test Run 63
0.5622031582678726,11.700848869420591,T105N14-1GFR085,1.4,-1G (inverted),Test Run 63
0.5628872422974941,11.700563530065116,T105N14-1GFR085,1.4,-1G (inverted),Test Run 63
0.5628872422974941,11.70282488260418,T105N14-1GFR085,1.4,-1G (inverted),Test Run 63
0.5634505174472115,11.703632072545592,T105N14-1GFR085,1.4,-1G (inverted),Test Run 63
0.563531006738165,11.703743461705741,T105N14-1GFR085,1.4,-1G (inverted),Test Run 63
0.563531006738165,11.70233736429364,T105N14-1GFR085,1.4,-1G (inverted),Test Run 63
0.5643357497607385,11.704086021520203,T105N14-1GFR085,1.4,-1G (inverted),Test Run 63
0.5644160891647438,11.704050926305353,T105N14-1GFR085,1.4,-1G (inverted),Test Run 63
0.5650598536054148,11.705202964879579,T105N14-1GFR085,1.4,-1G (inverted),Test Run 63
0.5650598536054148,11.704909233190117,T105N14-1GFR085,1.4,-1G (inverted),Test Run 63
0.5657036180460857,11.704536918736991,T105N14-1GFR085,1.4,-1G (inverted),Test Run 63
0.5658244269259898,11.706081871129578,T105N14-1GFR085,1.4,-1G (inverted),Test Run 63
0.5658244269259898,11.706440452672542,T105N14-1GFR085,1.4,-1G (inverted),Test Run 63
0.566548530770662,11.708041862584654,T105N14-1GFR085,1.4,-1G (inverted),Test Run 63
0.5665888503596127,11.706492332555353,T105N14-1GFR085,1.4,-1G (inverted),Test Run 63
0.5665888503596127,11.706543449498716,T105N14-1GFR085,1.4,-1G (inverted),Test Run 63
0.5672727845022864,11.708443931676452,T105N14-1GFR085,1.4,-1G (inverted),Test Run 63
0.5677557202480022,11.707826713658866,T105N14-1GFR085,1.4,-1G (inverted),Test Run 63
0.5677958899500011,11.707760337926453,T105N14-1GFR085,1.4,-1G (inverted),Test Run 63
0.5677958899500011,11.709286979772154,T105N14-1GFR085,1.4,-1G (inverted),Test Run 63
0.5686006329725786,11.709470085240904,T105N14-1GFR085,1.4,-1G (inverted),Test Run 63
0.568681122263532,11.71170092020184,T105N14-1GFR085,1.4,-1G (inverted),Test Run 63
0.568681122263532,11.709777549840515,T105N14-1GFR085,1.4,-1G (inverted),Test Run 63
0.5692845671152523,11.71202974710614,T105N14-1GFR085,1.4,-1G (inverted),Test Run 63
0.5699283315559232,11.712805656529966,T105N14-1GFR085,1.4,-1G (inverted),Test Run 63
0.5700088208468723,11.710690025426453,T105N14-1GFR085,1.4,-1G (inverted),Test Run 63
0.5700088208468723,11.71286135111004,T105N14-1GFR085,1.4,-1G (inverted),Test Run 63
0.5706525852875433,11.712852958776054,T105N14-1GFR085,1.4,-1G (inverted),Test Run 63
0.5709342228624021,11.712952140904966,T105N14-1GFR085,1.4,-1G (inverted),Test Run 63
0.5709342228624021,11.71398516092449,T105N14-1GFR085,1.4,-1G (inverted),Test Run 63
0.5714170087211702,11.713761619664728,T105N14-1GFR085,1.4,-1G (inverted),Test Run 63
0.5720607731618411,11.714150718785827,T105N14-1GFR085,1.4,-1G (inverted),Test Run 63
0.5722619214457465,11.714588646031917,T105N14-1GFR085,1.4,-1G (inverted),Test Run 63
0.5722619214457465,11.715197471715516,T105N14-1GFR085,1.4,-1G (inverted),Test Run 63
0.572946005475368,11.715737632848327,T105N14-1GFR085,1.4,-1G (inverted),Test Run 63
0.5729861751773708,11.71594896707684,T105N14-1GFR085,1.4,-1G (inverted),Test Run 63
0.5729861751773708,11.717277244664729,T105N14-1GFR085,1.4,-1G (inverted),Test Run 63
0.5735897699160389,11.716148094274104,T105N14-1GFR085,1.4,-1G (inverted),Test Run 63
0.5741932147677592,11.718164543248715,T105N14-1GFR085,1.4,-1G (inverted),Test Run 63
0.5741932147677592,11.718347648717465,T105N14-1GFR085,1.4,-1G (inverted),Test Run 63
0.5742737040587124,11.718101219274104,T105N14-1GFR085,1.4,-1G (inverted),Test Run 63
0.5749979577903327,11.718880943395202,T105N14-1GFR085,1.4,-1G (inverted),Test Run 63
0.5751589363722394,11.718947319127617,T105N14-1GFR085,1.4,-1G (inverted),Test Run 63
0.5751589363722394,11.71935396585614,T105N14-1GFR085,1.4,-1G (inverted),Test Run 63
0.5756417222310036,11.720014671422541,T105N14-1GFR085,1.4,-1G (inverted),Test Run 63
0.5762451670827237,11.719997123815116,T105N14-1GFR085,1.4,-1G (inverted),Test Run 63
0.5762451670827237,11.72095232401043,T105N14-1GFR085,1.4,-1G (inverted),Test Run 63
0.576325656373677,11.720466331578791,T105N14-1GFR085,1.4,-1G (inverted),Test Run 63
0.5770097404032987,11.72112398538739,T105N14-1GFR085,1.4,-1G (inverted),Test Run 63
0.5770097404032987,11.720598320104179,T105N14-1GFR085,1.4,-1G (inverted),Test Run 63
0.5772510583892069,11.722047142125666,T105N14-1GFR085,1.4,-1G (inverted),Test Run 63
0.577975312120831,11.722430137731141,T105N14-1GFR085,1.4,-1G (inverted),Test Run 63
0.5786995658524553,11.723093895055353,T105N14-1GFR085,1.4,-1G (inverted),Test Run 63
0.5786995658524553,11.725257591344416,T105N14-1GFR085,1.4,-1G (inverted),Test Run 63
0.5785385872705484,11.724764732457704,T105N14-1GFR085,1.4,-1G (inverted),Test Run 63
0.5793031605911234,11.723409751988953,T105N14-1GFR085,1.4,-1G (inverted),Test Run 63
0.5793031605911234,11.725527671910829,T105N14-1GFR085,1.4,-1G (inverted),Test Run 63
0.5792628410021727,11.727213005162778,T105N14-1GFR085,1.4,-1G (inverted),Test Run 63
0.5799870947337928,11.727068046666679,T105N14-1GFR085,1.4,-1G (inverted),Test Run 63
0.5806308591744638,11.72729921732098,T105N14-1GFR085,1.4,-1G (inverted),Test Run 63
0.5806308591744638,11.726517204381528,T105N14-1GFR085,1.4,-1G (inverted),Test Run 63
0.5806710288764666,11.726607994176453,T105N14-1GFR085,1.4,-1G (inverted),Test Run 63
0.5815562611899935,11.727133659459653,T105N14-1GFR085,1.4,-1G (inverted),Test Run 63
0.5815562611899935,11.72665529642254,T105N14-1GFR085,1.4,-1G (inverted),Test Run 63
0.5815562611899935,11.729955009557305,T105N14-1GFR085,1.4,-1G (inverted),Test Run 63
0.5820793666377122,11.727988151647153,T105N14-1GFR085,1.4,-1G (inverted),Test Run 63
0.5820793666377122,11.729347709752616,T105N14-1GFR085,1.4,-1G (inverted),Test Run 63
0.5826828114894325,11.728835014440117,T105N14-1GFR085,1.4,-1G (inverted),Test Run 63
0.5826828114894325,11.729257682897153,T105N14-1GFR085,1.4,-1G (inverted),Test Run 63
0.5835277242140088,11.731343559361992,T105N14-1GFR085,1.4,-1G (inverted),Test Run 63
0.5835277242140088,11.728580192662779,T105N14-1GFR085,1.4,-1G (inverted),Test Run 63
0.5836485330939125,11.73000994119793,T105N14-1GFR085,1.4,-1G (inverted),Test Run 63
0.5841714886546797,11.731284813024104,T105N14-1GFR085,1.4,-1G (inverted),Test Run 63
0.5841714886546797,11.731429008580742,T105N14-1GFR085,1.4,-1G (inverted),Test Run 63
0.5848957423863038,11.73071947488934,T105N14-1GFR085,1.4,-1G (inverted),Test Run 63
0.5849359120883066,11.731445030309265,T105N14-1GFR085,1.4,-1G (inverted),Test Run 63
0.5849359120883066,11.732437614537778,T105N14-1GFR085,1.4,-1G (inverted),Test Run 63
0.5857809746998307,11.733116630651054,T105N14-1GFR085,1.4,-1G (inverted),Test Run 63
0.5856601658199266,11.732646659947928,T105N14-1GFR085,1.4,-1G (inverted),Test Run 63
0.5862637605585951,11.731702903844416,T105N14-1GFR085,1.4,-1G (inverted),Test Run 63
0.5862637605585951,11.734720329381528,T105N14-1GFR085,1.4,-1G (inverted),Test Run 63
0.5869476947012685,11.73416262064129,T105N14-1GFR085,1.4,-1G (inverted),Test Run 63
0.5870281839922219,11.73444261942059,T105N14-1GFR085,1.4,-1G (inverted),Test Run 63
0.5870281839922219,11.735276512242853,T105N14-1GFR085,1.4,-1G (inverted),Test Run 63
0.587752437723846,11.73452730569989,T105N14-1GFR085,1.4,-1G (inverted),Test Run 63
0.5879134163057486,11.735632042028016,T105N14-1GFR085,1.4,-1G (inverted),Test Run 63
0.5885571807464195,11.735575584508478,T105N14-1GFR085,1.4,-1G (inverted),Test Run 63
0.5885571807464195,11.737757591344415,T105N14-1GFR085,1.4,-1G (inverted),Test Run 63
0.5889996470162372,11.73657656107098,T105N14-1GFR085,1.4,-1G (inverted),Test Run 63
0.5891204558961373,11.737575248815116,T105N14-1GFR085,1.4,-1G (inverted),Test Run 63
0.5891204558961373,11.738057426549492,T105N14-1GFR085,1.4,-1G (inverted),Test Run 63
0.5898447096277614,11.736141685582703,T105N14-1GFR085,1.4,-1G (inverted),Test Run 63
0.5898447096277614,11.739488700963554,T105N14-1GFR085,1.4,-1G (inverted),Test Run 63
0.5898447096277614,11.738730339147153,T105N14-1GFR085,1.4,-1G (inverted),Test Run 63
0.5904884740684322,11.738586143590515,T105N14-1GFR085,1.4,-1G (inverted),Test Run 63
0.5910517492181497,11.73983812723309,T105N14-1GFR085,1.4,-1G (inverted),Test Run 63
0.5912528975020551,11.740772728063167,T105N14-1GFR085,1.4,-1G (inverted),Test Run 63
0.5912528975020551,11.740805534459653,T105N14-1GFR085,1.4,-1G (inverted),Test Run 63
0.5920576405246326,11.740921501256528,T105N14-1GFR085,1.4,-1G (inverted),Test Run 63
0.5922184692195874,11.740359214879579,T105N14-1GFR085,1.4,-1G (inverted),Test Run 63
0.5922184692195874,11.741586021520202,T105N14-1GFR085,1.4,-1G (inverted),Test Run 63
0.592781744369305,11.742226890660827,T105N14-1GFR085,1.4,-1G (inverted),Test Run 63
0.593264680115021,11.743449119664728,T105N14-1GFR085,1.4,-1G (inverted),Test Run 63
0.593264680115021,11.743171409703791,T105N14-1GFR085,1.4,-1G (inverted),Test Run 63
0.5935059981009293,11.743970207311216,T105N14-1GFR085,1.4,-1G (inverted),Test Run 63
0.5943107411235068,11.74514818582684,T105N14-1GFR085,1.4,-1G (inverted),Test Run 63
0.5944314001164588,11.745439628697929,T105N14-1GFR085,1.4,-1G (inverted),Test Run 63
0.5944314001164588,11.744158653356141,T105N14-1GFR085,1.4,-1G (inverted),Test Run 63
0.5950349948551271,11.745749382115903,T105N14-1GFR085,1.4,-1G (inverted),Test Run 63
0.5954776110118923,11.746825126744804,T105N14-1GFR085,1.4,-1G (inverted),Test Run 63
0.5954776110118923,11.748067955113953,T105N14-1GFR085,1.4,-1G (inverted),Test Run 63
0.5957592485867512,11.747096733190116,T105N14-1GFR085,1.4,-1G (inverted),Test Run 63
0.596563841722377,11.748098472692078,T105N14-1GFR085,1.4,-1G (inverted),Test Run 63
0.596563841722377,11.747691063024103,T105N14-1GFR085,1.4,-1G (inverted),Test Run 63
0.5968857988861862,11.746110252477228,T105N14-1GFR085,1.4,-1G (inverted),Test Run 63
0.5973284150429516,11.748649314977229,T105N14-1GFR085,1.4,-1G (inverted),Test Run 63
0.5976502223198134,11.747181419469417,T105N14-1GFR085,1.4,-1G (inverted),Test Run 63
0.5976502223198134,11.751240257360042,T105N14-1GFR085,1.4,-1G (inverted),Test Run 63
0.5978112009017159,11.749799827672541,T105N14-1GFR085,1.4,-1G (inverted),Test Run 63
0.5984951350443894,11.75049410257489,T105N14-1GFR085,1.4,-1G (inverted),Test Run 63
0.5984951350443894,11.750331596471366,T105N14-1GFR085,1.4,-1G (inverted),Test Run 63
0.5986962833282988,11.750478080846367,T105N14-1GFR085,1.4,-1G (inverted),Test Run 63
0.5992597083649643,11.750672630406916,T105N14-1GFR085,1.4,-1G (inverted),Test Run 63
0.599702174634778,11.751049522496766,T105N14-1GFR085,1.4,-1G (inverted),Test Run 63
0.599702174634778,11.752294639684266,T105N14-1GFR085,1.4,-1G (inverted),Test Run 63
0.5997424942237284,11.75161791238934,T105N14-1GFR085,1.4,-1G (inverted),Test Run 63
0.6005874069483047,11.750468162633478,T105N14-1GFR085,1.4,-1G (inverted),Test Run 63
0.6005874069483047,11.750730613805354,T105N14-1GFR085,1.4,-1G (inverted),Test Run 63
0.600708065941261,11.752160362340515,T105N14-1GFR085,1.4,-1G (inverted),Test Run 63
0.6013921499708822,11.753432945348328,T105N14-1GFR085,1.4,-1G (inverted),Test Run 63
0.6013921499708822,11.75320406351239,T105N14-1GFR085,1.4,-1G (inverted),Test Run 63
0.6018749358296466,11.753992942906915,T105N14-1GFR085,1.4,-1G (inverted),Test Run 63
0.602076084113556,11.754321006871766,T105N14-1GFR085,1.4,-1G (inverted),Test Run 63
0.6029209968381323,11.755628685094416,T105N14-1GFR085,1.4,-1G (inverted),Test Run 63
0.6029209968381323,11.753360466100279,T105N14-1GFR085,1.4,-1G (inverted),Test Run 63
0.602961316427083,11.756601432897153,T105N14-1GFR085,1.4,-1G (inverted),Test Run 63
0.6037257398607058,11.756716636754579,T105N14-1GFR085,1.4,-1G (inverted),Test Run 63
0.6037257398607058,11.756363395787778,T105N14-1GFR085,1.4,-1G (inverted),Test Run 63
0.6040475471375673,11.758180717565116,T105N14-1GFR085,1.4,-1G (inverted),Test Run 63
0.6042890150104273,11.758072380162778,T105N14-1GFR085,1.4,-1G (inverted),Test Run 63
0.6042890150104273,11.758694938756529,T105N14-1GFR085,1.4,-1G (inverted),Test Run 63
0.6051742473239542,11.757825950719416,T105N14-1GFR085,1.4,-1G (inverted),Test Run 63
0.6052144170259571,11.757637504674491,T105N14-1GFR085,1.4,-1G (inverted),Test Run 63
0.6058581814666277,11.759783653356141,T105N14-1GFR085,1.4,-1G (inverted),Test Run 63
0.6058581814666277,11.758445457555354,T105N14-1GFR085,1.4,-1G (inverted),Test Run 63
0.6060593297505331,11.76040621194989,T105N14-1GFR085,1.4,-1G (inverted),Test Run 63
0.6061398190414866,11.760549644567078,T105N14-1GFR085,1.4,-1G (inverted),Test Run 63
0.6061398190414866,11.760953239537779,T105N14-1GFR085,1.4,-1G (inverted),Test Run 63
0.6069847317660629,11.761040214635429,T105N14-1GFR085,1.4,-1G (inverted),Test Run 63
0.6069042424751094,11.76187029276043,T105N14-1GFR085,1.4,-1G (inverted),Test Run 63
0.6077491551996899,11.76270189676434,T105N14-1GFR085,1.4,-1G (inverted),Test Run 63
0.6077491551996899,11.761812309361991,T105N14-1GFR085,1.4,-1G (inverted),Test Run 63
0.607950453370543,11.762931541539729,T105N14-1GFR085,1.4,-1G (inverted),Test Run 63
0.6082320909454019,11.763435081578791,T105N14-1GFR085,1.4,-1G (inverted),Test Run 63
0.6082320909454019,11.762797264195978,T105N14-1GFR085,1.4,-1G (inverted),Test Run 63
0.6089965143790288,11.763900474645203,T105N14-1GFR085,1.4,-1G (inverted),Test Run 63
0.6092378323649371,11.764249900914729,T105N14-1GFR085,1.4,-1G (inverted),Test Run 63
0.6092378323649371,11.764117149449891,T105N14-1GFR085,1.4,-1G (inverted),Test Run 63
0.6100024056855078,11.765429405309266,T105N14-1GFR085,1.4,-1G (inverted),Test Run 63
0.6103242129623692,11.765615562535828,T105N14-1GFR085,1.4,-1G (inverted),Test Run 63
0.610485191544276,11.767208580113953,T105N14-1GFR085,1.4,-1G (inverted),Test Run 63
0.610485191544276,11.76757402811199,T105N14-1GFR085,1.4,-1G (inverted),Test Run 63
0.6112899345668495,11.766809562779965,T105N14-1GFR085,1.4,-1G (inverted),Test Run 63
0.611370423857803,11.76705828104168,T105N14-1GFR085,1.4,-1G (inverted),Test Run 63
0.611370423857803,11.767041496373716,T105N14-1GFR085,1.4,-1G (inverted),Test Run 63
0.6121348472914299,11.769669822789728,T105N14-1GFR085,1.4,-1G (inverted),Test Run 63
0.6124164848662885,11.768738273717466,T105N14-1GFR085,1.4,-1G (inverted),Test Run 63
0.6124164848662885,11.76937914285809,T105N14-1GFR085,1.4,-1G (inverted),Test Run 63
0.6126579527391446,11.767904380895203,T105N14-1GFR085,1.4,-1G (inverted),Test Run 63
0.6134223761727674,11.769629386998716,T105N14-1GFR085,1.4,-1G (inverted),Test Run 63
0.6136235244566769,11.77166185770184,T105N14-1GFR085,1.4,-1G (inverted),Test Run 63
0.6136235244566769,11.770375541783867,T105N14-1GFR085,1.4,-1G (inverted),Test Run 63
0.6143879478903,11.770917228795591,T105N14-1GFR085,1.4,-1G (inverted),Test Run 63
0.6145890961742095,11.772896293736991,T105N14-1GFR085,1.4,-1G (inverted),Test Run 63
0.6145890961742095,11.772835258580741,T105N14-1GFR085,1.4,-1G (inverted),Test Run 63
0.6148305640470653,11.771831993199891,T105N14-1GFR085,1.4,-1G (inverted),Test Run 63
0.6156754767716416,11.772123436070979,T105N14-1GFR085,1.4,-1G (inverted),Test Run 63
0.6156754767716416,11.77227297220379,T105N14-1GFR085,1.4,-1G (inverted),Test Run 63
0.6160376036374539,11.775439170934266,T105N14-1GFR085,1.4,-1G (inverted),Test Run 63
0.6161985822193605,11.775133995153016,T105N14-1GFR085,1.4,-1G (inverted),Test Run 63
0.6161985822193605,11.775833610631528,T105N14-1GFR085,1.4,-1G (inverted),Test Run 63
0.6169630056529835,11.774400047399103,T105N14-1GFR085,1.4,-1G (inverted),Test Run 63
0.6173653022207983,11.776767448522154,T105N14-1GFR085,1.4,-1G (inverted),Test Run 63
0.6173653022207983,11.776200584508478,T105N14-1GFR085,1.4,-1G (inverted),Test Run 63
0.6175666003916515,11.778053001500666,T105N14-1GFR085,1.4,-1G (inverted),Test Run 63
0.6182505345343252,11.776560691930353,T105N14-1GFR085,1.4,-1G (inverted),Test Run 63
0.6183310238252784,11.777102378942079,T105N14-1GFR085,1.4,-1G (inverted),Test Run 63
0.6183310238252784,11.77611742410809,T105N14-1GFR085,1.4,-1G (inverted),Test Run 63
0.6188942989749961,11.779061607457702,T105N14-1GFR085,1.4,-1G (inverted),Test Run 63
0.6192161062518575,11.777473167516291,T105N14-1GFR085,1.4,-1G (inverted),Test Run 63
0.6192161062518575,11.778851036168641,T105N14-1GFR085,1.4,-1G (inverted),Test Run 63
0.6193369151317574,11.777351097203791,T105N14-1GFR085,1.4,-1G (inverted),Test Run 63
0.6201818278563377,11.778136924840515,T105N14-1GFR085,1.4,-1G (inverted),Test Run 63
0.6204634654311966,11.780064109899104,T105N14-1GFR085,1.4,-1G (inverted),Test Run 63
0.6204634654311966,11.778563407994804,T105N14-1GFR085,1.4,-1G (inverted),Test Run 63
0.6211877191628206,11.781519035436215,T105N14-1GFR085,1.4,-1G (inverted),Test Run 63
0.6214693567376794,11.781038383580741,T105N14-1GFR085,1.4,-1G (inverted),Test Run 63
0.6214693567376794,11.781747917272153,T105N14-1GFR085,1.4,-1G (inverted),Test Run 63
0.6215900157306314,11.782828239537778,T105N14-1GFR085,1.4,-1G (inverted),Test Run 63
0.6224349284552119,11.78170824442059,T105N14-1GFR085,1.4,-1G (inverted),Test Run 63
0.6224349284552119,11.783768180944028,T105N14-1GFR085,1.4,-1G (inverted),Test Run 63
0.6227970553210198,11.78256349954754,T105N14-1GFR085,1.4,-1G (inverted),Test Run 63
0.6229982036049293,11.784167961217467,T105N14-1GFR085,1.4,-1G (inverted),Test Run 63
0.6229982036049293,11.782909111119803,T105N14-1GFR085,1.4,-1G (inverted),Test Run 63
0.6237224573365496,11.782948783971367,T105N14-1GFR085,1.4,-1G (inverted),Test Run 63
0.6239236056204591,11.78478594217449,T105N14-1GFR085,1.4,-1G (inverted),Test Run 63
0.6244467110681737,11.785502342320978,T105N14-1GFR085,1.4,-1G (inverted),Test Run 63
0.6244467110681737,11.787813285924491,T105N14-1GFR085,1.4,-1G (inverted),Test Run 63
0.6251709647997981,11.785091880895203,T105N14-1GFR085,1.4,-1G (inverted),Test Run 63
0.6253319433817006,11.786232475377616,T105N14-1GFR085,1.4,-1G (inverted),Test Run 63
0.6253319433817006,11.785001091100279,T105N14-1GFR085,1.4,-1G (inverted),Test Run 63
0.626056197113325,11.788280204869803,T105N14-1GFR085,1.4,-1G (inverted),Test Run 63
0.626538982972089,11.788866905309266,T105N14-1GFR085,1.4,-1G (inverted),Test Run 63
0.626538982972089,11.788186363317077,T105N14-1GFR085,1.4,-1G (inverted),Test Run 63
0.6263780043901864,11.789777855016291,T105N14-1GFR085,1.4,-1G (inverted),Test Run 63
0.6272229171147627,11.790408043004579,T105N14-1GFR085,1.4,-1G (inverted),Test Run 63
0.6272229171147627,11.790993980504577,T105N14-1GFR085,1.4,-1G (inverted),Test Run 63
0.6273435761077187,11.790234092809266,T105N14-1GFR085,1.4,-1G (inverted),Test Run 63
0.6279873405483897,11.790707115270203,T105N14-1GFR085,1.4,-1G (inverted),Test Run 63
0.6288324031599137,11.790835289098329,T105N14-1GFR085,1.4,-1G (inverted),Test Run 63
0.6288324031599137,11.792190269567078,T105N14-1GFR085,1.4,-1G (inverted),Test Run 63
0.6287519138689603,11.792583946324891,T105N14-1GFR085,1.4,-1G (inverted),Test Run 63
0.6296773158844902,11.793674186803404,T105N14-1GFR085,1.4,-1G (inverted),Test Run 63
0.6296773158844902,11.792875389195979,T105N14-1GFR085,1.4,-1G (inverted),Test Run 63
0.630200271445261,11.79340258035809,T105N14-1GFR085,1.4,-1G (inverted),Test Run 63
0.630200271445261,11.795665458776053,T105N14-1GFR085,1.4,-1G (inverted),Test Run 63
0.630200271445261,11.793899253942078,T105N14-1GFR085,1.4,-1G (inverted),Test Run 63
0.6310050144678345,11.795130638219415,T105N14-1GFR085,1.4,-1G (inverted),Test Run 63
0.6310453340567851,11.79376650247723,T105N14-1GFR085,1.4,-1G (inverted),Test Run 63
0.6310453340567851,11.793661216832703,T105N14-1GFR085,1.4,-1G (inverted),Test Run 63
0.6316487789085055,11.798960594274103,T105N14-1GFR085,1.4,-1G (inverted),Test Run 63
0.6322925433491763,11.795970634557303,T105N14-1GFR085,1.4,-1G (inverted),Test Run 63
0.6322925433491763,11.79858904276043,T105N14-1GFR085,1.4,-1G (inverted),Test Run 63
0.6322925433491763,11.799361137486992,T105N14-1GFR085,1.4,-1G (inverted),Test Run 63
0.6330569667828032,11.79810228738934,T105N14-1GFR085,1.4,-1G (inverted),Test Run 63
0.6330972863717498,11.799488548375667,T105N14-1GFR085,1.4,-1G (inverted),Test Run 63
0.6330972863717498,11.798663810826842,T105N14-1GFR085,1.4,-1G (inverted),Test Run 63
0.6336202419325206,11.79955416116864,T105N14-1GFR085,1.4,-1G (inverted),Test Run 63
0.6344249849550941,11.799344352819029,T105N14-1GFR085,1.4,-1G (inverted),Test Run 63
0.6344249849550941,11.800285820104179,T105N14-1GFR085,1.4,-1G (inverted),Test Run 63
0.6344249849550941,11.800119499303403,T105N14-1GFR085,1.4,-1G (inverted),Test Run 63
0.6352698976796706,11.80194673929364,T105N14-1GFR085,1.4,-1G (inverted),Test Run 63
0.6352698976796706,11.801887230016291,T105N14-1GFR085,1.4,-1G (inverted),Test Run 63
0.6352698976796706,11.800291923619804,T105N14-1GFR085,1.4,-1G (inverted),Test Run 63
0.6359539817092921,11.801926902867853,T105N14-1GFR085,1.4,-1G (inverted),Test Run 63
0.6366379158519658,11.802638725377616,T105N14-1GFR085,1.4,-1G (inverted),Test Run 63
0.6366379158519658,11.802943138219415,T105N14-1GFR085,1.4,-1G (inverted),Test Run 63
0.6365574265610123,11.801222709752617,T105N14-1GFR085,1.4,-1G (inverted),Test Run 63
0.6370805320087309,11.80377626810223,T105N14-1GFR085,1.4,-1G (inverted),Test Run 63
0.6370805320087309,11.803479484654966,T105N14-1GFR085,1.4,-1G (inverted),Test Run 63
0.6376438071584487,11.806353477574891,T105N14-1GFR085,1.4,-1G (inverted),Test Run 63
0.6375633178674953,11.80355730447918,T105N14-1GFR085,1.4,-1G (inverted),Test Run 63
0.6375633178674953,11.805127433873716,T105N14-1GFR085,1.4,-1G (inverted),Test Run 63
0.6382070823081663,11.806123832799491,T105N14-1GFR085,1.4,-1G (inverted),Test Run 63
0.6388910164508397,11.807005027867854,T105N14-1GFR085,1.4,-1G (inverted),Test Run 63
0.6388910164508397,11.806135276891291,T105N14-1GFR085,1.4,-1G (inverted),Test Run 63
0.6391726540256986,11.806751731969417,T105N14-1GFR085,1.4,-1G (inverted),Test Run 63
0.6396957594734132,11.806785301305354,T105N14-1GFR085,1.4,-1G (inverted),Test Run 63
0.6396957594734132,11.806249717809266,T105N14-1GFR085,1.4,-1G (inverted),Test Run 63
0.6402188649211321,11.809802726842467,T105N14-1GFR085,1.4,-1G (inverted),Test Run 63
0.6404601829070403,11.807780937291678,T105N14-1GFR085,1.4,-1G (inverted),Test Run 63
0.6404601829070403,11.810466484166678,T105N14-1GFR085,1.4,-1G (inverted),Test Run 63
0.641224756227611,11.809628776647154,T105N14-1GFR085,1.4,-1G (inverted),Test Run 63
0.6417880313773325,11.809683708287778,T105N14-1GFR085,1.4,-1G (inverted),Test Run 63
0.6417880313773325,11.809496025182304,T105N14-1GFR085,1.4,-1G (inverted),Test Run 63
0.6418282010793314,11.811135582067077,T105N14-1GFR085,1.4,-1G (inverted),Test Run 63
0.6423914762290528,11.810611442662779,T105N14-1GFR085,1.4,-1G (inverted),Test Run 63
0.6430352406697237,11.80944185648114,T105N14-1GFR085,1.4,-1G (inverted),Test Run 63
0.6430352406697237,11.810890678502616,T105N14-1GFR085,1.4,-1G (inverted),Test Run 63
0.6428340923858142,11.811588005162779,T105N14-1GFR085,1.4,-1G (inverted),Test Run 63
0.6434778568264852,11.811546806432304,T105N14-1GFR085,1.4,-1G (inverted),Test Run 63
0.6434778568264852,11.810905937291679,T105N14-1GFR085,1.4,-1G (inverted),Test Run 63
0.6442825998490627,11.811745933629577,T105N14-1GFR085,1.4,-1G (inverted),Test Run 63
0.6442422802601121,11.813783744908866,T105N14-1GFR085,1.4,-1G (inverted),Test Run 63
0.6442422802601121,11.814371208287778,T105N14-1GFR085,1.4,-1G (inverted),Test Run 63
0.6450470232826856,11.81576433572918,T105N14-1GFR085,1.4,-1G (inverted),Test Run 63
0.6452080018645925,11.815073112584653,T105N14-1GFR085,1.4,-1G (inverted),Test Run 63
0.6452080018645925,11.813391594029966,T105N14-1GFR085,1.4,-1G (inverted),Test Run 63
0.6457712770143099,11.815029625035828,T105N14-1GFR085,1.4,-1G (inverted),Test Run 63
0.6465760200368834,11.81506929788739,T105N14-1GFR085,1.4,-1G (inverted),Test Run 63
0.6464552111569833,11.817361168004577,T105N14-1GFR085,1.4,-1G (inverted),Test Run 63
0.6464552111569833,11.81676760111004,T105N14-1GFR085,1.4,-1G (inverted),Test Run 63
0.6472197844775543,11.81646089944989,T105N14-1GFR085,1.4,-1G (inverted),Test Run 63
0.6472197844775543,11.816174034215516,T105N14-1GFR085,1.4,-1G (inverted),Test Run 63
0.6472197844775543,11.819507316686217,T105N14-1GFR085,1.4,-1G (inverted),Test Run 63
0.6479438883222306,11.818971733190116,T105N14-1GFR085,1.4,-1G (inverted),Test Run 63
0.6487084616428013,11.818456749059266,T105N14-1GFR085,1.4,-1G (inverted),Test Run 63
0.6487084616428013,11.818439964391292,T105N14-1GFR085,1.4,-1G (inverted),Test Run 63
0.648668142053855,11.817727378942077,T105N14-1GFR085,1.4,-1G (inverted),Test Run 63
0.649271736792523,11.819649986363952,T105N14-1GFR085,1.4,-1G (inverted),Test Run 63
0.649915501233194,11.818710807897153,T105N14-1GFR085,1.4,-1G (inverted),Test Run 63
0.649915501233194,11.819727043248715,T105N14-1GFR085,1.4,-1G (inverted),Test Run 63
0.6498350119422406,11.821248344518242,T105N14-1GFR085,1.4,-1G (inverted),Test Run 63
0.6506799246668169,11.821265129186216,T105N14-1GFR085,1.4,-1G (inverted),Test Run 63
0.6506799246668169,11.82227068338543,T105N14-1GFR085,1.4,-1G (inverted),Test Run 63
0.6506799246668169,11.821691612340516,T105N14-1GFR085,1.4,-1G (inverted),Test Run 63
0.6513638588094903,11.822181419469416,T105N14-1GFR085,1.4,-1G (inverted),Test Run 63
0.6513638588094903,11.823820213414729,T105N14-1GFR085,1.4,-1G (inverted),Test Run 63
0.6521284321300653,11.822888664342466,T105N14-1GFR085,1.4,-1G (inverted),Test Run 63
0.6521284321300653,11.823482994176453,T105N14-1GFR085,1.4,-1G (inverted),Test Run 63
0.6521284321300653,11.824716667272153,T105N14-1GFR085,1.4,-1G (inverted),Test Run 63
0.6527721965707319,11.823774437047541,T105N14-1GFR085,1.4,-1G (inverted),Test Run 63
0.6534963004154085,11.826545433141291,T105N14-1GFR085,1.4,-1G (inverted),Test Run 63
0.6534963004154085,11.826090721227228,T105N14-1GFR085,1.4,-1G (inverted),Test Run 63
0.6535366200043591,11.82394380960614,T105N14-1GFR085,1.4,-1G (inverted),Test Run 63
0.65418038444503,11.825541404820978,T105N14-1GFR085,1.4,-1G (inverted),Test Run 63
0.65418038444503,11.826587394811217,T105N14-1GFR085,1.4,-1G (inverted),Test Run 63
0.6549046381766541,11.825411705113954,T105N14-1GFR085,1.4,-1G (inverted),Test Run 63
0.6548241488857006,11.826610282994803,T105N14-1GFR085,1.4,-1G (inverted),Test Run 63
0.6548241488857006,11.826683525182304,T105N14-1GFR085,1.4,-1G (inverted),Test Run 63
0.6554679133263716,11.826701072789728,T105N14-1GFR085,1.4,-1G (inverted),Test Run 63
0.6562323367599945,11.828116325475278,T105N14-1GFR085,1.4,-1G (inverted),Test Run 63
0.6562323367599945,11.827246574498716,T105N14-1GFR085,1.4,-1G (inverted),Test Run 63
0.6561921670579959,11.828698448278015,T105N14-1GFR085,1.4,-1G (inverted),Test Run 63
0.6567956119097162,11.829297355748716,T105N14-1GFR085,1.4,-1G (inverted),Test Run 63
0.6567956119097162,11.828631309606141,T105N14-1GFR085,1.4,-1G (inverted),Test Run 63
0.6575198656413362,11.828635124303403,T105N14-1GFR085,1.4,-1G (inverted),Test Run 63
0.6574796959393334,11.829467491246765,T105N14-1GFR085,1.4,-1G (inverted),Test Run 63
0.6581234603800044,11.831113151647154,T105N14-1GFR085,1.4,-1G (inverted),Test Run 63
0.6581234603800044,11.830586723424492,T105N14-1GFR085,1.4,-1G (inverted),Test Run 63
0.6588475642246809,11.83020449075848,T105N14-1GFR085,1.4,-1G (inverted),Test Run 63
0.6589280535156341,11.830517295934266,T105N14-1GFR085,1.4,-1G (inverted),Test Run 63
0.6589280535156341,11.83112154398114,T105N14-1GFR085,1.4,-1G (inverted),Test Run 63
0.659571817956305,11.832920555211604,T105N14-1GFR085,1.4,-1G (inverted),Test Run 63
0.6602559019859265,11.833092979528015,T105N14-1GFR085,1.4,-1G (inverted),Test Run 63
0.6602559019859265,11.83324785623699,T105N14-1GFR085,1.4,-1G (inverted),Test Run 63
0.6602960716879254,11.832730583287779,T105N14-1GFR085,1.4,-1G (inverted),Test Run 63
0.6608996664265934,11.832812980748717,T105N14-1GFR085,1.4,-1G (inverted),Test Run 63
0.6608996664265934,11.83303957376629,T105N14-1GFR085,1.4,-1G (inverted),Test Run 63
0.6612214737034549,11.833482078649103,T105N14-1GFR085,1.4,-1G (inverted),Test Run 63
0.6613824522853614,11.832798484899104,T105N14-1GFR085,1.4,-1G (inverted),Test Run 63
0.6613824522853614,11.833030418492854,T105N14-1GFR085,1.4,-1G (inverted),Test Run 63
0.6621468757189843,11.833781913854178,T105N14-1GFR085,1.4,-1G (inverted),Test Run 63
0.6623078543008912,11.834017662145204,T105N14-1GFR085,1.4,-1G (inverted),Test Run 63
0.6628309597486058,11.834297660924491,T105N14-1GFR085,1.4,-1G (inverted),Test Run 63
0.6628309597486058,11.835329918004579,T105N14-1GFR085,1.4,-1G (inverted),Test Run 63
0.6632734260184235,11.836217979528016,T105N14-1GFR085,1.4,-1G (inverted),Test Run 63
0.6634344046003262,11.83898439798504,T105N14-1GFR085,1.4,-1G (inverted),Test Run 63
0.6634344046003262,11.836695579625665,T105N14-1GFR085,1.4,-1G (inverted),Test Run 63
0.6643598066158559,11.837720207311216,T105N14-1GFR085,1.4,-1G (inverted),Test Run 63
0.6644402959068091,11.836556724645202,T105N14-1GFR085,1.4,-1G (inverted),Test Run 63
0.6644402959068091,11.837032798863953,T105N14-1GFR085,1.4,-1G (inverted),Test Run 63
0.6649230817655775,11.836792472936216,T105N14-1GFR085,1.4,-1G (inverted),Test Run 63
0.6655668462062483,11.838440422154966,T105N14-1GFR085,1.4,-1G (inverted),Test Run 63
0.6655668462062483,11.84026537332684,T105N14-1GFR085,1.4,-1G (inverted),Test Run 63
0.6656473354971975,11.840199760533867,T105N14-1GFR085,1.4,-1G (inverted),Test Run 63
0.6662509302358656,11.83983736429364,T105N14-1GFR085,1.4,-1G (inverted),Test Run 63
0.6662509302358656,11.838953117467465,T105N14-1GFR085,1.4,-1G (inverted),Test Run 63
0.6668142053855873,11.839673332311216,T105N14-1GFR085,1.4,-1G (inverted),Test Run 63
0.6669750340805422,11.84105959329754,T105N14-1GFR085,1.4,-1G (inverted),Test Run 63
0.6669750340805422,11.841885856725279,T105N14-1GFR085,1.4,-1G (inverted),Test Run 63
0.6675786288192102,11.841817955113953,T105N14-1GFR085,1.4,-1G (inverted),Test Run 63
0.6682223932598811,11.839545921422541,T105N14-1GFR085,1.4,-1G (inverted),Test Run 63
0.6683833718417878,11.841354850865903,T105N14-1GFR085,1.4,-1G (inverted),Test Run 63
0.6683833718417878,11.839966301061216,T105N14-1GFR085,1.4,-1G (inverted),Test Run 63
0.6689063274025546,11.840091423131529,T105N14-1GFR085,1.4,-1G (inverted),Test Run 63
0.6695904114321761,11.842833427526054,T105N14-1GFR085,1.4,-1G (inverted),Test Run 63
0.6695904114321761,11.843696312047541,T105N14-1GFR085,1.4,-1G (inverted),Test Run 63
0.669872049007035,11.842949394322929,T105N14-1GFR085,1.4,-1G (inverted),Test Run 63
0.6704353241567524,11.843269828893241,T105N14-1GFR085,1.4,-1G (inverted),Test Run 63
0.6704353241567524,11.845143608190117,T105N14-1GFR085,1.4,-1G (inverted),Test Run 63
0.6709582797175193,11.844554618932303,T105N14-1GFR085,1.4,-1G (inverted),Test Run 63
0.6711192582994259,11.844517234899104,T105N14-1GFR085,1.4,-1G (inverted),Test Run 63
0.6711192582994259,11.845995811559266,T105N14-1GFR085,1.4,-1G (inverted),Test Run 63
0.6717630227400968,11.846725181676453,T105N14-1GFR085,1.4,-1G (inverted),Test Run 63
0.6723666174787649,11.84589205179364,T105N14-1GFR085,1.4,-1G (inverted),Test Run 63
0.6723666174787649,11.845606712438165,T105N14-1GFR085,1.4,-1G (inverted),Test Run 63
0.6725677657626703,11.845815757848328,T105N14-1GFR085,1.4,-1G (inverted),Test Run 63
0.6731310409123881,11.847205833531916,T105N14-1GFR085,1.4,-1G (inverted),Test Run 63
0.6731310409123881,11.845591453649103,T105N14-1GFR085,1.4,-1G (inverted),Test Run 63
0.6734528481892494,11.846260551549491,T105N14-1GFR085,1.4,-1G (inverted),Test Run 63
0.6736541463601067,11.848135093785828,T105N14-1GFR085,1.4,-1G (inverted),Test Run 63
0.6744587394957324,11.84597902689129,T105N14-1GFR085,1.4,-1G (inverted),Test Run 63
0.6744587394957324,11.848531059361992,T105N14-1GFR085,1.4,-1G (inverted),Test Run 63
0.6745392287866858,11.849252800084653,T105N14-1GFR085,1.4,-1G (inverted),Test Run 63
0.6749416752414485,11.846976951695979,T105N14-1GFR085,1.4,-1G (inverted),Test Run 63
0.6749416752414485,11.849768547154966,T105N14-1GFR085,1.4,-1G (inverted),Test Run 63
0.6758267576680274,11.847570518590516,T105N14-1GFR085,1.4,-1G (inverted),Test Run 63
0.6760682255408834,11.84772158060223,T105N14-1GFR085,1.4,-1G (inverted),Test Run 63
0.6760682255408834,11.848408989049492,T105N14-1GFR085,1.4,-1G (inverted),Test Run 63
0.6763498631157423,11.849931053258478,T105N14-1GFR085,1.4,-1G (inverted),Test Run 63
0.6771142865493692,11.851360038854178,T105N14-1GFR085,1.4,-1G (inverted),Test Run 63
0.6771142865493692,11.849705986119805,T105N14-1GFR085,1.4,-1G (inverted),Test Run 63
0.6771947758403186,11.848666862584654,T105N14-1GFR085,1.4,-1G (inverted),Test Run 63
0.6779190295719427,11.85022554788739,T105N14-1GFR085,1.4,-1G (inverted),Test Run 63
0.6779190295719427,11.850314811803404,T105N14-1GFR085,1.4,-1G (inverted),Test Run 63
0.6783213261397576,11.850143913365903,T105N14-1GFR085,1.4,-1G (inverted),Test Run 63
0.6784419851327096,11.848911003209654,T105N14-1GFR085,1.4,-1G (inverted),Test Run 63
0.6792065584532846,11.850314811803404,T105N14-1GFR085,1.4,-1G (inverted),Test Run 63
