Repository: schandel33/gitrep

# Nozzle Tensile Test Analysis

Stress-vs-strain analysis of tensile pulls across 4 nozzle sizes (0.6, 1.4,
2.2, 2.6 mm) x 2 print-gravity orientations (+1G upright / -1G inverted),
printed at 105 C with a 0.85 flow ratio.

## Data-quality issues found and how they're handled

1. **Load-cell zero offset.** 10 of 17 runs record small negative Load
   values for the first handful of samples (up to ~180, always <0.5% of the
   file) before the crosshead starts moving — load-cell noise around zero,
   not real load. The script computes the mean Load over all
   pre-motion samples (`Crosshead < crosshead_zero_threshold_mm`) and
   subtracts it from the whole run.
2.

File: nozzle_tensile_analysis/analysis_output/all_curves_tidy.csv (part 70 of 151)
Strain,Stress_MPa,condition,nozzle_mm,gravity,run
0.6792065584532846,11.851081565953791,T105N14-1GFR085,1.4,-1G (inverted),Test Run 63
0.6793673871482394,11.850689415074891,T105N14-1GFR085,1.4,-1G (inverted),Test Run 63
0.6797295140140514,11.851534751988954,T105N14-1GFR085,1.4,-1G (inverted),Test Run 63
0.6797295140140514,11.851688102819029,T105N14-1GFR085,1.4,-1G (inverted),Test Run 63
0.6804537677456758,11.85241213236004,T105N14-1GFR085,1.4,-1G (inverted),Test Run 63
0.680534257036629,11.851570610143241,T105N14-1GFR085,1.4,-1G (inverted),Test Run 63
0.680534257036629,11.850733665563165,T105N14-1GFR085,1.4,-1G (inverted),Test Run 63
0.6810573624843438,11.85360613260418,T105N14-1GFR085,1.4,-1G (inverted),Test Run 63
0.6818217859179667,11.853761772252616,T105N14-1GFR085,1.4,-1G (inverted),Test Run 63
0.6818217859179667,11.854098228551454,T105N14-1GFR085,1.4,-1G (inverted),Test Run 63
0.6820632537908268,11.853027061559265,T105N14-1GFR085,1.4,-1G (inverted),Test Run 63
0.6822240824857816,11.851807121373716,T105N14-1GFR085,1.4,-1G (inverted),Test Run 63
0.6822240824857816,11.854710105992854,T105N14-1GFR085,1.4,-1G (inverted),Test Run 63
0.6830288255083591,11.854214195348328,T105N14-1GFR085,1.4,-1G (inverted),Test Run 63
0.6831494845013111,11.854235557653016,T105N14-1GFR085,1.4,-1G (inverted),Test Run 63
0.6831494845013111,11.855435661412779,T105N14-1GFR085,1.4,-1G (inverted),Test Run 63
0.6836324202470272,11.85574388895184,T105N14-1GFR085,1.4,-1G (inverted),Test Run 63
0.6843968436806501,11.85507173929364,T105N14-1GFR085,1.4,-1G (inverted),Test Run 63
0.6843968436806501,11.854079918004578,T105N14-1GFR085,1.4,-1G (inverted),Test Run 63
0.6843968436806501,11.855057243444028,T105N14-1GFR085,1.4,-1G (inverted),Test Run 63
0.6848796295394184,11.855331901647153,T105N14-1GFR085,1.4,-1G (inverted),Test Run 63
0.6848796295394184,11.855822471715516,T105N14-1GFR085,1.4,-1G (inverted),Test Run 63
0.6856440529730413,11.854926780797541,T105N14-1GFR085,1.4,-1G (inverted),Test Run 63
0.6856440529730413,11.856152061559266,T105N14-1GFR085,1.4,-1G (inverted),Test Run 63
0.6856440529730413,11.85696459207684,T105N14-1GFR085,1.4,-1G (inverted),Test Run 63
0.6860464994278039,11.857751945592465,T105N14-1GFR085,1.4,-1G (inverted),Test Run 63
0.6867707531594283,11.858905510045592,T105N14-1GFR085,1.4,-1G (inverted),Test Run 63
0.6869719014433338,11.858778099156916,T105N14-1GFR085,1.4,-1G (inverted),Test Run 63
0.6869719014433338,11.858939079381528,T105N14-1GFR085,1.4,-1G (inverted),Test Run 63
0.6877363248769606,11.858047966100278,T105N14-1GFR085,1.4,-1G (inverted),Test Run 63
0.6880179624518195,11.858171562291679,T105N14-1GFR085,1.4,-1G (inverted),Test Run 63
0.6880179624518195,11.860139946080741,T105N14-1GFR085,1.4,-1G (inverted),Test Run 63
0.6881789410337221,11.858765129186216,T105N14-1GFR085,1.4,-1G (inverted),Test Run 63
0.6889031947653461,11.858879570104179,T105N14-1GFR085,1.4,-1G (inverted),Test Run 63
0.6889031947653461,11.858828453160829,T105N14-1GFR085,1.4,-1G (inverted),Test Run 63
0.6890238537582984,11.859303764440117,T105N14-1GFR085,1.4,-1G (inverted),Test Run 63
0.6896274484969706,11.86078386697918,T105N14-1GFR085,1.4,-1G (inverted),Test Run 63
0.6899090860718293,11.859436515904966,T105N14-1GFR085,1.4,-1G (inverted),Test Run 63
0.6899090860718293,11.860975364781916,T105N14-1GFR085,1.4,-1G (inverted),Test Run 63
0.6902712129376374,11.860913566686216,T105N14-1GFR085,1.4,-1G (inverted),Test Run 63
0.6909953167823137,11.860351280309265,T105N14-1GFR085,1.4,-1G (inverted),Test Run 63
0.6909953167823137,11.861863426305353,T105N14-1GFR085,1.4,-1G (inverted),Test Run 63
0.6912367846551698,11.860766319371766,T105N14-1GFR085,1.4,-1G (inverted),Test Run 63
0.6920816973797501,11.861012748815117,T105N14-1GFR085,1.4,-1G (inverted),Test Run 63
0.6920816973797501,11.862608055211604,T105N14-1GFR085,1.4,-1G (inverted),Test Run 63
0.6923633349546087,11.86123781595379,T105N14-1GFR085,1.4,-1G (inverted),Test Run 63
0.692483993947561,11.86187334451824,T105N14-1GFR085,1.4,-1G (inverted),Test Run 63
0.6933692262610917,11.862537864781917,T105N14-1GFR085,1.4,-1G (inverted),Test Run 63
0.6933692262610917,11.863805107213555,T105N14-1GFR085,1.4,-1G (inverted),Test Run 63
0.6936106941339477,11.861195091344417,T105N14-1GFR085,1.4,-1G (inverted),Test Run 63
0.6943347979786202,11.862025169469415,T105N14-1GFR085,1.4,-1G (inverted),Test Run 63
0.6943347979786202,11.860203270055354,T105N14-1GFR085,1.4,-1G (inverted),Test Run 63
0.6946165854404306,11.862968162633479,T105N14-1GFR085,1.4,-1G (inverted),Test Run 63
0.6948177337243361,11.86203051004559,T105N14-1GFR085,1.4,-1G (inverted),Test Run 63
0.6948177337243361,11.862122062779966,T105N14-1GFR085,1.4,-1G (inverted),Test Run 63
0.6957028161509152,11.860944084264341,T105N14-1GFR085,1.4,-1G (inverted),Test Run 63
0.6960649430167273,11.861572746373716,T105N14-1GFR085,1.4,-1G (inverted),Test Run 63
0.6960649430167273,11.862150291539729,T105N14-1GFR085,1.4,-1G (inverted),Test Run 63
0.6962259215986298,11.861482719518241,T105N14-1GFR085,1.4,-1G (inverted),Test Run 63
0.6971513236141597,11.863335136510429,T105N14-1GFR085,1.4,-1G (inverted),Test Run 63
0.6971513236141597,11.863402275182304,T105N14-1GFR085,1.4,-1G (inverted),Test Run 63
0.697473130891021,11.864383415319029,T105N14-1GFR085,1.4,-1G (inverted),Test Run 63
0.6976744290618783,11.864661125279966,T105N14-1GFR085,1.4,-1G (inverted),Test Run 63
0.698479022197504,11.864309410192078,T105N14-1GFR085,1.4,-1G (inverted),Test Run 63
0.698479022197504,11.864809135533866,T105N14-1GFR085,1.4,-1G (inverted),Test Run 63
0.6985998310774081,11.862386802770203,T105N14-1GFR085,1.4,-1G (inverted),Test Run 63
0.6993642545110309,11.864510063268241,T105N14-1GFR085,1.4,-1G (inverted),Test Run 63
0.6993642545110309,11.865741447545592,T105N14-1GFR085,1.4,-1G (inverted),Test Run 63
0.699605722383891,11.865782646276054,T105N14-1GFR085,1.4,-1G (inverted),Test Run 63
0.699726381376843,11.865012077428403,T105N14-1GFR085,1.4,-1G (inverted),Test Run 63
0.699726381376843,11.864764122106141,T105N14-1GFR085,1.4,-1G (inverted),Test Run 63
0.7005712941014193,11.865975669957702,T105N14-1GFR085,1.4,-1G (inverted),Test Run 63
0.7009735906692341,11.867150596715515,T105N14-1GFR085,1.4,-1G (inverted),Test Run 63
0.7009735906692341,11.86660890970379,T105N14-1GFR085,1.4,-1G (inverted),Test Run 63
0.7011748888400914,11.864749626256529,T105N14-1GFR085,1.4,-1G (inverted),Test Run 63
0.7021002908556212,11.867023948766292,T105N14-1GFR085,1.4,-1G (inverted),Test Run 63
0.7021002908556212,11.866116050817078,T105N14-1GFR085,1.4,-1G (inverted),Test Run 63
0.7024622678344814,11.866403678990903,T105N14-1GFR085,1.4,-1G (inverted),Test Run 63
0.7025830767143852,11.868390373326841,T105N14-1GFR085,1.4,-1G (inverted),Test Run 63
0.703508478729915,11.869100669957703,T105N14-1GFR085,1.4,-1G (inverted),Test Run 63
0.703508478729915,11.869373039342467,T105N14-1GFR085,1.4,-1G (inverted),Test Run 63
0.7034279894389616,11.868546775914728,T105N14-1GFR085,1.4,-1G (inverted),Test Run 63
0.7042327324615391,11.870763115026055,T105N14-1GFR085,1.4,-1G (inverted),Test Run 63
0.7042327324615391,11.869691948033866,T105N14-1GFR085,1.4,-1G (inverted),Test Run 63
0.7045545397384008,11.868799308873715,T105N14-1GFR085,1.4,-1G (inverted),Test Run 63
0.7048361773132593,11.869079307653015,T105N14-1GFR085,1.4,-1G (inverted),Test Run 63
0.7056006007468822,11.867937187291679,T105N14-1GFR085,1.4,-1G (inverted),Test Run 63
0.7056006007468822,11.870092491246766,T105N14-1GFR085,1.4,-1G (inverted),Test Run 63
0.7057214096267863,11.870674614049491,T105N14-1GFR085,1.4,-1G (inverted),Test Run 63
0.7065260027624121,11.871297935582703,T105N14-1GFR085,1.4,-1G (inverted),Test Run 63
0.7065260027624121,11.870216850377616,T105N14-1GFR085,1.4,-1G (inverted),Test Run 63
0.7067273009332693,11.870541862584654,T105N14-1GFR085,1.4,-1G (inverted),Test Run 63
0.7067674706352721,11.870876793004578,T105N14-1GFR085,1.4,-1G (inverted),Test Run 63
0.7067674706352721,11.871219352819029,T105N14-1GFR085,1.4,-1G (inverted),Test Run 63
0.707773361941751,11.870979026891291,T105N14-1GFR085,1.4,-1G (inverted),Test Run 63
0.708135488807563,11.870266441442078,T105N14-1GFR085,1.4,-1G (inverted),Test Run 63
0.708135488807563,11.87078447733074,T105N14-1GFR085,1.4,-1G (inverted),Test Run 63
0.7083366370914725,11.872343162633479,T105N14-1GFR085,1.4,-1G (inverted),Test Run 63
0.7091815498160489,11.870867637731141,T105N14-1GFR085,1.4,-1G (inverted),Test Run 63
0.7091815498160489,11.87213564310223,T105N14-1GFR085,1.4,-1G (inverted),Test Run 63
0.7091815498160489,11.871013359166678,T105N14-1GFR085,1.4,-1G (inverted),Test Run 63
0.7099862928386224,11.872024253942078,T105N14-1GFR085,1.4,-1G (inverted),Test Run 63
0.7103081001154837,11.871678642369805,T105N14-1GFR085,1.4,-1G (inverted),Test Run 63
0.7103081001154837,11.870629600621765,T105N14-1GFR085,1.4,-1G (inverted),Test Run 63
0.7105093982863413,11.870788292028015,T105N14-1GFR085,1.4,-1G (inverted),Test Run 63
0.7113543110109173,11.87273531351239,T105N14-1GFR085,1.4,-1G (inverted),Test Run 63
0.7113543110109173,11.869749931432304,T105N14-1GFR085,1.4,-1G (inverted),Test Run 63
0.7115554592948228,11.871520713903015,T105N14-1GFR085,1.4,-1G (inverted),Test Run 63
0.711676118287779,11.871932701207703,T105N14-1GFR085,1.4,-1G (inverted),Test Run 63
0.711676118287779,11.872314170934265,T105N14-1GFR085,1.4,-1G (inverted),Test Run 63
0.7126418398922592,11.872021202184266,T105N14-1GFR085,1.4,-1G (inverted),Test Run 63
0.7126015203033086,11.87472658548504,T105N14-1GFR085,1.4,-1G (inverted),Test Run 63
0.7134867526168355,11.87375002298504,T105N14-1GFR085,1.4,-1G (inverted),Test Run 63
0.7134867526168355,11.873487571813166,T105N14-1GFR085,1.4,-1G (inverted),Test Run 63
0.7135672419077886,11.872444633580741,T105N14-1GFR085,1.4,-1G (inverted),Test Run 63
0.7138488794826475,11.874165824986992,T105N14-1GFR085,1.4,-1G (inverted),Test Run 63
0.7138488794826475,11.87387133035809,T105N14-1GFR085,1.4,-1G (inverted),Test Run 63
0.7146937922072238,11.87445726785809,T105N14-1GFR085,1.4,-1G (inverted),Test Run 63
0.7149351101931362,11.87311296854168,T105N14-1GFR085,1.4,-1G (inverted),Test Run 63
0.7149351101931362,11.875986961461603,T105N14-1GFR085,1.4,-1G (inverted),Test Run 63
0.7152570673569413,11.875475792028016,T105N14-1GFR085,1.4,-1G (inverted),Test Run 63
0.7159813210885657,11.873726371861991,T105N14-1GFR085,1.4,-1G (inverted),Test Run 63
0.7159813210885657,11.875224784947928,T105N14-1GFR085,1.4,-1G (inverted),Test Run 63
0.7162226390744737,11.87680178079754,T105N14-1GFR085,1.4,-1G (inverted),Test Run 63
0.7166652552312391,11.874660209752616,T105N14-1GFR085,1.4,-1G (inverted),Test Run 63
0.7166652552312391,11.874686912633479,T105N14-1GFR085,1.4,-1G (inverted),Test Run 63
0.7173090196719101,11.876524070836604,T105N14-1GFR085,1.4,-1G (inverted),Test Run 63
0.7173090196719101,11.877172569371766,T105N14-1GFR085,1.4,-1G (inverted),Test Run 63
0.7180734431055329,11.877017692662779,T105N14-1GFR085,1.4,-1G (inverted),Test Run 63
0.7180734431055329,11.87720308694989,T105N14-1GFR085,1.4,-1G (inverted),Test Run 63
0.7183550806803958,11.877352623082704,T105N14-1GFR085,1.4,-1G (inverted),Test Run 63
0.7187172075462038,11.876904014684266,T105N14-1GFR085,1.4,-1G (inverted),Test Run 63
0.7187172075462038,11.877296928502616,T105N14-1GFR085,1.4,-1G (inverted),Test Run 63
0.7192804826959254,11.876624015904966,T105N14-1GFR085,1.4,-1G (inverted),Test Run 63
0.7194817808667785,11.877377800084654,T105N14-1GFR085,1.4,-1G (inverted),Test Run 63
0.7194817808667785,11.878353599645203,T105N14-1GFR085,1.4,-1G (inverted),Test Run 63
0.7201657150094523,11.877486900426453,T105N14-1GFR085,1.4,-1G (inverted),Test Run 63
0.7203668632933578,11.878260521031915,T105N14-1GFR085,1.4,-1G (inverted),Test Run 63
0.720849649152126,11.877718834020204,T105N14-1GFR085,1.4,-1G (inverted),Test Run 63
0.720849649152126,11.87832765970379,T105N14-1GFR085,1.4,-1G (inverted),Test Run 63
0.7214130741887913,11.877744011022154,T105N14-1GFR085,1.4,-1G (inverted),Test Run 63
0.7214130741887913,11.878646568395203,T105N14-1GFR085,1.4,-1G (inverted),Test Run 63
0.7214130741887913,11.878528312779967,T105N14-1GFR085,1.4,-1G (inverted),Test Run 63
0.722217667324417,11.878368095494803,T105N14-1GFR085,1.4,-1G (inverted),Test Run 63
0.7224993048992758,11.87793398294598,T105N14-1GFR085,1.4,-1G (inverted),Test Run 63
0.7229822406449916,11.879270652867854,T105N14-1GFR085,1.4,-1G (inverted),Test Run 63
0.7229822406449916,11.878819755651055,T105N14-1GFR085,1.4,-1G (inverted),Test Run 63
0.7236661747876654,11.878986076451842,T105N14-1GFR085,1.4,-1G (inverted),Test Run 63
0.7237466640786149,11.878976921178403,T105N14-1GFR085,1.4,-1G (inverted),Test Run 63
0.7237466640786149,11.879472068883478,T105N14-1GFR085,1.4,-1G (inverted),Test Run 63
0.7245110875122418,11.879427818395204,T105N14-1GFR085,1.4,-1G (inverted),Test Run 63
0.7247927250871004,11.879597953893242,T105N14-1GFR085,1.4,-1G (inverted),Test Run 63
0.7247927250871004,11.879077629186217,T105N14-1GFR085,1.4,-1G (inverted),Test Run 63
0.7250743626619592,11.879518608190116,T105N14-1GFR085,1.4,-1G (inverted),Test Run 63
0.7257584466915807,11.879198173619804,T105N14-1GFR085,1.4,-1G (inverted),Test Run 63
0.7257584466915807,11.879884819127616,T105N14-1GFR085,1.4,-1G (inverted),Test Run 63
0.7262009129613941,11.880222038365904,T105N14-1GFR085,1.4,-1G (inverted),Test Run 63
0.726361891543301,11.881478599645202,T105N14-1GFR085,1.4,-1G (inverted),Test Run 63
0.726361891543301,11.879982475377616,T105N14-1GFR085,1.4,-1G (inverted),Test Run 63
0.7270861452749251,11.880057243444028,T105N14-1GFR085,1.4,-1G (inverted),Test Run 63
0.727367782849784,11.880404380895204,T105N14-1GFR085,1.4,-1G (inverted),Test Run 63
0.727850568708548,11.880174736119804,T105N14-1GFR085,1.4,-1G (inverted),Test Run 63
0.727850568708548,11.879725364781915,T105N14-1GFR085,1.4,-1G (inverted),Test Run 63
0.7284138438582658,11.879533104039728,T105N14-1GFR085,1.4,-1G (inverted),Test Run 63
0.7286149921421752,11.879394249059265,T105N14-1GFR085,1.4,-1G (inverted),Test Run 63
0.7286149921421752,11.88082781229168,T105N14-1GFR085,1.4,-1G (inverted),Test Run 63
0.7294197351647487,11.879258445836603,T105N14-1GFR085,1.4,-1G (inverted),Test Run 63
0.7295807137466553,11.879898552037778,T105N14-1GFR085,1.4,-1G (inverted),Test Run 63
0.7295807137466553,11.88025560770184,T105N14-1GFR085,1.4,-1G (inverted),Test Run 63
0.7300634996054193,11.87896166238934,T105N14-1GFR085,1.4,-1G (inverted),Test Run 63
0.7305866050531342,11.880735496617854,T105N14-1GFR085,1.4,-1G (inverted),Test Run 63
0.7310292212098997,11.881443504430354,T105N14-1GFR085,1.4,-1G (inverted),Test Run 63
0.7310292212098997,11.880894950963555,T105N14-1GFR085,1.4,-1G (inverted),Test Run 63
0.7316729856505706,11.881714347936216,T105N14-1GFR085,1.4,-1G (inverted),Test Run 63
0.7316729856505706,11.881638053990903,T105N14-1GFR085,1.4,-1G (inverted),Test Run 63
0.7316729856505706,11.881557945348328,T105N14-1GFR085,1.4,-1G (inverted),Test Run 63
0.732397089495247,11.882301811315116,T105N14-1GFR085,1.4,-1G (inverted),Test Run 63
0.7330811735248645,11.88137712869793,T105N14-1GFR085,1.4,-1G (inverted),Test Run 63
0.7330811735248645,11.881224540807304,T105N14-1GFR085,1.4,-1G (inverted),Test Run 63
0.7330811735248645,11.881471733190116,T105N14-1GFR085,1.4,-1G (inverted),Test Run 63
0.7337651076675379,11.88317308817059,T105N14-1GFR085,1.4,-1G (inverted),Test Run 63
0.7338455969584913,11.882800773717467,T105N14-1GFR085,1.4,-1G (inverted),Test Run 63
0.7338455969584913,11.881847099401053,T105N14-1GFR085,1.4,-1G (inverted),Test Run 63
0.7345698506901154,11.884259513951841,T105N14-1GFR085,1.4,-1G (inverted),Test Run 63
0.7352136151307863,11.883343223668641,T105N14-1GFR085,1.4,-1G (inverted),Test Run 63
0.7352136151307863,11.883042625524103,T105N14-1GFR085,1.4,-1G (inverted),Test Run 63
0.7352941044217357,11.884156517125666,T105N14-1GFR085,1.4,-1G (inverted),Test Run 63
0.7360183581533598,11.88174333963543,T105N14-1GFR085,1.4,-1G (inverted),Test Run 63
0.736179186848319,11.882431511022153,T105N14-1GFR085,1.4,-1G (inverted),Test Run 63
0.736179186848319,11.882410148717465,T105N14-1GFR085,1.4,-1G (inverted),Test Run 63
0.7367022922960336,11.882998375035829,T105N14-1GFR085,1.4,-1G (inverted),Test Run 63
0.7373058870347017,11.884481529332703,T105N14-1GFR085,1.4,-1G (inverted),Test Run 63
0.7373058870347017,11.882726768590516,T105N14-1GFR085,1.4,-1G (inverted),Test Run 63
0.7373058870347017,11.882863334752617,T105N14-1GFR085,1.4,-1G (inverted),Test Run 63
0.7380703104683245,11.883852104283866,T105N14-1GFR085,1.4,-1G (inverted),Test Run 63
0.7380703104683245,11.883605674840515,T105N14-1GFR085,1.4,-1G (inverted),Test Run 63
0.7382312890502314,11.883724693395203,T105N14-1GFR085,1.4,-1G (inverted),Test Run 63
0.7389152231929049,11.883396629430354,T105N14-1GFR085,1.4,-1G (inverted),Test Run 63
0.7394784983426224,11.881789116002617,T105N14-1GFR085,1.4,-1G (inverted),Test Run 63
0.7394784983426224,11.883518699742854,T105N14-1GFR085,1.4,-1G (inverted),Test Run 63
0.7397199662154784,11.883670524694029,T105N14-1GFR085,1.4,-1G (inverted),Test Run 63
0.7404843896491052,11.882214073278016,T105N14-1GFR085,1.4,-1G (inverted),Test Run 63
0.7404843896491052,11.88396807108074,T105N14-1GFR085,1.4,-1G (inverted),Test Run 63
0.7406050486420576,11.882550529576841,T105N14-1GFR085,1.4,-1G (inverted),Test Run 63
0.7409671755078696,11.880965141393242,T105N14-1GFR085,1.4,-1G (inverted),Test Run 63
0.7409671755078696,11.882778648473328,T105N14-1GFR085,1.4,-1G (inverted),Test Run 63
0.7417719185304471,11.882240776158866,T105N14-1GFR085,1.4,-1G (inverted),Test Run 63
0.7418925775233991,11.884483055211604,T105N14-1GFR085,1.4,-1G (inverted),Test Run 63
0.7424961722620674,11.883746818639342,T105N14-1GFR085,1.4,-1G (inverted),Test Run 63
0.7424961722620674,11.882461265660828,T105N14-1GFR085,1.4,-1G (inverted),Test Run 63
0.7425766615530206,11.88184023294598,T105N14-1GFR085,1.4,-1G (inverted),Test Run 63
0.7432605956956944,11.883817772008479,T105N14-1GFR085,1.4,-1G (inverted),Test Run 63
0.7432605956956944,11.883171562291679,T105N14-1GFR085,1.4,-1G (inverted),Test Run 63
0.7439043601363653,11.885290245153016,T105N14-1GFR085,1.4,-1G (inverted),Test Run 63
0.7439445298383678,11.88381929788739,T105N14-1GFR085,1.4,-1G (inverted),Test Run 63
0.7446687835699881,11.883094505406916,T105N14-1GFR085,1.4,-1G (inverted),Test Run 63
0.7446687835699881,11.88442964944989,T105N14-1GFR085,1.4,-1G (inverted),Test Run 63
0.7447492728609416,11.884841636754578,T105N14-1GFR085,1.4,-1G (inverted),Test Run 63
0.7454735265925657,11.884232811070978,T105N14-1GFR085,1.4,-1G (inverted),Test Run 63
0.7454735265925657,11.885658744908866,T105N14-1GFR085,1.4,-1G (inverted),Test Run 63
0.7459966320402803,11.884870628453791,T105N14-1GFR085,1.4,-1G (inverted),Test Run 63
0.746076971444286,11.88434420023114,T105N14-1GFR085,1.4,-1G (inverted),Test Run 63
0.746076971444286,11.885516075231141,T105N14-1GFR085,1.4,-1G (inverted),Test Run 63
0.7467610554739075,11.884406761266291,T105N14-1GFR085,1.4,-1G (inverted),Test Run 63
0.74692203405581,11.88696718607098,T105N14-1GFR085,1.4,-1G (inverted),Test Run 63
0.7473645003256278,11.884903434850278,T105N14-1GFR085,1.4,-1G (inverted),Test Run 63
0.7473645003256278,11.884901146031916,T105N14-1GFR085,1.4,-1G (inverted),Test Run 63
0.7480082647662987,11.884504417516291,T105N14-1GFR085,1.4,-1G (inverted),Test Run 63
0.7481692433482013,11.884411338903016,T105N14-1GFR085,1.4,-1G (inverted),Test Run 63
0.7481692433482013,11.88519792947918,T105N14-1GFR085,1.4,-1G (inverted),Test Run 63
0.7487325184979188,11.885688499547541,T105N14-1GFR085,1.4,-1G (inverted),Test Run 63
0.7488533273778228,11.886972526647153,T105N14-1GFR085,1.4,-1G (inverted),Test Run 63
0.7488533273778228,11.884481529332703,T105N14-1GFR085,1.4,-1G (inverted),Test Run 63
0.7494166025275403,11.88562593851239,T105N14-1GFR085,1.4,-1G (inverted),Test Run 63
0.7501407063722165,11.885886863805354,T105N14-1GFR085,1.4,-1G (inverted),Test Run 63
0.7501407063722165,11.886745170690116,T105N14-1GFR085,1.4,-1G (inverted),Test Run 63
0.7501005366702137,11.887627128697929,T105N14-1GFR085,1.4,-1G (inverted),Test Run 63
0.7508247904018381,11.887646965123716,T105N14-1GFR085,1.4,-1G (inverted),Test Run 63
0.7515087245445076,11.886462120153016,T105N14-1GFR085,1.4,-1G (inverted),Test Run 63
0.7515087245445076,11.885210136510429,T105N14-1GFR085,1.4,-1G (inverted),Test Run 63
0.7516697031264145,11.886761192418641,T105N14-1GFR085,1.4,-1G (inverted),Test Run 63
0.7522329782761319,11.887327293492854,T105N14-1GFR085,1.4,-1G (inverted),Test Run 63
0.7522329782761319,11.887303642369805,T105N14-1GFR085,1.4,-1G (inverted),Test Run 63
0.7523134675670851,11.88668718729168,T105N14-1GFR085,1.4,-1G (inverted),Test Run 63
0.7530778910007082,11.888170341588554,T105N14-1GFR085,1.4,-1G (inverted),Test Run 63
0.7530778910007082,11.888663963414729,T105N14-1GFR085,1.4,-1G (inverted),Test Run 63
0.7536411661504298,11.887475303746765,T105N14-1GFR085,1.4,-1G (inverted),Test Run 63
0.7538021447323323,11.88811769876629,T105N14-1GFR085,1.4,-1G (inverted),Test Run 63
0.7543252501800473,11.888320640660828,T105N14-1GFR085,1.4,-1G (inverted),Test Run 63
0.7543252501800473,11.888064293004579,T105N14-1GFR085,1.4,-1G (inverted),Test Run 63
0.7546470574569086,11.888704399205741,T105N14-1GFR085,1.4,-1G (inverted),Test Run 63
0.7552103326066301,11.889302543736992,T105N14-1GFR085,1.4,-1G (inverted),Test Run 63
0.7552103326066301,11.887626365758479,T105N14-1GFR085,1.4,-1G (inverted),Test Run 63
0.755854097047301,11.887402061559266,T105N14-1GFR085,1.4,-1G (inverted),Test Run 63
0.7560150756292037,11.890416435338555,T105N14-1GFR085,1.4,-1G (inverted),Test Run 63
0.7567794990628308,11.88827410135418,T105N14-1GFR085,1.4,-1G (inverted),Test Run 63
0.7567794990628308,11.887662223912779,T105N14-1GFR085,1.4,-1G (inverted),Test Run 63
0.75685998835378,11.888659385778016,T105N14-1GFR085,1.4,-1G (inverted),Test Run 63
0.7573830938014989,11.888521293736991,T105N14-1GFR085,1.4,-1G (inverted),Test Run 63
0.7573830938014989,11.889267448522153,T105N14-1GFR085,1.4,-1G (inverted),Test Run 63
0.7580670279441684,11.889245323278015,T105N14-1GFR085,1.4,-1G (inverted),Test Run 63
0.7581475172351217,11.889722923375666,T105N14-1GFR085,1.4,-1G (inverted),Test Run 63
0.7581475172351217,11.892377952672541,T105N14-1GFR085,1.4,-1G (inverted),Test Run 63
0.7587107923848393,11.889915184117854,T105N14-1GFR085,1.4,-1G (inverted),Test Run 63
0.7592740675345607,11.889004997350279,T105N14-1GFR085,1.4,-1G (inverted),Test Run 63
0.7592740675345607,11.889973167516292,T105N14-1GFR085,1.4,-1G (inverted),Test Run 63
0.7593948764144608,11.89038744363934,T105N14-1GFR085,1.4,-1G (inverted),Test Run 63
0.760118980259137,11.891496757604179,T105N14-1GFR085,1.4,-1G (inverted),Test Run 63
0.7601994695500905,11.891676811315117,T105N14-1GFR085,1.4,-1G (inverted),Test Run 63
0.7601994695500905,11.891821769811216,T105N14-1GFR085,1.4,-1G (inverted),Test Run 63
0.7607225749978052,11.891866783238953,T105N14-1GFR085,1.4,-1G (inverted),Test Run 63
0.7614468287294295,11.890784172154966,T105N14-1GFR085,1.4,-1G (inverted),Test Run 63
0.7614468287294295,11.892017845250667,T105N14-1GFR085,1.4,-1G (inverted),Test Run 63
0.7614468287294295,11.89124040994793,T105N14-1GFR085,1.4,-1G (inverted),Test Run 63
0.762251571752003,11.891481498815116,T105N14-1GFR085,1.4,-1G (inverted),Test Run 63
0.762251571752003,11.891238121129579,T105N14-1GFR085,1.4,-1G (inverted),Test Run 63
0.7623319111560084,11.892158226110041,T105N14-1GFR085,1.4,-1G (inverted),Test Run 63
0.7629355058946764,11.891796592809266,T105N14-1GFR085,1.4,-1G (inverted),Test Run 63
0.7635792703353473,11.89159746561199,T105N14-1GFR085,1.4,-1G (inverted),Test Run 63
0.7635792703353473,11.892969993688165,T105N14-1GFR085,1.4,-1G (inverted),Test Run 63
0.7636194400373502,11.892664054967465,T105N14-1GFR085,1.4,-1G (inverted),Test Run 63
0.7643436937689703,11.893847374059266,T105N14-1GFR085,1.4,-1G (inverted),Test Run 63
0.7643436937689703,11.894225792028015,T105N14-1GFR085,1.4,-1G (inverted),Test Run 63
0.7644643527619266,11.893788627721367,T105N14-1GFR085,1.4,-1G (inverted),Test Run 63
0.7650679475005946,11.894754509069028,T105N14-1GFR085,1.4,-1G (inverted),Test Run 63
0.765631222650312,11.895560936070979,T105N14-1GFR085,1.4,-1G (inverted),Test Run 63
0.765631222650312,11.894114402867853,T105N14-1GFR085,1.4,-1G (inverted),Test Run 63
0.7657117119412655,11.894479850865903,T105N14-1GFR085,1.4,-1G (inverted),Test Run 63
0.7664359656728896,11.894289878942079,T105N14-1GFR085,1.4,-1G (inverted),Test Run 63
0.7664359656728896,11.896293357945979,T105N14-1GFR085,1.4,-1G (inverted),Test Run 63
0.766516454963839,11.894521812535828,T105N14-1GFR085,1.4,-1G (inverted),Test Run 63
0.767280878397466,11.895952324010429,T105N14-1GFR085,1.4,-1G (inverted),Test Run 63
0.767280878397466,11.89511232767254,T105N14-1GFR085,1.4,-1G (inverted),Test Run 63
0.7678039838451809,11.894796470738953,T105N14-1GFR085,1.4,-1G (inverted),Test Run 63
0.7676831749652808,11.895431236363953,T105N14-1GFR085,1.4,-1G (inverted),Test Run 63
0.7684074286969008,11.896622184850278,T105N14-1GFR085,1.4,-1G (inverted),Test Run 63
0.7684074286969008,11.897448448278016,T105N14-1GFR085,1.4,-1G (inverted),Test Run 63
0.7684477482858515,11.897726158238953,T105N14-1GFR085,1.4,-1G (inverted),Test Run 63
0.7690915127265224,11.896994499303403,T105N14-1GFR085,1.4,-1G (inverted),Test Run 63
0.7690915127265224,11.896619896031916,T105N14-1GFR085,1.4,-1G (inverted),Test Run 63
0.7696949575782427,11.897376731969416,T105N14-1GFR085,1.4,-1G (inverted),Test Run 63
0.7699364254510987,11.899141410924491,T105N14-1GFR085,1.4,-1G (inverted),Test Run 63
0.7699364254510987,11.89801683817059,T105N14-1GFR085,1.4,-1G (inverted),Test Run 63
0.7705801898917697,11.896751121617854,T105N14-1GFR085,1.4,-1G (inverted),Test Run 63
0.7712641240344433,11.898119072057304,T105N14-1GFR085,1.4,-1G (inverted),Test Run 63
0.7712641240344433,11.899492363072929,T105N14-1GFR085,1.4,-1G (inverted),Test Run 63
0.7712641240344433,11.897592643834653,T105N14-1GFR085,1.4,-1G (inverted),Test Run 63
0.7719480581771169,11.897925285436216,T105N14-1GFR085,1.4,-1G (inverted),Test Run 63
0.77214935634797,11.896410850621766,T105N14-1GFR085,1.4,-1G (inverted),Test Run 63
0.77214935634797,11.899453453160827,T105N14-1GFR085,1.4,-1G (inverted),Test Run 63
0.7728734601926466,11.898836235143241,T105N14-1GFR085,1.4,-1G (inverted),Test Run 63
0.7735172246333173,11.898047355748716,T105N14-1GFR085,1.4,-1G (inverted),Test Run 63
0.7735172246333173,11.897897056676452,T105N14-1GFR085,1.4,-1G (inverted),Test Run 63
0.7735172246333173,11.897070030309266,T105N14-1GFR085,1.4,-1G (inverted),Test Run 63
0.7743219676558908,11.897392753697929,T105N14-1GFR085,1.4,-1G (inverted),Test Run 63
0.7743219676558908,11.898853019811217,T105N14-1GFR085,1.4,-1G (inverted),Test Run 63
0.774442626648847,11.898592857457704,T105N14-1GFR085,1.4,-1G (inverted),Test Run 63
0.7750462213875151,11.898538688756528,T105N14-1GFR085,1.4,-1G (inverted),Test Run 63
0.7754083482533272,11.899556449986992,T105N14-1GFR085,1.4,-1G (inverted),Test Run 63
0.7754083482533272,11.899521354772153,T105N14-1GFR085,1.4,-1G (inverted),Test Run 63
0.7756094965372325,11.898665336705742,T105N14-1GFR085,1.4,-1G (inverted),Test Run 63
0.7763739199708595,11.899422172643241,T105N14-1GFR085,1.4,-1G (inverted),Test Run 63
0.7763739199708595,11.898745445348329,T105N14-1GFR085,1.4,-1G (inverted),Test Run 63
0.7764947288507635,11.897823814488953,T105N14-1GFR085,1.4,-1G (inverted),Test Run 63
0.7770981737024838,11.898000053502617,T105N14-1GFR085,1.4,-1G (inverted),Test Run 63
0.7775407898592452,11.897921470738954,T105N14-1GFR085,1.4,-1G (inverted),Test Run 63
0.7775407898592452,11.898695854283867,T105N14-1GFR085,1.4,-1G (inverted),Test Run 63
0.7777822577321013,11.897683433629577,T105N14-1GFR085,1.4,-1G (inverted),Test Run 63
0.7785466811657282,11.898090080358092,T105N14-1GFR085,1.4,-1G (inverted),Test Run 63
0.7785466811657282,11.898454002477228,T105N14-1GFR085,1.4,-1G (inverted),Test Run 63
0.7786673401586842,11.897182945348328,T105N14-1GFR085,1.4,-1G (inverted),Test Run 63
0.7793111045993512,11.898064140416679,T105N14-1GFR085,1.4,-1G (inverted),Test Run 63
0.7793111045993512,11.899212364293641,T105N14-1GFR085,1.4,-1G (inverted),Test Run 63
0.7796732314651632,11.897984031774104,T105N14-1GFR085,1.4,-1G (inverted),Test Run 63
0.7798743797490726,11.899685386754578,T105N14-1GFR085,1.4,-1G (inverted),Test Run 63
0.7805584637786901,11.898205284215516,T105N14-1GFR085,1.4,-1G (inverted),Test Run 63
0.7805584637786901,11.898704246617854,T105N14-1GFR085,1.4,-1G (inverted),Test Run 63
0.7807192924736489,11.89993334207684,T105N14-1GFR085,1.4,-1G (inverted),Test Run 63
0.7813630569143198,11.900755027867854,T105N14-1GFR085,1.4,-1G (inverted),Test Run 63
0.7813630569143198,11.898515800572929,T105N14-1GFR085,1.4,-1G (inverted),Test Run 63
0.7818056730710853,11.900403312779966,T105N14-1GFR085,1.4,-1G (inverted),Test Run 63
0.781966651652988,11.899573234654966,T105N14-1GFR085,1.4,-1G (inverted),Test Run 63
0.781966651652988,11.899289421178404,T105N14-1GFR085,1.4,-1G (inverted),Test Run 63
0.7828517340795671,11.900816825963554,T105N14-1GFR085,1.4,-1G (inverted),Test Run 63
0.7828115643775643,11.899066642858092,T105N14-1GFR085,1.4,-1G (inverted),Test Run 63
0.7828115643775643,11.902213768102229,T105N14-1GFR085,1.4,-1G (inverted),Test Run 63
0.7834954985202377,11.899661735631529,T105N14-1GFR085,1.4,-1G (inverted),Test Run 63
0.7840589235569032,11.90142336282879,T105N14-1GFR085,1.4,-1G (inverted),Test Run 63
0.7840990932589061,11.899412254430354,T105N14-1GFR085,1.4,-1G (inverted),Test Run 63
0.7840990932589061,11.901028160192078,T105N14-1GFR085,1.4,-1G (inverted),Test Run 63
0.7847830274015796,11.900914482213555,T105N14-1GFR085,1.4,-1G (inverted),Test Run 63
0.785225643558345,11.902116874791679,T105N14-1GFR085,1.4,-1G (inverted),Test Run 63
0.785225643558345,11.902110008336603,T105N14-1GFR085,1.4,-1G (inverted),Test Run 63
0.7854671114312011,11.901745323278016,T105N14-1GFR085,1.4,-1G (inverted),Test Run 63
0.7862718544537746,11.901653770543641,T105N14-1GFR085,1.4,-1G (inverted),Test Run 63
0.7862718544537746,11.901859001256529,T105N14-1GFR085,1.4,-1G (inverted),Test Run 63
0.7863120241557774,11.901417259313167,T105N14-1GFR085,1.4,-1G (inverted),Test Run 63
0.7869557885964483,11.902083305455742,T105N14-1GFR085,1.4,-1G (inverted),Test Run 63
0.7874385744552124,11.901686576940117,T105N14-1GFR085,1.4,-1G (inverted),Test Run 63
0.7874385744552124,11.902756218053403,T105N14-1GFR085,1.4,-1G (inverted),Test Run 63
0.7876397227391218,11.902875999547541,T105N14-1GFR085,1.4,-1G (inverted),Test Run 63
0.7885651247546516,11.901962761022153,T105N14-1GFR085,1.4,-1G (inverted),Test Run 63
0.7885651247546516,11.902932457067077,T105N14-1GFR085,1.4,-1G (inverted),Test Run 63
0.7884846354636981,11.904262260533866,T105N14-1GFR085,1.4,-1G (inverted),Test Run 63
0.7894100374792277,11.902515129186217,T105N14-1GFR085,1.4,-1G (inverted),Test Run 63
0.7896113356500851,11.904090599156916,T105N14-1GFR085,1.4,-1G (inverted),Test Run 63
0.7896113356500851,11.904642967320978,T105N14-1GFR085,1.4,-1G (inverted),Test Run 63
0.7898124839339905,11.903217033483092,T105N14-1GFR085,1.4,-1G (inverted),Test Run 63
0.7908183752404735,11.903113273717466,T105N14-1GFR085,1.4,-1G (inverted),Test Run 63
0.7908183752404735,11.902064994908866,T105N14-1GFR085,1.4,-1G (inverted),Test Run 63
0.7907780556515229,11.903686241246765,T105N14-1GFR085,1.4,-1G (inverted),Test Run 63
0.7916229683760992,11.904858116246766,T105N14-1GFR085,1.4,-1G (inverted),Test Run 63
0.7916229683760992,11.90497332010418,T105N14-1GFR085,1.4,-1G (inverted),Test Run 63
0.7917034576670524,11.903173545934266,T105N14-1GFR085,1.4,-1G (inverted),Test Run 63
0.7920254148308619,11.90627947244793,T105N14-1GFR085,1.4,-1G (inverted),Test Run 63
0.7927898382644848,11.904553703404966,T105N14-1GFR085,1.4,-1G (inverted),Test Run 63
0.7927898382644848,11.904069999791679,T105N14-1GFR085,1.4,-1G (inverted),Test Run 63
0.7928300079664876,11.90432634744793,T105N14-1GFR085,1.4,-1G (inverted),Test Run 63
0.7936347509890651,11.905482963658866,T105N14-1GFR085,1.4,-1G (inverted),Test Run 63
0.7936347509890651,11.905317405797541,T105N14-1GFR085,1.4,-1G (inverted),Test Run 63
0.7938762188619212,11.903677085973328,T105N14-1GFR085,1.4,-1G (inverted),Test Run 63
0.7941578564367797,11.905794242955741,T105N14-1GFR085,1.4,-1G (inverted),Test Run 63
0.7941578564367797,11.904907707311216,T105N14-1GFR085,1.4,-1G (inverted),Test Run 63
0.795002769161356,11.906105522252616,T105N14-1GFR085,1.4,-1G (inverted),Test Run 63
0.794882110168404,11.90607347879559,T105N14-1GFR085,1.4,-1G (inverted),Test Run 63
0.7956063639000241,11.904739860631528,T105N14-1GFR085,1.4,-1G (inverted),Test Run 63
0.7956063639000241,11.906544212438167,T105N14-1GFR085,1.4,-1G (inverted),Test Run 63
0.7961293194607953,11.905440239049492,T105N14-1GFR085,1.4,-1G (inverted),Test Run 63
0.7962902980426979,11.906923393346366,T105N14-1GFR085,1.4,-1G (inverted),Test Run 63
0.7962902980426979,11.906033805944029,T105N14-1GFR085,1.4,-1G (inverted),Test Run 63
0.7971755303562248,11.906145195104179,T105N14-1GFR085,1.4,-1G (inverted),Test Run 63
0.7969742321853713,11.906129173375666,T105N14-1GFR085,1.4,-1G (inverted),Test Run 63
0.7978996342009012,11.907119468785828,T105N14-1GFR085,1.4,-1G (inverted),Test Run 63
0.7978996342009012,11.90747576151043,T105N14-1GFR085,1.4,-1G (inverted),Test Run 63
0.7981411020737572,11.906660179235041,T105N14-1GFR085,1.4,-1G (inverted),Test Run 63
0.7982215913647104,11.90710955057293,T105N14-1GFR085,1.4,-1G (inverted),Test Run 63
0.7982215913647104,11.908224968053403,T105N14-1GFR085,1.4,-1G (inverted),Test Run 63
0.7991871630822429,11.908246330358091,T105N14-1GFR085,1.4,-1G (inverted),Test Run 63
0.7991871630822429,11.907960228063166,T105N14-1GFR085,1.4,-1G (inverted),Test Run 63
0.7991871630822429,11.908850578404966,T105N14-1GFR085,1.4,-1G (inverted),Test Run 63
0.7999517364028136,11.909458641149104,T105N14-1GFR085,1.4,-1G (inverted),Test Run 63
0.8001930543887259,11.910258964635428,T105N14-1GFR085,1.4,-1G (inverted),Test Run 63
0.8003137133816779,11.910176567174492,T105N14-1GFR085,1.4,-1G (inverted),Test Run 63
0.8003137133816779,11.909473899938167,T105N14-1GFR085,1.4,-1G (inverted),Test Run 63
0.801158775993206,11.911710075475279,T105N14-1GFR085,1.4,-1G (inverted),Test Run 63
0.8011989456952049,11.91024828348309,T105N14-1GFR085,1.4,-1G (inverted),Test Run 63
0.8011989456952049,11.909284690953791,T105N14-1GFR085,1.4,-1G (inverted),Test Run 63
0.8020036887177824,11.909991935826842,T105N14-1GFR085,1.4,-1G (inverted),Test Run 63
0.8022450067036906,11.911196617223329,T105N14-1GFR085,1.4,-1G (inverted),Test Run 63
0.8022450067036906,11.90994158182293,T105N14-1GFR085,1.4,-1G (inverted),Test Run 63
0.8023254959946438,11.91079683694989,T105N14-1GFR085,1.4,-1G (inverted),Test Run 63
0.8032508980101736,11.91272402200848,T105N14-1GFR085,1.4,-1G (inverted),Test Run 63
0.8032107283081708,11.91067476663739,T105N14-1GFR085,1.4,-1G (inverted),Test Run 63
0.8032107283081708,11.91112871561199,T105N14-1GFR085,1.4,-1G (inverted),Test Run 63
0.8040154713307442,11.91210451517254,T105N14-1GFR085,1.4,-1G (inverted),Test Run 63
0.804457937600562,11.909994224645203,T105N14-1GFR085,1.4,-1G (inverted),Test Run 63
0.804457937600562,11.90936785135418,T105N14-1GFR085,1.4,-1G (inverted),Test Run 63
0.8046189161824645,11.910778526403016,T105N14-1GFR085,1.4,-1G (inverted),Test Run 63
0.805423659205042,11.912671379186216,T105N14-1GFR085,1.4,-1G (inverted),Test Run 63
0.8054638289070449,11.911386589147153,T105N14-1GFR085,1.4,-1G (inverted),Test Run 63
0.8054638289070449,11.908150962926452,T105N14-1GFR085,1.4,-1G (inverted),Test Run 63
0.8063892309225744,11.911457542516292,T105N14-1GFR085,1.4,-1G (inverted),Test Run 63
0.8065502095044773,11.910783104039728,T105N14-1GFR085,1.4,-1G (inverted),Test Run 63
0.8065502095044773,11.910561851598327,T105N14-1GFR085,1.4,-1G (inverted),Test Run 63
0.8067111880863839,11.911182121373717,T105N14-1GFR085,1.4,-1G (inverted),Test Run 63
0.8075561008109602,11.911427024938167,T105N14-1GFR085,1.4,-1G (inverted),Test Run 63
0.8075561008109602,11.912002281285828,T105N14-1GFR085,1.4,-1G (inverted),Test Run 63
0.8076767598039162,11.912485984899103,T105N14-1GFR085,1.4,-1G (inverted),Test Run 63
0.8084815028264897,11.91113939676434,T105N14-1GFR085,1.4,-1G (inverted),Test Run 63
0.808722820812398,11.91223574075848,T105N14-1GFR085,1.4,-1G (inverted),Test Run 63
0.808722820812398,11.910355857945978,T105N14-1GFR085,1.4,-1G (inverted),Test Run 63
0.8088837993943045,11.910767082311216,T105N14-1GFR085,1.4,-1G (inverted),Test Run 63
0.8098092014098344,11.911844352819028,T105N14-1GFR085,1.4,-1G (inverted),Test Run 63
0.8098092014098344,11.911902336217466,T105N14-1GFR085,1.4,-1G (inverted),Test Run 63
0.8098896907007875,11.911886314488953,T105N14-1GFR085,1.4,-1G (inverted),Test Run 63
0.8106139444324079,11.912617973424492,T105N14-1GFR085,1.4,-1G (inverted),Test Run 63
0.8106139444324079,11.913525108434266,T105N14-1GFR085,1.4,-1G (inverted),Test Run 63
0.8110162410002227,11.91284761819989,T105N14-1GFR085,1.4,-1G (inverted),Test Run 63
0.8112577088730785,11.912754539586604,T105N14-1GFR085,1.4,-1G (inverted),Test Run 63
0.8120624518956563,11.910194877721366,T105N14-1GFR085,1.4,-1G (inverted),Test Run 63
0.8120624518956563,11.910669426061215,T105N14-1GFR085,1.4,-1G (inverted),Test Run 63
0.8121026215976588,11.912518791295591,T105N14-1GFR085,1.4,-1G (inverted),Test Run 63
0.8130280236131886,11.911919120885429,T105N14-1GFR085,1.4,-1G (inverted),Test Run 63
0.8130280236131886,11.911596397496766,T105N14-1GFR085,1.4,-1G (inverted),Test Run 63
0.8133901504789967,11.912293724156916,T105N14-1GFR085,1.4,-1G (inverted),Test Run 63
0.8135108094719526,11.911578086949891,T105N14-1GFR085,1.4,-1G (inverted),Test Run 63
0.8142753827925276,11.912157157994804,T105N14-1GFR085,1.4,-1G (inverted),Test Run 63
0.8142753827925276,11.91208010111004,T105N14-1GFR085,1.4,-1G (inverted),Test Run 63
0.8145167007784356,11.912674430944028,T105N14-1GFR085,1.4,-1G (inverted),Test Run 63
0.8153214438010093,11.914149192906915,T105N14-1GFR085,1.4,-1G (inverted),Test Run 63
0.8153214438010093,11.912773613072929,T105N14-1GFR085,1.4,-1G (inverted),Test Run 63
0.8155629116738651,11.91284609232098,T105N14-1GFR085,1.4,-1G (inverted),Test Run 63
0.8156432510778708,11.911111930944028,T105N14-1GFR085,1.4,-1G (inverted),Test Run 63
0.8156432510778708,11.912684349156915,T105N14-1GFR085,1.4,-1G (inverted),Test Run 63
0.8164883136893989,11.912518791295591,T105N14-1GFR085,1.4,-1G (inverted),Test Run 63
0.8165686530934003,11.911958793736991,T105N14-1GFR085,1.4,-1G (inverted),Test Run 63
0.8171722478320683,11.913382438756528,T105N14-1GFR085,1.4,-1G (inverted),Test Run 63
0.8171722478320683,11.912293724156916,T105N14-1GFR085,1.4,-1G (inverted),Test Run 63
0.8175745443998832,11.913723472692078,T105N14-1GFR085,1.4,-1G (inverted),Test Run 63
0.8177756926837887,11.912120536901053,T105N14-1GFR085,1.4,-1G (inverted),Test Run 63
0.8177756926837887,11.912150291539728,T105N14-1GFR085,1.4,-1G (inverted),Test Run 63
0.8186609249973196,11.913296989537779,T105N14-1GFR085,1.4,-1G (inverted),Test Run 63
0.8184194571244596,11.912301353551452,T105N14-1GFR085,1.4,-1G (inverted),Test Run 63
0.8184194571244596,11.911514762975278,T105N14-1GFR085,1.4,-1G (inverted),Test Run 63
0.8193448591399893,11.912376121617854,T105N14-1GFR085,1.4,-1G (inverted),Test Run 63
0.8195863270128494,11.912949089147153,T105N14-1GFR085,1.4,-1G (inverted),Test Run 63
0.8197473055947521,11.910304741002616,T105N14-1GFR085,1.4,-1G (inverted),Test Run 63
0.8197473055947521,11.91083269510418,T105N14-1GFR085,1.4,-1G (inverted),Test Run 63
0.8207128773122844,11.912117485143241,T105N14-1GFR085,1.4,-1G (inverted),Test Run 63
0.8206727076102815,11.911289695836604,T105N14-1GFR085,1.4,-1G (inverted),Test Run 63
0.8206727076102815,11.911845878697928,T105N14-1GFR085,1.4,-1G (inverted),Test Run 63
0.8215981096258113,11.91198320779949,T105N14-1GFR085,1.4,-1G (inverted),Test Run 63
