Repository: schandel33/gitrep

# Nozzle Tensile Test Analysis

Stress-vs-strain analysis of tensile pulls across 4 nozzle sizes (0.6, 1.4,
2.2, 2.6 mm) x 2 print-gravity orientations (+1G upright / -1G inverted),
printed at 105 C with a 0.85 flow ratio.

## Data-quality issues found and how they're handled

1. **Load-cell zero offset.** 10 of 17 runs record small negative Load
   values for the first handful of samples (up to ~180, always <0.5% of the
   file) before the crosshead starts moving — load-cell noise around zero,
   not real load. The script computes the mean Load over all
   pre-motion samples (`Crosshead < crosshead_zero_threshold_mm`) and
   subtracts it from the whole run.
2.

File: nozzle_tensile_analysis/analysis_output/all_curves_tidy.csv (part 71 of 151)
Strain,Stress_MPa,condition,nozzle_mm,gravity,run
0.8218797472006699,11.912279228307304,T105N14-1GFR085,1.4,-1G (inverted),Test Run 63
0.8219602364916233,11.91232195291668,T105N14-1GFR085,1.4,-1G (inverted),Test Run 63
0.8219602364916233,11.910872367955742,T105N14-1GFR085,1.4,-1G (inverted),Test Run 63
0.8228453189182025,11.912920860387391,T105N14-1GFR085,1.4,-1G (inverted),Test Run 63
0.8227648296272491,11.911551384069028,T105N14-1GFR085,1.4,-1G (inverted),Test Run 63
0.8227648296272491,11.910372642613954,T105N14-1GFR085,1.4,-1G (inverted),Test Run 63
0.8235695726498266,11.91171160135418,T105N14-1GFR085,1.4,-1G (inverted),Test Run 63
0.8238110405226826,11.911892418004578,T105N14-1GFR085,1.4,-1G (inverted),Test Run 63
0.8238110405226826,11.912152580358091,T105N14-1GFR085,1.4,-1G (inverted),Test Run 63
0.8239316995156386,11.911551384069028,T105N14-1GFR085,1.4,-1G (inverted),Test Run 63
0.8250985694040244,11.911752800084653,T105N14-1GFR085,1.4,-1G (inverted),Test Run 63
0.8248169318291656,11.910245231725279,T105N14-1GFR085,1.4,-1G (inverted),Test Run 63
0.8248169318291656,11.911148552037778,T105N14-1GFR085,1.4,-1G (inverted),Test Run 63
0.8258228231356485,11.911395744420592,T105N14-1GFR085,1.4,-1G (inverted),Test Run 63
0.8261848001145088,11.912041191197929,T105N14-1GFR085,1.4,-1G (inverted),Test Run 63
0.8261848001145088,11.912717918492854,T105N14-1GFR085,1.4,-1G (inverted),Test Run 63
0.8263860982853659,11.909896568395203,T105N14-1GFR085,1.4,-1G (inverted),Test Run 63
0.8275126485848012,11.91193132791668,T105N14-1GFR085,1.4,-1G (inverted),Test Run 63
0.8275126485848012,11.913052848912779,T105N14-1GFR085,1.4,-1G (inverted),Test Run 63
0.8273516700028986,11.912928489781915,T105N14-1GFR085,1.4,-1G (inverted),Test Run 63
0.8283173916073787,11.910621360875666,T105N14-1GFR085,1.4,-1G (inverted),Test Run 63
0.8285185398912841,11.911942009069028,T105N14-1GFR085,1.4,-1G (inverted),Test Run 63
0.8285185398912841,11.91185884866864,T105N14-1GFR085,1.4,-1G (inverted),Test Run 63
0.8285587095932869,11.913454918004579,T105N14-1GFR085,1.4,-1G (inverted),Test Run 63
0.8294841116088164,11.912475303746765,T105N14-1GFR085,1.4,-1G (inverted),Test Run 63
0.8294841116088164,11.910377220250666,T105N14-1GFR085,1.4,-1G (inverted),Test Run 63
0.829282963324911,11.912173179723329,T105N14-1GFR085,1.4,-1G (inverted),Test Run 63
0.8303290243333928,11.912059501744803,T105N14-1GFR085,1.4,-1G (inverted),Test Run 63
0.8306106619082517,11.913485435582704,T105N14-1GFR085,1.4,-1G (inverted),Test Run 63
0.8306106619082517,11.912599662877616,T105N14-1GFR085,1.4,-1G (inverted),Test Run 63
0.8308119600791088,11.911526970006529,T105N14-1GFR085,1.4,-1G (inverted),Test Run 63
0.8314557245197798,11.912107566930354,T105N14-1GFR085,1.4,-1G (inverted),Test Run 63
0.8314557245197798,11.912106803990904,T105N14-1GFR085,1.4,-1G (inverted),Test Run 63
0.8313349156398757,11.914008812047541,T105N14-1GFR085,1.4,-1G (inverted),Test Run 63
0.8324614659393107,11.912012199498715,T105N14-1GFR085,1.4,-1G (inverted),Test Run 63
0.8324614659393107,11.912187675572929,T105N14-1GFR085,1.4,-1G (inverted),Test Run 63
0.8326627641101682,11.911428550817078,T105N14-1GFR085,1.4,-1G (inverted),Test Run 63
0.8327834231031201,11.913841728307304,T105N14-1GFR085,1.4,-1G (inverted),Test Run 63
0.8327834231031201,11.911997703649103,T105N14-1GFR085,1.4,-1G (inverted),Test Run 63
0.8338698037005565,11.914378837682303,T105N14-1GFR085,1.4,-1G (inverted),Test Run 63
0.8341111216864645,11.911395744420592,T105N14-1GFR085,1.4,-1G (inverted),Test Run 63
0.834433078850274,11.912808708287779,T105N14-1GFR085,1.4,-1G (inverted),Test Run 63
0.834433078850274,11.914197258092466,T105N14-1GFR085,1.4,-1G (inverted),Test Run 63
0.8352376719859037,11.912693504430354,T105N14-1GFR085,1.4,-1G (inverted),Test Run 63
0.8351170129929475,11.911308769322929,T105N14-1GFR085,1.4,-1G (inverted),Test Run 63
0.8351170129929475,11.912336448766291,T105N14-1GFR085,1.4,-1G (inverted),Test Run 63
0.8360022453064744,11.910215477086604,T105N14-1GFR085,1.4,-1G (inverted),Test Run 63
0.8361630740014332,11.912245658971367,T105N14-1GFR085,1.4,-1G (inverted),Test Run 63
0.8361630740014332,11.912858299352228,T105N14-1GFR085,1.4,-1G (inverted),Test Run 63
0.8364850311652428,11.912912468053403,T105N14-1GFR085,1.4,-1G (inverted),Test Run 63
0.8372897741878162,11.912417320348329,T105N14-1GFR085,1.4,-1G (inverted),Test Run 63
0.8371689653079122,11.912332634069028,T105N14-1GFR085,1.4,-1G (inverted),Test Run 63
0.8371689653079122,11.91277590189129,T105N14-1GFR085,1.4,-1G (inverted),Test Run 63
0.8381346869123926,11.911581901647153,T105N14-1GFR085,1.4,-1G (inverted),Test Run 63
0.8383760048983006,11.912779716588554,T105N14-1GFR085,1.4,-1G (inverted),Test Run 63
0.8383760048983006,11.911183647252617,T105N14-1GFR085,1.4,-1G (inverted),Test Run 63
0.8383358351963021,11.91193132791668,T105N14-1GFR085,1.4,-1G (inverted),Test Run 63
0.839060088927922,11.911478141881528,T105N14-1GFR085,1.4,-1G (inverted),Test Run 63
0.839060088927922,11.914167503453791,T105N14-1GFR085,1.4,-1G (inverted),Test Run 63
0.8391002586299249,11.912935356236991,T105N14-1GFR085,1.4,-1G (inverted),Test Run 63
0.8400256606454544,11.91363039407879,T105N14-1GFR085,1.4,-1G (inverted),Test Run 63
0.8402671285183104,11.913124565221366,T105N14-1GFR085,1.4,-1G (inverted),Test Run 63
0.8402671285183104,11.914736656285829,T105N14-1GFR085,1.4,-1G (inverted),Test Run 63
0.8406292553841228,11.912885765172541,T105N14-1GFR085,1.4,-1G (inverted),Test Run 63
0.8413535091157468,11.91307955179364,T105N14-1GFR085,1.4,-1G (inverted),Test Run 63
0.8413535091157468,11.913642601110041,T105N14-1GFR085,1.4,-1G (inverted),Test Run 63
0.8409913822499347,11.914516166783866,T105N14-1GFR085,1.4,-1G (inverted),Test Run 63
0.8419569539674672,11.912417320348329,T105N14-1GFR085,1.4,-1G (inverted),Test Run 63
0.8423594004222298,11.914658836461603,T105N14-1GFR085,1.4,-1G (inverted),Test Run 63
0.8423594004222298,11.913948539830741,T105N14-1GFR085,1.4,-1G (inverted),Test Run 63
0.842600718408138,11.913608268834654,T105N14-1GFR085,1.4,-1G (inverted),Test Run 63
0.8432444828488089,11.914822105504578,T105N14-1GFR085,1.4,-1G (inverted),Test Run 63
0.8432444828488089,11.913775352574891,T105N14-1GFR085,1.4,-1G (inverted),Test Run 63
0.8431639935578555,11.91485109720379,T105N14-1GFR085,1.4,-1G (inverted),Test Run 63
0.8441297151623356,11.913444236852229,T105N14-1GFR085,1.4,-1G (inverted),Test Run 63
0.8441297151623356,11.913869957067078,T105N14-1GFR085,1.4,-1G (inverted),Test Run 63
0.8444113527371945,11.914364341832703,T105N14-1GFR085,1.4,-1G (inverted),Test Run 63
0.8446526707231028,11.914934257604179,T105N14-1GFR085,1.4,-1G (inverted),Test Run 63
0.8455379030366335,11.913399223424491,T105N14-1GFR085,1.4,-1G (inverted),Test Run 63
0.8455379030366335,11.915248588658866,T105N14-1GFR085,1.4,-1G (inverted),Test Run 63
0.8452964351637737,11.914669517613953,T105N14-1GFR085,1.4,-1G (inverted),Test Run 63
0.8461816674773004,11.915273765660828,T105N14-1GFR085,1.4,-1G (inverted),Test Run 63
0.8461816674773004,11.914383415319028,T105N14-1GFR085,1.4,-1G (inverted),Test Run 63
0.8463426460592072,11.914551261998716,T105N14-1GFR085,1.4,-1G (inverted),Test Run 63
0.8468254319179712,11.914088157750665,T105N14-1GFR085,1.4,-1G (inverted),Test Run 63
0.8468254319179712,11.916374687291679,T105N14-1GFR085,1.4,-1G (inverted),Test Run 63
0.8477105143445545,11.915328697301453,T105N14-1GFR085,1.4,-1G (inverted),Test Run 63
0.8474691963586422,11.916260246373716,T105N14-1GFR085,1.4,-1G (inverted),Test Run 63
0.8484347680761745,11.915866569615904,T105N14-1GFR085,1.4,-1G (inverted),Test Run 63
0.8484347680761745,11.916954521276054,T105N14-1GFR085,1.4,-1G (inverted),Test Run 63
0.848635916360084,11.91330080423504,T105N14-1GFR085,1.4,-1G (inverted),Test Run 63
0.8490785325168454,11.91528826151043,T105N14-1GFR085,1.4,-1G (inverted),Test Run 63
0.8490785325168454,11.915049461461603,T105N14-1GFR085,1.4,-1G (inverted),Test Run 63
0.8498431058374201,11.916922477819028,T105N14-1GFR085,1.4,-1G (inverted),Test Run 63
0.8496821272555135,11.915652183629579,T105N14-1GFR085,1.4,-1G (inverted),Test Run 63
0.8505270399800938,11.917359642125666,T105N14-1GFR085,1.4,-1G (inverted),Test Run 63
0.8505270399800938,11.916672233678403,T105N14-1GFR085,1.4,-1G (inverted),Test Run 63
0.8504867203911433,11.915991691686216,T105N14-1GFR085,1.4,-1G (inverted),Test Run 63
0.8510501454278088,11.915713981725279,T105N14-1GFR085,1.4,-1G (inverted),Test Run 63
0.8510501454278088,11.91771974954754,T105N14-1GFR085,1.4,-1G (inverted),Test Run 63
0.851774249272485,11.91662111673504,T105N14-1GFR085,1.4,-1G (inverted),Test Run 63
0.851774249272485,11.916801933385429,T105N14-1GFR085,1.4,-1G (inverted),Test Run 63
0.851774249272485,11.917168144322929,T105N14-1GFR085,1.4,-1G (inverted),Test Run 63
0.8525388225930557,11.914673332311216,T105N14-1GFR085,1.4,-1G (inverted),Test Run 63
0.8525388225930557,11.91777925882489,T105N14-1GFR085,1.4,-1G (inverted),Test Run 63
0.8530216084518241,11.916495231725278,T105N14-1GFR085,1.4,-1G (inverted),Test Run 63
0.8530216084518241,11.918282035924491,T105N14-1GFR085,1.4,-1G (inverted),Test Run 63
0.853906840765351,11.91763201151043,T105N14-1GFR085,1.4,-1G (inverted),Test Run 63
0.8538263514743976,11.916599754430354,T105N14-1GFR085,1.4,-1G (inverted),Test Run 63
0.8538263514743976,11.918590263463553,T105N14-1GFR085,1.4,-1G (inverted),Test Run 63
0.8548322427808804,11.916087059117853,T105N14-1GFR085,1.4,-1G (inverted),Test Run 63
0.8547114339009764,11.918629173375667,T105N14-1GFR085,1.4,-1G (inverted),Test Run 63
0.8547114339009764,11.918172935582703,T105N14-1GFR085,1.4,-1G (inverted),Test Run 63
0.8554758573346036,11.915701774694028,T105N14-1GFR085,1.4,-1G (inverted),Test Run 63
0.8561599413642248,11.917672447301452,T105N14-1GFR085,1.4,-1G (inverted),Test Run 63
0.8561196217752742,11.91638689432293,T105N14-1GFR085,1.4,-1G (inverted),Test Run 63
0.8561196217752742,11.917777732945979,T105N14-1GFR085,1.4,-1G (inverted),Test Run 63
0.8570853433797546,11.916403678990903,T105N14-1GFR085,1.4,-1G (inverted),Test Run 63
0.8570853433797546,11.91653566751629,T105N14-1GFR085,1.4,-1G (inverted),Test Run 63
0.8570853433797546,11.916639427281916,T105N14-1GFR085,1.4,-1G (inverted),Test Run 63
0.8575681292385187,11.91735353861004,T105N14-1GFR085,1.4,-1G (inverted),Test Run 63
0.8583325526721458,11.917899803258479,T105N14-1GFR085,1.4,-1G (inverted),Test Run 63
0.8583325526721458,11.916566948033866,T105N14-1GFR085,1.4,-1G (inverted),Test Run 63
0.8582522132681402,11.918842796422542,T105N14-1GFR085,1.4,-1G (inverted),Test Run 63
0.8592177849856725,11.918901542760429,T105N14-1GFR085,1.4,-1G (inverted),Test Run 63
0.85917761528367,11.917599205113953,T105N14-1GFR085,1.4,-1G (inverted),Test Run 63
0.85917761528367,11.917405418492853,T105N14-1GFR085,1.4,-1G (inverted),Test Run 63
0.8597408904333874,11.91830416116864,T105N14-1GFR085,1.4,-1G (inverted),Test Run 63
0.8605858031579637,11.917997459508479,T105N14-1GFR085,1.4,-1G (inverted),Test Run 63
0.8605858031579637,11.918481163121765,T105N14-1GFR085,1.4,-1G (inverted),Test Run 63
0.8604649942780637,11.918239311315116,T105N14-1GFR085,1.4,-1G (inverted),Test Run 63
0.8613100568895878,11.918838981725278,T105N14-1GFR085,1.4,-1G (inverted),Test Run 63
0.8613502265915907,11.918387321569028,T105N14-1GFR085,1.4,-1G (inverted),Test Run 63
0.8613502265915907,11.918444542028016,T105N14-1GFR085,1.4,-1G (inverted),Test Run 63
0.8619135017413081,11.917761711217466,T105N14-1GFR085,1.4,-1G (inverted),Test Run 63
0.8627584144658844,11.919209770299492,T105N14-1GFR085,1.4,-1G (inverted),Test Run 63
0.8627584144658844,11.91950121317059,T105N14-1GFR085,1.4,-1G (inverted),Test Run 63
0.8627584144658844,11.91854830179364,T105N14-1GFR085,1.4,-1G (inverted),Test Run 63
0.8635229877864591,11.919756034947929,T105N14-1GFR085,1.4,-1G (inverted),Test Run 63
0.8635229877864591,11.920032219029967,T105N14-1GFR085,1.4,-1G (inverted),Test Run 63
0.8636436467794154,11.91897478494793,T105N14-1GFR085,1.4,-1G (inverted),Test Run 63
0.8641264326381795,11.918761924840515,T105N14-1GFR085,1.4,-1G (inverted),Test Run 63
0.8650921542426598,11.917601493932304,T105N14-1GFR085,1.4,-1G (inverted),Test Run 63
0.8650921542426598,11.918372825719416,T105N14-1GFR085,1.4,-1G (inverted),Test Run 63
0.864931175660753,11.919389061070978,T105N14-1GFR085,1.4,-1G (inverted),Test Run 63
0.8659370669672359,11.920452598668641,T105N14-1GFR085,1.4,-1G (inverted),Test Run 63
0.8659370669672359,11.920885948278016,T105N14-1GFR085,1.4,-1G (inverted),Test Run 63
0.8658565776762868,11.921413139440116,T105N14-1GFR085,1.4,-1G (inverted),Test Run 63
0.8665405118189562,11.920535759069029,T105N14-1GFR085,1.4,-1G (inverted),Test Run 63
0.8665405118189562,11.919267753697929,T105N14-1GFR085,1.4,-1G (inverted),Test Run 63
0.8673050851395312,11.921394065953791,T105N14-1GFR085,1.4,-1G (inverted),Test Run 63
0.8671441065576245,11.921034721471367,T105N14-1GFR085,1.4,-1G (inverted),Test Run 63
0.8681499978641075,11.918962577916679,T105N14-1GFR085,1.4,-1G (inverted),Test Run 63
0.8681499978641075,11.920370201207703,T105N14-1GFR085,1.4,-1G (inverted),Test Run 63
0.8680291889842074,11.920205406285827,T105N14-1GFR085,1.4,-1G (inverted),Test Run 63
0.8686327837228756,11.920676902867854,T105N14-1GFR085,1.4,-1G (inverted),Test Run 63
0.8686327837228756,11.920481590367853,T105N14-1GFR085,1.4,-1G (inverted),Test Run 63
0.8694776964474519,11.920227531529966,T105N14-1GFR085,1.4,-1G (inverted),Test Run 63
0.8692362285745958,11.920717338658866,T105N14-1GFR085,1.4,-1G (inverted),Test Run 63
0.8702824394700254,11.921494011022153,T105N14-1GFR085,1.4,-1G (inverted),Test Run 63
0.8702824394700254,11.921425346471366,T105N14-1GFR085,1.4,-1G (inverted),Test Run 63
0.8702421198810748,11.919537834264341,T105N14-1GFR085,1.4,-1G (inverted),Test Run 63
0.8708858843217456,11.92127046976239,T105N14-1GFR085,1.4,-1G (inverted),Test Run 63
0.8708858843217456,11.919935325719416,T105N14-1GFR085,1.4,-1G (inverted),Test Run 63
0.8716906273443231,11.921195701695979,T105N14-1GFR085,1.4,-1G (inverted),Test Run 63
0.8716504576423206,11.92233400736004,T105N14-1GFR085,1.4,-1G (inverted),Test Run 63
0.8716504576423206,11.92144213113934,T105N14-1GFR085,1.4,-1G (inverted),Test Run 63
0.8726160293598529,11.919415763951841,T105N14-1GFR085,1.4,-1G (inverted),Test Run 63
0.8725355400688996,11.919598869420591,T105N14-1GFR085,1.4,-1G (inverted),Test Run 63
0.8731391348075676,11.918571952916679,T105N14-1GFR085,1.4,-1G (inverted),Test Run 63
0.8731391348075676,11.922488884069029,T105N14-1GFR085,1.4,-1G (inverted),Test Run 63
0.8739035582411945,11.920077232457704,T105N14-1GFR085,1.4,-1G (inverted),Test Run 63
0.8738632386522439,11.920163444615904,T105N14-1GFR085,1.4,-1G (inverted),Test Run 63
0.8738632386522439,11.922731498815116,T105N14-1GFR085,1.4,-1G (inverted),Test Run 63
0.8747887905547215,11.921519950963553,T105N14-1GFR085,1.4,-1G (inverted),Test Run 63
0.874708301263768,11.920424369908867,T105N14-1GFR085,1.4,-1G (inverted),Test Run 63
0.874708301263768,11.92174654398114,T105N14-1GFR085,1.4,-1G (inverted),Test Run 63
0.8752312568245392,11.920087150670591,T105N14-1GFR085,1.4,-1G (inverted),Test Run 63
0.8761164891380661,11.920761589147153,T105N14-1GFR085,1.4,-1G (inverted),Test Run 63
0.8759958301451098,11.921179679967466,T105N14-1GFR085,1.4,-1G (inverted),Test Run 63
0.8759958301451098,11.920217613317078,T105N14-1GFR085,1.4,-1G (inverted),Test Run 63
0.876880912571689,11.921168235875665,T105N14-1GFR085,1.4,-1G (inverted),Test Run 63
0.8768004232807356,11.921156791783867,T105N14-1GFR085,1.4,-1G (inverted),Test Run 63
0.8768004232807356,11.921079734899104,T105N14-1GFR085,1.4,-1G (inverted),Test Run 63
0.8774040180194076,11.922108177281917,T105N14-1GFR085,1.4,-1G (inverted),Test Run 63
0.8782087610419811,11.922250084020202,T105N14-1GFR085,1.4,-1G (inverted),Test Run 63
0.878007462871128,11.922029594518241,T105N14-1GFR085,1.4,-1G (inverted),Test Run 63
0.878007462871128,11.922708610631528,T105N14-1GFR085,1.4,-1G (inverted),Test Run 63
0.8790133541776068,11.92182054910809,T105N14-1GFR085,1.4,-1G (inverted),Test Run 63
0.8790536737665575,11.923441795445978,T105N14-1GFR085,1.4,-1G (inverted),Test Run 63
0.8790536737665575,11.921158317662778,T105N14-1GFR085,1.4,-1G (inverted),Test Run 63
0.8795766293273286,11.92035417947918,T105N14-1GFR085,1.4,-1G (inverted),Test Run 63
0.8803008830589487,11.921268180944029,T105N14-1GFR085,1.4,-1G (inverted),Test Run 63
0.8803008830589487,11.921851829625666,T105N14-1GFR085,1.4,-1G (inverted),Test Run 63
0.8800997347750432,11.922506431676453,T105N14-1GFR085,1.4,-1G (inverted),Test Run 63
0.8813067743654316,11.921872428990904,T105N14-1GFR085,1.4,-1G (inverted),Test Run 63
0.8811861153724756,11.921656517125665,T105N14-1GFR085,1.4,-1G (inverted),Test Run 63
0.8811861153724756,11.92321367654949,T105N14-1GFR085,1.4,-1G (inverted),Test Run 63
0.8817090709332465,11.923525718785829,T105N14-1GFR085,1.4,-1G (inverted),Test Run 63
0.8824333246648666,11.922934440709653,T105N14-1GFR085,1.4,-1G (inverted),Test Run 63
0.8824333246648666,11.923630241490903,T105N14-1GFR085,1.4,-1G (inverted),Test Run 63
0.8821920066789586,11.923522667028015,T105N14-1GFR085,1.4,-1G (inverted),Test Run 63
0.8833185569783976,11.923069480992854,T105N14-1GFR085,1.4,-1G (inverted),Test Run 63
0.8833185569783976,11.923933128453791,T105N14-1GFR085,1.4,-1G (inverted),Test Run 63
0.8831174086944881,11.92480974588543,T105N14-1GFR085,1.4,-1G (inverted),Test Run 63
0.8836806838442055,11.92272386942059,T105N14-1GFR085,1.4,-1G (inverted),Test Run 63
0.8845255965687859,11.922915367223329,T105N14-1GFR085,1.4,-1G (inverted),Test Run 63
0.8845255965687859,11.924301628209653,T105N14-1GFR085,1.4,-1G (inverted),Test Run 63
0.8842439589939273,11.925382713414729,T105N14-1GFR085,1.4,-1G (inverted),Test Run 63
0.8852095307114596,11.925761131383478,T105N14-1GFR085,1.4,-1G (inverted),Test Run 63
0.8852095307114596,11.925256828404965,T105N14-1GFR085,1.4,-1G (inverted),Test Run 63
0.8850487020165008,11.924173454381528,T105N14-1GFR085,1.4,-1G (inverted),Test Run 63
0.8858532951521305,11.925220207311217,T105N14-1GFR085,1.4,-1G (inverted),Test Run 63
0.8866982078767068,11.923015312291678,T105N14-1GFR085,1.4,-1G (inverted),Test Run 63
0.8866982078767068,11.925233940221366,T105N14-1GFR085,1.4,-1G (inverted),Test Run 63
0.8864970595927975,11.925344566442078,T105N14-1GFR085,1.4,-1G (inverted),Test Run 63
0.8871811436224186,11.922505668736992,T105N14-1GFR085,1.4,-1G (inverted),Test Run 63
0.8871811436224186,11.924929527379579,T105N14-1GFR085,1.4,-1G (inverted),Test Run 63
0.8873419723173775,11.92529955301434,T105N14-1GFR085,1.4,-1G (inverted),Test Run 63
0.8880662260489979,11.924192527867854,T105N14-1GFR085,1.4,-1G (inverted),Test Run 63
0.8880662260489979,11.92532396707684,T105N14-1GFR085,1.4,-1G (inverted),Test Run 63
0.8888306494826248,11.924586204625665,T105N14-1GFR085,1.4,-1G (inverted),Test Run 63
0.8885490119077659,11.924181083776054,T105N14-1GFR085,1.4,-1G (inverted),Test Run 63
0.8894342442212928,11.925461296178403,T105N14-1GFR085,1.4,-1G (inverted),Test Run 63
0.8894342442212928,11.926549247838555,T105N14-1GFR085,1.4,-1G (inverted),Test Run 63
0.8893135852283368,11.924729637242853,T105N14-1GFR085,1.4,-1G (inverted),Test Run 63
0.8899573496690077,11.924064354039729,T105N14-1GFR085,1.4,-1G (inverted),Test Run 63
0.8899573496690077,11.924625114537779,T105N14-1GFR085,1.4,-1G (inverted),Test Run 63
0.8906412838116812,11.925957206822929,T105N14-1GFR085,1.4,-1G (inverted),Test Run 63
0.8903596462368226,11.927232078649103,T105N14-1GFR085,1.4,-1G (inverted),Test Run 63
0.8903596462368226,11.923752311803403,T105N14-1GFR085,1.4,-1G (inverted),Test Run 63
0.8914057072453084,11.925224784947929,T105N14-1GFR085,1.4,-1G (inverted),Test Run 63
0.8913655375433056,11.925403312779967,T105N14-1GFR085,1.4,-1G (inverted),Test Run 63
0.892049471685979,11.924894432164729,T105N14-1GFR085,1.4,-1G (inverted),Test Run 63
0.892049471685979,11.925092796422541,T105N14-1GFR085,1.4,-1G (inverted),Test Run 63
0.8928140450065499,11.92406740579754,T105N14-1GFR085,1.4,-1G (inverted),Test Run 63
0.8924920878427405,11.924767021276054,T105N14-1GFR085,1.4,-1G (inverted),Test Run 63
0.8924920878427405,11.92486086282879,T105N14-1GFR085,1.4,-1G (inverted),Test Run 63
0.8935784684401769,11.924888328649104,T105N14-1GFR085,1.4,-1G (inverted),Test Run 63
0.8934174898582703,11.924441246129579,T105N14-1GFR085,1.4,-1G (inverted),Test Run 63
0.8934174898582703,11.924973777867853,T105N14-1GFR085,1.4,-1G (inverted),Test Run 63
0.8940210845969383,11.924641136266292,T105N14-1GFR085,1.4,-1G (inverted),Test Run 63
0.8948659973215187,11.923427299596366,T105N14-1GFR085,1.4,-1G (inverted),Test Run 63
0.8946648490376092,11.925117210485041,T105N14-1GFR085,1.4,-1G (inverted),Test Run 63
0.8946648490376092,11.923634056188167,T105N14-1GFR085,1.4,-1G (inverted),Test Run 63
0.8955902510531387,11.922878746129578,T105N14-1GFR085,1.4,-1G (inverted),Test Run 63
0.8953889528822856,11.925150016881528,T105N14-1GFR085,1.4,-1G (inverted),Test Run 63
0.8953889528822856,11.922447685338554,T105N14-1GFR085,1.4,-1G (inverted),Test Run 63
0.8959925476209536,11.924577812291679,T105N14-1GFR085,1.4,-1G (inverted),Test Run 63
0.8965156530686685,11.925876335240904,T105N14-1GFR085,1.4,-1G (inverted),Test Run 63
0.8965558227706711,11.92462664041668,T105N14-1GFR085,1.4,-1G (inverted),Test Run 63
0.8965558227706711,11.922632316686215,T105N14-1GFR085,1.4,-1G (inverted),Test Run 63
0.8974812247862008,11.924607566930353,T105N14-1GFR085,1.4,-1G (inverted),Test Run 63
0.8974812247862008,11.92401705179364,T105N14-1GFR085,1.4,-1G (inverted),Test Run 63
0.8974812247862008,11.923238853551453,T105N14-1GFR085,1.4,-1G (inverted),Test Run 63
0.8980444999359224,11.926009086705742,T105N14-1GFR085,1.4,-1G (inverted),Test Run 63
0.8985676053836372,11.92367449197918,T105N14-1GFR085,1.4,-1G (inverted),Test Run 63
0.8985676053836372,11.924028495885429,T105N14-1GFR085,1.4,-1G (inverted),Test Run 63
0.8987687536675424,11.924243644811217,T105N14-1GFR085,1.4,-1G (inverted),Test Run 63
0.8997746449740256,11.924805168248716,T105N14-1GFR085,1.4,-1G (inverted),Test Run 63
0.8996941556830722,11.923862175084654,T105N14-1GFR085,1.4,-1G (inverted),Test Run 63
0.8996941556830722,11.923641685582703,T105N14-1GFR085,1.4,-1G (inverted),Test Run 63
0.9002574308327896,11.92431230936199,T105N14-1GFR085,1.4,-1G (inverted),Test Run 63
0.9008207059825112,11.92385759744793,T105N14-1GFR085,1.4,-1G (inverted),Test Run 63
0.9008207059825112,11.921786216832704,T105N14-1GFR085,1.4,-1G (inverted),Test Run 63
0.9010218542664166,11.924167350865904,T105N14-1GFR085,1.4,-1G (inverted),Test Run 63
0.9019472562819464,11.923048118688166,T105N14-1GFR085,1.4,-1G (inverted),Test Run 63
0.9019472562819464,11.923660759069028,T105N14-1GFR085,1.4,-1G (inverted),Test Run 63
0.9018265972889901,11.92303972635418,T105N14-1GFR085,1.4,-1G (inverted),Test Run 63
0.902470361729661,11.923656181432303,T105N14-1GFR085,1.4,-1G (inverted),Test Run 63
0.9029934671773799,11.924498466588554,T105N14-1GFR085,1.4,-1G (inverted),Test Run 63
0.9029934671773799,11.922888664342466,T105N14-1GFR085,1.4,-1G (inverted),Test Run 63
0.903073956468329,11.92383394632489,T105N14-1GFR085,1.4,-1G (inverted),Test Run 63
0.9040395281858616,11.92266436014324,T105N14-1GFR085,1.4,-1G (inverted),Test Run 63
0.9040395281858616,11.922921470738952,T105N14-1GFR085,1.4,-1G (inverted),Test Run 63
0.9040395281858616,11.923215202428404,T105N14-1GFR085,1.4,-1G (inverted),Test Run 63
0.9045626336335804,11.922737602330741,T105N14-1GFR085,1.4,-1G (inverted),Test Run 63
0.9050855891943471,11.924851707555353,T105N14-1GFR085,1.4,-1G (inverted),Test Run 63
0.9050855891943471,11.923290733434266,T105N14-1GFR085,1.4,-1G (inverted),Test Run 63
0.9052063980742512,11.924484733678403,T105N14-1GFR085,1.4,-1G (inverted),Test Run 63
0.906252459082733,11.921402458287778,T105N14-1GFR085,1.4,-1G (inverted),Test Run 63
0.906252459082733,11.92343264017254,T105N14-1GFR085,1.4,-1G (inverted),Test Run 63
0.9062122893807302,11.924047569371766,T105N14-1GFR085,1.4,-1G (inverted),Test Run 63
0.9067755645304516,11.922562889195978,T105N14-1GFR085,1.4,-1G (inverted),Test Run 63
0.9067755645304516,11.924007896520203,T105N14-1GFR085,1.4,-1G (inverted),Test Run 63
0.907258350389216,11.923415092565117,T105N14-1GFR085,1.4,-1G (inverted),Test Run 63
0.9073388396801694,11.923569206334653,T105N14-1GFR085,1.4,-1G (inverted),Test Run 63
0.9082642416956989,11.92194261942059,T105N14-1GFR085,1.4,-1G (inverted),Test Run 63
0.9082642416956989,11.923380760289728,T105N14-1GFR085,1.4,-1G (inverted),Test Run 63
0.9081837524047455,11.923844627477228,T105N14-1GFR085,1.4,-1G (inverted),Test Run 63
0.9087871972564657,11.92208986673504,T105N14-1GFR085,1.4,-1G (inverted),Test Run 63
0.9087871972564657,11.92241869363934,T105N14-1GFR085,1.4,-1G (inverted),Test Run 63
0.9092701330021818,11.923351768590516,T105N14-1GFR085,1.4,-1G (inverted),Test Run 63
0.9093103027041807,11.92141695413739,T105N14-1GFR085,1.4,-1G (inverted),Test Run 63
0.9093103027041807,11.92224550638348,T105N14-1GFR085,1.4,-1G (inverted),Test Run 63
0.9101955350177116,11.922681907750666,T105N14-1GFR085,1.4,-1G (inverted),Test Run 63
0.9102357047197102,11.92394609842449,T105N14-1GFR085,1.4,-1G (inverted),Test Run 63
0.9111209370332412,11.922587303258478,T105N14-1GFR085,1.4,-1G (inverted),Test Run 63
0.9111209370332412,11.923531822301452,T105N14-1GFR085,1.4,-1G (inverted),Test Run 63
0.9114025746080999,11.923136619664728,T105N14-1GFR085,1.4,-1G (inverted),Test Run 63
0.9114427443101025,11.921988395787778,T105N14-1GFR085,1.4,-1G (inverted),Test Run 63
0.9114427443101025,11.922103599645203,T105N14-1GFR085,1.4,-1G (inverted),Test Run 63
0.9123681463256323,11.922650627233091,T105N14-1GFR085,1.4,-1G (inverted),Test Run 63
0.9122876570346788,11.92212572488934,T105N14-1GFR085,1.4,-1G (inverted),Test Run 63
0.9131325697592552,11.923962883092466,T105N14-1GFR085,1.4,-1G (inverted),Test Run 63
0.9131325697592552,11.92349214944989,T105N14-1GFR085,1.4,-1G (inverted),Test Run 63
0.9134143572210619,11.921949485875666,T105N14-1GFR085,1.4,-1G (inverted),Test Run 63
0.9134143572210619,11.922648338414728,T105N14-1GFR085,1.4,-1G (inverted),Test Run 63
0.9134143572210619,11.922671226598329,T105N14-1GFR085,1.4,-1G (inverted),Test Run 63
0.9144604182295476,11.924059013463554,T105N14-1GFR085,1.4,-1G (inverted),Test Run 63
0.9143397592365914,11.924636558629578,T105N14-1GFR085,1.4,-1G (inverted),Test Run 63
0.9143397592365914,11.923779014684266,T105N14-1GFR085,1.4,-1G (inverted),Test Run 63
0.9151846719611717,11.925016502477229,T105N14-1GFR085,1.4,-1G (inverted),Test Run 63
0.91542598994708,11.923358635045592,T105N14-1GFR085,1.4,-1G (inverted),Test Run 63
0.9154663095360306,11.925363639928403,T105N14-1GFR085,1.4,-1G (inverted),Test Run 63
0.9154663095360306,11.922837547399103,T105N14-1GFR085,1.4,-1G (inverted),Test Run 63
0.9164318812535629,11.923357872106141,T105N14-1GFR085,1.4,-1G (inverted),Test Run 63
0.9163112222606067,11.921943382360041,T105N14-1GFR085,1.4,-1G (inverted),Test Run 63
0.9163112222606067,11.92291918192059,T105N14-1GFR085,1.4,-1G (inverted),Test Run 63
0.9171159652831804,11.923904899694028,T105N14-1GFR085,1.4,-1G (inverted),Test Run 63
0.9173976028580431,11.923937706090516,T105N14-1GFR085,1.4,-1G (inverted),Test Run 63
0.9173976028580431,11.924010948278015,T105N14-1GFR085,1.4,-1G (inverted),Test Run 63
0.9173572832690924,11.924002555944028,T105N14-1GFR085,1.4,-1G (inverted),Test Run 63
0.9183230048735728,11.922938255406915,T105N14-1GFR085,1.4,-1G (inverted),Test Run 63
0.9181620262916659,11.924136070348329,T105N14-1GFR085,1.4,-1G (inverted),Test Run 63
0.9181620262916659,11.924258140660829,T105N14-1GFR085,1.4,-1G (inverted),Test Run 63
0.9190069390162423,11.924538139440116,T105N14-1GFR085,1.4,-1G (inverted),Test Run 63
0.9192885765911052,11.924238304235041,T105N14-1GFR085,1.4,-1G (inverted),Test Run 63
0.9192885765911052,11.924533561803404,T105N14-1GFR085,1.4,-1G (inverted),Test Run 63
0.9194495551730077,11.922459892369805,T105N14-1GFR085,1.4,-1G (inverted),Test Run 63
0.9203346375995869,11.924326805211603,T105N14-1GFR085,1.4,-1G (inverted),Test Run 63
0.9201738089046321,11.923802665807305,T105N14-1GFR085,1.4,-1G (inverted),Test Run 63
0.9201738089046321,11.924598411656916,T105N14-1GFR085,1.4,-1G (inverted),Test Run 63
0.9210187216292082,11.92428560648114,T105N14-1GFR085,1.4,-1G (inverted),Test Run 63
0.9213405289060699,11.923072532750666,T105N14-1GFR085,1.4,-1G (inverted),Test Run 63
0.9213405289060699,11.92523622903973,T105N14-1GFR085,1.4,-1G (inverted),Test Run 63
0.9216221664809284,11.924717430211604,T105N14-1GFR085,1.4,-1G (inverted),Test Run 63
0.9224672290924526,11.924316886998716,T105N14-1GFR085,1.4,-1G (inverted),Test Run 63
0.9224672290924526,11.925050834752616,T105N14-1GFR085,1.4,-1G (inverted),Test Run 63
0.9227488666673115,11.926309684850278,T105N14-1GFR085,1.4,-1G (inverted),Test Run 63
0.9227085470783648,11.923844627477228,T105N14-1GFR085,1.4,-1G (inverted),Test Run 63
0.9227085470783648,11.924988273717466,T105N14-1GFR085,1.4,-1G (inverted),Test Run 63
0.9236339490938946,11.924660209752616,T105N14-1GFR085,1.4,-1G (inverted),Test Run 63
0.9235534598029411,11.925301841832702,T105N14-1GFR085,1.4,-1G (inverted),Test Run 63
0.9243582028255147,11.925153068639341,T105N14-1GFR085,1.4,-1G (inverted),Test Run 63
0.9243582028255147,11.925380424596366,T105N14-1GFR085,1.4,-1G (inverted),Test Run 63
0.9245593511094241,11.924278740026054,T105N14-1GFR085,1.4,-1G (inverted),Test Run 63
0.9246398404003736,11.924033073522153,T105N14-1GFR085,1.4,-1G (inverted),Test Run 63
0.9246398404003736,11.924075798131529,T105N14-1GFR085,1.4,-1G (inverted),Test Run 63
0.9256054121179059,11.924089531041679,T105N14-1GFR085,1.4,-1G (inverted),Test Run 63
0.9254847531249536,11.925120262242853,T105N14-1GFR085,1.4,-1G (inverted),Test Run 63
0.9254847531249536,11.92529879007489,T105N14-1GFR085,1.4,-1G (inverted),Test Run 63
0.9262894961475274,11.925906089879579,T105N14-1GFR085,1.4,-1G (inverted),Test Run 63
0.926571133722386,11.92510424051434,T105N14-1GFR085,1.4,-1G (inverted),Test Run 63
0.9266516230133395,11.92493334207684,T105N14-1GFR085,1.4,-1G (inverted),Test Run 63
0.9266516230133395,11.923953727819029,T105N14-1GFR085,1.4,-1G (inverted),Test Run 63
0.927577025028869,11.923935417272153,T105N14-1GFR085,1.4,-1G (inverted),Test Run 63
0.9273758767449635,11.924152855016292,T105N14-1GFR085,1.4,-1G (inverted),Test Run 63
0.9273758767449635,11.924215416051453,T105N14-1GFR085,1.4,-1G (inverted),Test Run 63
0.9282207894695399,11.92455644998699,T105N14-1GFR085,1.4,-1G (inverted),Test Run 63
0.9283414484624961,11.924726585485041,T105N14-1GFR085,1.4,-1G (inverted),Test Run 63
0.9283414484624961,11.926154808141291,T105N14-1GFR085,1.4,-1G (inverted),Test Run 63
0.9284621074554481,11.925572685338555,T105N14-1GFR085,1.4,-1G (inverted),Test Run 63
0.9294679987619311,11.925015739537779,T105N14-1GFR085,1.4,-1G (inverted),Test Run 63
0.9292266807760228,11.92498293314129,T105N14-1GFR085,1.4,-1G (inverted),Test Run 63
0.9292266807760228,11.925148491002616,T105N14-1GFR085,1.4,-1G (inverted),Test Run 63
0.9300715935005991,11.924289421178404,T105N14-1GFR085,1.4,-1G (inverted),Test Run 63
0.9302727417845046,11.924370292760429,T105N14-1GFR085,1.4,-1G (inverted),Test Run 63
0.9302727417845046,11.923460105992854,T105N14-1GFR085,1.4,-1G (inverted),Test Run 63
0.9302325720825018,11.924471763707704,T105N14-1GFR085,1.4,-1G (inverted),Test Run 63
0.9311981438000341,11.924430564977229,T105N14-1GFR085,1.4,-1G (inverted),Test Run 63
0.9310774848070821,11.925646690465516,T105N14-1GFR085,1.4,-1G (inverted),Test Run 63
0.9310774848070821,11.925682548619804,T105N14-1GFR085,1.4,-1G (inverted),Test Run 63
0.9318820779427078,11.924702934361992,T105N14-1GFR085,1.4,-1G (inverted),Test Run 63
0.9322040351065173,11.926013664342467,T105N14-1GFR085,1.4,-1G (inverted),Test Run 63
0.9322040351065173,11.923997978307304,T105N14-1GFR085,1.4,-1G (inverted),Test Run 63
0.9321235458155639,11.924502281285829,T105N14-1GFR085,1.4,-1G (inverted),Test Run 63
0.9329684585401442,11.925033287145203,T105N14-1GFR085,1.4,-1G (inverted),Test Run 63
0.9329684585401442,11.923820213414729,T105N14-1GFR085,1.4,-1G (inverted),Test Run 63
0.9331696068240496,11.924173454381528,T105N14-1GFR085,1.4,-1G (inverted),Test Run 63
0.9332500961150028,11.92431078348309,T105N14-1GFR085,1.4,-1G (inverted),Test Run 63
0.9332500961150028,11.925417808629579,T105N14-1GFR085,1.4,-1G (inverted),Test Run 63
0.9341353284285298,11.923826316930354,T105N14-1GFR085,1.4,-1G (inverted),Test Run 63
0.9338938605556737,11.924049095250666,T105N14-1GFR085,1.4,-1G (inverted),Test Run 63
0.9347790928692007,11.924403099156915,T105N14-1GFR085,1.4,-1G (inverted),Test Run 63
0.9347790928692007,11.924415306188166,T105N14-1GFR085,1.4,-1G (inverted),Test Run 63
0.9351009001460621,11.925356010533866,T105N14-1GFR085,1.4,-1G (inverted),Test Run 63
0.9351813894370156,11.925012687779965,T105N14-1GFR085,1.4,-1G (inverted),Test Run 63
0.9351813894370156,11.923862175084654,T105N14-1GFR085,1.4,-1G (inverted),Test Run 63
0.9362274504454973,11.925179008580741,T105N14-1GFR085,1.4,-1G (inverted),Test Run 63
0.9359056431686356,11.922953514195978,T105N14-1GFR085,1.4,-1G (inverted),Test Run 63
0.9359056431686356,11.92601976785809,T105N14-1GFR085,1.4,-1G (inverted),Test Run 63
0.9367505558932159,11.923856834508479,T105N14-1GFR085,1.4,-1G (inverted),Test Run 63
0.9369517041771214,11.923294548131528,T105N14-1GFR085,1.4,-1G (inverted),Test Run 63
0.9369920237660719,11.923339561559265,T105N14-1GFR085,1.4,-1G (inverted),Test Run 63
0.9369920237660719,11.92428484354168,T105N14-1GFR085,1.4,-1G (inverted),Test Run 63
0.9379575954836042,11.92553072366864,T105N14-1GFR085,1.4,-1G (inverted),Test Run 63
0.9377162774976964,11.926134971715516,T105N14-1GFR085,1.4,-1G (inverted),Test Run 63
0.9377162774976964,11.922681144811216,T105N14-1GFR085,1.4,-1G (inverted),Test Run 63
0.9387220189172272,11.924890617467465,T105N14-1GFR085,1.4,-1G (inverted),Test Run 63
0.9388829974991341,11.924703697301453,T105N14-1GFR085,1.4,-1G (inverted),Test Run 63
0.9388428277971312,11.924062065221367,T105N14-1GFR085,1.4,-1G (inverted),Test Run 63
0.9388428277971312,11.924248222447929,T105N14-1GFR085,1.4,-1G (inverted),Test Run 63
0.9398083995146636,11.924151329137391,T105N14-1GFR085,1.4,-1G (inverted),Test Run 63
0.9396877405217076,11.923801139928404,T105N14-1GFR085,1.4,-1G (inverted),Test Run 63
0.9396877405217076,11.92406587991864,T105N14-1GFR085,1.4,-1G (inverted),Test Run 63
0.94065331223924,11.923948387242854,T105N14-1GFR085,1.4,-1G (inverted),Test Run 63
0.9408142908211465,11.923598198033867,T105N14-1GFR085,1.4,-1G (inverted),Test Run 63
0.9408142908211465,11.924701408483092,T105N14-1GFR085,1.4,-1G (inverted),Test Run 63
0.9408142908211465,11.922371391393241,T105N14-1GFR085,1.4,-1G (inverted),Test Run 63
0.9418201821276254,11.923135093785827,T105N14-1GFR085,1.4,-1G (inverted),Test Run 63
0.9415787142547697,11.920372490026054,T105N14-1GFR085,1.4,-1G (inverted),Test Run 63
0.9415787142547697,11.923014549352228,T105N14-1GFR085,1.4,-1G (inverted),Test Run 63
0.9425444358592499,11.924601463414728,T105N14-1GFR085,1.4,-1G (inverted),Test Run 63
0.9427455841431552,11.924136833287779,T105N14-1GFR085,1.4,-1G (inverted),Test Run 63
0.9427455841431552,11.922032646276055,T105N14-1GFR085,1.4,-1G (inverted),Test Run 63
0.9427455841431552,11.92407808694989,T105N14-1GFR085,1.4,-1G (inverted),Test Run 63
0.9437514754496382,11.923356346227228,T105N14-1GFR085,1.4,-1G (inverted),Test Run 63
0.9437514754496382,11.922321800328792,T105N14-1GFR085,1.4,-1G (inverted),Test Run 63
0.9434698378747793,11.922877983190116,T105N14-1GFR085,1.4,-1G (inverted),Test Run 63
0.9445562184722157,11.92434587869793,T105N14-1GFR085,1.4,-1G (inverted),Test Run 63
0.9447975364581239,11.924022392369803,T105N14-1GFR085,1.4,-1G (inverted),Test Run 63
0.9447975364581239,11.922000602819029,T105N14-1GFR085,1.4,-1G (inverted),Test Run 63
0.9447170471671705,11.921056846715516,T105N14-1GFR085,1.4,-1G (inverted),Test Run 63
0.9457632580626041,11.921970085240904,T105N14-1GFR085,1.4,-1G (inverted),Test Run 63
0.9457632580626041,11.921326927281916,T105N14-1GFR085,1.4,-1G (inverted),Test Run 63
0.9454816204877455,11.922262291051453,T105N14-1GFR085,1.4,-1G (inverted),Test Run 63
0.9464873619072763,11.921779350377616,T105N14-1GFR085,1.4,-1G (inverted),Test Run 63
0.9464873619072763,11.921483329869805,T105N14-1GFR085,1.4,-1G (inverted),Test Run 63
0.9466886600781339,11.920643333531917,T105N14-1GFR085,1.4,-1G (inverted),Test Run 63
0.9466886600781339,11.921448997594416,T105N14-1GFR085,1.4,-1G (inverted),Test Run 63
0.9477748907886182,11.921073631383479,T105N14-1GFR085,1.4,-1G (inverted),Test Run 63
0.9477748907886182,11.920249656774104,T105N14-1GFR085,1.4,-1G (inverted),Test Run 63
0.9475335728027099,11.922892479039728,T105N14-1GFR085,1.4,-1G (inverted),Test Run 63
0.9485796338111957,11.922499565221367,T105N14-1GFR085,1.4,-1G (inverted),Test Run 63
0.9485796338111957,11.921487907506528,T105N14-1GFR085,1.4,-1G (inverted),Test Run 63
0.9487406123930983,11.921542839147154,T105N14-1GFR085,1.4,-1G (inverted),Test Run 63
0.94906241966996,11.919491294957703,T105N14-1GFR085,1.4,-1G (inverted),Test Run 63
0.950068310976443,11.920699791051453,T105N14-1GFR085,1.4,-1G (inverted),Test Run 63
0.950068310976443,11.920300773717466,T105N14-1GFR085,1.4,-1G (inverted),Test Run 63
0.9498671626925376,11.917967704869804,T105N14-1GFR085,1.4,-1G (inverted),Test Run 63
0.95095354328997,11.92153902444989,T105N14-1GFR085,1.4,-1G (inverted),Test Run 63
0.95095354328997,11.919528678990904,T105N14-1GFR085,1.4,-1G (inverted),Test Run 63
0.9513156701557819,11.919822410680354,T105N14-1GFR085,1.4,-1G (inverted),Test Run 63
0.9519191150075023,11.920412162877616,T105N14-1GFR085,1.4,-1G (inverted),Test Run 63
0.9519191150075023,11.919267753697929,T105N14-1GFR085,1.4,-1G (inverted),Test Run 63
0.9527640277320786,11.922187522985041,T105N14-1GFR085,1.4,-1G (inverted),Test Run 63
0.9527238580300798,11.919746879674491,T105N14-1GFR085,1.4,-1G (inverted),Test Run 63
0.954333194188279,11.91921968851239,T105N14-1GFR085,1.4,-1G (inverted),Test Run 63
0.954333194188279,11.918432334996766,T105N14-1GFR085,1.4,-1G (inverted),Test Run 63
0.9543735137772296,11.920818809606141,T105N14-1GFR085,1.4,-1G (inverted),Test Run 63
0.9557415319495246,11.920034507848328,T105N14-1GFR085,1.4,-1G (inverted),Test Run 63
0.0,-0.014401145821267908,T105N14-1GFR085,1.4,-1G (inverted),Test Run 64
0.0,0.006398768926208618,T105N14-1GFR085,1.4,-1G (inverted),Test Run 64
-0.00011835420030743218,0.03455150594765487,T105N14-1GFR085,1.4,-1G (inverted),Test Run 64
0.00015790361630709185,0.05583885183388537,T105N14-1GFR085,1.4,-1G (inverted),Test Run 64
0.00015790361630709185,0.09371765723282637,T105N14-1GFR085,1.4,-1G (inverted),Test Run 64
0.000276257816614524,0.1347787486558605,T105N14-1GFR085,1.4,-1G (inverted),Test Run 64
0.00015790361630709185,0.17791671624237798,T105N14-1GFR085,1.4,-1G (inverted),Test Run 64
0.0005525156332291882,0.21861787905747296,T105N14-1GFR085,1.4,-1G (inverted),Test Run 64
0.0005525156332291882,0.2608820544725117,T105N14-1GFR085,1.4,-1G (inverted),Test Run 64
0.0004736373370013684,0.30260294547135175,T105N14-1GFR085,1.4,-1G (inverted),Test Run 64
0.0007104192495361399,0.3434388982301405,T105N14-1GFR085,1.4,-1G (inverted),Test Run 64
0.0007104192495361399,0.38512755503708673,T105N14-1GFR085,1.4,-1G (inverted),Test Run 64
0.0008287734498437123,0.425316678190773,T105N14-1GFR085,1.4,-1G (inverted),Test Run 64
0.0007104192495361399,0.4665460216050792,T105N14-1GFR085,1.4,-1G (inverted),Test Run 64
0.0012629348827692542,0.5075872527604754,T105N14-1GFR085,1.4,-1G (inverted),Test Run 64
0.0012629348827692542,0.5503496753221204,T105N14-1GFR085,1.4,-1G (inverted),Test Run 64
0.0012234589786895016,0.5957840548997579,T105N14-1GFR085,1.4,-1G (inverted),Test Run 64
0.0015786686034594646,0.6372762309556654,T105N14-1GFR085,1.4,-1G (inverted),Test Run 64
0.0015786686034594646,0.6798018085008317,T105N14-1GFR085,1.4,-1G (inverted),Test Run 64
