Repository: schandel33/gitrep

# Nozzle Tensile Test Analysis

Stress-vs-strain analysis of tensile pulls across 4 nozzle sizes (0.6, 1.4,
2.2, 2.6 mm) x 2 print-gravity orientations (+1G upright / -1G inverted),
printed at 105 C with a 0.85 flow ratio.

## Data-quality issues found and how they're handled

1. **Load-cell zero offset.** 10 of 17 runs record small negative Load
   values for the first handful of samples (up to ~180, always <0.5% of the
   file) before the crosshead starts moving — load-cell noise around zero,
   not real load. The script computes the mean Load over all
   pre-motion samples (`Crosshead < crosshead_zero_threshold_mm`) and
   subtracts it from the whole run.
2.

File: nozzle_tensile_analysis/analysis_output/all_curves_tidy.csv (part 72 of 151)
Strain,Stress_MPa,condition,nozzle_mm,gravity,run
0.0017364987078428635,0.7213442431932142,T105N14-1GFR085,1.4,-1G (inverted),Test Run 64
0.0016576204116150435,0.7608697520738292,T105N14-1GFR085,1.4,-1G (inverted),Test Run 64
0.0016576204116150435,0.798786460066383,T105N14-1GFR085,1.4,-1G (inverted),Test Run 64
0.001973354132305394,0.8316723929887468,T105N14-1GFR085,1.4,-1G (inverted),Test Run 64
0.0018154505159983022,0.8640864478593517,T105N14-1GFR085,1.4,-1G (inverted),Test Run 64
0.0021311842366886526,0.901271735334938,T105N14-1GFR085,1.4,-1G (inverted),Test Run 64
0.0021311842366886526,0.939323912764138,T105N14-1GFR085,1.4,-1G (inverted),Test Run 64
0.0022101360448440917,0.9723882781511005,T105N14-1GFR085,1.4,-1G (inverted),Test Run 64
0.0022101360448440917,1.0058600532060318,T105N14-1GFR085,1.4,-1G (inverted),Test Run 64
0.0022101360448440917,1.0364083396440205,T105N14-1GFR085,1.4,-1G (inverted),Test Run 64
0.0024863938614586157,1.0536175834184343,T105N14-1GFR085,1.4,-1G (inverted),Test Run 64
0.002170660140768405,1.0683009253984141,T105N14-1GFR085,1.4,-1G (inverted),Test Run 64
0.002170660140768405,1.0839950667863543,T105N14-1GFR085,1.4,-1G (inverted),Test Run 64
0.0025653456696141945,1.0909638511186293,T105N14-1GFR085,1.4,-1G (inverted),Test Run 64
0.002604821573689881,1.092030154371803,T105N14-1GFR085,1.4,-1G (inverted),Test Run 64
0.0024863938614586157,1.1060750113969504,T105N14-1GFR085,1.4,-1G (inverted),Test Run 64
0.0024863938614586157,1.1095112906938254,T105N14-1GFR085,1.4,-1G (inverted),Test Run 64
0.002683699869921627,1.113673506880348,T105N14-1GFR085,1.4,-1G (inverted),Test Run 64
0.0024074420533031766,1.114218436384743,T105N14-1GFR085,1.4,-1G (inverted),Test Run 64
0.0024074420533031766,1.1169672118669205,T105N14-1GFR085,1.4,-1G (inverted),Test Run 64
0.002525869765538368,1.1170028792863542,T105N14-1GFR085,1.4,-1G (inverted),Test Run 64
0.002604821573689881,1.1194307433610617,T105N14-1GFR085,1.4,-1G (inverted),Test Run 64
0.0022890878529995304,1.1212146865373305,T105N14-1GFR085,1.4,-1G (inverted),Test Run 64
0.0022890878529995304,1.1215998755937266,T105N14-1GFR085,1.4,-1G (inverted),Test Run 64
0.0025653456696141945,1.1266903983598406,T105N14-1GFR085,1.4,-1G (inverted),Test Run 64
0.0022890878529995304,1.1316429244523705,T105N14-1GFR085,1.4,-1G (inverted),Test Run 64
0.0022890878529995304,1.138201151991433,T105N14-1GFR085,1.4,-1G (inverted),Test Run 64
0.0025653456696141945,1.1396313773637468,T105N14-1GFR085,1.4,-1G (inverted),Test Run 64
0.002644297477769633,1.1396400558000268,T105N14-1GFR085,1.4,-1G (inverted),Test Run 64
0.002644297477769633,1.140627776289528,T105N14-1GFR085,1.4,-1G (inverted),Test Run 64
0.0024074420533031766,1.1408077346330343,T105N14-1GFR085,1.4,-1G (inverted),Test Run 64
0.0024863938614586157,1.1419346915727318,T105N14-1GFR085,1.4,-1G (inverted),Test Run 64
0.0024074420533031766,1.1430109130387955,T105N14-1GFR085,1.4,-1G (inverted),Test Run 64
0.0024074420533031766,1.1440400229936292,T105N14-1GFR085,1.4,-1G (inverted),Test Run 64
0.002604821573689881,1.1442188369279553,T105N14-1GFR085,1.4,-1G (inverted),Test Run 64
0.002644297477769633,1.1438298331742942,T105N14-1GFR085,1.4,-1G (inverted),Test Run 64
0.002644297477769633,1.1453532325273206,T105N14-1GFR085,1.4,-1G (inverted),Test Run 64
0.0024074420533031766,1.145814906263893,T105N14-1GFR085,1.4,-1G (inverted),Test Run 64
0.002683699869921627,1.147268115187233,T105N14-1GFR085,1.4,-1G (inverted),Test Run 64
0.002683699869921627,1.148830329084938,T105N14-1GFR085,1.4,-1G (inverted),Test Run 64
0.0024074420533031766,1.1471135245805442,T105N14-1GFR085,1.4,-1G (inverted),Test Run 64
0.002604821573689881,1.1474286185746843,T105N14-1GFR085,1.4,-1G (inverted),Test Run 64
0.002683699869921627,1.1487714873796153,T105N14-1GFR085,1.4,-1G (inverted),Test Run 64
0.002683699869921627,1.1498200522905042,T105N14-1GFR085,1.4,-1G (inverted),Test Run 64
0.0024469179573829293,1.151121150160378,T105N14-1GFR085,1.4,-1G (inverted),Test Run 64
0.002683699869921627,1.1517912017350842,T105N14-1GFR085,1.4,-1G (inverted),Test Run 64
0.002683699869921627,1.1518819915300067,T105N14-1GFR085,1.4,-1G (inverted),Test Run 64
0.0024863938614586157,1.153102503920143,T105N14-1GFR085,1.4,-1G (inverted),Test Run 64
0.002644297477769633,1.1565211402421642,T105N14-1GFR085,1.4,-1G (inverted),Test Run 64
0.0025653456696141945,1.1570274459367456,T105N14-1GFR085,1.4,-1G (inverted),Test Run 64
0.0025653456696141945,1.1581205474382092,T105N14-1GFR085,1.4,-1G (inverted),Test Run 64
0.0025653456696141945,1.1596248733049093,T105N14-1GFR085,1.4,-1G (inverted),Test Run 64
0.0027231757739974534,1.162826930189674,T105N14-1GFR085,1.4,-1G (inverted),Test Run 64
0.0027231757739974534,1.1679635154252703,T105N14-1GFR085,1.4,-1G (inverted),Test Run 64
0.0027231757739974534,1.1729445563798604,T105N14-1GFR085,1.4,-1G (inverted),Test Run 64
0.002959957686536291,1.1801509963517842,T105N14-1GFR085,1.4,-1G (inverted),Test Run 64
0.002959957686536291,1.1848118888383568,T105N14-1GFR085,1.4,-1G (inverted),Test Run 64
0.00276265167807328,1.1878853904252704,T105N14-1GFR085,1.4,-1G (inverted),Test Run 64
0.002881079390304405,1.1914434539323504,T105N14-1GFR085,1.4,-1G (inverted),Test Run 64
0.003038909494687804,1.201400195265358,T105N14-1GFR085,1.4,-1G (inverted),Test Run 64
0.003038909494687804,1.215157805586403,T105N14-1GFR085,1.4,-1G (inverted),Test Run 64
0.002683699869921627,1.2336033927446104,T105N14-1GFR085,1.4,-1G (inverted),Test Run 64
0.0031178613028432427,1.255585585737773,T105N14-1GFR085,1.4,-1G (inverted),Test Run 64
0.0031178613028432427,1.2828752624040356,T105N14-1GFR085,1.4,-1G (inverted),Test Run 64
0.002959957686536291,1.3145185576921103,T105N14-1GFR085,1.4,-1G (inverted),Test Run 64
0.002881079390304405,1.3554662810807856,T105N14-1GFR085,1.4,-1G (inverted),Test Run 64
0.002881079390304405,1.397639571333473,T105N14-1GFR085,1.4,-1G (inverted),Test Run 64
0.0033546432153820803,1.436580763960423,T105N14-1GFR085,1.4,-1G (inverted),Test Run 64
0.0032756914072265015,1.473474036360323,T105N14-1GFR085,1.4,-1G (inverted),Test Run 64
0.0036309010319966043,1.5136219130998354,T105N14-1GFR085,1.4,-1G (inverted),Test Run 64
0.0036309010319966043,1.553559695387423,T105N14-1GFR085,1.4,-1G (inverted),Test Run 64
0.0036309010319966043,1.5949894057756107,T105N14-1GFR085,1.4,-1G (inverted),Test Run 64
0.003709852840152043,1.632829486036848,T105N14-1GFR085,1.4,-1G (inverted),Test Run 64
0.003709852840152043,1.6740041839128232,T105N14-1GFR085,1.4,-1G (inverted),Test Run 64
0.004104538368997833,1.713304721022198,T105N14-1GFR085,1.4,-1G (inverted),Test Run 64
0.004104538368997833,1.7523588286882106,T105N14-1GFR085,1.4,-1G (inverted),Test Run 64
0.004420272089688183,1.7922399627214105,T105N14-1GFR085,1.4,-1G (inverted),Test Run 64
0.004420272089688183,1.8338907348161357,T105N14-1GFR085,1.4,-1G (inverted),Test Run 64
0.004459747993767936,1.871868716383523,T105N14-1GFR085,1.4,-1G (inverted),Test Run 64
0.004617578098151194,1.9108833419328355,T105N14-1GFR085,1.4,-1G (inverted),Test Run 64
0.004617578098151194,1.9490434752946606,T105N14-1GFR085,1.4,-1G (inverted),Test Run 64
0.005012263626996983,1.9895246612077357,T105N14-1GFR085,1.4,-1G (inverted),Test Run 64
0.004972787722921298,2.0261980163102855,T105N14-1GFR085,1.4,-1G (inverted),Test Run 64
0.004972787722921298,2.0662002669816735,T105N14-1GFR085,1.4,-1G (inverted),Test Run 64
0.005091215435152563,2.1060670959001233,T105N14-1GFR085,1.4,-1G (inverted),Test Run 64
0.005130617827304556,2.1444275008683857,T105N14-1GFR085,1.4,-1G (inverted),Test Run 64
0.005288521443611508,2.183459864759986,T105N14-1GFR085,1.4,-1G (inverted),Test Run 64
0.005288521443611508,2.221515856886448,T105N14-1GFR085,1.4,-1G (inverted),Test Run 64
0.005762085268685257,2.261578951979223,T105N14-1GFR085,1.4,-1G (inverted),Test Run 64
0.005643731068381611,2.296948825026098,T105N14-1GFR085,1.4,-1G (inverted),Test Run 64
0.005643731068381611,2.3359432326799103,T105N14-1GFR085,1.4,-1G (inverted),Test Run 64
0.00611729489345522,2.373355876112523,T105N14-1GFR085,1.4,-1G (inverted),Test Run 64
0.005959464789071962,2.411471758986061,T105N14-1GFR085,1.4,-1G (inverted),Test Run 64
0.005959464789071962,2.4501144515519857,T105N14-1GFR085,1.4,-1G (inverted),Test Run 64
0.006196246701610659,2.486709605360573,T105N14-1GFR085,1.4,-1G (inverted),Test Run 64
0.006433028614149496,2.5245096313005106,T105N14-1GFR085,1.4,-1G (inverted),Test Run 64
0.006275198509766238,2.5615392791276603,T105N14-1GFR085,1.4,-1G (inverted),Test Run 64
0.006275198509766238,2.599035845900123,T105N14-1GFR085,1.4,-1G (inverted),Test Run 64
0.006630334622608582,2.637762271071023,T105N14-1GFR085,1.4,-1G (inverted),Test Run 64
0.006590932230456448,2.674249468946998,T105N14-1GFR085,1.4,-1G (inverted),Test Run 64
0.006590932230456448,2.7103904830461234,T105N14-1GFR085,1.4,-1G (inverted),Test Run 64
0.006709286430764021,2.747406970167698,T105N14-1GFR085,1.4,-1G (inverted),Test Run 64
0.0070250201514543715,2.7826734649186733,T105N14-1GFR085,1.4,-1G (inverted),Test Run 64
0.006946068343302858,2.820837985182348,T105N14-1GFR085,1.4,-1G (inverted),Test Run 64
0.006946068343302858,2.857780276442111,T105N14-1GFR085,1.4,-1G (inverted),Test Run 64
0.007419705680304086,2.8944763289933855,T105N14-1GFR085,1.4,-1G (inverted),Test Run 64
0.007340753872148648,2.9318565474992484,T105N14-1GFR085,1.4,-1G (inverted),Test Run 64
0.007340753872148648,2.966147814894261,T105N14-1GFR085,1.4,-1G (inverted),Test Run 64
0.0074986574884555995,3.003174792433323,T105N14-1GFR085,1.4,-1G (inverted),Test Run 64
0.00785379360130201,3.0385603057389856,T105N14-1GFR085,1.4,-1G (inverted),Test Run 64
0.00785379360130201,3.0764484511857733,T105N14-1GFR085,1.4,-1G (inverted),Test Run 64
0.007814391209149877,3.1135824309831355,T105N14-1GFR085,1.4,-1G (inverted),Test Run 64
0.008130124929840226,3.1463432418351855,T105N14-1GFR085,1.4,-1G (inverted),Test Run 64
0.008130124929840226,3.1827461349015858,T105N14-1GFR085,1.4,-1G (inverted),Test Run 64
0.008130124929840226,3.2178501235490478,T105N14-1GFR085,1.4,-1G (inverted),Test Run 64
0.00816952732199222,3.251881419325423,T105N14-1GFR085,1.4,-1G (inverted),Test Run 64
0.008524736946762323,3.289375697279523,T105N14-1GFR085,1.4,-1G (inverted),Test Run 64
0.008524736946762323,3.324269496107648,T105N14-1GFR085,1.4,-1G (inverted),Test Run 64
0.008366906842379064,3.360182200575423,T105N14-1GFR085,1.4,-1G (inverted),Test Run 64
0.008682640563069274,3.3972591506486602,T105N14-1GFR085,1.4,-1G (inverted),Test Run 64
0.008682640563069274,3.4300075637345975,T105N14-1GFR085,1.4,-1G (inverted),Test Run 64
0.00856421285083815,3.465431605482648,T105N14-1GFR085,1.4,-1G (inverted),Test Run 64
0.008722116467149026,3.501050959730685,T105N14-1GFR085,1.4,-1G (inverted),Test Run 64
0.009116728484071123,3.53517571559006,T105N14-1GFR085,1.4,-1G (inverted),Test Run 64
0.009116728484071123,3.57171555628831,T105N14-1GFR085,1.4,-1G (inverted),Test Run 64
0.008879946571532425,3.6062366591935855,T105N14-1GFR085,1.4,-1G (inverted),Test Run 64
0.009274632100378216,3.6400783645158477,T105N14-1GFR085,1.4,-1G (inverted),Test Run 64
0.009274632100378216,3.6742961989884977,T105N14-1GFR085,1.4,-1G (inverted),Test Run 64
0.00899837428376355,3.7097068892961227,T105N14-1GFR085,1.4,-1G (inverted),Test Run 64
0.009195680292222636,3.7438037978654606,T105N14-1GFR085,1.4,-1G (inverted),Test Run 64
0.009195680292222636,3.777112971449435,T105N14-1GFR085,1.4,-1G (inverted),Test Run 64
0.00947193810883716,3.81374436488206,T105N14-1GFR085,1.4,-1G (inverted),Test Run 64
0.009353583908533653,3.845911799574435,T105N14-1GFR085,1.4,-1G (inverted),Test Run 64
0.009748195925451824,3.879727946425023,T105N14-1GFR085,1.4,-1G (inverted),Test Run 64
0.009748195925451824,3.912696467543185,T105N14-1GFR085,1.4,-1G (inverted),Test Run 64
0.009827147733607263,3.9461937057023726,T105N14-1GFR085,1.4,-1G (inverted),Test Run 64
0.00994557544583853,3.982161341810773,T105N14-1GFR085,1.4,-1G (inverted),Test Run 64
0.00994557544583853,4.015652857924048,T105N14-1GFR085,1.4,-1G (inverted),Test Run 64
0.010300711558684799,4.04890214076096,T105N14-1GFR085,1.4,-1G (inverted),Test Run 64
0.010103405550221788,4.083951197767798,T105N14-1GFR085,1.4,-1G (inverted),Test Run 64
0.010498091079071502,4.117172251844948,T105N14-1GFR085,1.4,-1G (inverted),Test Run 64
0.010498091079071502,4.149346171522685,T105N14-1GFR085,1.4,-1G (inverted),Test Run 64
0.010419139270916063,4.1813884841447475,T105N14-1GFR085,1.4,-1G (inverted),Test Run 64
0.010616445279375148,4.215204630995336,T105N14-1GFR085,1.4,-1G (inverted),Test Run 64
0.010616445279375148,4.248001490736548,T105N14-1GFR085,1.4,-1G (inverted),Test Run 64
0.011011130808220939,4.281018458509985,T105N14-1GFR085,1.4,-1G (inverted),Test Run 64
0.010971654904145253,4.313306056166235,T105N14-1GFR085,1.4,-1G (inverted),Test Run 64
0.010971654904145253,4.347969828749248,T105N14-1GFR085,1.4,-1G (inverted),Test Run 64
0.011405816337070654,4.380894480848861,T105N14-1GFR085,1.4,-1G (inverted),Test Run 64
0.011326864528915214,4.412920008802961,T105N14-1GFR085,1.4,-1G (inverted),Test Run 64
0.011405816337070654,4.446002970839086,T105N14-1GFR085,1.4,-1G (inverted),Test Run 64
0.011405816337070654,4.4795162307267855,T105N14-1GFR085,1.4,-1G (inverted),Test Run 64
0.011800501865916442,4.511256419325423,T105N14-1GFR085,1.4,-1G (inverted),Test Run 64
0.011603122345529739,4.544202815199435,T105N14-1GFR085,1.4,-1G (inverted),Test Run 64
0.011603122345529739,4.577190409803935,T105N14-1GFR085,1.4,-1G (inverted),Test Run 64
0.012076759682531107,4.60853348841721,T105N14-1GFR085,1.4,-1G (inverted),Test Run 64
0.012076759682531107,4.641326914930885,T105N14-1GFR085,1.4,-1G (inverted),Test Run 64
0.012076759682531107,4.673916636610572,T105N14-1GFR085,1.4,-1G (inverted),Test Run 64
0.012234589786914366,4.705303202772685,T105N14-1GFR085,1.4,-1G (inverted),Test Run 64
0.01258979941168433,4.736997615004123,T105N14-1GFR085,1.4,-1G (inverted),Test Run 64
0.01251084760352889,4.770669566298073,T105N14-1GFR085,1.4,-1G (inverted),Test Run 64
0.01251084760352889,4.80232659449631,T105N14-1GFR085,1.4,-1G (inverted),Test Run 64
0.012866057228298993,4.834379206800998,T105N14-1GFR085,1.4,-1G (inverted),Test Run 64
0.012668751219835982,4.867110453749247,T105N14-1GFR085,1.4,-1G (inverted),Test Run 64
0.012668751219835982,4.896482478285373,T105N14-1GFR085,1.4,-1G (inverted),Test Run 64
0.01282658132421924,4.928597270155498,T105N14-1GFR085,1.4,-1G (inverted),Test Run 64
0.013221266853068956,4.958904276991435,T105N14-1GFR085,1.4,-1G (inverted),Test Run 64
0.013142315044913517,4.992325221205298,T105N14-1GFR085,1.4,-1G (inverted),Test Run 64
0.013142315044913517,5.02303315272386,T105N14-1GFR085,1.4,-1G (inverted),Test Run 64
0.013537000573759306,5.055043803358623,T105N14-1GFR085,1.4,-1G (inverted),Test Run 64
0.01349752466968348,5.086014948988497,T105N14-1GFR085,1.4,-1G (inverted),Test Run 64
0.01349752466968348,5.116415034437723,T105N14-1GFR085,1.4,-1G (inverted),Test Run 64
0.013537000573759306,5.148253260756086,T105N14-1GFR085,1.4,-1G (inverted),Test Run 64
0.01381325839037383,5.179476557875223,T105N14-1GFR085,1.4,-1G (inverted),Test Run 64
0.01381325839037383,5.211664591932836,T105N14-1GFR085,1.4,-1G (inverted),Test Run 64
0.013537000573759306,5.242646037245335,T105N14-1GFR085,1.4,-1G (inverted),Test Run 64
0.01381325839037383,5.272860346937723,T105N14-1GFR085,1.4,-1G (inverted),Test Run 64
0.013734306582218391,5.3018123733049105,T105N14-1GFR085,1.4,-1G (inverted),Test Run 64
0.013734306582218391,5.331711589003148,T105N14-1GFR085,1.4,-1G (inverted),Test Run 64
0.013931686102605095,5.362850199842997,T105N14-1GFR085,1.4,-1G (inverted),Test Run 64
0.01448420173583821,5.394181834364486,T105N14-1GFR085,1.4,-1G (inverted),Test Run 64
0.01448420173583821,5.424673091078348,T105N14-1GFR085,1.4,-1G (inverted),Test Run 64
0.01420794391921962,5.455560694838111,T105N14-1GFR085,1.4,-1G (inverted),Test Run 64
0.014563153543989724,5.485208521986548,T105N14-1GFR085,1.4,-1G (inverted),Test Run 64
0.014563153543989724,5.516195689344948,T105N14-1GFR085,1.4,-1G (inverted),Test Run 64
0.01448420173583821,5.545837031508035,T105N14-1GFR085,1.4,-1G (inverted),Test Run 64
0.01448420173583821,5.576111994886935,T105N14-1GFR085,1.4,-1G (inverted),Test Run 64
0.015076193273143084,5.6064083205705355,T105N14-1GFR085,1.4,-1G (inverted),Test Run 64
0.015076193273143084,5.635083399916235,T105N14-1GFR085,1.4,-1G (inverted),Test Run 64
0.01495776556091182,5.665686427259986,T105N14-1GFR085,1.4,-1G (inverted),Test Run 64
0.015234023377526343,5.694870387220923,T105N14-1GFR085,1.4,-1G (inverted),Test Run 64
0.015234023377526343,5.72384682765061,T105N14-1GFR085,1.4,-1G (inverted),Test Run 64
0.015155145081298524,5.7542747603898725,T105N14-1GFR085,1.4,-1G (inverted),Test Run 64
0.015194547473450518,5.783482371473861,T105N14-1GFR085,1.4,-1G (inverted),Test Run 64
0.015510281194140867,5.81253090968186,T105N14-1GFR085,1.4,-1G (inverted),Test Run 64
0.015510281194140867,5.844491969252173,T105N14-1GFR085,1.4,-1G (inverted),Test Run 64
0.015431402897913048,5.872447596693585,T105N14-1GFR085,1.4,-1G (inverted),Test Run 64
0.015786612522683152,5.904077159071511,T105N14-1GFR085,1.4,-1G (inverted),Test Run 64
0.015786612522683152,5.931428538466048,T105N14-1GFR085,1.4,-1G (inverted),Test Run 64
0.01586549081891097,5.960000620985573,T105N14-1GFR085,1.4,-1G (inverted),Test Run 64
0.01594444262706641,5.988376246595923,T105N14-1GFR085,1.4,-1G (inverted),Test Run 64
0.01594444262706641,6.01786538233811,T105N14-1GFR085,1.4,-1G (inverted),Test Run 64
0.01626017634775676,6.04781418910081,T105N14-1GFR085,1.4,-1G (inverted),Test Run 64
0.015983918531142095,6.074758540297098,T105N14-1GFR085,1.4,-1G (inverted),Test Run 64
0.016339128155912198,6.104132853651586,T105N14-1GFR085,1.4,-1G (inverted),Test Run 64
0.016339128155912198,6.133802424574435,T105N14-1GFR085,1.4,-1G (inverted),Test Run 64
0.016299652251836372,6.162234889174048,T105N14-1GFR085,1.4,-1G (inverted),Test Run 64
0.01626017634775676,6.190603648329323,T105N14-1GFR085,1.4,-1G (inverted),Test Run 64
0.01626017634775676,6.217421733046122,T105N14-1GFR085,1.4,-1G (inverted),Test Run 64
0.0166943377806823,6.247882853651586,T105N14-1GFR085,1.4,-1G (inverted),Test Run 64
0.016654861876602547,6.275974284315648,T105N14-1GFR085,1.4,-1G (inverted),Test Run 64
0.016654861876602547,6.30455247035081,T105N14-1GFR085,1.4,-1G (inverted),Test Run 64
0.01701007150137251,6.332307444716048,T105N14-1GFR085,1.4,-1G (inverted),Test Run 64
0.017049473893524646,6.360110102797098,T105N14-1GFR085,1.4,-1G (inverted),Test Run 64
0.01701007150137251,6.386379252577372,T105N14-1GFR085,1.4,-1G (inverted),Test Run 64
0.01701007150137251,6.414941416884011,T105N14-1GFR085,1.4,-1G (inverted),Test Run 64
0.01740468351829461,6.44225922694261,T105N14-1GFR085,1.4,-1G (inverted),Test Run 64
0.017286329317987036,6.4709892379289355,T105N14-1GFR085,1.4,-1G (inverted),Test Run 64
0.017286329317987036,6.498657237196511,T105N14-1GFR085,1.4,-1G (inverted),Test Run 64
0.017523111230525874,6.526727305555886,T105N14-1GFR085,1.4,-1G (inverted),Test Run 64
0.017602063038681313,6.5553741561418235,T105N14-1GFR085,1.4,-1G (inverted),Test Run 64
0.017523111230525874,6.581342326307836,T105N14-1GFR085,1.4,-1G (inverted),Test Run 64
0.017523111230525874,6.610086833143773,T105N14-1GFR085,1.4,-1G (inverted),Test Run 64
0.017996675055603407,6.639044963026587,T105N14-1GFR085,1.4,-1G (inverted),Test Run 64
0.01783884495122015,6.666062174940649,T105N14-1GFR085,1.4,-1G (inverted),Test Run 64
0.01783884495122015,6.692313395643774,T105N14-1GFR085,1.4,-1G (inverted),Test Run 64
0.0181545786719105,6.721186076307836,T105N14-1GFR085,1.4,-1G (inverted),Test Run 64
0.018272932872218074,6.746863566542212,T105N14-1GFR085,1.4,-1G (inverted),Test Run 64
0.018272932872218074,6.77602463831956,T105N14-1GFR085,1.4,-1G (inverted),Test Run 64
0.01831240877629376,6.800467692518774,T105N14-1GFR085,1.4,-1G (inverted),Test Run 64
0.018746570209219302,6.825923930311748,T105N14-1GFR085,1.4,-1G (inverted),Test Run 64
0.0185491906888326,6.854140483046123,T105N14-1GFR085,1.4,-1G (inverted),Test Run 64
0.0185491906888326,6.880986033583236,T105N14-1GFR085,1.4,-1G (inverted),Test Run 64
0.018825522017370814,6.908719645643774,T105N14-1GFR085,1.4,-1G (inverted),Test Run 64
0.019062303929909652,6.933835612440649,T105N14-1GFR085,1.4,-1G (inverted),Test Run 64
0.019062303929909652,6.961267100477761,T105N14-1GFR085,1.4,-1G (inverted),Test Run 64
0.01886492440952295,6.987586222792212,T105N14-1GFR085,1.4,-1G (inverted),Test Run 64
0.019338561746524176,7.012740336561748,T105N14-1GFR085,1.4,-1G (inverted),Test Run 64
0.019338561746524176,7.039015971327373,T105N14-1GFR085,1.4,-1G (inverted),Test Run 64
0.019220134034292912,7.065502940321511,T105N14-1GFR085,1.4,-1G (inverted),Test Run 64
0.019535867754987186,7.091951762342998,T105N14-1GFR085,1.4,-1G (inverted),Test Run 64
0.019654295467218454,7.116611491346899,T105N14-1GFR085,1.4,-1G (inverted),Test Run 64
0.019654295467218454,7.143941508436749,T105N14-1GFR085,1.4,-1G (inverted),Test Run 64
0.019733247275369965,7.170693217421123,T105N14-1GFR085,1.4,-1G (inverted),Test Run 64
0.0202068111004475,7.194498454237523,T105N14-1GFR085,1.4,-1G (inverted),Test Run 64
0.0202068111004475,7.221501933241436,T105N14-1GFR085,1.4,-1G (inverted),Test Run 64
0.02000950509198449,7.247103892469949,T105N14-1GFR085,1.4,-1G (inverted),Test Run 64
0.020246287004523328,7.274090586805886,T105N14-1GFR085,1.4,-1G (inverted),Test Run 64
0.020325238812678767,7.299288951063699,T105N14-1GFR085,1.4,-1G (inverted),Test Run 64
0.020325238812678767,7.326681529188699,T105N14-1GFR085,1.4,-1G (inverted),Test Run 64
0.020522544821137852,7.348696910048074,T105N14-1GFR085,1.4,-1G (inverted),Test Run 64
0.020798802637752373,7.375213633680886,T105N14-1GFR085,1.4,-1G (inverted),Test Run 64
0.020798802637752373,7.400842295790261,T105N14-1GFR085,1.4,-1G (inverted),Test Run 64
0.02060149662929329,7.425276957655498,T105N14-1GFR085,1.4,-1G (inverted),Test Run 64
0.02103558455029121,7.449922190809798,T105N14-1GFR085,1.4,-1G (inverted),Test Run 64
0.02103558455029121,7.475688182020735,T105N14-1GFR085,1.4,-1G (inverted),Test Run 64
0.02115401226252248,7.501410685682837,T105N14-1GFR085,1.4,-1G (inverted),Test Run 64
0.021193488166602232,7.525642405653548,T105N14-1GFR085,1.4,-1G (inverted),Test Run 64
0.021548697791368268,7.552118693495336,T105N14-1GFR085,1.4,-1G (inverted),Test Run 64
0.021548697791368268,7.575713359022686,T105N14-1GFR085,1.4,-1G (inverted),Test Run 64
0.021430270079137004,7.601969157362523,T105N14-1GFR085,1.4,-1G (inverted),Test Run 64
0.02166705199167584,7.626798258925024,T105N14-1GFR085,1.4,-1G (inverted),Test Run 64
0.02166705199167584,7.651633464003149,T105N14-1GFR085,1.4,-1G (inverted),Test Run 64
0.021785479703906964,7.675910197401587,T105N14-1GFR085,1.4,-1G (inverted),Test Run 64
0.021706527895751525,7.700941477919173,T105N14-1GFR085,1.4,-1G (inverted),Test Run 64
0.021706527895751525,7.724005900526587,T105N14-1GFR085,1.4,-1G (inverted),Test Run 64
0.022219567624904887,7.749014292860574,T105N14-1GFR085,1.4,-1G (inverted),Test Run 64
0.021982785712370115,7.771779643202374,T105N14-1GFR085,1.4,-1G (inverted),Test Run 64
0.022298519433060326,7.798221598768774,T105N14-1GFR085,1.4,-1G (inverted),Test Run 64
0.022298519433060326,7.820546733046124,T105N14-1GFR085,1.4,-1G (inverted),Test Run 64
0.022456423049371343,7.846333323622298,T105N14-1GFR085,1.4,-1G (inverted),Test Run 64
0.022377471241215904,7.868590556288311,T105N14-1GFR085,1.4,-1G (inverted),Test Run 64
0.022377471241215904,7.895706950331274,T105N14-1GFR085,1.4,-1G (inverted),Test Run 64
0.022535301345599165,7.918955241346898,T105N14-1GFR085,1.4,-1G (inverted),Test Run 64
0.02233799533713615,7.942453013563698,T105N14-1GFR085,1.4,-1G (inverted),Test Run 64
0.02233799533713615,7.966661082411361,T105N14-1GFR085,1.4,-1G (inverted),Test Run 64
0.022851035066289514,7.989979563856673,T105N14-1GFR085,1.4,-1G (inverted),Test Run 64
0.023087890490751904,8.013941203260961,T105N14-1GFR085,1.4,-1G (inverted),Test Run 64
0.022929986874444953,8.036430369520735,T105N14-1GFR085,1.4,-1G (inverted),Test Run 64
0.022929986874444953,8.059178935194561,T105N14-1GFR085,1.4,-1G (inverted),Test Run 64
0.023482502507674002,8.081816874647686,T105N14-1GFR085,1.4,-1G (inverted),Test Run 64
0.023364148307370495,8.107325755262924,T105N14-1GFR085,1.4,-1G (inverted),Test Run 64
0.023364148307370495,8.128385172987524,T105N14-1GFR085,1.4,-1G (inverted),Test Run 64
0.02356145431582958,8.153289805555886,T105N14-1GFR085,1.4,-1G (inverted),Test Run 64
0.023679882028060845,8.174382029676986,T105N14-1GFR085,1.4,-1G (inverted),Test Run 64
0.023600930219905267,8.198148356581274,T105N14-1GFR085,1.4,-1G (inverted),Test Run 64
0.023600930219905267,8.221526347303936,T105N14-1GFR085,1.4,-1G (inverted),Test Run 64
0.024035091652830808,8.242478190565649,T105N14-1GFR085,1.4,-1G (inverted),Test Run 64
0.023916663940599544,8.264945231581274,T105N14-1GFR085,1.4,-1G (inverted),Test Run 64
0.023916663940599544,8.286290751600811,T105N14-1GFR085,1.4,-1G (inverted),Test Run 64
0.024311349469445333,8.308744822645735,T105N14-1GFR085,1.4,-1G (inverted),Test Run 64
0.024232397661289894,8.328992472792212,T105N14-1GFR085,1.4,-1G (inverted),Test Run 64
0.024232397661289894,8.352774821425024,T105N14-1GFR085,1.4,-1G (inverted),Test Run 64
0.024311349469445333,8.373185740614485,T105N14-1GFR085,1.4,-1G (inverted),Test Run 64
0.024745437390443256,8.395297251844948,T105N14-1GFR085,1.4,-1G (inverted),Test Run 64
0.024587607286059996,8.41656342616136,T105N14-1GFR085,1.4,-1G (inverted),Test Run 64
0.024587607286059996,8.43797608485276,T105N14-1GFR085,1.4,-1G (inverted),Test Run 64
0.02486386510267452,8.458455668592999,T105N14-1GFR085,1.4,-1G (inverted),Test Run 64
0.024982219302981952,8.481031047010962,T105N14-1GFR085,1.4,-1G (inverted),Test Run 64
0.024982219302981952,8.501712809706273,T105N14-1GFR085,1.4,-1G (inverted),Test Run 64
0.02486386510267452,8.523300181532449,T105N14-1GFR085,1.4,-1G (inverted),Test Run 64
0.025376904831827883,8.545121775770735,T105N14-1GFR085,1.4,-1G (inverted),Test Run 64
0.025376904831827883,8.563180552626198,T105N14-1GFR085,1.4,-1G (inverted),Test Run 64
0.025140122919289045,8.58639985194261,T105N14-1GFR085,1.4,-1G (inverted),Test Run 64
0.02525855063152031,8.605754862928936,T105N14-1GFR085,1.4,-1G (inverted),Test Run 64
0.025534808448134834,8.625147257948461,T105N14-1GFR085,1.4,-1G (inverted),Test Run 64
0.025534808448134834,8.647587596083236,T105N14-1GFR085,1.4,-1G (inverted),Test Run 64
0.025732114456597847,8.667086039686748,T105N14-1GFR085,1.4,-1G (inverted),Test Run 64
0.026047848177288196,8.687606822157449,T105N14-1GFR085,1.4,-1G (inverted),Test Run 64
0.026047848177288196,8.708144389296123,T105N14-1GFR085,1.4,-1G (inverted),Test Run 64
0.025968896369136685,8.72772065272386,T105N14-1GFR085,1.4,-1G (inverted),Test Run 64
0.026047848177288196,8.747719584608623,T105N14-1GFR085,1.4,-1G (inverted),Test Run 64
0.026047848177288196,8.767428599501198,T105N14-1GFR085,1.4,-1G (inverted),Test Run 64
0.02652141200236573,8.786047373915261,T105N14-1GFR085,1.4,-1G (inverted),Test Run 64
0.026482009610213738,8.808074961805886,T105N14-1GFR085,1.4,-1G (inverted),Test Run 64
0.026482009610213738,8.826681529188699,T105N14-1GFR085,1.4,-1G (inverted),Test Run 64
0.026482009610213738,8.846999369764873,T105N14-1GFR085,1.4,-1G (inverted),Test Run 64
0.026955573435287348,8.866065989637923,T105N14-1GFR085,1.4,-1G (inverted),Test Run 64
0.026955573435287348,8.885104380751198,T105N14-1GFR085,1.4,-1G (inverted),Test Run 64
0.026916097531211523,8.904388438368386,T105N14-1GFR085,1.4,-1G (inverted),Test Run 64
0.02699504933936696,8.925604258680886,T105N14-1GFR085,1.4,-1G (inverted),Test Run 64
0.027113403539670605,8.94449311366136,T105N14-1GFR085,1.4,-1G (inverted),Test Run 64
0.027113403539670605,8.96295014491136,T105N14-1GFR085,1.4,-1G (inverted),Test Run 64
0.026837145723056084,8.981906138563698,T105N14-1GFR085,1.4,-1G (inverted),Test Run 64
0.027192355347826044,9.000453959608624,T105N14-1GFR085,1.4,-1G (inverted),Test Run 64
0.027192355347826044,9.020159159803935,T105N14-1GFR085,1.4,-1G (inverted),Test Run 64
0.027231831251901872,9.041355143690648,T105N14-1GFR085,1.4,-1G (inverted),Test Run 64
0.02738973486821289,9.059298716688698,T105N14-1GFR085,1.4,-1G (inverted),Test Run 64
0.02742913726036488,9.078179942274636,T105N14-1GFR085,1.4,-1G (inverted),Test Run 64
0.02742913726036488,9.095866404676986,T105N14-1GFR085,1.4,-1G (inverted),Test Run 64
0.02742913726036488,9.115480815077373,T105N14-1GFR085,1.4,-1G (inverted),Test Run 64
0.027665992684827414,9.133362589979711,T105N14-1GFR085,1.4,-1G (inverted),Test Run 64
0.027665992684827414,9.155571757460185,T105N14-1GFR085,1.4,-1G (inverted),Test Run 64
0.027744870981055235,9.172250376844948,T105N14-1GFR085,1.4,-1G (inverted),Test Run 64
0.02782382278921067,9.189918528700423,T105N14-1GFR085,1.4,-1G (inverted),Test Run 64
0.02782382278921067,9.208942423964086,T105N14-1GFR085,1.4,-1G (inverted),Test Run 64
0.028179032413980776,9.227420054579323,T105N14-1GFR085,1.4,-1G (inverted),Test Run 64
0.028100080605825195,9.245784770155499,T105N14-1GFR085,1.4,-1G (inverted),Test Run 64
0.028415814326519472,9.263143931532449,T105N14-1GFR085,1.4,-1G (inverted),Test Run 64
0.028415814326519472,9.281525431776586,T105N14-1GFR085,1.4,-1G (inverted),Test Run 64
0.028179032413980776,9.299714671278547,T105N14-1GFR085,1.4,-1G (inverted),Test Run 64
0.028415814326519472,9.319064341688698,T105N14-1GFR085,1.4,-1G (inverted),Test Run 64
0.028415814326519472,9.336682902479712,T105N14-1GFR085,1.4,-1G (inverted),Test Run 64
0.028573717942826565,9.354890452528547,T105N14-1GFR085,1.4,-1G (inverted),Test Run 64
0.0284552902305953,9.376155863905499,T105N14-1GFR085,1.4,-1G (inverted),Test Run 64
0.0284552902305953,9.390845500135962,T105N14-1GFR085,1.4,-1G (inverted),Test Run 64
0.029126233576055614,9.410513316298074,T105N14-1GFR085,1.4,-1G (inverted),Test Run 64
0.02896832995974866,9.427943431044174,T105N14-1GFR085,1.4,-1G (inverted),Test Run 64
0.02896832995974866,9.445846568251199,T105N14-1GFR085,1.4,-1G (inverted),Test Run 64
0.028889451663520842,9.463151560926985,T105N14-1GFR085,1.4,-1G (inverted),Test Run 64
0.029599797401133148,9.48107758631761,T105N14-1GFR085,1.4,-1G (inverted),Test Run 64
0.029599797401133148,9.49782715907151,T105N14-1GFR085,1.4,-1G (inverted),Test Run 64
0.029481443200825717,9.516480265760961,T105N14-1GFR085,1.4,-1G (inverted),Test Run 64
0.029402491392670135,9.535617839003148,T105N14-1GFR085,1.4,-1G (inverted),Test Run 64
0.02987605521774781,9.55080414881761,T105N14-1GFR085,1.4,-1G (inverted),Test Run 64
0.02987605521774781,9.572308360243387,T105N14-1GFR085,1.4,-1G (inverted),Test Run 64
0.029797176921519994,9.589503489637924,T105N14-1GFR085,1.4,-1G (inverted),Test Run 64
0.029718225113364412,9.604398356581274,T105N14-1GFR085,1.4,-1G (inverted),Test Run 64
0.029718225113364412,9.623560343885961,T105N14-1GFR085,1.4,-1G (inverted),Test Run 64
0.030191788938438022,9.641479502821511,T105N14-1GFR085,1.4,-1G (inverted),Test Run 64
0.030033958834054762,9.658523570204324,T105N14-1GFR085,1.4,-1G (inverted),Test Run 64
0.030033958834054762,9.676394663954323,T105N14-1GFR085,1.4,-1G (inverted),Test Run 64
0.030389168458824868,9.692709361219949,T105N14-1GFR085,1.4,-1G (inverted),Test Run 64
0.030428644362900555,9.712200938368387,T105N14-1GFR085,1.4,-1G (inverted),Test Run 64
0.030428644362900555,9.729581462050024,T105N14-1GFR085,1.4,-1G (inverted),Test Run 64
0.030428644362900555,9.745587168837137,T105N14-1GFR085,1.4,-1G (inverted),Test Run 64
0.03090220818797809,9.765006266737524,T105N14-1GFR085,1.4,-1G (inverted),Test Run 64
0.03090220818797809,9.78252869715745,T105N14-1GFR085,1.4,-1G (inverted),Test Run 64
0.030981159996133666,9.799571238661361,T105N14-1GFR085,1.4,-1G (inverted),Test Run 64
0.030981159996133666,9.815785227919173,T105N14-1GFR085,1.4,-1G (inverted),Test Run 64
0.031375845524979455,9.835474406385961,T105N14-1GFR085,1.4,-1G (inverted),Test Run 64
0.031375845524979455,9.851390086317611,T105N14-1GFR085,1.4,-1G (inverted),Test Run 64
0.03129689371682388,9.86879807581956,T105N14-1GFR085,1.4,-1G (inverted),Test Run 64
0.03133636962090363,9.886826335096899,T105N14-1GFR085,1.4,-1G (inverted),Test Run 64
0.03133636962090363,9.902920542860574,T105N14-1GFR085,1.4,-1G (inverted),Test Run 64
0.03180993344597724,9.921241007948462,T105N14-1GFR085,1.4,-1G (inverted),Test Run 64
0.0317309816378218,9.93754883875901,T105N14-1GFR085,1.4,-1G (inverted),Test Run 64
0.0317309816378218,9.953609477186749,T105N14-1GFR085,1.4,-1G (inverted),Test Run 64
0.0317309816378218,9.971821604872298,T105N14-1GFR085,1.4,-1G (inverted),Test Run 64
0.03228357078297861,9.989142619276587,T105N14-1GFR085,1.4,-1G (inverted),Test Run 64
0.03228357078297861,10.006079112196511,T105N14-1GFR085,1.4,-1G (inverted),Test Run 64
0.03200723945443632,10.023102580214086,T105N14-1GFR085,1.4,-1G (inverted),Test Run 64
0.03228357078297861,10.038995371962136,T105N14-1GFR085,1.4,-1G (inverted),Test Run 64
0.03228357078297861,10.056058512831274,T105N14-1GFR085,1.4,-1G (inverted),Test Run 64
0.03259930450366882,10.075124369764874,T105N14-1GFR085,1.4,-1G (inverted),Test Run 64
0.03240192498328604,10.090715037489485,T105N14-1GFR085,1.4,-1G (inverted),Test Run 64
0.03240192498328604,10.10649415125901,T105N14-1GFR085,1.4,-1G (inverted),Test Run 64
0.03291503822436309,10.125247965956273,T105N14-1GFR085,1.4,-1G (inverted),Test Run 64
0.033072868328746494,10.141796122694561,T105N14-1GFR085,1.4,-1G (inverted),Test Run 64
0.03291503822436309,10.160610972548074,T105N14-1GFR085,1.4,-1G (inverted),Test Run 64
0.03291503822436309,10.175242625380111,T105N14-1GFR085,1.4,-1G (inverted),Test Run 64
0.033349126145361015,10.191362010145735,T105N14-1GFR085,1.4,-1G (inverted),Test Run 64
0.033428077953516454,10.207415019178935,T105N14-1GFR085,1.4,-1G (inverted),Test Run 64
0.033428077953516454,10.224361430311749,T105N14-1GFR085,1.4,-1G (inverted),Test Run 64
0.03315182013690193,10.239593516493386,T105N14-1GFR085,1.4,-1G (inverted),Test Run 64
0.03378328757828656,10.255831919813698,T105N14-1GFR085,1.4,-1G (inverted),Test Run 64
0.03378328757828656,10.272390757704324,T105N14-1GFR085,1.4,-1G (inverted),Test Run 64
0.03386216587451438,10.289740763807837,T105N14-1GFR085,1.4,-1G (inverted),Test Run 64
0.033585908057899856,10.306665812635961,T105N14-1GFR085,1.4,-1G (inverted),Test Run 64
0.033585908057899856,10.323172007704324,T105N14-1GFR085,1.4,-1G (inverted),Test Run 64
0.03409902129897677,10.339279185438699,T105N14-1GFR085,1.4,-1G (inverted),Test Run 64
0.03405954539490108,10.355146037245337,T105N14-1GFR085,1.4,-1G (inverted),Test Run 64
0.03405954539490108,10.372693644667212,T105N14-1GFR085,1.4,-1G (inverted),Test Run 64
0.033901641778590064,10.388705454969948,T105N14-1GFR085,1.4,-1G (inverted),Test Run 64
0.03433580321151561,10.40501633753831,T105N14-1GFR085,1.4,-1G (inverted),Test Run 64
0.03433580321151561,10.419687663221898,T105N14-1GFR085,1.4,-1G (inverted),Test Run 64
0.034493633315898865,10.436367045546124,T105N14-1GFR085,1.4,-1G (inverted),Test Run 64
0.034217375499284344,10.454165660048073,T105N14-1GFR085,1.4,-1G (inverted),Test Run 64
0.034217375499284344,10.467556010389874,T105N14-1GFR085,1.4,-1G (inverted),Test Run 64
0.03469101283628571,10.48485184779221,T105N14-1GFR085,1.4,-1G (inverted),Test Run 64
0.03476989113251353,10.502006541395735,T105N14-1GFR085,1.4,-1G (inverted),Test Run 64
0.03476989113251353,10.517874919081274,T105N14-1GFR085,1.4,-1G (inverted),Test Run 64
0.03461206102813013,10.53228608241136,T105N14-1GFR085,1.4,-1G (inverted),Test Run 64
0.03516457666135932,10.548246012831274,T105N14-1GFR085,1.4,-1G (inverted),Test Run 64
0.03516457666135932,10.565471659803936,T105N14-1GFR085,1.4,-1G (inverted),Test Run 64
0.03524352846951476,10.581633769178936,T105N14-1GFR085,1.4,-1G (inverted),Test Run 64
0.03512510075728349,10.597149668837137,T105N14-1GFR085,1.4,-1G (inverted),Test Run 64
0.03567761639051268,10.612696849012924,T105N14-1GFR085,1.4,-1G (inverted),Test Run 64
0.03567761639051268,10.627337657118385,T105N14-1GFR085,1.4,-1G (inverted),Test Run 64
0.035440834477973845,10.645076762342999,T105N14-1GFR085,1.4,-1G (inverted),Test Run 64
0.035717092294588366,10.657663737440648,T105N14-1GFR085,1.4,-1G (inverted),Test Run 64
0.035717092294588366,10.67556000819261,T105N14-1GFR085,1.4,-1G (inverted),Test Run 64
0.035796044102743806,10.690717326307837,T105N14-1GFR085,1.4,-1G (inverted),Test Run 64
0.035717092294588366,10.708138285780498,T105N14-1GFR085,1.4,-1G (inverted),Test Run 64
0.035717092294588366,10.723121653700423,T105N14-1GFR085,1.4,-1G (inverted),Test Run 64
0.03611177782343416,10.73857422938401,T105N14-1GFR085,1.4,-1G (inverted),Test Run 64
0.035993350111202894,10.754277812147686,T105N14-1GFR085,1.4,-1G (inverted),Test Run 64
0.03619072963158974,10.771890269423073,T105N14-1GFR085,1.4,-1G (inverted),Test Run 64
0.03619072963158974,10.78605958094651,T105N14-1GFR085,1.4,-1G (inverted),Test Run 64
0.036388035640052746,10.801738749647686,T105N14-1GFR085,1.4,-1G (inverted),Test Run 64
0.03634855973597299,10.817741404676985,T105N14-1GFR085,1.4,-1G (inverted),Test Run 64
0.03634855973597299,10.833795176649636,T105N14-1GFR085,1.4,-1G (inverted),Test Run 64
0.036743245264818786,10.848722849989485,T105N14-1GFR085,1.4,-1G (inverted),Test Run 64
0.03686167297705398,10.864156352186749,T105N14-1GFR085,1.4,-1G (inverted),Test Run 64
0.03686167297705398,10.88035813441331,T105N14-1GFR085,1.4,-1G (inverted),Test Run 64
0.03670376936074296,10.894844828749248,T105N14-1GFR085,1.4,-1G (inverted),Test Run 64
0.0371379307936685,10.91221772303636,T105N14-1GFR085,1.4,-1G (inverted),Test Run 64
0.0371379307936685,10.928662882948462,T105N14-1GFR085,1.4,-1G (inverted),Test Run 64
0.037177406697744324,10.942118083143773,T105N14-1GFR085,1.4,-1G (inverted),Test Run 64
0.03725628499397215,10.959149180555887,T105N14-1GFR085,1.4,-1G (inverted),Test Run 64
0.03725628499397215,10.972383891249248,T105N14-1GFR085,1.4,-1G (inverted),Test Run 64
0.03757201871466642,10.990291606092999,T105N14-1GFR085,1.4,-1G (inverted),Test Run 64
0.037690446426897686,11.005422984266824,T105N14-1GFR085,1.4,-1G (inverted),Test Run 64
0.037690446426897686,11.021587382460186,T105N14-1GFR085,1.4,-1G (inverted),Test Run 64
0.037690446426897686,11.035452281141824,T105N14-1GFR085,1.4,-1G (inverted),Test Run 64
0.03792722833943638,11.048842631483623,T105N14-1GFR085,1.4,-1G (inverted),Test Run 64
0.03792722833943638,11.066835032606672,T105N14-1GFR085,1.4,-1G (inverted),Test Run 64
0.03804565605166765,11.082717906141824,T105N14-1GFR085,1.4,-1G (inverted),Test Run 64
0.03792722833943638,11.096611033583235,T105N14-1GFR085,1.4,-1G (inverted),Test Run 64
0.03792722833943638,11.112706767225811,T105N14-1GFR085,1.4,-1G (inverted),Test Run 64
0.038361389772358,11.12886887660081,T105N14-1GFR085,1.4,-1G (inverted),Test Run 64
0.03851921987674126,11.143478404188699,T105N14-1GFR085,1.4,-1G (inverted),Test Run 64
0.03851921987674126,11.158062754774637,T105N14-1GFR085,1.4,-1G (inverted),Test Run 64
0.03847974397266558,11.173984538221898,T105N14-1GFR085,1.4,-1G (inverted),Test Run 64
0.03899285721374263,11.187361155653548,T105N14-1GFR085,1.4,-1G (inverted),Test Run 64
0.03899285721374263,11.201885234022686,T105N14-1GFR085,1.4,-1G (inverted),Test Run 64
0.03899285721374263,11.217130290175024,T105N14-1GFR085,1.4,-1G (inverted),Test Run 64
0.0389533813096668,11.232370005751198,T105N14-1GFR085,1.4,-1G (inverted),Test Run 64
0.0389533813096668,11.245813761854711,T105N14-1GFR085,1.4,-1G (inverted),Test Run 64
0.03922963912628132,11.261676036024635,T105N14-1GFR085,1.4,-1G (inverted),Test Run 64
0.03950589694289585,11.27722092738206,T105N14-1GFR085,1.4,-1G (inverted),Test Run 64
0.03950589694289585,11.292024241591047,T105N14-1GFR085,1.4,-1G (inverted),Test Run 64
0.039387469230664725,11.305463420057837,T105N14-1GFR085,1.4,-1G (inverted),Test Run 64
0.039900582471741636,11.318883525038311,T105N14-1GFR085,1.4,-1G (inverted),Test Run 64
