Repository: schandel33/gitrep

# Nozzle Tensile Test Analysis

Stress-vs-strain analysis of tensile pulls across 4 nozzle sizes (0.6, 1.4,
2.2, 2.6 mm) x 2 print-gravity orientations (+1G upright / -1G inverted),
printed at 105 C with a 0.85 flow ratio.

## Data-quality issues found and how they're handled

1. **Load-cell zero offset.** 10 of 17 runs record small negative Load
   values for the first handful of samples (up to ~180, always <0.5% of the
   file) before the crosshead starts moving — load-cell noise around zero,
   not real load. The script computes the mean Load over all
   pre-motion samples (`Crosshead < crosshead_zero_threshold_mm`) and
   subtracts it from the whole run.
2.

File: nozzle_tensile_analysis/analysis_output/all_curves_tidy.csv (part 73 of 151)
Strain,Stress_MPa,condition,nozzle_mm,gravity,run
0.04001893667204921,11.333634196425024,T105N14-1GFR085,1.4,-1G (inverted),Test Run 64
0.04001893667204921,11.348139964247299,T105N14-1GFR085,1.4,-1G (inverted),Test Run 64
0.040097888480200725,11.361226664686749,T105N14-1GFR085,1.4,-1G (inverted),Test Run 64
0.04037414629681931,11.37591477503831,T105N14-1GFR085,1.4,-1G (inverted),Test Run 64
0.04037414629681931,11.390015422010961,T105N14-1GFR085,1.4,-1G (inverted),Test Run 64
0.040097888480200725,11.404953776503149,T105N14-1GFR085,1.4,-1G (inverted),Test Run 64
0.040413622200895,11.417391215467998,T105N14-1GFR085,1.4,-1G (inverted),Test Run 64
0.040413622200895,11.430740367079324,T105N14-1GFR085,1.4,-1G (inverted),Test Run 64
0.040413622200895,11.444100199842998,T105N14-1GFR085,1.4,-1G (inverted),Test Run 64
0.04037414629681931,11.459101115370336,T105N14-1GFR085,1.4,-1G (inverted),Test Run 64
0.04037414629681931,11.470162974501198,T105N14-1GFR085,1.4,-1G (inverted),Test Run 64
0.04092666193004836,11.482430277967998,T105N14-1GFR085,1.4,-1G (inverted),Test Run 64
0.04092666193004836,11.498355876112523,T105N14-1GFR085,1.4,-1G (inverted),Test Run 64
0.04092666193004836,11.50877534022386,T105N14-1GFR085,1.4,-1G (inverted),Test Run 64
0.040966137834124186,11.523047648573462,T105N14-1GFR085,1.4,-1G (inverted),Test Run 64
0.04132134745889415,11.536144267225811,T105N14-1GFR085,1.4,-1G (inverted),Test Run 64
0.04140029926704973,11.549512492323462,T105N14-1GFR085,1.4,-1G (inverted),Test Run 64
0.04140029926704973,11.562959300184797,T105N14-1GFR085,1.4,-1G (inverted),Test Run 64
0.04155812937143299,11.575090037489485,T105N14-1GFR085,1.4,-1G (inverted),Test Run 64
0.04179491128396776,11.588012705946511,T105N14-1GFR085,1.4,-1G (inverted),Test Run 64
0.04179491128396776,11.600186930800024,T105N14-1GFR085,1.4,-1G (inverted),Test Run 64
0.04167655708366425,11.613474284315648,T105N14-1GFR085,1.4,-1G (inverted),Test Run 64
0.042071242612510044,11.625907145643774,T105N14-1GFR085,1.4,-1G (inverted),Test Run 64
0.042071242612510044,11.639038096571511,T105N14-1GFR085,1.4,-1G (inverted),Test Run 64
0.04211064500466204,11.652478037977762,T105N14-1GFR085,1.4,-1G (inverted),Test Run 64
0.04211064500466204,11.663521586561748,T105N14-1GFR085,1.4,-1G (inverted),Test Run 64
0.04211064500466204,11.67663498988206,T105N14-1GFR085,1.4,-1G (inverted),Test Run 64
0.04250533053350783,11.690907298231673,T105N14-1GFR085,1.4,-1G (inverted),Test Run 64
0.04250533053350783,11.702525340223861,T105N14-1GFR085,1.4,-1G (inverted),Test Run 64
0.04250533053350783,11.714588938856673,T105N14-1GFR085,1.4,-1G (inverted),Test Run 64
0.042544806437583654,11.726593028212136,T105N14-1GFR085,1.4,-1G (inverted),Test Run 64
0.04305784616673702,11.738492594862524,T105N14-1GFR085,1.4,-1G (inverted),Test Run 64
0.04305784616673702,11.752216349745336,T105N14-1GFR085,1.4,-1G (inverted),Test Run 64
0.04309732207081663,11.764197550917212,T105N14-1GFR085,1.4,-1G (inverted),Test Run 64
0.04297896787050919,11.775492106581273,T105N14-1GFR085,1.4,-1G (inverted),Test Run 64
0.043492007599662555,11.788356028700424,T105N14-1GFR085,1.4,-1G (inverted),Test Run 64
0.043492007599662555,11.800968943739486,T105N14-1GFR085,1.4,-1G (inverted),Test Run 64
0.04353148350373824,11.814852152967998,T105N14-1GFR085,1.4,-1G (inverted),Test Run 64
0.04333410398335154,11.826758586073462,T105N14-1GFR085,1.4,-1G (inverted),Test Run 64
0.04333410398335154,11.837923442030498,T105N14-1GFR085,1.4,-1G (inverted),Test Run 64
0.04392609552066034,11.850632487440649,T105N14-1GFR085,1.4,-1G (inverted),Test Run 64
0.04392609552066034,11.864911662245337,T105N14-1GFR085,1.4,-1G (inverted),Test Run 64
0.04392609552066034,11.875324259901586,T105N14-1GFR085,1.4,-1G (inverted),Test Run 64
0.04388669312850835,11.888639842176985,T105N14-1GFR085,1.4,-1G (inverted),Test Run 64
0.04424182924135069,11.899292002821511,T105N14-1GFR085,1.4,-1G (inverted),Test Run 64
0.04424182924135069,11.911951457167211,T105N14-1GFR085,1.4,-1G (inverted),Test Run 64
0.04420242684920262,11.924600230360573,T105N14-1GFR085,1.4,-1G (inverted),Test Run 64
0.04439973285766157,11.937175761366436,T105N14-1GFR085,1.4,-1G (inverted),Test Run 64
0.04439973285766157,11.947317515516824,T105N14-1GFR085,1.4,-1G (inverted),Test Run 64
0.044636514770200406,11.959062205458235,T105N14-1GFR085,1.4,-1G (inverted),Test Run 64
0.044557562962044966,11.97176514735276,T105N14-1GFR085,1.4,-1G (inverted),Test Run 64
0.04491277258681493,11.98451996913011,T105N14-1GFR085,1.4,-1G (inverted),Test Run 64
0.04491277258681493,11.997689067030498,T105N14-1GFR085,1.4,-1G (inverted),Test Run 64
0.044794418386507495,12.007243357801986,T105N14-1GFR085,1.4,-1G (inverted),Test Run 64
0.04511015210720164,12.018207560682836,T105N14-1GFR085,1.4,-1G (inverted),Test Run 64
0.04511015210720164,12.029663859510961,T105N14-1GFR085,1.4,-1G (inverted),Test Run 64
0.04530745811566072,12.042797862196512,T105N14-1GFR085,1.4,-1G (inverted),Test Run 64
0.04507067620312202,12.054793559217998,T105N14-1GFR085,1.4,-1G (inverted),Test Run 64
0.04546528822004412,12.065251933241436,T105N14-1GFR085,1.4,-1G (inverted),Test Run 64
0.04546528822004412,12.078125010634011,T105N14-1GFR085,1.4,-1G (inverted),Test Run 64
0.04542588582789198,12.088817607069561,T105N14-1GFR085,1.4,-1G (inverted),Test Run 64
0.04570214364450651,12.101388560438698,T105N14-1GFR085,1.4,-1G (inverted),Test Run 64
0.04570214364450651,12.113530741835186,T105N14-1GFR085,1.4,-1G (inverted),Test Run 64
0.045938925557045346,12.123678599501199,T105N14-1GFR085,1.4,-1G (inverted),Test Run 64
0.04582049784481408,12.13688889613206,T105N14-1GFR085,1.4,-1G (inverted),Test Run 64
0.04582049784481408,12.148688517714087,T105N14-1GFR085,1.4,-1G (inverted),Test Run 64
0.0462546592777357,12.159394847059797,T105N14-1GFR085,1.4,-1G (inverted),Test Run 64
0.04645196528619871,12.170130931044174,T105N14-1GFR085,1.4,-1G (inverted),Test Run 64
0.04645196528619871,12.181874858046124,T105N14-1GFR085,1.4,-1G (inverted),Test Run 64
0.04617570746958419,12.193702708387923,T105N14-1GFR085,1.4,-1G (inverted),Test Run 64
0.04660986890250566,12.205399333143774,T105N14-1GFR085,1.4,-1G (inverted),Test Run 64
0.04660986890250566,12.218195353651586,T105N14-1GFR085,1.4,-1G (inverted),Test Run 64
0.04664934480658541,12.228472148085185,T105N14-1GFR085,1.4,-1G (inverted),Test Run 64
0.046491441190274534,12.239215098524635,T105N14-1GFR085,1.4,-1G (inverted),Test Run 64
0.046491441190274534,12.249089823866436,T105N14-1GFR085,1.4,-1G (inverted),Test Run 64
0.046886126719120326,12.263165293837137,T105N14-1GFR085,1.4,-1G (inverted),Test Run 64
0.04704395682350358,12.272968302870336,T105N14-1GFR085,1.4,-1G (inverted),Test Run 64
0.04704395682350358,12.284676371717998,T105N14-1GFR085,1.4,-1G (inverted),Test Run 64
0.0468466508150445,12.296309672499248,T105N14-1GFR085,1.4,-1G (inverted),Test Run 64
0.047241336343890286,12.307714854384011,T105N14-1GFR085,1.4,-1G (inverted),Test Run 64
0.047241336343890286,12.319292460585185,T105N14-1GFR085,1.4,-1G (inverted),Test Run 64
0.047517594160504814,12.32961426844651,T105N14-1GFR085,1.4,-1G (inverted),Test Run 64
0.0472018604398146,12.341865550184798,T105N14-1GFR085,1.4,-1G (inverted),Test Run 64
0.0472018604398146,12.352960978651586,T105N14-1GFR085,1.4,-1G (inverted),Test Run 64
0.04767542426488821,12.36412430872971,T105N14-1GFR085,1.4,-1G (inverted),Test Run 64
0.04787280378527491,12.372650157118386,T105N14-1GFR085,1.4,-1G (inverted),Test Run 64
0.04767542426488821,12.385505686903548,T105N14-1GFR085,1.4,-1G (inverted),Test Run 64
0.04767542426488821,12.395279704237524,T105N14-1GFR085,1.4,-1G (inverted),Test Run 64
0.04810958569781361,12.406741343641823,T105N14-1GFR085,1.4,-1G (inverted),Test Run 64
0.04826741580219701,12.418513499403549,T105N14-1GFR085,1.4,-1G (inverted),Test Run 64
0.04826741580219701,12.430458079481673,T105N14-1GFR085,1.4,-1G (inverted),Test Run 64
0.048188537505969194,12.43968506922776,T105N14-1GFR085,1.4,-1G (inverted),Test Run 64
0.048464795322583715,12.451948557997298,T105N14-1GFR085,1.4,-1G (inverted),Test Run 64
0.048464795322583715,12.460600291395735,T105N14-1GFR085,1.4,-1G (inverted),Test Run 64
0.048741053139198236,12.471936045790262,T105N14-1GFR085,1.4,-1G (inverted),Test Run 64
0.0486621013310428,12.484249125624261,T105N14-1GFR085,1.4,-1G (inverted),Test Run 64
0.0486621013310428,12.494905100966012,T105N14-1GFR085,1.4,-1G (inverted),Test Run 64
0.04909626276396834,12.505010996962136,T105N14-1GFR085,1.4,-1G (inverted),Test Run 64
0.04897783505173315,12.51497727503826,T105N14-1GFR085,1.4,-1G (inverted),Test Run 64
0.04897783505173315,12.526525126600761,T105N14-1GFR085,1.4,-1G (inverted),Test Run 64
0.0492540928683516,12.53675232997001,T105N14-1GFR085,1.4,-1G (inverted),Test Run 64
0.049530350684966126,12.546636210585136,T105N14-1GFR085,1.4,-1G (inverted),Test Run 64
0.049490874780886374,12.558145152235635,T105N14-1GFR085,1.4,-1G (inverted),Test Run 64
0.049490874780886374,12.568516551161386,T105N14-1GFR085,1.4,-1G (inverted),Test Run 64
0.04984608440565647,12.578715525770761,T105N14-1GFR085,1.4,-1G (inverted),Test Run 64
0.049688254301273216,12.588796244764886,T105N14-1GFR085,1.4,-1G (inverted),Test Run 64
0.049688254301273216,12.599842845106636,T105N14-1GFR085,1.4,-1G (inverted),Test Run 64
0.05000398802196749,12.611283122206261,T105N14-1GFR085,1.4,-1G (inverted),Test Run 64
0.050122342222271,12.621128092909386,T105N14-1GFR085,1.4,-1G (inverted),Test Run 64
0.050122342222271,12.63105088343676,T105N14-1GFR085,1.4,-1G (inverted),Test Run 64
0.05004339041411949,12.641904460096885,T105N14-1GFR085,1.4,-1G (inverted),Test Run 64
0.0504775518470411,12.650424204970012,T105N14-1GFR085,1.4,-1G (inverted),Test Run 64
0.0504775518470411,12.660156260634011,T105N14-1GFR085,1.4,-1G (inverted),Test Run 64
0.0504775518470411,12.672097026014885,T105N14-1GFR085,1.4,-1G (inverted),Test Run 64
0.0504775518470411,12.68262559046801,T105N14-1GFR085,1.4,-1G (inverted),Test Run 64
0.05087223737588689,12.693898020887886,T105N14-1GFR085,1.4,-1G (inverted),Test Run 64
0.05087223737588689,12.704647837782511,T105N14-1GFR085,1.4,-1G (inverted),Test Run 64
0.0507143337595798,12.713989268446511,T105N14-1GFR085,1.4,-1G (inverted),Test Run 64
0.05110901928842559,12.721374522352761,T105N14-1GFR085,1.4,-1G (inverted),Test Run 64
0.05110901928842559,12.735691844130136,T105N14-1GFR085,1.4,-1G (inverted),Test Run 64
0.05122744700065685,12.743959056044137,T105N14-1GFR085,1.4,-1G (inverted),Test Run 64
0.05114849519250141,12.754431925917261,T105N14-1GFR085,1.4,-1G (inverted),Test Run 64
0.05150370481727138,12.762981425428887,T105N14-1GFR085,1.4,-1G (inverted),Test Run 64
0.05150370481727138,12.77371064295826,T105N14-1GFR085,1.4,-1G (inverted),Test Run 64
0.051306325296884676,12.78345490565351,T105N14-1GFR085,1.4,-1G (inverted),Test Run 64
0.05170101082573453,12.791932688856637,T105N14-1GFR085,1.4,-1G (inverted),Test Run 64
0.05170101082573453,12.803906260634012,T105N14-1GFR085,1.4,-1G (inverted),Test Run 64
0.051819438537965654,12.814224253798136,T105N14-1GFR085,1.4,-1G (inverted),Test Run 64
0.051661534921654775,12.824684153700385,T105N14-1GFR085,1.4,-1G (inverted),Test Run 64
0.051661534921654775,12.836537181044136,T105N14-1GFR085,1.4,-1G (inverted),Test Run 64
0.05201674454642474,12.844686900282511,T105N14-1GFR085,1.4,-1G (inverted),Test Run 64
0.05217464816273576,12.854061900282511,T105N14-1GFR085,1.4,-1G (inverted),Test Run 64
0.05217464816273576,12.863735972548136,T105N14-1GFR085,1.4,-1G (inverted),Test Run 64
0.05205622045050057,12.875947581434762,T105N14-1GFR085,1.4,-1G (inverted),Test Run 64
0.05249030837150242,12.881996165419135,T105N14-1GFR085,1.4,-1G (inverted),Test Run 64
0.05249030837150242,12.89353943934501,T105N14-1GFR085,1.4,-1G (inverted),Test Run 64
0.05272716379596481,12.902131663466012,T105N14-1GFR085,1.4,-1G (inverted),Test Run 64
0.05256926017965393,12.91266327967701,T105N14-1GFR085,1.4,-1G (inverted),Test Run 64
0.05256926017965393,12.92128907313401,T105N14-1GFR085,1.4,-1G (inverted),Test Run 64
0.05316125171696273,12.930513011122262,T105N14-1GFR085,1.4,-1G (inverted),Test Run 64
0.05308237342073491,12.942022715712136,T105N14-1GFR085,1.4,-1G (inverted),Test Run 64
0.05308237342073491,12.950564585829387,T105N14-1GFR085,1.4,-1G (inverted),Test Run 64
0.05312177581288298,12.96161652674726,T105N14-1GFR085,1.4,-1G (inverted),Test Run 64
0.05343750953357725,12.971302806044136,T105N14-1GFR085,1.4,-1G (inverted),Test Run 64
0.05355593724580852,12.981301890516885,T105N14-1GFR085,1.4,-1G (inverted),Test Run 64
0.05355593724580852,12.99093018641526,T105N14-1GFR085,1.4,-1G (inverted),Test Run 64
0.05355593724580852,13.000154124403512,T105N14-1GFR085,1.4,-1G (inverted),Test Run 64
0.05379271915834736,13.010636912489511,T105N14-1GFR085,1.4,-1G (inverted),Test Run 64
0.05379271915834736,13.019265757704385,T105N14-1GFR085,1.4,-1G (inverted),Test Run 64
0.05355593724580852,13.029270945692636,T105N14-1GFR085,1.4,-1G (inverted),Test Run 64
0.054187404687193144,13.040277110243386,T105N14-1GFR085,1.4,-1G (inverted),Test Run 64
0.054187404687193144,13.047947703505136,T105N14-1GFR085,1.4,-1G (inverted),Test Run 64
0.054108452879037566,13.059634410048137,T105N14-1GFR085,1.4,-1G (inverted),Test Run 64
0.05399009867873406,13.067745982313761,T105N14-1GFR085,1.4,-1G (inverted),Test Run 64
0.05399009867873406,13.076625071669136,T105N14-1GFR085,1.4,-1G (inverted),Test Run 64
0.05446366250380767,13.087551890516886,T105N14-1GFR085,1.4,-1G (inverted),Test Run 64
0.05446366250380767,13.095845042372261,T105N14-1GFR085,1.4,-1G (inverted),Test Run 64
0.05450313840788336,13.10484315028251,T105N14-1GFR085,1.4,-1G (inverted),Test Run 64
0.05450313840788336,13.11263886561451,T105N14-1GFR085,1.4,-1G (inverted),Test Run 64
0.0549372263288852,13.123208628798135,T105N14-1GFR085,1.4,-1G (inverted),Test Run 64
0.054660968512266754,13.132528697157511,T105N14-1GFR085,1.4,-1G (inverted),Test Run 64
0.054660968512266754,13.14077149500901,T105N14-1GFR085,1.4,-1G (inverted),Test Run 64
0.055016178137036714,13.148916636610636,T105N14-1GFR085,1.4,-1G (inverted),Test Run 64
0.0550951299451923,13.159727488661385,T105N14-1GFR085,1.4,-1G (inverted),Test Run 64
0.0550951299451923,13.168206797743386,T105N14-1GFR085,1.4,-1G (inverted),Test Run 64
0.055134605849267986,13.17597352137626,T105N14-1GFR085,1.4,-1G (inverted),Test Run 64
0.05541086366588251,13.186421214247261,T105N14-1GFR085,1.4,-1G (inverted),Test Run 64
0.055213557657423425,13.196200572157512,T105N14-1GFR085,1.4,-1G (inverted),Test Run 64
0.055213557657423425,13.205674754286386,T105N14-1GFR085,1.4,-1G (inverted),Test Run 64
0.055687121482501094,13.216323863173136,T105N14-1GFR085,1.4,-1G (inverted),Test Run 64
0.05572659738657678,13.221434031630135,T105N14-1GFR085,1.4,-1G (inverted),Test Run 64
0.05572659738657678,13.231750498915261,T105N14-1GFR085,1.4,-1G (inverted),Test Run 64
0.055687121482501094,13.240432749891886,T105N14-1GFR085,1.4,-1G (inverted),Test Run 64
0.05600285520319131,13.249200450087136,T105N14-1GFR085,1.4,-1G (inverted),Test Run 64
0.05600285520319131,13.256524668837136,T105N14-1GFR085,1.4,-1G (inverted),Test Run 64
0.05635806482796141,13.265647898817637,T105N14-1GFR085,1.4,-1G (inverted),Test Run 64
0.05612128291542257,13.27613068690351,T105N14-1GFR085,1.4,-1G (inverted),Test Run 64
0.05612128291542257,13.284216319227761,T105N14-1GFR085,1.4,-1G (inverted),Test Run 64
0.05667379854865176,13.293092356825387,T105N14-1GFR085,1.4,-1G (inverted),Test Run 64
0.0567527503568072,13.300401316786386,T105N14-1GFR085,1.4,-1G (inverted),Test Run 64
0.0567527503568072,13.31004639735276,T105N14-1GFR085,1.4,-1G (inverted),Test Run 64
0.05679215274895919,13.319841014052011,T105N14-1GFR085,1.4,-1G (inverted),Test Run 64
0.05702900817342172,13.327040110731636,T105N14-1GFR085,1.4,-1G (inverted),Test Run 64
0.056910580461190456,13.336729441786385,T105N14-1GFR085,1.4,-1G (inverted),Test Run 64
0.056910580461190456,13.342831431532511,T105N14-1GFR085,1.4,-1G (inverted),Test Run 64
0.05726579008596056,13.354681407118386,T105N14-1GFR085,1.4,-1G (inverted),Test Run 64
0.05726579008596056,13.361370860243387,T105N14-1GFR085,1.4,-1G (inverted),Test Run 64
0.05726579008596056,13.37028351893476,T105N14-1GFR085,1.4,-1G (inverted),Test Run 64
0.05742362019034382,13.378909312391887,T105N14-1GFR085,1.4,-1G (inverted),Test Run 64
0.05773935391103417,13.388346873427011,T105N14-1GFR085,1.4,-1G (inverted),Test Run 64
0.05773935391103417,13.396281443739511,T105N14-1GFR085,1.4,-1G (inverted),Test Run 64
0.057581523806650915,13.404206858778512,T105N14-1GFR085,1.4,-1G (inverted),Test Run 64
0.05801561172764869,13.413362132216012,T105N14-1GFR085,1.4,-1G (inverted),Test Run 64
0.05801561172764869,13.421276866102762,T105N14-1GFR085,1.4,-1G (inverted),Test Run 64
0.05825246715211515,13.430436717177011,T105N14-1GFR085,1.4,-1G (inverted),Test Run 64
0.05801561172764869,13.439788828993386,T105N14-1GFR085,1.4,-1G (inverted),Test Run 64
0.05844977316057424,13.447204600477761,T105N14-1GFR085,1.4,-1G (inverted),Test Run 64
0.05844977316057424,13.456690989637886,T105N14-1GFR085,1.4,-1G (inverted),Test Run 64
0.0583708213524188,13.46521760096601,T105N14-1GFR085,1.4,-1G (inverted),Test Run 64
0.0585682008728055,13.472207652235635,T105N14-1GFR085,1.4,-1G (inverted),Test Run 64
0.0585682008728055,13.478633128309761,T105N14-1GFR085,1.4,-1G (inverted),Test Run 64
0.05892333698565177,13.48734894862226,T105N14-1GFR085,1.4,-1G (inverted),Test Run 64
0.05876550688126851,13.495312510634012,T105N14-1GFR085,1.4,-1G (inverted),Test Run 64
0.05904176469788304,13.500831614637885,T105N14-1GFR085,1.4,-1G (inverted),Test Run 64
0.05904176469788304,13.512246714735635,T105N14-1GFR085,1.4,-1G (inverted),Test Run 64
0.05904176469788304,13.52189942469651,T105N14-1GFR085,1.4,-1G (inverted),Test Run 64
0.05931802251449756,13.528256236220011,T105N14-1GFR085,1.4,-1G (inverted),Test Run 64
0.05931802251449756,13.534251414442636,T105N14-1GFR085,1.4,-1G (inverted),Test Run 64
0.05959428033111223,13.54440156092701,T105N14-1GFR085,1.4,-1G (inverted),Test Run 64
0.05947592613080465,13.553323374891885,T105N14-1GFR085,1.4,-1G (inverted),Test Run 64
0.05947592613080465,13.56012879481376,T105N14-1GFR085,1.4,-1G (inverted),Test Run 64
0.05994948995588219,13.567279063368385,T105N14-1GFR085,1.4,-1G (inverted),Test Run 64
0.06010739357218928,13.577058421278512,T105N14-1GFR085,1.4,-1G (inverted),Test Run 64
0.06010739357218928,13.583377085829387,T105N14-1GFR085,1.4,-1G (inverted),Test Run 64
0.0600284417640337,13.589761363173135,T105N14-1GFR085,1.4,-1G (inverted),Test Run 64
0.060146795964341276,13.598487864637885,T105N14-1GFR085,1.4,-1G (inverted),Test Run 64
0.060146795964341276,13.605642710829386,T105N14-1GFR085,1.4,-1G (inverted),Test Run 64
0.060580957397266814,13.61279755702076,T105N14-1GFR085,1.4,-1G (inverted),Test Run 64
0.06030469958065229,13.62142335047776,T105N14-1GFR085,1.4,-1G (inverted),Test Run 64
0.0607782634057259,13.628929148817637,T105N14-1GFR085,1.4,-1G (inverted),Test Run 64
0.0607782634057259,13.635153208876261,T105N14-1GFR085,1.4,-1G (inverted),Test Run 64
0.060738861013573765,13.64402619471601,T105N14-1GFR085,1.4,-1G (inverted),Test Run 64
0.061054521222340424,13.65202332606376,T105N14-1GFR085,1.4,-1G (inverted),Test Run 64
0.061054521222340424,13.660415660048136,T105N14-1GFR085,1.4,-1G (inverted),Test Run 64
0.06133085255088257,13.664094554091012,T105N14-1GFR085,1.4,-1G (inverted),Test Run 64
0.06117294893457169,13.674359141493387,T105N14-1GFR085,1.4,-1G (inverted),Test Run 64
0.06117294893457169,13.68049012293876,T105N14-1GFR085,1.4,-1G (inverted),Test Run 64
0.06164658627157292,13.688624583387886,T105N14-1GFR085,1.4,-1G (inverted),Test Run 64
0.06180441637595618,13.696026621962137,T105N14-1GFR085,1.4,-1G (inverted),Test Run 64
0.06180441637595618,13.704190074110636,T105N14-1GFR085,1.4,-1G (inverted),Test Run 64
0.06168598866372505,13.709410105848885,T105N14-1GFR085,1.4,-1G (inverted),Test Run 64
0.06219910190480211,13.717501841688762,T105N14-1GFR085,1.4,-1G (inverted),Test Run 64
0.06212015009665045,13.723196421766886,T105N14-1GFR085,1.4,-1G (inverted),Test Run 64
0.06212015009665045,13.733116160536387,T105N14-1GFR085,1.4,-1G (inverted),Test Run 64
0.06231745610510954,13.74088898768476,T105N14-1GFR085,1.4,-1G (inverted),Test Run 64
0.06255431152957207,13.748567210341012,T105N14-1GFR085,1.4,-1G (inverted),Test Run 64
0.06255431152957207,13.754467784071512,T105N14-1GFR085,1.4,-1G (inverted),Test Run 64
0.062356932009185365,13.761399851942636,T105N14-1GFR085,1.4,-1G (inverted),Test Run 64
0.06290944764241833,13.767492686415261,T105N14-1GFR085,1.4,-1G (inverted),Test Run 64
0.06290944764241833,13.77616730799726,T105N14-1GFR085,1.4,-1G (inverted),Test Run 64
0.06279109344211091,13.782119761610636,T105N14-1GFR085,1.4,-1G (inverted),Test Run 64
0.06290944764241833,13.789787303114512,T105N14-1GFR085,1.4,-1G (inverted),Test Run 64
0.063185705459033,13.796138011122261,T105N14-1GFR085,1.4,-1G (inverted),Test Run 64
0.063185705459033,13.802565013075386,T105N14-1GFR085,1.4,-1G (inverted),Test Run 64
0.06298839945057,13.811726390028511,T105N14-1GFR085,1.4,-1G (inverted),Test Run 64
0.06354091508379904,13.817353831434762,T105N14-1GFR085,1.4,-1G (inverted),Test Run 64
0.06354091508379904,13.82355195155201,T105N14-1GFR085,1.4,-1G (inverted),Test Run 64
0.06346203678757122,13.831532298231636,T105N14-1GFR085,1.4,-1G (inverted),Test Run 64
0.06361986689195448,13.83777772059501,T105N14-1GFR085,1.4,-1G (inverted),Test Run 64
0.06361986689195448,13.844625865126261,T105N14-1GFR085,1.4,-1G (inverted),Test Run 64
0.06393560061264876,13.85148621668876,T105N14-1GFR085,1.4,-1G (inverted),Test Run 64
0.06373829460418574,13.858598338270761,T105N14-1GFR085,1.4,-1G (inverted),Test Run 64
0.06421185842926327,13.866043101454386,T105N14-1GFR085,1.4,-1G (inverted),Test Run 64
0.06421185842926327,13.87238007655201,T105N14-1GFR085,1.4,-1G (inverted),Test Run 64
0.06413290662110784,13.878884898329385,T105N14-1GFR085,1.4,-1G (inverted),Test Run 64
0.06433028614149454,13.885336314345011,T105N14-1GFR085,1.4,-1G (inverted),Test Run 64
0.06433028614149454,13.892442332411386,T105N14-1GFR085,1.4,-1G (inverted),Test Run 64
0.06468549576626464,13.899960337782511,T105N14-1GFR085,1.4,-1G (inverted),Test Run 64
0.06440916443772236,13.90705109705976,T105N14-1GFR085,1.4,-1G (inverted),Test Run 64
0.06440916443772236,13.913165293837135,T105N14-1GFR085,1.4,-1G (inverted),Test Run 64
0.06492227767879942,13.921380625868386,T105N14-1GFR085,1.4,-1G (inverted),Test Run 64
0.065040631879107,13.926448069716011,T105N14-1GFR085,1.4,-1G (inverted),Test Run 64
0.06496175358287917,13.933087168837137,T105N14-1GFR085,1.4,-1G (inverted),Test Run 64
0.06496175358287917,13.93903504481376,T105N14-1GFR085,1.4,-1G (inverted),Test Run 64
0.06543531740795278,13.945521556044136,T105N14-1GFR085,1.4,-1G (inverted),Test Run 64
0.06535636559980126,13.952432261610635,T105N14-1GFR085,1.4,-1G (inverted),Test Run 64
0.06535636559980126,13.96076203455976,T105N14-1GFR085,1.4,-1G (inverted),Test Run 64
0.06563262341641579,13.966978465223885,T105N14-1GFR085,1.4,-1G (inverted),Test Run 64
0.06594835713710614,13.974482737684761,T105N14-1GFR085,1.4,-1G (inverted),Test Run 64
0.06594835713710614,13.98029481043876,T105N14-1GFR085,1.4,-1G (inverted),Test Run 64
0.0657115752245673,13.984478770399637,T105N14-1GFR085,1.4,-1G (inverted),Test Run 64
0.06626409085780043,13.991354380751261,T105N14-1GFR085,1.4,-1G (inverted),Test Run 64
0.06606678484933741,13.997744761610637,T105N14-1GFR085,1.4,-1G (inverted),Test Run 64
0.06606678484933741,14.005421458387886,T105N14-1GFR085,1.4,-1G (inverted),Test Run 64
0.06630356676187611,14.01075135340751,T105N14-1GFR085,1.4,-1G (inverted),Test Run 64
0.0666587763866462,14.017100535536386,T105N14-1GFR085,1.4,-1G (inverted),Test Run 64
0.0666587763866462,14.023631297255136,T105N14-1GFR085,1.4,-1G (inverted),Test Run 64
0.06654042218633864,14.030107127333261,T105N14-1GFR085,1.4,-1G (inverted),Test Run 64
0.06697451010733656,14.036793528700386,T105N14-1GFR085,1.4,-1G (inverted),Test Run 64
0.06697451010733656,14.04313660731376,T105N14-1GFR085,1.4,-1G (inverted),Test Run 64
0.06689555829918505,14.051084910536385,T105N14-1GFR085,1.4,-1G (inverted),Test Run 64
0.06713241372364744,14.056845103407511,T105N14-1GFR085,1.4,-1G (inverted),Test Run 64
0.06748754983648993,14.062144480848886,T105N14-1GFR085,1.4,-1G (inverted),Test Run 64
0.06748754983648993,14.068440257216011,T105N14-1GFR085,1.4,-1G (inverted),Test Run 64
0.06729024382803084,14.07416230311451,T105N14-1GFR085,1.4,-1G (inverted),Test Run 64
0.06776388116503207,14.082150279188761,T105N14-1GFR085,1.4,-1G (inverted),Test Run 64
0.06776388116503207,14.088153086805885,T105N14-1GFR085,1.4,-1G (inverted),Test Run 64
0.06756650164464537,14.09528504481376,T105N14-1GFR085,1.4,-1G (inverted),Test Run 64
0.0678822353653357,14.098667918348886,T105N14-1GFR085,1.4,-1G (inverted),Test Run 64
0.06819796908602999,14.104467784071511,T105N14-1GFR085,1.4,-1G (inverted),Test Run 64
0.06819796908602999,14.11139832606376,T105N14-1GFR085,1.4,-1G (inverted),Test Run 64
0.06807954137379872,14.118283091688761,T105N14-1GFR085,1.4,-1G (inverted),Test Run 64
0.06847422690264451,14.122248850966011,T105N14-1GFR085,1.4,-1G (inverted),Test Run 64
0.06847422690264451,14.12946015467701,T105N14-1GFR085,1.4,-1G (inverted),Test Run 64
0.06835587270233694,14.136111460829387,T105N14-1GFR085,1.4,-1G (inverted),Test Run 64
0.06863213051895146,14.14250031580976,T105N14-1GFR085,1.4,-1G (inverted),Test Run 64
0.06863213051895146,14.147752391005136,T105N14-1GFR085,1.4,-1G (inverted),Test Run 64
0.0688689124314903,14.15406190028251,T105N14-1GFR085,1.4,-1G (inverted),Test Run 64
0.06878996062333487,14.159577952528512,T105N14-1GFR085,1.4,-1G (inverted),Test Run 64
0.06930300035248808,14.165528880262887,T105N14-1GFR085,1.4,-1G (inverted),Test Run 64
0.06930300035248808,14.17135468592701,T105N14-1GFR085,1.4,-1G (inverted),Test Run 64
0.06902674253587356,14.176957713270761,T105N14-1GFR085,1.4,-1G (inverted),Test Run 64
0.06930300035248808,14.180630503798136,T105N14-1GFR085,1.4,-1G (inverted),Test Run 64
0.06930300035248808,14.189443980360636,T105N14-1GFR085,1.4,-1G (inverted),Test Run 64
0.06969768588133388,14.193945323134011,T105N14-1GFR085,1.4,-1G (inverted),Test Run 64
0.06961873407318236,14.200311289930886,T105N14-1GFR085,1.4,-1G (inverted),Test Run 64
0.06961873407318236,14.202021800184761,T105N14-1GFR085,1.4,-1G (inverted),Test Run 64
0.07005289550610398,14.211276255751262,T105N14-1GFR085,1.4,-1G (inverted),Test Run 64
0.07001341960202814,14.217185984755137,T105N14-1GFR085,1.4,-1G (inverted),Test Run 64
0.070210799122415,14.22302704920826,T105N14-1GFR085,1.4,-1G (inverted),Test Run 64
0.070210799122415,14.22949982752851,T105N14-1GFR085,1.4,-1G (inverted),Test Run 64
0.07052645933118151,14.235426341200386,T105N14-1GFR085,1.4,-1G (inverted),Test Run 64
0.07036862922679825,14.241641245985637,T105N14-1GFR085,1.4,-1G (inverted),Test Run 64
0.07036862922679825,14.24716034998951,T105N14-1GFR085,1.4,-1G (inverted),Test Run 64
0.07088166895595162,14.253787242079387,T105N14-1GFR085,1.4,-1G (inverted),Test Run 64
0.07072383885156822,14.258616648817636,T105N14-1GFR085,1.4,-1G (inverted),Test Run 64
0.07072383885156822,14.26432648768476,T105N14-1GFR085,1.4,-1G (inverted),Test Run 64
0.07072383885156822,14.272331248427012,T105N14-1GFR085,1.4,-1G (inverted),Test Run 64
0.07115792677256613,14.27521515955976,T105N14-1GFR085,1.4,-1G (inverted),Test Run 64
0.0710790484763344,14.27869416346601,T105N14-1GFR085,1.4,-1G (inverted),Test Run 64
0.0710790484763344,14.28971863856376,T105N14-1GFR085,1.4,-1G (inverted),Test Run 64
0.07151313639733217,14.292129527235636,T105N14-1GFR085,1.4,-1G (inverted),Test Run 64
0.07135530629294892,14.296649180555885,T105N14-1GFR085,1.4,-1G (inverted),Test Run 64
0.07135530629294892,14.30317078700126,T105N14-1GFR085,1.4,-1G (inverted),Test Run 64
0.07171051591771888,14.30878602137626,T105N14-1GFR085,1.4,-1G (inverted),Test Run 64
0.07194729783025772,14.312898265028512,T105N14-1GFR085,1.4,-1G (inverted),Test Run 64
0.07190782192618203,14.319741831923135,T105N14-1GFR085,1.4,-1G (inverted),Test Run 64
0.07190782192618203,14.326451121473886,T105N14-1GFR085,1.4,-1G (inverted),Test Run 64
0.07238138575125563,14.331071482802011,T105N14-1GFR085,1.4,-1G (inverted),Test Run 64
0.07234198335910351,14.33689881434501,T105N14-1GFR085,1.4,-1G (inverted),Test Run 64
0.07234198335910351,14.342947398329386,T105N14-1GFR085,1.4,-1G (inverted),Test Run 64
0.07246033755941107,14.346818553114511,T105N14-1GFR085,1.4,-1G (inverted),Test Run 64
0.07277607128010143,14.356036387587135,T105N14-1GFR085,1.4,-1G (inverted),Test Run 64
0.07277607128010143,14.35820008387626,T105N14-1GFR085,1.4,-1G (inverted),Test Run 64
0.07285502308825687,14.362382517958261,T105N14-1GFR085,1.4,-1G (inverted),Test Run 64
0.0732891110092548,14.370011912489511,T105N14-1GFR085,1.4,-1G (inverted),Test Run 64
0.07321023271302697,14.372662364149637,T105N14-1GFR085,1.4,-1G (inverted),Test Run 64
0.07321023271302697,14.380061350966011,T105N14-1GFR085,1.4,-1G (inverted),Test Run 64
0.07340753872148592,14.386097727919136,T105N14-1GFR085,1.4,-1G (inverted),Test Run 64
0.07372327244218019,14.389834605360637,T105N14-1GFR085,1.4,-1G (inverted),Test Run 64
0.07372327244218019,14.39600373377851,T105N14-1GFR085,1.4,-1G (inverted),Test Run 64
0.07368379653810057,14.40155793299726,T105N14-1GFR085,1.4,-1G (inverted),Test Run 64
0.0740784820669503,14.406704722548136,T105N14-1GFR085,1.4,-1G (inverted),Test Run 64
0.0740784820669503,14.413421641493386,T105N14-1GFR085,1.4,-1G (inverted),Test Run 64
0.07403900616287054,14.419038401747262,T105N14-1GFR085,1.4,-1G (inverted),Test Run 64
0.07423631217133356,14.421006785536386,T105N14-1GFR085,1.4,-1G (inverted),Test Run 64
0.07443369169171633,14.427714549208261,T105N14-1GFR085,1.4,-1G (inverted),Test Run 64
0.07443369169171633,14.433425913954386,T105N14-1GFR085,1.4,-1G (inverted),Test Run 64
0.07427578807540938,14.435112010145762,T105N14-1GFR085,1.4,-1G (inverted),Test Run 64
0.07478890131648644,14.444386302137886,T105N14-1GFR085,1.4,-1G (inverted),Test Run 64
0.07478890131648644,14.44666291346601,T105N14-1GFR085,1.4,-1G (inverted),Test Run 64
0.07463099770017935,14.45190888514576,T105N14-1GFR085,1.4,-1G (inverted),Test Run 64
0.07486777961271818,14.45677186122001,T105N14-1GFR085,1.4,-1G (inverted),Test Run 64
0.07506515913310095,14.462554942274636,T105N14-1GFR085,1.4,-1G (inverted),Test Run 64
0.07506515913310095,14.468165599012886,T105N14-1GFR085,1.4,-1G (inverted),Test Run 64
0.0751046350371807,14.472125254774635,T105N14-1GFR085,1.4,-1G (inverted),Test Run 64
0.0755387229581785,14.477204905653512,T105N14-1GFR085,1.4,-1G (inverted),Test Run 64
0.0755387229581785,14.483105479384012,T105N14-1GFR085,1.4,-1G (inverted),Test Run 64
0.07545977115002306,14.486167918348887,T105N14-1GFR085,1.4,-1G (inverted),Test Run 64
0.07573602896663759,14.491455088759011,T105N14-1GFR085,1.4,-1G (inverted),Test Run 64
0.07573602896663759,14.497396861220011,T105N14-1GFR085,1.4,-1G (inverted),Test Run 64
0.07601236029517987,14.50327912440351,T105N14-1GFR085,1.4,-1G (inverted),Test Run 64
0.07605176268733185,14.508760081434762,T105N14-1GFR085,1.4,-1G (inverted),Test Run 64
0.07656487592840891,14.510551463270762,T105N14-1GFR085,1.4,-1G (inverted),Test Run 64
0.07656487592840891,14.515869151259011,T105N14-1GFR085,1.4,-1G (inverted),Test Run 64
0.07644644821617765,14.52112580409101,T105N14-1GFR085,1.4,-1G (inverted),Test Run 64
0.07692008555317902,14.525056468153512,T105N14-1GFR085,1.4,-1G (inverted),Test Run 64
0.07692008555317902,14.528617869520762,T105N14-1GFR085,1.4,-1G (inverted),Test Run 64
0.07692008555317902,14.535426341200386,T105N14-1GFR085,1.4,-1G (inverted),Test Run 64
0.076959487945331,14.53998566737226,T105N14-1GFR085,1.4,-1G (inverted),Test Run 64
0.076959487945331,14.545634471083261,T105N14-1GFR085,1.4,-1G (inverted),Test Run 64
0.07743312528233223,14.548361216688761,T105N14-1GFR085,1.4,-1G (inverted),Test Run 64
0.07723581927386923,14.555969248915261,T105N14-1GFR085,1.4,-1G (inverted),Test Run 64
0.07782781081117802,14.560295115614512,T105N14-1GFR085,1.4,-1G (inverted),Test Run 64
0.07782781081117802,14.564505015516886,T105N14-1GFR085,1.4,-1G (inverted),Test Run 64
0.07778833490709841,14.568498240614511,T105N14-1GFR085,1.4,-1G (inverted),Test Run 64
0.07786721320333016,14.573387156630137,T105N14-1GFR085,1.4,-1G (inverted),Test Run 64
0.07786721320333016,14.57939454188401,T105N14-1GFR085,1.4,-1G (inverted),Test Run 64
0.07834085054033138,14.584515391493387,T105N14-1GFR085,1.4,-1G (inverted),Test Run 64
0.0781829469240205,14.586808787489511,T105N14-1GFR085,1.4,-1G (inverted),Test Run 64
0.0785776324528663,14.591685496473886,T105N14-1GFR085,1.4,-1G (inverted),Test Run 64
0.0785776324528663,14.596258555555886,T105N14-1GFR085,1.4,-1G (inverted),Test Run 64
0.07873553606917717,14.60242615809501,T105N14-1GFR085,1.4,-1G (inverted),Test Run 64
0.078814414365405,14.603901682997261,T105N14-1GFR085,1.4,-1G (inverted),Test Run 64
0.078814414365405,14.61352997889576,T105N14-1GFR085,1.4,-1G (inverted),Test Run 64
0.07932752760648205,14.615159617567636,T105N14-1GFR085,1.4,-1G (inverted),Test Run 64
0.07909067218201966,14.62018738856376,T105N14-1GFR085,1.4,-1G (inverted),Test Run 64
0.07909067218201966,14.62453614344651,T105N14-1GFR085,1.4,-1G (inverted),Test Run 64
0.07944588180678962,14.627131663466011,T105N14-1GFR085,1.4,-1G (inverted),Test Run 64
0.07952483361494506,14.632478343153512,T105N14-1GFR085,1.4,-1G (inverted),Test Run 64
0.07952483361494506,14.637246714735635,T105N14-1GFR085,1.4,-1G (inverted),Test Run 64
0.07952483361494506,14.643215953016886,T105N14-1GFR085,1.4,-1G (inverted),Test Run 64
0.07995899504786667,14.644857798720011,T105N14-1GFR085,1.4,-1G (inverted),Test Run 64
0.07980109143155972,14.65159455409101,T105N14-1GFR085,1.4,-1G (inverted),Test Run 64
0.07980109143155972,14.65458680262626,T105N14-1GFR085,1.4,-1G (inverted),Test Run 64
0.07999847095194643,14.658976756239511,T105N14-1GFR085,1.4,-1G (inverted),Test Run 64
0.08043255887294422,14.66508484950126,T105N14-1GFR085,1.4,-1G (inverted),Test Run 64
0.08043255887294422,14.668550120497262,T105N14-1GFR085,1.4,-1G (inverted),Test Run 64
0.0803930829688646,14.67340851893476,T105N14-1GFR085,1.4,-1G (inverted),Test Run 64
0.08074829259363456,14.676519786024636,T105N14-1GFR085,1.4,-1G (inverted),Test Run 64
0.08074829259363456,14.68138428797776,T105N14-1GFR085,1.4,-1G (inverted),Test Run 64
0.08094559860209757,14.68504334559501,T105N14-1GFR085,1.4,-1G (inverted),Test Run 64
0.08082724440179,14.68974152674726,T105N14-1GFR085,1.4,-1G (inverted),Test Run 64
0.08130080822686768,14.693128977919136,T105N14-1GFR085,1.4,-1G (inverted),Test Run 64
0.08130080822686768,14.698751841688761,T105N14-1GFR085,1.4,-1G (inverted),Test Run 64
0.08126133232278793,14.702856455946511,T105N14-1GFR085,1.4,-1G (inverted),Test Run 64
0.0816165419475579,14.705923472548136,T105N14-1GFR085,1.4,-1G (inverted),Test Run 64
0.0816165419475579,14.710531626845011,T105N14-1GFR085,1.4,-1G (inverted),Test Run 64
0.08169549375571347,14.71412049403251,T105N14-1GFR085,1.4,-1G (inverted),Test Run 64
0.08181392146794474,14.719728099012887,T105N14-1GFR085,1.4,-1G (inverted),Test Run 64
0.08220853348486683,14.72247773280201,T105N14-1GFR085,1.4,-1G (inverted),Test Run 64
0.08220853348486683,14.728724681044136,T105N14-1GFR085,1.4,-1G (inverted),Test Run 64
0.08205070338048343,14.731068431044136,T105N14-1GFR085,1.4,-1G (inverted),Test Run 64
0.0824059130052496,14.735449229384011,T105N14-1GFR085,1.4,-1G (inverted),Test Run 64
0.0824059130052496,14.740539561415261,T105N14-1GFR085,1.4,-1G (inverted),Test Run 64
0.0826426949177883,14.743373118544136,T105N14-1GFR085,1.4,-1G (inverted),Test Run 64
0.08256374310963287,14.746313487196511,T105N14-1GFR085,1.4,-1G (inverted),Test Run 64
0.08256374310963287,14.750584422255136,T105N14-1GFR085,1.4,-1G (inverted),Test Run 64
0.08307678283878622,14.755397044325386,T105N14-1GFR085,1.4,-1G (inverted),Test Run 64
0.08287947683032715,14.75936280360276,T105N14-1GFR085,1.4,-1G (inverted),Test Run 64
0.08331363826324861,14.762599192762886,T105N14-1GFR085,1.4,-1G (inverted),Test Run 64
0.08331363826324861,14.767111216688761,T105N14-1GFR085,1.4,-1G (inverted),Test Run 64
0.08343199246355619,14.77027283778251,T105N14-1GFR085,1.4,-1G (inverted),Test Run 64
0.08351094427171177,14.773637400770761,T105N14-1GFR085,1.4,-1G (inverted),Test Run 64
0.08351094427171177,14.77881623377851,T105N14-1GFR085,1.4,-1G (inverted),Test Run 64
0.08390562980055756,14.783407603407511,T105N14-1GFR085,1.4,-1G (inverted),Test Run 64
0.0837872020883263,14.786180125380136,T105N14-1GFR085,1.4,-1G (inverted),Test Run 64
0.0837872020883263,14.791760264540262,T105N14-1GFR085,1.4,-1G (inverted),Test Run 64
0.08410293580901665,14.794461070204386,T105N14-1GFR085,1.4,-1G (inverted),Test Run 64
0.08430024181747965,14.799107371473886,T105N14-1GFR085,1.4,-1G (inverted),Test Run 64
0.08433971772155534,14.802383433485636,T105N14-1GFR085,1.4,-1G (inverted),Test Run 64
0.08433971772155534,14.806845103407511,T105N14-1GFR085,1.4,-1G (inverted),Test Run 64
0.08461597553816987,14.808625804091012,T105N14-1GFR085,1.4,-1G (inverted),Test Run 64
0.08449762133786635,14.814190684462137,T105N14-1GFR085,1.4,-1G (inverted),Test Run 64
0.08449762133786635,14.819454966688761,T105N14-1GFR085,1.4,-1G (inverted),Test Run 64
0.08489223335478453,14.823442088270761,T105N14-1GFR085,1.4,-1G (inverted),Test Run 64
0.08512908877925085,14.823695384169136,T105N14-1GFR085,1.4,-1G (inverted),Test Run 64
0.08512908877925085,14.83012696375901,T105N14-1GFR085,1.4,-1G (inverted),Test Run 64
0.08508961287517124,14.834402476454386,T105N14-1GFR085,1.4,-1G (inverted),Test Run 64
0.08568160441248003,14.838217173720011,T105N14-1GFR085,1.4,-1G (inverted),Test Run 64
0.08548429840401703,14.83954316248951,T105N14-1GFR085,1.4,-1G (inverted),Test Run 64
0.08548429840401703,14.844961558485636,T105N14-1GFR085,1.4,-1G (inverted),Test Run 64
0.08587891042093912,14.850944529677012,T105N14-1GFR085,1.4,-1G (inverted),Test Run 64
0.0859183863250148,14.85236359705976,T105N14-1GFR085,1.4,-1G (inverted),Test Run 64
0.0859183863250148,14.855169688368386,T105N14-1GFR085,1.4,-1G (inverted),Test Run 64
0.08595786222909456,14.859997569227762,T105N14-1GFR085,1.4,-1G (inverted),Test Run 64
0.08639202366201618,14.863446055555887,T105N14-1GFR085,1.4,-1G (inverted),Test Run 64
0.08627359594978491,14.86894227137626,T105N14-1GFR085,1.4,-1G (inverted),Test Run 64
0.08627359594978491,14.871867381239511,T105N14-1GFR085,1.4,-1G (inverted),Test Run 64
0.08654985376639943,14.875419627333262,T105N14-1GFR085,1.4,-1G (inverted),Test Run 64
0.08678663567893827,14.877932749891887,T105N14-1GFR085,1.4,-1G (inverted),Test Run 64
0.08678663567893827,14.880084239149635,T105N14-1GFR085,1.4,-1G (inverted),Test Run 64
0.0866682814786307,14.887161265516886,T105N14-1GFR085,1.4,-1G (inverted),Test Run 64
0.08714184530370823,14.889695750380136,T105N14-1GFR085,1.4,-1G (inverted),Test Run 64
0.08714184530370823,14.894932566786386,T105N14-1GFR085,1.4,-1G (inverted),Test Run 64
0.0870628934955528,14.896807871962135,T105N14-1GFR085,1.4,-1G (inverted),Test Run 64
0.08741810312032276,14.900453196669137,T105N14-1GFR085,1.4,-1G (inverted),Test Run 64
0.08757600673663378,14.90375214686451,T105N14-1GFR085,1.4,-1G (inverted),Test Run 64
0.08757600673663378,14.907705699110636,T105N14-1GFR085,1.4,-1G (inverted),Test Run 64
0.08757600673663378,14.911389170790262,T105N14-1GFR085,1.4,-1G (inverted),Test Run 64
0.08797061875355194,14.911265574598886,T105N14-1GFR085,1.4,-1G (inverted),Test Run 64
0.08797061875355194,14.920321665907512,T105N14-1GFR085,1.4,-1G (inverted),Test Run 64
0.0880100946576317,14.92436066737226,T105N14-1GFR085,1.4,-1G (inverted),Test Run 64
0.08824695008209409,14.924089060927011,T105N14-1GFR085,1.4,-1G (inverted),Test Run 64
0.08824695008209409,14.927081309462135,T105N14-1GFR085,1.4,-1G (inverted),Test Run 64
0.08856261029086075,14.932856761122261,T105N14-1GFR085,1.4,-1G (inverted),Test Run 64
