Repository: schandel33/gitrep

# Nozzle Tensile Test Analysis

Stress-vs-strain analysis of tensile pulls across 4 nozzle sizes (0.6, 1.4,
2.2, 2.6 mm) x 2 print-gravity orientations (+1G upright / -1G inverted),
printed at 105 C with a 0.85 flow ratio.

## Data-quality issues found and how they're handled

1. **Load-cell zero offset.** 10 of 17 runs record small negative Load
   values for the first handful of samples (up to ~180, always <0.5% of the
   file) before the crosshead starts moving — load-cell noise around zero,
   not real load. The script computes the mean Load over all
   pre-motion samples (`Crosshead < crosshead_zero_threshold_mm`) and
   subtracts it from the whole run.
2.

File: nozzle_tensile_analysis/analysis_output/all_curves_tidy.csv (part 74 of 151)
Strain,Stress_MPa,condition,nozzle_mm,gravity,run
0.08856261029086075,14.936616526747262,T105N14-1GFR085,1.4,-1G (inverted),Test Run 64
0.08887834401155109,14.938807688856636,T105N14-1GFR085,1.4,-1G (inverted),Test Run 64
0.08887834401155109,14.94104462733326,T105N14-1GFR085,1.4,-1G (inverted),Test Run 64
0.08879946571532328,14.944331370497261,T105N14-1GFR085,1.4,-1G (inverted),Test Run 64
0.08911519943601755,14.948747264052011,T105N14-1GFR085,1.4,-1G (inverted),Test Run 64
0.08911519943601755,14.95310975184501,T105N14-1GFR085,1.4,-1G (inverted),Test Run 64
0.08927302954040081,14.95662842860276,T105N14-1GFR085,1.4,-1G (inverted),Test Run 64
0.08919407773224537,14.957315074110635,T105N14-1GFR085,1.4,-1G (inverted),Test Run 64
0.0896677150692466,14.962359629774635,T105N14-1GFR085,1.4,-1G (inverted),Test Run 64
0.0896677150692466,14.964358531141887,T105N14-1GFR085,1.4,-1G (inverted),Test Run 64
0.08954928735701534,14.96952820887626,T105N14-1GFR085,1.4,-1G (inverted),Test Run 64
0.08974666687739812,14.969883738661386,T105N14-1GFR085,1.4,-1G (inverted),Test Run 64
0.08974666687739812,14.975537120009012,T105N14-1GFR085,1.4,-1G (inverted),Test Run 64
0.08998344878993696,14.979792796278511,T105N14-1GFR085,1.4,-1G (inverted),Test Run 64
0.0901412788943202,14.982028208876262,T105N14-1GFR085,1.4,-1G (inverted),Test Run 64
0.0901412788943202,14.985597239637887,T105N14-1GFR085,1.4,-1G (inverted),Test Run 64
0.09045701261501449,14.988377391005136,T105N14-1GFR085,1.4,-1G (inverted),Test Run 64
0.09037813431878274,14.991835032606636,T105N14-1GFR085,1.4,-1G (inverted),Test Run 64
0.09073327043162902,14.995733653212136,T105N14-1GFR085,1.4,-1G (inverted),Test Run 64
0.09073327043162902,14.996435557509011,T105N14-1GFR085,1.4,-1G (inverted),Test Run 64
0.09097012585609154,15.000337229872262,T105N14-1GFR085,1.4,-1G (inverted),Test Run 64
0.09097012585609154,15.003234873915261,T105N14-1GFR085,1.4,-1G (inverted),Test Run 64
0.09097012585609154,15.008477793837136,T105N14-1GFR085,1.4,-1G (inverted),Test Run 64
0.09140421377708946,15.009886180067635,T105N14-1GFR085,1.4,-1G (inverted),Test Run 64
0.09132526196893388,15.01209260096601,T105N14-1GFR085,1.4,-1G (inverted),Test Run 64
0.09132526196893388,15.01296845545826,T105N14-1GFR085,1.4,-1G (inverted),Test Run 64
0.09179889930593525,15.019070445204386,T105N14-1GFR085,1.4,-1G (inverted),Test Run 64
0.09199620531439827,15.022015391493387,T105N14-1GFR085,1.4,-1G (inverted),Test Run 64
0.09207515712254978,15.025082408095011,T105N14-1GFR085,1.4,-1G (inverted),Test Run 64
0.09207515712254978,15.022935496473886,T105N14-1GFR085,1.4,-1G (inverted),Test Run 64
0.09246984265139949,15.030204783583262,T105N14-1GFR085,1.4,-1G (inverted),Test Run 64
0.09243036674731975,15.03551026454026,T105N14-1GFR085,1.4,-1G (inverted),Test Run 64
0.09243036674731975,15.037257395887886,T105N14-1GFR085,1.4,-1G (inverted),Test Run 64
0.09282505227616553,15.041497813368386,T105N14-1GFR085,1.4,-1G (inverted),Test Run 64
0.0929434064764731,15.043127452040261,T105N14-1GFR085,1.4,-1G (inverted),Test Run 64
0.09290393057239742,15.046650706434761,T105N14-1GFR085,1.4,-1G (inverted),Test Run 64
0.09290393057239742,15.05007325282151,T105N14-1GFR085,1.4,-1G (inverted),Test Run 64
0.09325914019716346,15.050393687391885,T105N14-1GFR085,1.4,-1G (inverted),Test Run 64
0.09310131009278412,15.056172190809761,T105N14-1GFR085,1.4,-1G (inverted),Test Run 64
0.09310131009278412,15.059298716688762,T105N14-1GFR085,1.4,-1G (inverted),Test Run 64
0.09349592210970228,15.061238108778511,T105N14-1GFR085,1.4,-1G (inverted),Test Run 64
0.09357487391785772,15.06368867030201,T105N14-1GFR085,1.4,-1G (inverted),Test Run 64
0.09357487391785772,15.06736603846601,T105N14-1GFR085,1.4,-1G (inverted),Test Run 64
0.09365382572601316,15.068482981825387,T105N14-1GFR085,1.4,-1G (inverted),Test Run 64
0.09404851125485895,15.072744761610636,T105N14-1GFR085,1.4,-1G (inverted),Test Run 64
0.09404851125485895,15.07597199549726,T105N14-1GFR085,1.4,-1G (inverted),Test Run 64
0.09404851125485895,15.079423533583261,T105N14-1GFR085,1.4,-1G (inverted),Test Run 64
0.0942852931673978,15.082115183973887,T105N14-1GFR085,1.4,-1G (inverted),Test Run 64
0.09432476907147348,15.08415223231376,T105N14-1GFR085,1.4,-1G (inverted),Test Run 64
0.09432476907147348,15.08706055750901,T105N14-1GFR085,1.4,-1G (inverted),Test Run 64
0.09448259917585689,15.090759287977761,T105N14-1GFR085,1.4,-1G (inverted),Test Run 64
0.09483780880062684,15.093914805555887,T105N14-1GFR085,1.4,-1G (inverted),Test Run 64
0.09483780880062684,15.093959056044136,T105N14-1GFR085,1.4,-1G (inverted),Test Run 64
0.0947588569924714,15.099893199110635,T105N14-1GFR085,1.4,-1G (inverted),Test Run 64
0.09519301842539694,15.101232920790261,T105N14-1GFR085,1.4,-1G (inverted),Test Run 64
0.09531137262570046,15.103273020887887,T105N14-1GFR085,1.4,-1G (inverted),Test Run 64
0.09531137262570046,15.105735789442637,T105N14-1GFR085,1.4,-1G (inverted),Test Run 64
0.09535084852978021,15.108583079481637,T105N14-1GFR085,1.4,-1G (inverted),Test Run 64
0.09562710634639474,15.11237488856376,T105N14-1GFR085,1.4,-1G (inverted),Test Run 64
0.09562710634639474,15.114778147841012,T105N14-1GFR085,1.4,-1G (inverted),Test Run 64
0.09558770395424274,15.116734324598886,T105N14-1GFR085,1.4,-1G (inverted),Test Run 64
0.09598231597116483,15.11985779872001,T105N14-1GFR085,1.4,-1G (inverted),Test Run 64
0.09614021958747178,15.124002085829385,T105N14-1GFR085,1.4,-1G (inverted),Test Run 64
0.09614021958747178,15.124958811903511,T105N14-1GFR085,1.4,-1G (inverted),Test Run 64
0.09633752559593087,15.13004914393476,T105N14-1GFR085,1.4,-1G (inverted),Test Run 64
0.09665325931662515,15.131414805555886,T105N14-1GFR085,1.4,-1G (inverted),Test Run 64
0.09665325931662515,15.13369141688401,T105N14-1GFR085,1.4,-1G (inverted),Test Run 64
0.09649542921224188,15.13509980311451,T105N14-1GFR085,1.4,-1G (inverted),Test Run 64
0.09681116293293224,15.139009104872262,T105N14-1GFR085,1.4,-1G (inverted),Test Run 64
0.09681116293293224,15.141825877333261,T105N14-1GFR085,1.4,-1G (inverted),Test Run 64
0.0969689930373155,15.14224091639576,T105N14-1GFR085,1.4,-1G (inverted),Test Run 64
0.0971662990457785,15.146887217665261,T105N14-1GFR085,1.4,-1G (inverted),Test Run 64
0.09728472675800977,15.148840342665261,T105N14-1GFR085,1.4,-1G (inverted),Test Run 64
0.09728472675800977,15.151065074110637,T105N14-1GFR085,1.4,-1G (inverted),Test Run 64
0.09700846894139525,15.154827891493387,T105N14-1GFR085,1.4,-1G (inverted),Test Run 64
0.09752150867054847,15.156204234266886,T105N14-1GFR085,1.4,-1G (inverted),Test Run 64
0.09752150867054847,15.159559641981636,T105N14-1GFR085,1.4,-1G (inverted),Test Run 64
0.09771888819093139,15.161631785536386,T105N14-1GFR085,1.4,-1G (inverted),Test Run 64
0.09783724239123882,15.164810191298136,T105N14-1GFR085,1.4,-1G (inverted),Test Run 64
0.09783724239123882,15.167564402723887,T105N14-1GFR085,1.4,-1G (inverted),Test Run 64
0.09811350020785334,15.171717845106636,T105N14-1GFR085,1.4,-1G (inverted),Test Run 64
0.09819245201600893,15.172401438856635,T105N14-1GFR085,1.4,-1G (inverted),Test Run 64
0.09850818573669927,15.175718699598885,T105N14-1GFR085,1.4,-1G (inverted),Test Run 64
0.09850818573669927,15.177915965223885,T105N14-1GFR085,1.4,-1G (inverted),Test Run 64
0.09866601584108253,15.180236827040261,T105N14-1GFR085,1.4,-1G (inverted),Test Run 64
0.09874496764923797,15.184506236220011,T105N14-1GFR085,1.4,-1G (inverted),Test Run 64
0.09874496764923797,15.183992015028512,T105N14-1GFR085,1.4,-1G (inverted),Test Run 64
0.09913965317808376,15.184417735243386,T105N14-1GFR085,1.4,-1G (inverted),Test Run 64
0.09910017727400808,15.19212189784101,T105N14-1GFR085,1.4,-1G (inverted),Test Run 64
0.09957374109908168,15.190386973524635,T105N14-1GFR085,1.4,-1G (inverted),Test Run 64
0.09957374109908168,15.194662486220011,T105N14-1GFR085,1.4,-1G (inverted),Test Run 64
0.09957374109908168,15.196665965223886,T105N14-1GFR085,1.4,-1G (inverted),Test Run 64
0.09992895072385165,15.199530039930886,T105N14-1GFR085,1.4,-1G (inverted),Test Run 64
0.09992895072385165,15.201454173231635,T105N14-1GFR085,1.4,-1G (inverted),Test Run 64
0.10032363625269744,15.203727732802012,T105N14-1GFR085,1.4,-1G (inverted),Test Run 64
0.10024468444454593,15.204046641493386,T105N14-1GFR085,1.4,-1G (inverted),Test Run 64
0.10024468444454593,15.20817414393476,T105N14-1GFR085,1.4,-1G (inverted),Test Run 64
0.10067884587746755,15.210928355360636,T105N14-1GFR085,1.4,-1G (inverted),Test Run 64
0.1007183217815473,15.21130829920826,T105N14-1GFR085,1.4,-1G (inverted),Test Run 64
0.10095510369408206,15.215138255262886,T105N14-1GFR085,1.4,-1G (inverted),Test Run 64
0.10095510369408206,15.217953501845011,T105N14-1GFR085,1.4,-1G (inverted),Test Run 64
0.1011918856066209,15.218766795302011,T105N14-1GFR085,1.4,-1G (inverted),Test Run 64
0.1011918856066209,15.219902049208262,T105N14-1GFR085,1.4,-1G (inverted),Test Run 64
0.1011918856066209,15.226210032606636,T105N14-1GFR085,1.4,-1G (inverted),Test Run 64
0.10146814342323543,15.22672883143476,T105N14-1GFR085,1.4,-1G (inverted),Test Run 64
0.10154709523139087,15.230439768934762,T105N14-1GFR085,1.4,-1G (inverted),Test Run 64
0.1017838771439297,15.23159638514576,T105N14-1GFR085,1.4,-1G (inverted),Test Run 64
0.1017838771439297,15.233796702528512,T105N14-1GFR085,1.4,-1G (inverted),Test Run 64
0.10209961086462005,15.237182627821511,T105N14-1GFR085,1.4,-1G (inverted),Test Run 64
0.10190230485616096,15.237852488661385,T105N14-1GFR085,1.4,-1G (inverted),Test Run 64
0.10190230485616096,15.240477000380135,T105N14-1GFR085,1.4,-1G (inverted),Test Run 64
0.10241534458531433,15.241676341200385,T105N14-1GFR085,1.4,-1G (inverted),Test Run 64
0.10241534458531433,15.245968638563761,T105N14-1GFR085,1.4,-1G (inverted),Test Run 64
0.10241534458531433,15.24552765955976,T105N14-1GFR085,1.4,-1G (inverted),Test Run 64
0.10273107830600454,15.248486338759012,T105N14-1GFR085,1.4,-1G (inverted),Test Run 64
0.10292845782639139,15.25199738612226,T105N14-1GFR085,1.4,-1G (inverted),Test Run 64
0.10296786021854337,15.253906260634011,T105N14-1GFR085,1.4,-1G (inverted),Test Run 64
0.10296786021854337,15.255984507704387,T105N14-1GFR085,1.4,-1G (inverted),Test Run 64
0.10340202165146499,15.25814210047776,T105N14-1GFR085,1.4,-1G (inverted),Test Run 64
0.10336254574738916,15.257162486220011,T105N14-1GFR085,1.4,-1G (inverted),Test Run 64
0.10336254574738916,15.262632762098885,T105N14-1GFR085,1.4,-1G (inverted),Test Run 64
0.103599327659928,15.263230906630136,T105N14-1GFR085,1.4,-1G (inverted),Test Run 64
0.10375723127623496,15.264842234755136,T105N14-1GFR085,1.4,-1G (inverted),Test Run 64
0.10375723127623496,15.266033946180887,T105N14-1GFR085,1.4,-1G (inverted),Test Run 64
0.10367827946808345,15.270762644911386,T105N14-1GFR085,1.4,-1G (inverted),Test Run 64
0.10403348909284948,15.27025147547776,T105N14-1GFR085,1.4,-1G (inverted),Test Run 64
0.10407296499692924,15.274232493544137,T105N14-1GFR085,1.4,-1G (inverted),Test Run 64
0.10407296499692924,15.27444306483326,T105N14-1GFR085,1.4,-1G (inverted),Test Run 64
0.10438869871761958,15.27765809168876,T105N14-1GFR085,1.4,-1G (inverted),Test Run 64
0.1046649565342341,15.28210908045826,T105N14-1GFR085,1.4,-1G (inverted),Test Run 64
0.1046649565342341,15.282073985243386,T105N14-1GFR085,1.4,-1G (inverted),Test Run 64
0.10450705291792715,15.288511668348885,T105N14-1GFR085,1.4,-1G (inverted),Test Run 64
0.10498069025492839,15.285874949598886,T105N14-1GFR085,1.4,-1G (inverted),Test Run 64
0.10498069025492839,15.28847657313401,T105N14-1GFR085,1.4,-1G (inverted),Test Run 64
0.10498069025492839,15.292247019911386,T105N14-1GFR085,1.4,-1G (inverted),Test Run 64
0.10525694807154291,15.292320262098887,T105N14-1GFR085,1.4,-1G (inverted),Test Run 64
0.105612157696313,15.293069468641885,T105N14-1GFR085,1.4,-1G (inverted),Test Run 64
0.105612157696313,15.295840464735637,T105N14-1GFR085,1.4,-1G (inverted),Test Run 64
0.10545425408000199,15.297882090712136,T105N14-1GFR085,1.4,-1G (inverted),Test Run 64
0.1058094637047721,15.300019847059762,T105N14-1GFR085,1.4,-1G (inverted),Test Run 64
0.1058094637047721,15.301672373915261,T105N14-1GFR085,1.4,-1G (inverted),Test Run 64
0.1058094637047721,15.30332795252851,T105N14-1GFR085,1.4,-1G (inverted),Test Run 64
0.10608572152138662,15.30802918543876,T105N14-1GFR085,1.4,-1G (inverted),Test Run 64
0.10655935885838785,15.307017527723886,T105N14-1GFR085,1.4,-1G (inverted),Test Run 64
0.10655935885838785,15.309548960829385,T105N14-1GFR085,1.4,-1G (inverted),Test Run 64
0.10644093114615659,15.312283335829386,T105N14-1GFR085,1.4,-1G (inverted),Test Run 64
0.10683561667500237,15.313133250380137,T105N14-1GFR085,1.4,-1G (inverted),Test Run 64
0.10683561667500237,15.312959300184762,T105N14-1GFR085,1.4,-1G (inverted),Test Run 64
0.10683561667500237,15.31750947108326,T105N14-1GFR085,1.4,-1G (inverted),Test Run 64
0.10711187449161703,15.316462718153511,T105N14-1GFR085,1.4,-1G (inverted),Test Run 64
0.10711187449161703,15.31718293299726,T105N14-1GFR085,1.4,-1G (inverted),Test Run 64
0.10730918050008005,15.322869883680886,T105N14-1GFR085,1.4,-1G (inverted),Test Run 64
0.10742760821231132,15.324240122938761,T105N14-1GFR085,1.4,-1G (inverted),Test Run 64
0.10790117203738492,15.325146495009012,T105N14-1GFR085,1.4,-1G (inverted),Test Run 64
0.10790117203738492,15.327690135145762,T105N14-1GFR085,1.4,-1G (inverted),Test Run 64
0.10786169613330909,15.329144297743387,T105N14-1GFR085,1.4,-1G (inverted),Test Run 64
0.1080590756536958,15.333390818739511,T105N14-1GFR085,1.4,-1G (inverted),Test Run 64
0.1080590756536958,15.331903086805886,T105N14-1GFR085,1.4,-1G (inverted),Test Run 64
0.10845368767061397,15.338580332899635,T105N14-1GFR085,1.4,-1G (inverted),Test Run 64
0.10833533347031032,15.337673960829386,T105N14-1GFR085,1.4,-1G (inverted),Test Run 64
0.10869054309508043,15.339205943251262,T105N14-1GFR085,1.4,-1G (inverted),Test Run 64
0.10869054309508043,15.34003449549726,T105N14-1GFR085,1.4,-1G (inverted),Test Run 64
0.10869054309508043,15.340957652235636,T105N14-1GFR085,1.4,-1G (inverted),Test Run 64
0.10916410692015403,15.341386424208261,T105N14-1GFR085,1.4,-1G (inverted),Test Run 64
0.10916410692015403,15.346878062391886,T105N14-1GFR085,1.4,-1G (inverted),Test Run 64
0.10944036473676856,15.347677622938761,T105N14-1GFR085,1.4,-1G (inverted),Test Run 64
0.10936141292861312,15.349386607313761,T105N14-1GFR085,1.4,-1G (inverted),Test Run 64
0.10936141292861312,15.350148020887886,T105N14-1GFR085,1.4,-1G (inverted),Test Run 64
0.10979557436153867,15.352153025770761,T105N14-1GFR085,1.4,-1G (inverted),Test Run 64
0.10975609845746284,15.352862559462135,T105N14-1GFR085,1.4,-1G (inverted),Test Run 64
0.11015078398630862,15.356480418348886,T105N14-1GFR085,1.4,-1G (inverted),Test Run 64
0.11015078398630862,15.358042918348886,T105N14-1GFR085,1.4,-1G (inverted),Test Run 64
0.11046651770699897,15.360189829970011,T105N14-1GFR085,1.4,-1G (inverted),Test Run 64
0.11042704180292315,15.362094126845012,T105N14-1GFR085,1.4,-1G (inverted),Test Run 64
0.11042704180292315,15.36217042079026,T105N14-1GFR085,1.4,-1G (inverted),Test Run 64
0.1108612032358487,15.36460724940351,T105N14-1GFR085,1.4,-1G (inverted),Test Run 64
0.11070329961953781,15.36601105799726,T105N14-1GFR085,1.4,-1G (inverted),Test Run 64
0.11070329961953781,15.368377696180886,T105N14-1GFR085,1.4,-1G (inverted),Test Run 64
0.11094008153207652,15.369396983290262,T105N14-1GFR085,1.4,-1G (inverted),Test Run 64
0.11113746105246322,15.372943125868385,T105N14-1GFR085,1.4,-1G (inverted),Test Run 64
0.11113746105246322,15.372369395399636,T105N14-1GFR085,1.4,-1G (inverted),Test Run 64
0.11113746105246322,15.375869761610636,T105N14-1GFR085,1.4,-1G (inverted),Test Run 64
0.11157154897346114,15.375796519423137,T105N14-1GFR085,1.4,-1G (inverted),Test Run 64
0.11176892849384784,15.378594981337136,T105N14-1GFR085,1.4,-1G (inverted),Test Run 64
0.11176892849384784,15.378169261122261,T105N14-1GFR085,1.4,-1G (inverted),Test Run 64
0.11204518631046237,15.379570017958262,T105N14-1GFR085,1.4,-1G (inverted),Test Run 64
0.11228196822299728,15.380809031630136,T105N14-1GFR085,1.4,-1G (inverted),Test Run 64
0.11224249231892146,15.381245432997261,T105N14-1GFR085,1.4,-1G (inverted),Test Run 64
0.11224249231892146,15.384561167860635,T105N14-1GFR085,1.4,-1G (inverted),Test Run 64
0.11283448385623025,15.38743897547776,T105N14-1GFR085,1.4,-1G (inverted),Test Run 64
0.11275553204807481,15.388555918837136,T105N14-1GFR085,1.4,-1G (inverted),Test Run 64
0.11275553204807481,15.390919505262886,T105N14-1GFR085,1.4,-1G (inverted),Test Run 64
0.11303178986468934,15.390858470106636,T105N14-1GFR085,1.4,-1G (inverted),Test Run 64
0.1133475235853797,15.392933665419136,T105N14-1GFR085,1.4,-1G (inverted),Test Run 64
0.1133475235853797,15.39549561610276,T105N14-1GFR085,1.4,-1G (inverted),Test Run 64
0.11342647539353513,15.39595948329026,T105N14-1GFR085,1.4,-1G (inverted),Test Run 64
0.11382116092238091,15.398236094618387,T105N14-1GFR085,1.4,-1G (inverted),Test Run 64
0.11382116092238091,15.399319468641886,T105N14-1GFR085,1.4,-1G (inverted),Test Run 64
0.11378168501830523,15.39899598231376,T105N14-1GFR085,1.4,-1G (inverted),Test Run 64
0.11425524884337884,15.399908457899636,T105N14-1GFR085,1.4,-1G (inverted),Test Run 64
0.11445262836376555,15.39994813075126,T105N14-1GFR085,1.4,-1G (inverted),Test Run 64
0.11445262836376555,15.405157481337136,T105N14-1GFR085,1.4,-1G (inverted),Test Run 64
0.11437367655561403,15.404348765516886,T105N14-1GFR085,1.4,-1G (inverted),Test Run 64
0.11480783798853565,15.409069834852762,T105N14-1GFR085,1.4,-1G (inverted),Test Run 64
0.11480783798853565,15.409683238173136,T105N14-1GFR085,1.4,-1G (inverted),Test Run 64
0.11480783798853565,15.411509715223886,T105N14-1GFR085,1.4,-1G (inverted),Test Run 64
0.11516297410138192,15.411822520399635,T105N14-1GFR085,1.4,-1G (inverted),Test Run 64
0.11539982952584445,15.41498261561451,T105N14-1GFR085,1.4,-1G (inverted),Test Run 64
0.11539982952584445,15.416319285536385,T105N14-1GFR085,1.4,-1G (inverted),Test Run 64
0.11543930542992013,15.415904246473886,T105N14-1GFR085,1.4,-1G (inverted),Test Run 64
0.11611017526345689,15.415946971083262,T105N14-1GFR085,1.4,-1G (inverted),Test Run 64
0.11611017526345689,15.418357859755137,T105N14-1GFR085,1.4,-1G (inverted),Test Run 64
0.11607077287130477,15.420352183485637,T105N14-1GFR085,1.4,-1G (inverted),Test Run 64
0.11622860297568802,15.425656138563761,T105N14-1GFR085,1.4,-1G (inverted),Test Run 64
0.1165443366963823,15.420265208387885,T105N14-1GFR085,1.4,-1G (inverted),Test Run 64
0.1165443366963823,15.424241648817636,T105N14-1GFR085,1.4,-1G (inverted),Test Run 64
0.1165443366963823,15.42167512049726,T105N14-1GFR085,1.4,-1G (inverted),Test Run 64
0.11697849812930391,15.426995860243386,T105N14-1GFR085,1.4,-1G (inverted),Test Run 64
0.11697849812930391,15.426654063368385,T105N14-1GFR085,1.4,-1G (inverted),Test Run 64
0.11697849812930391,15.427761851454386,T105N14-1GFR085,1.4,-1G (inverted),Test Run 64
0.11729423184999818,15.430493174696512,T105N14-1GFR085,1.4,-1G (inverted),Test Run 64
0.11729423184999818,15.433193980360636,T105N14-1GFR085,1.4,-1G (inverted),Test Run 64
0.11757048966661271,15.430661021376261,T105N14-1GFR085,1.4,-1G (inverted),Test Run 64
0.11753101376253296,15.43278809657151,T105N14-1GFR085,1.4,-1G (inverted),Test Run 64
0.11804405349168633,15.433909617567636,T105N14-1GFR085,1.4,-1G (inverted),Test Run 64
0.11804405349168633,15.435536204481636,T105N14-1GFR085,1.4,-1G (inverted),Test Run 64
0.1181230052998419,15.434304820204385,T105N14-1GFR085,1.4,-1G (inverted),Test Run 64
0.1182413595001454,15.43557129969651,T105N14-1GFR085,1.4,-1G (inverted),Test Run 64
0.1182413595001454,15.446139537001262,T105N14-1GFR085,1.4,-1G (inverted),Test Run 64
0.11859656912491551,15.438372813368385,T105N14-1GFR085,1.4,-1G (inverted),Test Run 64
0.11859656912491551,15.444001780653512,T105N14-1GFR085,1.4,-1G (inverted),Test Run 64
0.11859656912491551,15.445106516981635,T105N14-1GFR085,1.4,-1G (inverted),Test Run 64
0.11907020646191674,15.443217478895761,T105N14-1GFR085,1.4,-1G (inverted),Test Run 64
0.11907020646191674,15.447634898329387,T105N14-1GFR085,1.4,-1G (inverted),Test Run 64
0.11934646427853127,15.449116526747261,T105N14-1GFR085,1.4,-1G (inverted),Test Run 64
0.11934646427853127,15.448416148329386,T105N14-1GFR085,1.4,-1G (inverted),Test Run 64
0.11950429438291466,15.448873912001261,T105N14-1GFR085,1.4,-1G (inverted),Test Run 64
0.11974114980738111,15.450378428602761,T105N14-1GFR085,1.4,-1G (inverted),Test Run 64
0.11974114980738111,15.457020579481636,T105N14-1GFR085,1.4,-1G (inverted),Test Run 64
0.12001740762399564,15.450868235731637,T105N14-1GFR085,1.4,-1G (inverted),Test Run 64
0.1201752377283789,15.455953990126261,T105N14-1GFR085,1.4,-1G (inverted),Test Run 64
0.12025418953653041,15.456167613173136,T105N14-1GFR085,1.4,-1G (inverted),Test Run 64
0.12025418953653041,15.457208262587136,T105N14-1GFR085,1.4,-1G (inverted),Test Run 64
0.12049097144906926,15.457824717665261,T105N14-1GFR085,1.4,-1G (inverted),Test Run 64
0.12053044735314901,15.459597788954387,T105N14-1GFR085,1.4,-1G (inverted),Test Run 64
0.12053044735314901,15.462596141005136,T105N14-1GFR085,1.4,-1G (inverted),Test Run 64
0.12108296298637805,15.45937958827076,T105N14-1GFR085,1.4,-1G (inverted),Test Run 64
0.1210434870822983,15.46200409998951,T105N14-1GFR085,1.4,-1G (inverted),Test Run 64
0.1210434870822983,15.462001048231636,T105N14-1GFR085,1.4,-1G (inverted),Test Run 64
0.12143817261114802,15.462463389540261,T105N14-1GFR085,1.4,-1G (inverted),Test Run 64
0.12155660032337928,15.464100657606636,T105N14-1GFR085,1.4,-1G (inverted),Test Run 64
0.12175390633183837,15.469523631239511,T105N14-1GFR085,1.4,-1G (inverted),Test Run 64
0.12175390633183837,15.468196116591011,T105N14-1GFR085,1.4,-1G (inverted),Test Run 64
0.12214859186068415,15.468348704481636,T105N14-1GFR085,1.4,-1G (inverted),Test Run 64
0.12203016414845289,15.46973572840751,T105N14-1GFR085,1.4,-1G (inverted),Test Run 64
0.12203016414845289,15.470430003309762,T105N14-1GFR085,1.4,-1G (inverted),Test Run 64
0.12246432558137843,15.470697032118386,T105N14-1GFR085,1.4,-1G (inverted),Test Run 64
0.12266163158983752,15.471372996473885,T105N14-1GFR085,1.4,-1G (inverted),Test Run 64
0.12266163158983752,15.474336253309762,T105N14-1GFR085,1.4,-1G (inverted),Test Run 64
0.12258267978168208,15.476275645399635,T105N14-1GFR085,1.4,-1G (inverted),Test Run 64
0.1232141472230667,15.474725352430886,T105N14-1GFR085,1.4,-1G (inverted),Test Run 64
0.12305631711868331,15.477578745985635,T105N14-1GFR085,1.4,-1G (inverted),Test Run 64
0.12305631711868331,15.47770691981376,T105N14-1GFR085,1.4,-1G (inverted),Test Run 64
0.12337205083937758,15.478282176161386,T105N14-1GFR085,1.4,-1G (inverted),Test Run 64
0.12360883275191249,15.479827891493386,T105N14-1GFR085,1.4,-1G (inverted),Test Run 64
0.12360883275191249,15.48132783045826,T105N14-1GFR085,1.4,-1G (inverted),Test Run 64
0.12360883275191249,15.482882701063762,T105N14-1GFR085,1.4,-1G (inverted),Test Run 64
0.12412187248106571,15.482740794325386,T105N14-1GFR085,1.4,-1G (inverted),Test Run 64
0.12412187248106571,15.484461985731636,T105N14-1GFR085,1.4,-1G (inverted),Test Run 64
0.12416134838514546,15.486753855848885,T105N14-1GFR085,1.4,-1G (inverted),Test Run 64
0.12447708210583582,15.484715281630136,T105N14-1GFR085,1.4,-1G (inverted),Test Run 64
0.12471386401837466,15.488301097059761,T105N14-1GFR085,1.4,-1G (inverted),Test Run 64
0.12471386401837466,15.486631785536385,T105N14-1GFR085,1.4,-1G (inverted),Test Run 64
0.12475333992245034,15.488006602430886,T105N14-1GFR085,1.4,-1G (inverted),Test Run 64
0.1252663796516037,15.490000926161386,T105N14-1GFR085,1.4,-1G (inverted),Test Run 64
0.1252663796516037,15.490432749891886,T105N14-1GFR085,1.4,-1G (inverted),Test Run 64
0.12530585555567952,15.490599070692635,T105N14-1GFR085,1.4,-1G (inverted),Test Run 64
0.12562158927637382,15.487669383192635,T105N14-1GFR085,1.4,-1G (inverted),Test Run 64
0.12574001698860493,15.491885386610637,T105N14-1GFR085,1.4,-1G (inverted),Test Run 64
0.12574001698860493,15.49711457362226,T105N14-1GFR085,1.4,-1G (inverted),Test Run 64
0.12577949289268076,15.496884165907511,T105N14-1GFR085,1.4,-1G (inverted),Test Run 64
0.12621358081367867,15.494456492567636,T105N14-1GFR085,1.4,-1G (inverted),Test Run 64
0.12621358081367867,15.49717713465751,T105N14-1GFR085,1.4,-1G (inverted),Test Run 64
0.12629253262183412,15.496563731337137,T105N14-1GFR085,1.4,-1G (inverted),Test Run 64
0.12648983863029714,15.49606171717701,T105N14-1GFR085,1.4,-1G (inverted),Test Run 64
0.12648983863029714,15.499348460341011,T105N14-1GFR085,1.4,-1G (inverted),Test Run 64
0.12664774224660408,15.500241099501261,T105N14-1GFR085,1.4,-1G (inverted),Test Run 64
0.12688452415914292,15.500936900282511,T105N14-1GFR085,1.4,-1G (inverted),Test Run 64
0.12723973378391287,15.503500376845011,T105N14-1GFR085,1.4,-1G (inverted),Test Run 64
0.12723973378391287,15.501426707411387,T105N14-1GFR085,1.4,-1G (inverted),Test Run 64
0.12743703979237198,15.505039988661386,T105N14-1GFR085,1.4,-1G (inverted),Test Run 64
0.12755546750460323,15.503733836317636,T105N14-1GFR085,1.4,-1G (inverted),Test Run 64
0.12755546750460323,15.50513154139576,T105N14-1GFR085,1.4,-1G (inverted),Test Run 64
0.12791067712937335,15.505017100477762,T105N14-1GFR085,1.4,-1G (inverted),Test Run 64
0.12783172532121775,15.50647889247001,T105N14-1GFR085,1.4,-1G (inverted),Test Run 64
0.12783172532121775,15.507705699110636,T105N14-1GFR085,1.4,-1G (inverted),Test Run 64
0.12834476505037112,15.508642588759011,T105N14-1GFR085,1.4,-1G (inverted),Test Run 64
0.1284237168585267,15.508862315321512,T105N14-1GFR085,1.4,-1G (inverted),Test Run 64
0.12866049877106148,15.50909882655201,T105N14-1GFR085,1.4,-1G (inverted),Test Run 64
0.12866049877106148,15.510266123915262,T105N14-1GFR085,1.4,-1G (inverted),Test Run 64
0.12885787829144818,15.513000498915261,T105N14-1GFR085,1.4,-1G (inverted),Test Run 64
0.1290551842999112,15.512196360731636,T105N14-1GFR085,1.4,-1G (inverted),Test Run 64
0.1290551842999112,15.515003977919136,T105N14-1GFR085,1.4,-1G (inverted),Test Run 64
0.12944986982875697,15.517453013563761,T105N14-1GFR085,1.4,-1G (inverted),Test Run 64
0.12956822402906454,15.514965830946512,T105N14-1GFR085,1.4,-1G (inverted),Test Run 64
0.12964717583721605,15.515664683485635,T105N14-1GFR085,1.4,-1G (inverted),Test Run 64
0.12964717583721605,15.516421519423137,T105N14-1GFR085,1.4,-1G (inverted),Test Run 64
0.12984448184567907,15.517530833387886,T105N14-1GFR085,1.4,-1G (inverted),Test Run 64
0.13012081317421742,15.51831971278251,T105N14-1GFR085,1.4,-1G (inverted),Test Run 64
0.13012081317421742,15.518676768446511,T105N14-1GFR085,1.4,-1G (inverted),Test Run 64
0.13039707099083195,15.519522105360636,T105N14-1GFR085,1.4,-1G (inverted),Test Run 64
0.13071280471152624,15.520779429579386,T105N14-1GFR085,1.4,-1G (inverted),Test Run 64
0.13071280471152624,15.520884715223886,T105N14-1GFR085,1.4,-1G (inverted),Test Run 64
0.13079168300775404,15.52303925623951,T105N14-1GFR085,1.4,-1G (inverted),Test Run 64
0.13098906252814074,15.522634898329386,T105N14-1GFR085,1.4,-1G (inverted),Test Run 64
0.13122584444067958,15.522483836317637,T105N14-1GFR085,1.4,-1G (inverted),Test Run 64
0.13122584444067958,15.524554453993385,T105N14-1GFR085,1.4,-1G (inverted),Test Run 64
0.13158105406544562,15.525071726942636,T105N14-1GFR085,1.4,-1G (inverted),Test Run 64
0.13177836007390864,15.52687989344651,T105N14-1GFR085,1.4,-1G (inverted),Test Run 64
0.13177836007390864,15.527371226454386,T105N14-1GFR085,1.4,-1G (inverted),Test Run 64
0.13205461789052317,15.527989207411386,T105N14-1GFR085,1.4,-1G (inverted),Test Run 64
0.13237035161121352,15.527790843153511,T105N14-1GFR085,1.4,-1G (inverted),Test Run 64
0.13237035161121352,15.52670136561451,T105N14-1GFR085,1.4,-1G (inverted),Test Run 64
0.13237035161121352,15.53107606043876,T105N14-1GFR085,1.4,-1G (inverted),Test Run 64
0.13280451304413907,15.528387461805886,T105N14-1GFR085,1.4,-1G (inverted),Test Run 64
0.13280451304413907,15.530877696180886,T105N14-1GFR085,1.4,-1G (inverted),Test Run 64
0.13280451304413907,15.531817637587135,T105N14-1GFR085,1.4,-1G (inverted),Test Run 64
0.13315972266890902,15.531788645887886,T105N14-1GFR085,1.4,-1G (inverted),Test Run 64
0.1336727623980624,15.531285105848886,T105N14-1GFR085,1.4,-1G (inverted),Test Run 64
0.1336727623980624,15.53174592127851,T105N14-1GFR085,1.4,-1G (inverted),Test Run 64
0.13359381058990694,15.534024058485636,T105N14-1GFR085,1.4,-1G (inverted),Test Run 64
0.13418580212721182,15.535269175673136,T105N14-1GFR085,1.4,-1G (inverted),Test Run 64
0.13394902021467692,15.535220347548137,T105N14-1GFR085,1.4,-1G (inverted),Test Run 64
0.13394902021467692,15.535472117567636,T105N14-1GFR085,1.4,-1G (inverted),Test Run 64
0.13446205994383026,15.537878428602761,T105N14-1GFR085,1.4,-1G (inverted),Test Run 64
0.1347383177604448,15.536820994520761,T105N14-1GFR085,1.4,-1G (inverted),Test Run 64
0.1347383177604448,15.534759532118386,T105N14-1GFR085,1.4,-1G (inverted),Test Run 64
0.1347383177604448,15.535878001356636,T105N14-1GFR085,1.4,-1G (inverted),Test Run 64
0.13517247919336642,15.537020884657512,T105N14-1GFR085,1.4,-1G (inverted),Test Run 64
0.13517247919336642,15.536830149794136,T105N14-1GFR085,1.4,-1G (inverted),Test Run 64
0.13525143100152184,15.537535105848885,T105N14-1GFR085,1.4,-1G (inverted),Test Run 64
0.13533038280967744,15.538104258680885,T105N14-1GFR085,1.4,-1G (inverted),Test Run 64
0.13580394663475104,15.538438426161386,T105N14-1GFR085,1.4,-1G (inverted),Test Run 64
0.13580394663475104,15.539476023817636,T105N14-1GFR085,1.4,-1G (inverted),Test Run 64
0.1357644707306752,15.540463267470011,T105N14-1GFR085,1.4,-1G (inverted),Test Run 64
0.13627751045982855,15.541011057997261,T105N14-1GFR085,1.4,-1G (inverted),Test Run 64
0.13627751045982855,15.541712962294136,T105N14-1GFR085,1.4,-1G (inverted),Test Run 64
0.136159156259521,15.542355357313761,T105N14-1GFR085,1.4,-1G (inverted),Test Run 64
0.1365932441805189,15.542185984755136,T105N14-1GFR085,1.4,-1G (inverted),Test Run 64
0.1365932441805189,15.542459117079385,T105N14-1GFR085,1.4,-1G (inverted),Test Run 64
0.1367511477968298,15.543635569716011,T105N14-1GFR085,1.4,-1G (inverted),Test Run 64
0.1369089779012132,15.543673716688762,T105N14-1GFR085,1.4,-1G (inverted),Test Run 64
0.13742209114229026,15.543875132704386,T105N14-1GFR085,1.4,-1G (inverted),Test Run 64
0.13742209114229026,15.543246470595012,T105N14-1GFR085,1.4,-1G (inverted),Test Run 64
0.13742209114229026,15.54519044032151,T105N14-1GFR085,1.4,-1G (inverted),Test Run 64
0.13765887305482893,15.545768748427012,T105N14-1GFR085,1.4,-1G (inverted),Test Run 64
0.13765887305482893,15.547088633680886,T105N14-1GFR085,1.4,-1G (inverted),Test Run 64
0.1379351308714436,15.548005686903512,T105N14-1GFR085,1.4,-1G (inverted),Test Run 64
0.13805355858367474,15.549037181044136,T105N14-1GFR085,1.4,-1G (inverted),Test Run 64
0.13848764650467266,15.547688304091011,T105N14-1GFR085,1.4,-1G (inverted),Test Run 64
0.13848764650467266,15.547627268934761,T105N14-1GFR085,1.4,-1G (inverted),Test Run 64
0.13844817060059683,15.550495921278511,T105N14-1GFR085,1.4,-1G (inverted),Test Run 64
0.1389218079375982,15.551101695204386,T105N14-1GFR085,1.4,-1G (inverted),Test Run 64
0.1389218079375982,15.55050507655201,T105N14-1GFR085,1.4,-1G (inverted),Test Run 64
0.13907963804198145,15.548721324110636,T105N14-1GFR085,1.4,-1G (inverted),Test Run 64
0.13911911394605728,15.550772105360636,T105N14-1GFR085,1.4,-1G (inverted),Test Run 64
0.13911911394605728,15.554026805067636,T105N14-1GFR085,1.4,-1G (inverted),Test Run 64
0.13947432357082726,15.551838694716011,T105N14-1GFR085,1.4,-1G (inverted),Test Run 64
0.1395927512830585,15.552265940809761,T105N14-1GFR085,1.4,-1G (inverted),Test Run 64
0.1399873632999806,15.552676402235637,T105N14-1GFR085,1.4,-1G (inverted),Test Run 64
0.1399873632999806,15.553761302137886,T105N14-1GFR085,1.4,-1G (inverted),Test Run 64
0.14014526691628756,15.555227671766886,T105N14-1GFR085,1.4,-1G (inverted),Test Run 64
0.14034257292474664,15.555050669813761,T105N14-1GFR085,1.4,-1G (inverted),Test Run 64
0.14034257292474664,15.554656993055886,T105N14-1GFR085,1.4,-1G (inverted),Test Run 64
0.140816210261748,15.554902659559762,T105N14-1GFR085,1.4,-1G (inverted),Test Run 64
0.1407372584535965,15.556370555067636,T105N14-1GFR085,1.4,-1G (inverted),Test Run 64
0.1407372584535965,15.556330882216011,T105N14-1GFR085,1.4,-1G (inverted),Test Run 64
0.1410529921742867,15.555728160048137,T105N14-1GFR085,1.4,-1G (inverted),Test Run 64
0.1412108222786701,15.556423960829386,T105N14-1GFR085,1.4,-1G (inverted),Test Run 64
0.14136872589498098,15.557206736708261,T105N14-1GFR085,1.4,-1G (inverted),Test Run 64
0.14136872589498098,15.557775889540261,T105N14-1GFR085,1.4,-1G (inverted),Test Run 64
0.14180281381597892,15.557887278700386,T105N14-1GFR085,1.4,-1G (inverted),Test Run 64
0.14172393551974716,15.557791148329386,T105N14-1GFR085,1.4,-1G (inverted),Test Run 64
0.14172393551974716,15.558981333876261,T105N14-1GFR085,1.4,-1G (inverted),Test Run 64
0.14211854753666928,15.559393321180886,T105N14-1GFR085,1.4,-1G (inverted),Test Run 64
0.14247375716143923,15.559074412489512,T105N14-1GFR085,1.4,-1G (inverted),Test Run 64
0.14255270896959465,15.559216319227762,T105N14-1GFR085,1.4,-1G (inverted),Test Run 64
0.14255270896959465,15.561030589247261,T105N14-1GFR085,1.4,-1G (inverted),Test Run 64
0.14294739449844046,15.560414134169136,T105N14-1GFR085,1.4,-1G (inverted),Test Run 64
0.14302627279466842,15.55926972498951,T105N14-1GFR085,1.4,-1G (inverted),Test Run 64
0.14302627279466842,15.558856211805885,T105N14-1GFR085,1.4,-1G (inverted),Test Run 64
0.1434209583235142,15.55941620936451,T105N14-1GFR085,1.4,-1G (inverted),Test Run 64
0.14361826433197722,15.559379588270762,T105N14-1GFR085,1.4,-1G (inverted),Test Run 64
0.14361826433197722,15.560418711805886,T105N14-1GFR085,1.4,-1G (inverted),Test Run 64
0.1436577402360529,15.561759959364512,T105N14-1GFR085,1.4,-1G (inverted),Test Run 64
0.1442102558692821,15.561842356825386,T105N14-1GFR085,1.4,-1G (inverted),Test Run 64
0.14417085347712996,15.559144602919137,T105N14-1GFR085,1.4,-1G (inverted),Test Run 64
0.14417085347712996,15.563087474012885,T105N14-1GFR085,1.4,-1G (inverted),Test Run 64
0.14460494139812788,15.55872346034101,T105N14-1GFR085,1.4,-1G (inverted),Test Run 64
0.14496015102289783,15.562188731337136,T105N14-1GFR085,1.4,-1G (inverted),Test Run 64
0.14496015102289783,15.563529978895762,T105N14-1GFR085,1.4,-1G (inverted),Test Run 64
0.14488119921474632,15.561422740126261,T105N14-1GFR085,1.4,-1G (inverted),Test Run 64
0.14535483655174755,15.562052928114511,T105N14-1GFR085,1.4,-1G (inverted),Test Run 64
0.14535483655174755,15.563388072157512,T105N14-1GFR085,1.4,-1G (inverted),Test Run 64
0.14551266665613097,15.564434825087137,T105N14-1GFR085,1.4,-1G (inverted),Test Run 64
0.1458284003768213,15.56370850672776,T105N14-1GFR085,1.4,-1G (inverted),Test Run 64
0.14606518228936,15.565142832899635,T105N14-1GFR085,1.4,-1G (inverted),Test Run 64
0.14606518228936,15.564303599501262,T105N14-1GFR085,1.4,-1G (inverted),Test Run 64
0.1462625618097467,15.563751231337136,T105N14-1GFR085,1.4,-1G (inverted),Test Run 64
0.14665717382666488,15.56436005702076,T105N14-1GFR085,1.4,-1G (inverted),Test Run 64
0.14665717382666488,15.565348826552011,T105N14-1GFR085,1.4,-1G (inverted),Test Run 64
0.14661777143451288,15.566770945692635,T105N14-1GFR085,1.4,-1G (inverted),Test Run 64
0.14697290754735914,15.566600047255136,T105N14-1GFR085,1.4,-1G (inverted),Test Run 64
0.1472886412680495,15.565649424696511,T105N14-1GFR085,1.4,-1G (inverted),Test Run 64
0.1472886412680495,15.565055857802012,T105N14-1GFR085,1.4,-1G (inverted),Test Run 64
0.14736759307620495,15.565696726942637,T105N14-1GFR085,1.4,-1G (inverted),Test Run 64
0.1476833267968953,15.567002879286386,T105N14-1GFR085,1.4,-1G (inverted),Test Run 64
0.1476833267968953,15.566383372450385,T105N14-1GFR085,1.4,-1G (inverted),Test Run 64
0.14776227860505073,15.566687022352761,T105N14-1GFR085,1.4,-1G (inverted),Test Run 64
0.14811748822982085,15.566490183973887,T105N14-1GFR085,1.4,-1G (inverted),Test Run 64
0.14811748822982085,15.567535411024636,T105N14-1GFR085,1.4,-1G (inverted),Test Run 64
0.14815696413389653,15.56842957606376,T105N14-1GFR085,1.4,-1G (inverted),Test Run 64
0.1484332219505112,15.567156993055885,T105N14-1GFR085,1.4,-1G (inverted),Test Run 64
0.1488673098715129,15.569007884169135,T105N14-1GFR085,1.4,-1G (inverted),Test Run 64
0.1488673098715129,15.566564952040261,T105N14-1GFR085,1.4,-1G (inverted),Test Run 64
0.14874895567120533,15.567205821180886,T105N14-1GFR085,1.4,-1G (inverted),Test Run 64
0.14914356768812742,15.56846924891526,T105N14-1GFR085,1.4,-1G (inverted),Test Run 64
0.14914356768812742,15.568324290419136,T105N14-1GFR085,1.4,-1G (inverted),Test Run 64
0.1494987773128975,15.569821177626261,T105N14-1GFR085,1.4,-1G (inverted),Test Run 64
0.1497355592254323,15.56946717372001,T105N14-1GFR085,1.4,-1G (inverted),Test Run 64
0.1497355592254323,15.569718943739511,T105N14-1GFR085,1.4,-1G (inverted),Test Run 64
0.15016972065835785,15.56999512782151,T105N14-1GFR085,1.4,-1G (inverted),Test Run 64
0.15020919656243367,15.56944581141526,T105N14-1GFR085,1.4,-1G (inverted),Test Run 64
0.1506827603875112,15.57097169032151,T105N14-1GFR085,1.4,-1G (inverted),Test Run 64
0.1506827603875112,15.569694529677012,T105N14-1GFR085,1.4,-1G (inverted),Test Run 64
0.15091961581197372,15.569641123915261,T105N14-1GFR085,1.4,-1G (inverted),Test Run 64
0.15111692182043282,15.571214305067636,T105N14-1GFR085,1.4,-1G (inverted),Test Run 64
0.15111692182043282,15.571434031630137,T105N14-1GFR085,1.4,-1G (inverted),Test Run 64
0.15135370373297152,15.568739329481636,T105N14-1GFR085,1.4,-1G (inverted),Test Run 64
0.15139317963704735,15.569958506727762,T105N14-1GFR085,1.4,-1G (inverted),Test Run 64
0.15139317963704735,15.568812571669136,T105N14-1GFR085,1.4,-1G (inverted),Test Run 64
0.1517483892618173,15.570013438368386,T105N14-1GFR085,1.4,-1G (inverted),Test Run 64
0.15198517117435614,15.571949778700386,T105N14-1GFR085,1.4,-1G (inverted),Test Run 64
0.15226142899097067,15.57275849452076,T105N14-1GFR085,1.4,-1G (inverted),Test Run 64
0.15226142899097067,15.571020518446511,T105N14-1GFR085,1.4,-1G (inverted),Test Run 64
0.15265611451981645,15.572744761610636,T105N14-1GFR085,1.4,-1G (inverted),Test Run 64
0.1524982109035095,15.571951304579386,T105N14-1GFR085,1.4,-1G (inverted),Test Run 64
0.1524982109035095,15.570040904188762,T105N14-1GFR085,1.4,-1G (inverted),Test Run 64
0.15293237233643112,15.570570384169136,T105N14-1GFR085,1.4,-1G (inverted),Test Run 64
0.15324810605712524,15.57137909998951,T105N14-1GFR085,1.4,-1G (inverted),Test Run 64
0.15332705786528084,15.571772776747261,T105N14-1GFR085,1.4,-1G (inverted),Test Run 64
0.15332705786528084,15.57176209559501,T105N14-1GFR085,1.4,-1G (inverted),Test Run 64
0.153721669882199,15.571757517958261,T105N14-1GFR085,1.4,-1G (inverted),Test Run 64
0.15384009759443013,15.569944773817635,T105N14-1GFR085,1.4,-1G (inverted),Test Run 64
0.15384009759443013,15.572476206923136,T105N14-1GFR085,1.4,-1G (inverted),Test Run 64
0.15427425902735567,15.571919261122261,T105N14-1GFR085,1.4,-1G (inverted),Test Run 64
0.1545110409398945,15.570935069227762,T105N14-1GFR085,1.4,-1G (inverted),Test Run 64
0.1545110409398945,15.57100831141526,T105N14-1GFR085,1.4,-1G (inverted),Test Run 64
0.1545505168439702,15.569310008192636,T105N14-1GFR085,1.4,-1G (inverted),Test Run 64
0.1551030324771994,15.571711741591011,T105N14-1GFR085,1.4,-1G (inverted),Test Run 64
0.15502408066904394,15.571463023329386,T105N14-1GFR085,1.4,-1G (inverted),Test Run 64
0.15502408066904394,15.568624888563761,T105N14-1GFR085,1.4,-1G (inverted),Test Run 64
0.15530033848566238,15.571759043837137,T105N14-1GFR085,1.4,-1G (inverted),Test Run 64
0.1555765963022769,15.569480906630137,T105N14-1GFR085,1.4,-1G (inverted),Test Run 64
0.1555765963022769,15.572343455458261,T105N14-1GFR085,1.4,-1G (inverted),Test Run 64
0.15593180592704703,15.570005808973885,T105N14-1GFR085,1.4,-1G (inverted),Test Run 64
0.15640544326404432,15.57135773768476,T105N14-1GFR085,1.4,-1G (inverted),Test Run 64
