Repository: schandel33/gitrep

# Nozzle Tensile Test Analysis

Stress-vs-strain analysis of tensile pulls across 4 nozzle sizes (0.6, 1.4,
2.2, 2.6 mm) x 2 print-gravity orientations (+1G upright / -1G inverted),
printed at 105 C with a 0.85 flow ratio.

## Data-quality issues found and how they're handled

1. **Load-cell zero offset.** 10 of 17 runs record small negative Load
   values for the first handful of samples (up to ~180, always <0.5% of the
   file) before the crosshead starts moving — load-cell noise around zero,
   not real load. The script computes the mean Load over all
   pre-motion samples (`Crosshead < crosshead_zero_threshold_mm`) and
   subtracts it from the whole run.
2.

File: nozzle_tensile_analysis/analysis_output/all_curves_tidy.csv (part 75 of 151)
Strain,Stress_MPa,condition,nozzle_mm,gravity,run
0.15640544326404432,15.570098887587136,T105N14-1GFR085,1.4,-1G (inverted),Test Run 64
0.1563659673599685,15.569499217177011,T105N14-1GFR085,1.4,-1G (inverted),Test Run 64
0.15683953118504618,15.571896372938761,T105N14-1GFR085,1.4,-1G (inverted),Test Run 64
0.1571552649057364,15.572074900770762,T105N14-1GFR085,1.4,-1G (inverted),Test Run 64
0.1571552649057364,15.570860301161385,T105N14-1GFR085,1.4,-1G (inverted),Test Run 64
0.15735257091419547,15.571336375380136,T105N14-1GFR085,1.4,-1G (inverted),Test Run 64
0.15762890224273776,15.571182261610636,T105N14-1GFR085,1.4,-1G (inverted),Test Run 64
0.15762890224273776,15.571391307020761,T105N14-1GFR085,1.4,-1G (inverted),Test Run 64
0.1577472564430452,15.572039805555885,T105N14-1GFR085,1.4,-1G (inverted),Test Run 64
0.1579446359634281,15.571864329481636,T105N14-1GFR085,1.4,-1G (inverted),Test Run 64
0.1579840383555801,15.571325694227761,T105N14-1GFR085,1.4,-1G (inverted),Test Run 64
0.1579840383555801,15.570944224501261,T105N14-1GFR085,1.4,-1G (inverted),Test Run 64
0.15822089378004656,15.572608958387885,T105N14-1GFR085,1.4,-1G (inverted),Test Run 64
0.15865498170104433,15.570669566298136,T105N14-1GFR085,1.4,-1G (inverted),Test Run 64
0.15865498170104433,15.571240245009012,T105N14-1GFR085,1.4,-1G (inverted),Test Run 64
0.15861550579696473,15.571815501356635,T105N14-1GFR085,1.4,-1G (inverted),Test Run 64
0.15908914313396594,15.571006785536387,T105N14-1GFR085,1.4,-1G (inverted),Test Run 64
0.15908914313396594,15.571916209364511,T105N14-1GFR085,1.4,-1G (inverted),Test Run 64
0.15936540095058047,15.57070313563401,T105N14-1GFR085,1.4,-1G (inverted),Test Run 64
0.15968113467127476,15.573506175184761,T105N14-1GFR085,1.4,-1G (inverted),Test Run 64
0.15991791658381357,15.571160899305886,T105N14-1GFR085,1.4,-1G (inverted),Test Run 64
0.15991791658381357,15.571063243055885,T105N14-1GFR085,1.4,-1G (inverted),Test Run 64
0.16015469849634836,15.57125702967701,T105N14-1GFR085,1.4,-1G (inverted),Test Run 64
0.16066781173742933,15.571875010634011,T105N14-1GFR085,1.4,-1G (inverted),Test Run 64
0.16066781173742933,15.571484385634012,T105N14-1GFR085,1.4,-1G (inverted),Test Run 64
0.16066781173742933,15.571122752333261,T105N14-1GFR085,1.4,-1G (inverted),Test Run 64
0.16086511774588844,15.570751963759012,T105N14-1GFR085,1.4,-1G (inverted),Test Run 64
0.16086511774588844,15.571127329970011,T105N14-1GFR085,1.4,-1G (inverted),Test Run 64
0.1611808514665788,15.572653208876261,T105N14-1GFR085,1.4,-1G (inverted),Test Run 64
0.16122032737065853,15.57119599452076,T105N14-1GFR085,1.4,-1G (inverted),Test Run 64
0.16157553699542848,15.570751963759012,T105N14-1GFR085,1.4,-1G (inverted),Test Run 64
0.16157553699542848,15.571263133192636,T105N14-1GFR085,1.4,-1G (inverted),Test Run 64
0.16177284300388758,15.570094309950386,T105N14-1GFR085,1.4,-1G (inverted),Test Run 64
0.16208857672457794,15.568867503309761,T105N14-1GFR085,1.4,-1G (inverted),Test Run 64
0.16208857672457794,15.571046458387887,T105N14-1GFR085,1.4,-1G (inverted),Test Run 64
0.16232535863711675,15.569879161024636,T105N14-1GFR085,1.4,-1G (inverted),Test Run 64
0.1624043104452722,15.570718394423135,T105N14-1GFR085,1.4,-1G (inverted),Test Run 64
0.1628778742703458,15.569876109266886,T105N14-1GFR085,1.4,-1G (inverted),Test Run 64
0.1628778742703458,15.568887339735635,T105N14-1GFR085,1.4,-1G (inverted),Test Run 64
0.16299630198257709,15.568202220106636,T105N14-1GFR085,1.4,-1G (inverted),Test Run 64
0.16311472969481228,15.56744843592701,T105N14-1GFR085,1.4,-1G (inverted),Test Run 64
0.16311472969481228,15.568731700087136,T105N14-1GFR085,1.4,-1G (inverted),Test Run 64
0.1636277694239617,15.569839488173136,T105N14-1GFR085,1.4,-1G (inverted),Test Run 64
0.1637461971361969,15.570286570692636,T105N14-1GFR085,1.4,-1G (inverted),Test Run 64
0.1637461971361969,15.569490061903512,T105N14-1GFR085,1.4,-1G (inverted),Test Run 64
0.1642592368653462,15.570060740614512,T105N14-1GFR085,1.4,-1G (inverted),Test Run 64
0.16429871276942595,15.569226084852762,T105N14-1GFR085,1.4,-1G (inverted),Test Run 64
0.16473280069042387,15.568264781141886,T105N14-1GFR085,1.4,-1G (inverted),Test Run 64
0.16473280069042387,15.569125376845012,T105N14-1GFR085,1.4,-1G (inverted),Test Run 64
0.16504853441111408,15.569586192274636,T105N14-1GFR085,1.4,-1G (inverted),Test Run 64
0.16512748621926965,15.56771699061451,T105N14-1GFR085,1.4,-1G (inverted),Test Run 64
0.16512748621926965,15.56812287440351,T105N14-1GFR085,1.4,-1G (inverted),Test Run 64
0.16556164765219505,15.565003977919137,T105N14-1GFR085,1.4,-1G (inverted),Test Run 64
0.16575895366065416,15.570858775282511,T105N14-1GFR085,1.4,-1G (inverted),Test Run 64
0.16575895366065416,15.56657258143476,T105N14-1GFR085,1.4,-1G (inverted),Test Run 64
0.16595625966911323,15.568409739637886,T105N14-1GFR085,1.4,-1G (inverted),Test Run 64
0.16631146929388332,15.568045054579386,T105N14-1GFR085,1.4,-1G (inverted),Test Run 64
0.16631146929388332,15.568212901259011,T105N14-1GFR085,1.4,-1G (inverted),Test Run 64
0.16631146929388332,15.56531220545826,T105N14-1GFR085,1.4,-1G (inverted),Test Run 64
0.16678510663088456,15.567965708876262,T105N14-1GFR085,1.4,-1G (inverted),Test Run 64
0.16678510663088456,15.566662608290262,T105N14-1GFR085,1.4,-1G (inverted),Test Run 64
0.16678510663088456,15.567091380262886,T105N14-1GFR085,1.4,-1G (inverted),Test Run 64
0.1670218885434234,15.566307078505137,T105N14-1GFR085,1.4,-1G (inverted),Test Run 64
0.16741657407226918,15.566519175673136,T105N14-1GFR085,1.4,-1G (inverted),Test Run 64
0.16745597646442117,15.56504822840751,T105N14-1GFR085,1.4,-1G (inverted),Test Run 64
0.16745597646442117,15.568287669325386,T105N14-1GFR085,1.4,-1G (inverted),Test Run 64
0.1678901378973428,15.566610728407511,T105N14-1GFR085,1.4,-1G (inverted),Test Run 64
0.16812691980988165,15.565736399794137,T105N14-1GFR085,1.4,-1G (inverted),Test Run 64
0.16812691980988165,15.565429698134011,T105N14-1GFR085,1.4,-1G (inverted),Test Run 64
0.16836370172242032,15.565246592665261,T105N14-1GFR085,1.4,-1G (inverted),Test Run 64
0.16871891134719044,15.565911875868386,T105N14-1GFR085,1.4,-1G (inverted),Test Run 64
0.16871891134719044,15.564675913954385,T105N14-1GFR085,1.4,-1G (inverted),Test Run 64
0.1688373390594217,15.564433299208261,T105N14-1GFR085,1.4,-1G (inverted),Test Run 64
0.16919254868419167,15.563296519423137,T105N14-1GFR085,1.4,-1G (inverted),Test Run 64
0.16935037878857492,15.563726817274636,T105N14-1GFR085,1.4,-1G (inverted),Test Run 64
0.16935037878857492,15.56309357752851,T105N14-1GFR085,1.4,-1G (inverted),Test Run 64
0.16950828240488203,15.56236573329026,T105N14-1GFR085,1.4,-1G (inverted),Test Run 64
0.16990289442180412,15.564044200087135,T105N14-1GFR085,1.4,-1G (inverted),Test Run 64
0.16990289442180412,15.562002574110636,T105N14-1GFR085,1.4,-1G (inverted),Test Run 64
0.1699423703258798,15.563815318251262,T105N14-1GFR085,1.4,-1G (inverted),Test Run 64
0.17037653175880535,15.56214142909101,T105N14-1GFR085,1.4,-1G (inverted),Test Run 64
0.17037653175880535,15.56169129481376,T105N14-1GFR085,1.4,-1G (inverted),Test Run 64
0.17057383776726442,15.563060008192636,T105N14-1GFR085,1.4,-1G (inverted),Test Run 64
0.1708895714879587,15.562684641981637,T105N14-1GFR085,1.4,-1G (inverted),Test Run 64
0.1712842570168045,15.56208039393476,T105N14-1GFR085,1.4,-1G (inverted),Test Run 64
0.1712842570168045,15.56226502528251,T105N14-1GFR085,1.4,-1G (inverted),Test Run 64
0.17140268472903575,15.559449778700387,T105N14-1GFR085,1.4,-1G (inverted),Test Run 64
0.17179729674595784,15.55957490077076,T105N14-1GFR085,1.4,-1G (inverted),Test Run 64
0.17179729674595784,15.559963999891886,T105N14-1GFR085,1.4,-1G (inverted),Test Run 64
0.1721130304666482,15.560174571180886,T105N14-1GFR085,1.4,-1G (inverted),Test Run 64
0.17223145817887947,15.558863841200386,T105N14-1GFR085,1.4,-1G (inverted),Test Run 64
0.17254719189957374,15.559185801649637,T105N14-1GFR085,1.4,-1G (inverted),Test Run 64
0.17254719189957374,15.557872019911386,T105N14-1GFR085,1.4,-1G (inverted),Test Run 64
0.17258666780364942,15.555618296766886,T105N14-1GFR085,1.4,-1G (inverted),Test Run 64
0.17306023162872697,15.558300791884012,T105N14-1GFR085,1.4,-1G (inverted),Test Run 64
0.17306023162872697,15.556631480360636,T105N14-1GFR085,1.4,-1G (inverted),Test Run 64
0.1730997075328028,15.558508311415261,T105N14-1GFR085,1.4,-1G (inverted),Test Run 64
0.17333648944534163,15.558265696669135,T105N14-1GFR085,1.4,-1G (inverted),Test Run 64
0.17333648944534163,15.55512391200126,T105N14-1GFR085,1.4,-1G (inverted),Test Run 64
0.17381012678234287,15.555935679579386,T105N14-1GFR085,1.4,-1G (inverted),Test Run 64
0.17392848098264652,15.557083140516886,T105N14-1GFR085,1.4,-1G (inverted),Test Run 64
0.1744415942237275,15.555381785536387,T105N14-1GFR085,1.4,-1G (inverted),Test Run 64
0.1744415942237275,15.555462657118387,T105N14-1GFR085,1.4,-1G (inverted),Test Run 64
0.174559948424031,15.555789195204387,T105N14-1GFR085,1.4,-1G (inverted),Test Run 64
0.17495463395287678,15.554071055555886,T105N14-1GFR085,1.4,-1G (inverted),Test Run 64
0.17495463395287678,15.553381358290261,T105N14-1GFR085,1.4,-1G (inverted),Test Run 64
0.17523089176949536,15.554718028212136,T105N14-1GFR085,1.4,-1G (inverted),Test Run 64
0.17534931948172663,15.554376231337136,T105N14-1GFR085,1.4,-1G (inverted),Test Run 64
0.17534931948172663,15.553320323134011,T105N14-1GFR085,1.4,-1G (inverted),Test Run 64
0.17582288330680024,15.552381907606636,T105N14-1GFR085,1.4,-1G (inverted),Test Run 64
0.17598078692311112,15.553204356337137,T105N14-1GFR085,1.4,-1G (inverted),Test Run 64
0.17617809293157022,15.55349122157151,T105N14-1GFR085,1.4,-1G (inverted),Test Run 64
0.17617809293157022,15.55387726893476,T105N14-1GFR085,1.4,-1G (inverted),Test Run 64
0.17665165675664382,15.549586497450386,T105N14-1GFR085,1.4,-1G (inverted),Test Run 64
0.17680956037295484,15.551504527235636,T105N14-1GFR085,1.4,-1G (inverted),Test Run 64
0.17680956037295484,15.553260813856635,T105N14-1GFR085,1.4,-1G (inverted),Test Run 64
0.1771647699977248,15.550833140516886,T105N14-1GFR085,1.4,-1G (inverted),Test Run 64
0.17728312419802844,15.549937449598886,T105N14-1GFR085,1.4,-1G (inverted),Test Run 64
0.17755938201464297,15.551417552137886,T105N14-1GFR085,1.4,-1G (inverted),Test Run 64
0.17755938201464297,15.548118601942637,T105N14-1GFR085,1.4,-1G (inverted),Test Run 64
0.17791459163941306,15.548516856337136,T105N14-1GFR085,1.4,-1G (inverted),Test Run 64
0.17803301935164434,15.54769745936451,T105N14-1GFR085,1.4,-1G (inverted),Test Run 64
0.17803301935164434,15.547720347548136,T105N14-1GFR085,1.4,-1G (inverted),Test Run 64
0.17854605908079757,15.547113047743386,T105N14-1GFR085,1.4,-1G (inverted),Test Run 64
0.1787434386011844,15.54702149500901,T105N14-1GFR085,1.4,-1G (inverted),Test Run 64
0.1787434386011844,15.546260081434761,T105N14-1GFR085,1.4,-1G (inverted),Test Run 64
0.1788223168974122,15.545729075575386,T105N14-1GFR085,1.4,-1G (inverted),Test Run 64
0.1791380506181065,15.545547495985636,T105N14-1GFR085,1.4,-1G (inverted),Test Run 64
0.1793354301384932,15.546809397841011,T105N14-1GFR085,1.4,-1G (inverted),Test Run 64
0.1793354301384932,15.544697581434761,T105N14-1GFR085,1.4,-1G (inverted),Test Run 64
0.17969056625133556,15.54531251063401,T105N14-1GFR085,1.4,-1G (inverted),Test Run 64
0.1799274216757981,15.544700633192637,T105N14-1GFR085,1.4,-1G (inverted),Test Run 64
0.1799274216757981,15.543792735243386,T105N14-1GFR085,1.4,-1G (inverted),Test Run 64
0.18004577587610565,15.543435679579385,T105N14-1GFR085,1.4,-1G (inverted),Test Run 64
0.1804009855008756,15.544677745009011,T105N14-1GFR085,1.4,-1G (inverted),Test Run 64
0.1804009855008756,15.543263255262886,T105N14-1GFR085,1.4,-1G (inverted),Test Run 64
0.18044046140495143,15.541761790419136,T105N14-1GFR085,1.4,-1G (inverted),Test Run 64
0.18091402523002897,15.542784129286385,T105N14-1GFR085,1.4,-1G (inverted),Test Run 64
0.181269234854795,15.541835032606636,T105N14-1GFR085,1.4,-1G (inverted),Test Run 64
0.181269234854795,15.542253123427011,T105N14-1GFR085,1.4,-1G (inverted),Test Run 64
0.18142713847110603,15.542979441786386,T105N14-1GFR085,1.4,-1G (inverted),Test Run 64
0.18182175048802812,15.540000926161387,T105N14-1GFR085,1.4,-1G (inverted),Test Run 64
0.18182175048802812,15.538900767470011,T105N14-1GFR085,1.4,-1G (inverted),Test Run 64
0.18182175048802812,15.53813019862226,T105N14-1GFR085,1.4,-1G (inverted),Test Run 64
0.1822164360168739,15.537333689833261,T105N14-1GFR085,1.4,-1G (inverted),Test Run 64
0.1822164360168739,15.539399729872262,T105N14-1GFR085,1.4,-1G (inverted),Test Run 64
0.1824532179294087,15.537974558973886,T105N14-1GFR085,1.4,-1G (inverted),Test Run 64
0.18257164564164388,15.537251292372261,T105N14-1GFR085,1.4,-1G (inverted),Test Run 64
0.18300580707456549,15.534068308973886,T105N14-1GFR085,1.4,-1G (inverted),Test Run 64
0.18300580707456549,15.535894786024636,T105N14-1GFR085,1.4,-1G (inverted),Test Run 64
0.1830846853707933,15.533793650770761,T105N14-1GFR085,1.4,-1G (inverted),Test Run 64
0.18347937089964303,15.533290110731636,T105N14-1GFR085,1.4,-1G (inverted),Test Run 64
0.18347937089964303,15.534584056044135,T105N14-1GFR085,1.4,-1G (inverted),Test Run 64
0.18379510462033338,15.53558808436451,T105N14-1GFR085,1.4,-1G (inverted),Test Run 64
0.18395293472471663,15.532492076063761,T105N14-1GFR085,1.4,-1G (inverted),Test Run 64
0.18422926605325893,15.531907664442636,T105N14-1GFR085,1.4,-1G (inverted),Test Run 64
0.18422926605325893,15.531140147352762,T105N14-1GFR085,1.4,-1G (inverted),Test Run 64
0.184426572061718,15.532012950087136,T105N14-1GFR085,1.4,-1G (inverted),Test Run 64
0.18493961179087137,15.53133545985276,T105N14-1GFR085,1.4,-1G (inverted),Test Run 64
0.18493961179087137,15.53074494471601,T105N14-1GFR085,1.4,-1G (inverted),Test Run 64
0.1852158696074859,15.530467234755136,T105N14-1GFR085,1.4,-1G (inverted),Test Run 64
0.18533429731971715,15.531927500868386,T105N14-1GFR085,1.4,-1G (inverted),Test Run 64
0.18533429731971715,15.53095246424726,T105N14-1GFR085,1.4,-1G (inverted),Test Run 64
0.18568950694448713,15.527923594618386,T105N14-1GFR085,1.4,-1G (inverted),Test Run 64
0.1857684587526427,15.529948435927011,T105N14-1GFR085,1.4,-1G (inverted),Test Run 64
0.18620254667364047,15.528718577528512,T105N14-1GFR085,1.4,-1G (inverted),Test Run 64
0.18620254667364047,15.526846324110636,T105N14-1GFR085,1.4,-1G (inverted),Test Run 64
0.1865577562984106,15.527059947157511,T105N14-1GFR085,1.4,-1G (inverted),Test Run 64
0.1866367081065621,15.525309764052011,T105N14-1GFR085,1.4,-1G (inverted),Test Run 64
0.1866367081065621,15.524815379286386,T105N14-1GFR085,1.4,-1G (inverted),Test Run 64
0.1870313201234842,15.525677500868387,T105N14-1GFR085,1.4,-1G (inverted),Test Run 64
0.18730765145202632,15.52265168299726,T105N14-1GFR085,1.4,-1G (inverted),Test Run 64
0.18730765145202632,15.52299805750901,T105N14-1GFR085,1.4,-1G (inverted),Test Run 64
0.18774173937302427,15.522572337294136,T105N14-1GFR085,1.4,-1G (inverted),Test Run 64
0.18805747309371448,15.523524485731636,T105N14-1GFR085,1.4,-1G (inverted),Test Run 64
0.18813642490187005,15.522248850966012,T105N14-1GFR085,1.4,-1G (inverted),Test Run 64
0.18813642490187005,15.523107920790261,T105N14-1GFR085,1.4,-1G (inverted),Test Run 64
0.18857051282286783,15.52194062342701,T105N14-1GFR085,1.4,-1G (inverted),Test Run 64
0.18857051282286783,15.519627391005136,T105N14-1GFR085,1.4,-1G (inverted),Test Run 64
0.18857051282286783,15.522235118055885,T105N14-1GFR085,1.4,-1G (inverted),Test Run 64
0.18892572244763794,15.518270884657511,T105N14-1GFR085,1.4,-1G (inverted),Test Run 64
0.18908362606394488,15.51813202967701,T105N14-1GFR085,1.4,-1G (inverted),Test Run 64
0.1892414561683283,15.516966258192635,T105N14-1GFR085,1.4,-1G (inverted),Test Run 64
0.1892414561683283,15.515707408095011,T105N14-1GFR085,1.4,-1G (inverted),Test Run 64
0.189636141697178,15.516880808973886,T105N14-1GFR085,1.4,-1G (inverted),Test Run 64
0.18991239951379252,15.515788279677011,T105N14-1GFR085,1.4,-1G (inverted),Test Run 64
0.18991239951379252,15.515167246962136,T105N14-1GFR085,1.4,-1G (inverted),Test Run 64
0.19026760913855856,15.516052256727761,T105N14-1GFR085,1.4,-1G (inverted),Test Run 64
0.19054386695517714,15.51473389735276,T105N14-1GFR085,1.4,-1G (inverted),Test Run 64
0.19054386695517714,15.51361542811451,T105N14-1GFR085,1.4,-1G (inverted),Test Run 64
0.19062281876332868,15.514698802137886,T105N14-1GFR085,1.4,-1G (inverted),Test Run 64
0.19121481030063747,15.513389598036387,T105N14-1GFR085,1.4,-1G (inverted),Test Run 64
0.1912936885968653,15.51343537440351,T105N14-1GFR085,1.4,-1G (inverted),Test Run 64
0.1912936885968653,15.511567698622262,T105N14-1GFR085,1.4,-1G (inverted),Test Run 64
0.19172785002979081,15.510270701552011,T105N14-1GFR085,1.4,-1G (inverted),Test Run 64
0.1919646319423256,15.509492503309762,T105N14-1GFR085,1.4,-1G (inverted),Test Run 64
0.1919646319423256,15.510009776259011,T105N14-1GFR085,1.4,-1G (inverted),Test Run 64
0.19204358375048117,15.511045848036385,T105N14-1GFR085,1.4,-1G (inverted),Test Run 64
0.19247774518340657,15.510336314345011,T105N14-1GFR085,1.4,-1G (inverted),Test Run 64
0.19247774518340657,15.508506785536387,T105N14-1GFR085,1.4,-1G (inverted),Test Run 64
0.19275400300002124,15.506822215223886,T105N14-1GFR085,1.4,-1G (inverted),Test Run 64
0.19314861501694333,15.508016978407511,T105N14-1GFR085,1.4,-1G (inverted),Test Run 64
0.1933065186332503,15.506619273329386,T105N14-1GFR085,1.4,-1G (inverted),Test Run 64
0.1933065186332503,15.505723582411386,T105N14-1GFR085,1.4,-1G (inverted),Test Run 64
0.19362225235394456,15.50570527186451,T105N14-1GFR085,1.4,-1G (inverted),Test Run 64
0.19405634027494234,15.504490672255136,T105N14-1GFR085,1.4,-1G (inverted),Test Run 64
0.19405634027494234,15.503031932020761,T105N14-1GFR085,1.4,-1G (inverted),Test Run 64
0.19405634027494234,15.501287852430886,T105N14-1GFR085,1.4,-1G (inverted),Test Run 64
0.1943720739956327,15.49978028407151,T105N14-1GFR085,1.4,-1G (inverted),Test Run 64
0.1945694535160194,15.498838816786385,T105N14-1GFR085,1.4,-1G (inverted),Test Run 64
0.1945694535160194,15.501765452528511,T105N14-1GFR085,1.4,-1G (inverted),Test Run 64
0.19492466314078952,15.498223887587136,T105N14-1GFR085,1.4,-1G (inverted),Test Run 64
0.1953192751577116,15.49897004237226,T105N14-1GFR085,1.4,-1G (inverted),Test Run 64
0.1953192751577116,15.499107371473887,T105N14-1GFR085,1.4,-1G (inverted),Test Run 64
0.1953192751577116,15.496839915419136,T105N14-1GFR085,1.4,-1G (inverted),Test Run 64
0.19587186430286435,15.495677195692636,T105N14-1GFR085,1.4,-1G (inverted),Test Run 64
0.19587186430286435,15.498312388563761,T105N14-1GFR085,1.4,-1G (inverted),Test Run 64
0.19595074259909218,15.49689179530201,T105N14-1GFR085,1.4,-1G (inverted),Test Run 64
0.19634542812794203,15.495347605848886,T105N14-1GFR085,1.4,-1G (inverted),Test Run 64
0.19666116184863222,15.493237315321512,T105N14-1GFR085,1.4,-1G (inverted),Test Run 64
0.19666116184863222,15.493728648329386,T105N14-1GFR085,1.4,-1G (inverted),Test Run 64
0.19689794376117106,15.492813120985636,T105N14-1GFR085,1.4,-1G (inverted),Test Run 64
0.19729262929001687,15.491802989149637,T105N14-1GFR085,1.4,-1G (inverted),Test Run 64
0.19729262929001687,15.492019663954386,T105N14-1GFR085,1.4,-1G (inverted),Test Run 64
0.1975294112025557,15.490859995985636,T105N14-1GFR085,1.4,-1G (inverted),Test Run 64
0.19776619311509439,15.491200266981636,T105N14-1GFR085,1.4,-1G (inverted),Test Run 64
0.19776619311509439,15.490448008680886,T105N14-1GFR085,1.4,-1G (inverted),Test Run 64
0.19827930635617144,15.488088999891886,T105N14-1GFR085,1.4,-1G (inverted),Test Run 64
0.19843713646055486,15.488151560927012,T105N14-1GFR085,1.4,-1G (inverted),Test Run 64
0.19883182198940064,15.487745677137886,T105N14-1GFR085,1.4,-1G (inverted),Test Run 64
0.19883182198940064,15.486528025770761,T105N14-1GFR085,1.4,-1G (inverted),Test Run 64
0.19891077379755606,15.487966929579386,T105N14-1GFR085,1.4,-1G (inverted),Test Run 64
0.19922650751824642,15.48568116297776,T105N14-1GFR085,1.4,-1G (inverted),Test Run 64
0.19922650751824642,15.48413849940351,T105N14-1GFR085,1.4,-1G (inverted),Test Run 64
0.19966059543924422,15.48361054530201,T105N14-1GFR085,1.4,-1G (inverted),Test Run 64
0.1998579014477072,15.483372508192636,T105N14-1GFR085,1.4,-1G (inverted),Test Run 64
0.20017363516839756,15.481167613173136,T105N14-1GFR085,1.4,-1G (inverted),Test Run 64
0.20017363516839756,15.481077586317635,T105N14-1GFR085,1.4,-1G (inverted),Test Run 64
0.2004104905928601,15.483473216200386,T105N14-1GFR085,1.4,-1G (inverted),Test Run 64
0.20056832069724337,15.481150828505136,T105N14-1GFR085,1.4,-1G (inverted),Test Run 64
0.20056832069724337,15.479931651259012,T105N14-1GFR085,1.4,-1G (inverted),Test Run 64
0.20096300622609323,15.478013621473886,T105N14-1GFR085,1.4,-1G (inverted),Test Run 64
0.20123926404270773,15.480888377333262,T105N14-1GFR085,1.4,-1G (inverted),Test Run 64
0.20123926404270773,15.47744141688401,T105N14-1GFR085,1.4,-1G (inverted),Test Run 64
0.20151552185932226,15.47834015955976,T105N14-1GFR085,1.4,-1G (inverted),Test Run 64
0.2015944736674777,15.476771556044136,T105N14-1GFR085,1.4,-1G (inverted),Test Run 64
0.20202856158847562,15.475064097548136,T105N14-1GFR085,1.4,-1G (inverted),Test Run 64
0.20202856158847562,15.474337779188762,T105N14-1GFR085,1.4,-1G (inverted),Test Run 64
0.20230481940509015,15.473593150282511,T105N14-1GFR085,1.4,-1G (inverted),Test Run 64
0.20234429530916598,15.472917185927011,T105N14-1GFR085,1.4,-1G (inverted),Test Run 64
0.20234429530916598,15.472261057997262,T105N14-1GFR085,1.4,-1G (inverted),Test Run 64
0.20285740855024303,15.47303162684501,T105N14-1GFR085,1.4,-1G (inverted),Test Run 64
0.20301523865462628,15.473355113173136,T105N14-1GFR085,1.4,-1G (inverted),Test Run 64
0.20301523865462628,15.471882640028511,T105N14-1GFR085,1.4,-1G (inverted),Test Run 64
0.20325202056716513,15.469631968641886,T105N14-1GFR085,1.4,-1G (inverted),Test Run 64
0.2036467060960109,15.46922150721601,T105N14-1GFR085,1.4,-1G (inverted),Test Run 64
0.20380460971232178,15.469355784559761,T105N14-1GFR085,1.4,-1G (inverted),Test Run 64
0.20380460971232178,15.466508494520761,T105N14-1GFR085,1.4,-1G (inverted),Test Run 64
0.20404139162486062,15.464367686415262,T105N14-1GFR085,1.4,-1G (inverted),Test Run 64
0.2044360036417788,15.460858164930887,T105N14-1GFR085,1.4,-1G (inverted),Test Run 64
0.2044360036417788,15.465267954970011,T105N14-1GFR085,1.4,-1G (inverted),Test Run 64
0.20459390725808968,15.46351014247001,T105N14-1GFR085,1.4,-1G (inverted),Test Run 64
0.20506747108316328,15.463284312391886,T105N14-1GFR085,1.4,-1G (inverted),Test Run 64
0.20506747108316328,15.462457286024636,T105N14-1GFR085,1.4,-1G (inverted),Test Run 64
0.2052253746994743,15.45956269373951,T105N14-1GFR085,1.4,-1G (inverted),Test Run 64
0.2056200602283201,15.460607920790261,T105N14-1GFR085,1.4,-1G (inverted),Test Run 64
0.20581736623677918,15.459716807509011,T105N14-1GFR085,1.4,-1G (inverted),Test Run 64
0.20581736623677918,15.457920848036386,T105N14-1GFR085,1.4,-1G (inverted),Test Run 64
0.2060936240533937,15.459852610731636,T105N14-1GFR085,1.4,-1G (inverted),Test Run 64
0.20656726139039508,15.45842286219651,T105N14-1GFR085,1.4,-1G (inverted),Test Run 64
0.20656726139039508,15.459530650282511,T105N14-1GFR085,1.4,-1G (inverted),Test Run 64
0.2067645673988581,15.455871592665261,T105N14-1GFR085,1.4,-1G (inverted),Test Run 64
0.20711977702362414,15.457098399305886,T105N14-1GFR085,1.4,-1G (inverted),Test Run 64
0.20731708303208712,15.45628663172776,T105N14-1GFR085,1.4,-1G (inverted),Test Run 64
0.20731708303208712,15.453346263075385,T105N14-1GFR085,1.4,-1G (inverted),Test Run 64
0.20755386494462597,15.453649912977761,T105N14-1GFR085,1.4,-1G (inverted),Test Run 64
0.20818533238601045,15.454811106825385,T105N14-1GFR085,1.4,-1G (inverted),Test Run 64
0.20818533238601045,15.45227967372001,T105N14-1GFR085,1.4,-1G (inverted),Test Run 64
0.20834323600231755,15.450868235731637,T105N14-1GFR085,1.4,-1G (inverted),Test Run 64
0.20861949381893208,15.451306162977762,T105N14-1GFR085,1.4,-1G (inverted),Test Run 64
0.20861949381893208,15.448849497938761,T105N14-1GFR085,1.4,-1G (inverted),Test Run 64
0.20877732392331533,15.449011241102761,T105N14-1GFR085,1.4,-1G (inverted),Test Run 64
0.20929043716439238,15.446078501845012,T105N14-1GFR085,1.4,-1G (inverted),Test Run 64
0.20956669498101096,15.448361216688761,T105N14-1GFR085,1.4,-1G (inverted),Test Run 64
0.20956669498101096,15.446626292372262,T105N14-1GFR085,1.4,-1G (inverted),Test Run 64
0.20968504918131448,15.445048533583261,T105N14-1GFR085,1.4,-1G (inverted),Test Run 64
0.21007973471016028,15.445814524794136,T105N14-1GFR085,1.4,-1G (inverted),Test Run 64
0.21007973471016028,15.444653330946512,T105N14-1GFR085,1.4,-1G (inverted),Test Run 64
0.21039546843085455,15.443148814345012,T105N14-1GFR085,1.4,-1G (inverted),Test Run 64
0.21067172624746908,15.442189036512886,T105N14-1GFR085,1.4,-1G (inverted),Test Run 64
0.21067172624746908,15.44088593592701,T105N14-1GFR085,1.4,-1G (inverted),Test Run 64
0.21114536358447045,15.440747080946512,T105N14-1GFR085,1.4,-1G (inverted),Test Run 64
0.21134266959292952,15.43899384608326,T105N14-1GFR085,1.4,-1G (inverted),Test Run 64
0.2116978792176995,15.439715586805885,T105N14-1GFR085,1.4,-1G (inverted),Test Run 64
0.2116978792176995,15.439012156630136,T105N14-1GFR085,1.4,-1G (inverted),Test Run 64
0.2118557093220829,15.437466441298136,T105N14-1GFR085,1.4,-1G (inverted),Test Run 64
0.211974137034314,15.436607371473887,T105N14-1GFR085,1.4,-1G (inverted),Test Run 64
0.211974137034314,15.435728465223885,T105N14-1GFR085,1.4,-1G (inverted),Test Run 64
0.21256612857162296,15.434320078993386,T105N14-1GFR085,1.4,-1G (inverted),Test Run 64
0.21272395867600621,15.43357850184501,T105N14-1GFR085,1.4,-1G (inverted),Test Run 64
0.21315812010892782,15.432791148329386,T105N14-1GFR085,1.4,-1G (inverted),Test Run 64
0.21315812010892782,15.43241883387626,T105N14-1GFR085,1.4,-1G (inverted),Test Run 64
0.21339490202146652,15.429945384169136,T105N14-1GFR085,1.4,-1G (inverted),Test Run 64
0.21375011164623664,15.430339060927011,T105N14-1GFR085,1.4,-1G (inverted),Test Run 64
0.21375011164623664,15.430844126845011,T105N14-1GFR085,1.4,-1G (inverted),Test Run 64
0.21414479717508242,15.428254710341012,T105N14-1GFR085,1.4,-1G (inverted),Test Run 64
0.21446053089577669,15.42892304530201,T105N14-1GFR085,1.4,-1G (inverted),Test Run 64
0.21446053089577669,15.426635752821511,T105N14-1GFR085,1.4,-1G (inverted),Test Run 64
0.21485514291269472,15.425132762098887,T105N14-1GFR085,1.4,-1G (inverted),Test Run 64
0.214973570624926,15.425099192762886,T105N14-1GFR085,1.4,-1G (inverted),Test Run 64
0.21524982844154064,15.425131236220011,T105N14-1GFR085,1.4,-1G (inverted),Test Run 64
0.21524982844154064,15.421809397841011,T105N14-1GFR085,1.4,-1G (inverted),Test Run 64
0.21568398987446605,15.421499644423136,T105N14-1GFR085,1.4,-1G (inverted),Test Run 64
0.21572346577854187,15.420451365614511,T105N14-1GFR085,1.4,-1G (inverted),Test Run 64
0.21572346577854187,15.419526682997262,T105N14-1GFR085,1.4,-1G (inverted),Test Run 64
0.216118077795464,15.420550547743385,T105N14-1GFR085,1.4,-1G (inverted),Test Run 64
0.21635493321992652,15.41824189295826,T105N14-1GFR085,1.4,-1G (inverted),Test Run 64
0.21635493321992652,15.416905223036386,T105N14-1GFR085,1.4,-1G (inverted),Test Run 64
0.21651276332430977,15.416600047255136,T105N14-1GFR085,1.4,-1G (inverted),Test Run 64
0.21698632714938731,15.414466868544135,T105N14-1GFR085,1.4,-1G (inverted),Test Run 64
0.2171442307656944,15.416667185927011,T105N14-1GFR085,1.4,-1G (inverted),Test Run 64
0.2171442307656944,15.413536082411387,T105N14-1GFR085,1.4,-1G (inverted),Test Run 64
0.21761779459077193,15.412318431044136,T105N14-1GFR085,1.4,-1G (inverted),Test Run 64
0.2179730042155419,15.410968028212135,T105N14-1GFR085,1.4,-1G (inverted),Test Run 64
0.2179730042155419,15.409771739149637,T105N14-1GFR085,1.4,-1G (inverted),Test Run 64
0.21828873793623224,15.410061656141886,T105N14-1GFR085,1.4,-1G (inverted),Test Run 64
0.2188018511773093,15.408445750380135,T105N14-1GFR085,1.4,-1G (inverted),Test Run 64
0.21903863308984814,15.408534251356636,T105N14-1GFR085,1.4,-1G (inverted),Test Run 64
0.21903863308984814,15.408908091688762,T105N14-1GFR085,1.4,-1G (inverted),Test Run 64
0.21943324510677023,15.406832896376262,T105N14-1GFR085,1.4,-1G (inverted),Test Run 64
0.21963062462715693,15.405090342665261,T105N14-1GFR085,1.4,-1G (inverted),Test Run 64
0.21963062462715693,15.403605662489511,T105N14-1GFR085,1.4,-1G (inverted),Test Run 64
0.21982793063561604,15.402882395887886,T105N14-1GFR085,1.4,-1G (inverted),Test Run 64
0.220183140260386,15.401751719618385,T105N14-1GFR085,1.4,-1G (inverted),Test Run 64
0.220183140260386,15.401850901747261,T105N14-1GFR085,1.4,-1G (inverted),Test Run 64
0.22030156797261724,15.400849925184762,T105N14-1GFR085,1.4,-1G (inverted),Test Run 64
0.22069617998953936,15.399832163954386,T105N14-1GFR085,1.4,-1G (inverted),Test Run 64
0.22085408360584644,15.398101817274636,T105N14-1GFR085,1.4,-1G (inverted),Test Run 64
0.22085408360584644,15.397154246473885,T105N14-1GFR085,1.4,-1G (inverted),Test Run 64
0.22101191371022968,15.39641114344651,T105N14-1GFR085,1.4,-1G (inverted),Test Run 64
0.22156442934345874,15.396130381727762,T105N14-1GFR085,1.4,-1G (inverted),Test Run 64
0.22156442934345874,15.395974742079385,T105N14-1GFR085,1.4,-1G (inverted),Test Run 64
0.22152502695130674,15.394157420302012,T105N14-1GFR085,1.4,-1G (inverted),Test Run 64
0.2220380666804601,15.393634043837135,T105N14-1GFR085,1.4,-1G (inverted),Test Run 64
0.2220380666804601,15.391014109755137,T105N14-1GFR085,1.4,-1G (inverted),Test Run 64
0.22223537268892313,15.390977488661386,T105N14-1GFR085,1.4,-1G (inverted),Test Run 64
0.2224721546014579,15.389659129286386,T105N14-1GFR085,1.4,-1G (inverted),Test Run 64
0.2230247437466147,15.388606272841011,T105N14-1GFR085,1.4,-1G (inverted),Test Run 64
0.2230247437466147,15.387687693739512,T105N14-1GFR085,1.4,-1G (inverted),Test Run 64
0.2230247437466147,15.385728465223886,T105N14-1GFR085,1.4,-1G (inverted),Test Run 64
0.22357725937984374,15.385870371962136,T105N14-1GFR085,1.4,-1G (inverted),Test Run 64
0.22357725937984374,15.385525523329386,T105N14-1GFR085,1.4,-1G (inverted),Test Run 64
0.22393246900461386,15.382641612196512,T105N14-1GFR085,1.4,-1G (inverted),Test Run 64
0.22412977501307688,15.38245392909101,T105N14-1GFR085,1.4,-1G (inverted),Test Run 64
0.2246822906463059,15.380000315809761,T105N14-1GFR085,1.4,-1G (inverted),Test Run 64
0.2246822906463059,15.379844676161387,T105N14-1GFR085,1.4,-1G (inverted),Test Run 64
0.22472176655038173,15.378179942274636,T105N14-1GFR085,1.4,-1G (inverted),Test Run 64
0.2252348062795351,15.376791392470011,T105N14-1GFR085,1.4,-1G (inverted),Test Run 64
0.2252348062795351,15.377737437391886,T105N14-1GFR085,1.4,-1G (inverted),Test Run 64
0.22555054000022545,15.376417552137886,T105N14-1GFR085,1.4,-1G (inverted),Test Run 64
0.22570844361653633,15.37506562342701,T105N14-1GFR085,1.4,-1G (inverted),Test Run 64
0.22570844361653633,15.375154124403512,T105N14-1GFR085,1.4,-1G (inverted),Test Run 64
0.22618200744160993,15.372523509169136,T105N14-1GFR085,1.4,-1G (inverted),Test Run 64
0.22626095924976553,15.373109446669137,T105N14-1GFR085,1.4,-1G (inverted),Test Run 64
0.22693190259522583,15.37195283045826,T105N14-1GFR085,1.4,-1G (inverted),Test Run 64
0.22693190259522583,15.37350312342701,T105N14-1GFR085,1.4,-1G (inverted),Test Run 64
0.22720816041184036,15.368934641981635,T105N14-1GFR085,1.4,-1G (inverted),Test Run 64
0.22732658812407555,15.369509898329387,T105N14-1GFR085,1.4,-1G (inverted),Test Run 64
0.22732658812407555,15.36841584315351,T105N14-1GFR085,1.4,-1G (inverted),Test Run 64
0.22783962785322498,15.365997325087136,T105N14-1GFR085,1.4,-1G (inverted),Test Run 64
0.22791857966138043,15.367190562391887,T105N14-1GFR085,1.4,-1G (inverted),Test Run 64
0.22791857966138043,15.364442454481637,T105N14-1GFR085,1.4,-1G (inverted),Test Run 64
0.22843161939053377,15.361802683973886,T105N14-1GFR085,1.4,-1G (inverted),Test Run 64
0.22866840130307262,15.36113282313401,T105N14-1GFR085,1.4,-1G (inverted),Test Run 64
0.22878682901530376,15.363563548231635,T105N14-1GFR085,1.4,-1G (inverted),Test Run 64
0.22878682901530376,15.359286509657512,T105N14-1GFR085,1.4,-1G (inverted),Test Run 64
0.22933934464853292,15.359025584364511,T105N14-1GFR085,1.4,-1G (inverted),Test Run 64
0.2293788205526086,15.354756175184761,T105N14-1GFR085,1.4,-1G (inverted),Test Run 64
0.2293788205526086,15.356797801161386,T105N14-1GFR085,1.4,-1G (inverted),Test Run 64
0.22981290847360655,15.35868836512626,T105N14-1GFR085,1.4,-1G (inverted),Test Run 64
0.23001028799399326,15.354646311903512,T105N14-1GFR085,1.4,-1G (inverted),Test Run 64
0.2302470699065321,15.353541575575386,T105N14-1GFR085,1.4,-1G (inverted),Test Run 64
0.2302470699065321,15.351054392958261,T105N14-1GFR085,1.4,-1G (inverted),Test Run 64
0.23095748915607214,15.351759349012886,T105N14-1GFR085,1.4,-1G (inverted),Test Run 64
0.23103636745229997,15.352296458387887,T105N14-1GFR085,1.4,-1G (inverted),Test Run 64
0.23103636745229997,15.350483714247261,T105N14-1GFR085,1.4,-1G (inverted),Test Run 64
0.23123374697268667,15.349412547255136,T105N14-1GFR085,1.4,-1G (inverted),Test Run 64
0.23166783489368445,15.346310435438761,T105N14-1GFR085,1.4,-1G (inverted),Test Run 64
0.23166783489368445,15.343708811903511,T105N14-1GFR085,1.4,-1G (inverted),Test Run 64
0.23178626260591573,15.342234812880136,T105N14-1GFR085,1.4,-1G (inverted),Test Run 64
0.23237825414322466,15.343338023329386,T105N14-1GFR085,1.4,-1G (inverted),Test Run 64
0.23241773004730035,15.344779978895762,T105N14-1GFR085,1.4,-1G (inverted),Test Run 64
0.23241773004730035,15.341693125868385,T105N14-1GFR085,1.4,-1G (inverted),Test Run 64
0.23281241557614615,15.34163819422776,T105N14-1GFR085,1.4,-1G (inverted),Test Run 64
0.23312814929684042,15.338958750868386,T105N14-1GFR085,1.4,-1G (inverted),Test Run 64
0.23312814929684042,15.33942109217701,T105N14-1GFR085,1.4,-1G (inverted),Test Run 64
0.2333648576974515,15.335633860731637,T105N14-1GFR085,1.4,-1G (inverted),Test Run 64
0.23387797093852855,15.338127146864512,T105N14-1GFR085,1.4,-1G (inverted),Test Run 64
0.23387797093852855,15.335913096571511,T105N14-1GFR085,1.4,-1G (inverted),Test Run 64
0.23407527694699157,15.334596263075387,T105N14-1GFR085,1.4,-1G (inverted),Test Run 64
0.23443048657175775,15.331085215712136,T105N14-1GFR085,1.4,-1G (inverted),Test Run 64
0.23470674438837227,15.332339488173137,T105N14-1GFR085,1.4,-1G (inverted),Test Run 64
0.23470674438837227,15.32928925623951,T105N14-1GFR085,1.4,-1G (inverted),Test Run 64
0.23498300220499072,15.329562388563762,T105N14-1GFR085,1.4,-1G (inverted),Test Run 64
0.23545671305391577,15.32778321375901,T105N14-1GFR085,1.4,-1G (inverted),Test Run 64
0.23545671305391577,15.327772532606636,T105N14-1GFR085,1.4,-1G (inverted),Test Run 64
0.23557506725422334,15.32703553309501,T105N14-1GFR085,1.4,-1G (inverted),Test Run 64
0.23600922868714483,15.324116526747261,T105N14-1GFR085,1.4,-1G (inverted),Test Run 64
0.23640384070406692,15.323526011610635,T105N14-1GFR085,1.4,-1G (inverted),Test Run 64
0.23640384070406692,15.322059641981635,T105N14-1GFR085,1.4,-1G (inverted),Test Run 64
0.23652219490437448,15.322023020887887,T105N14-1GFR085,1.4,-1G (inverted),Test Run 64
0.23715366234575913,15.320431529188761,T105N14-1GFR085,1.4,-1G (inverted),Test Run 64
0.23715366234575913,15.319602976942637,T105N14-1GFR085,1.4,-1G (inverted),Test Run 64
0.23731156596206607,15.319203196669136,T105N14-1GFR085,1.4,-1G (inverted),Test Run 64
0.23778512978713967,15.316526805067635,T105N14-1GFR085,1.4,-1G (inverted),Test Run 64
0.23778512978713967,15.315486155653511,T105N14-1GFR085,1.4,-1G (inverted),Test Run 64
0.23806138760375828,15.316229258680886,T105N14-1GFR085,1.4,-1G (inverted),Test Run 64
0.2383376454203728,15.31358185877851,T105N14-1GFR085,1.4,-1G (inverted),Test Run 64
0.23881135626929773,15.311306773329386,T105N14-1GFR085,1.4,-1G (inverted),Test Run 64
0.23881135626929773,15.311289988661386,T105N14-1GFR085,1.4,-1G (inverted),Test Run 64
0.2389297104696053,15.310365306044137,T105N14-1GFR085,1.4,-1G (inverted),Test Run 64
0.23944267668683103,15.307717906141885,T105N14-1GFR085,1.4,-1G (inverted),Test Run 64
0.23944267668683103,15.308802806044136,T105N14-1GFR085,1.4,-1G (inverted),Test Run 64
0.239758483919449,15.30603486170826,T105N14-1GFR085,1.4,-1G (inverted),Test Run 64
0.2400347417360635,15.307208262587135,T105N14-1GFR085,1.4,-1G (inverted),Test Run 64
0.2400347417360635,15.30550538172776,T105N14-1GFR085,1.4,-1G (inverted),Test Run 64
0.24046890316898906,15.302633677626261,T105N14-1GFR085,1.4,-1G (inverted),Test Run 64
0.24062680678529602,15.303036509657511,T105N14-1GFR085,1.4,-1G (inverted),Test Run 64
0.2410214188022181,15.301040660048136,T105N14-1GFR085,1.4,-1G (inverted),Test Run 64
0.2410214188022181,15.299636851454386,T105N14-1GFR085,1.4,-1G (inverted),Test Run 64
0.24129767661883264,15.29940644373951,T105N14-1GFR085,1.4,-1G (inverted),Test Run 64
0.24153453204329517,15.297996531630137,T105N14-1GFR085,1.4,-1G (inverted),Test Run 64
0.24153453204329517,15.296519480848886,T105N14-1GFR085,1.4,-1G (inverted),Test Run 64
0.24196854645236926,15.295010386610636,T105N14-1GFR085,1.4,-1G (inverted),Test Run 64
0.24212645006867636,15.293421946669136,T105N14-1GFR085,1.4,-1G (inverted),Test Run 64
0.24212645006867636,15.292604075575387,T105N14-1GFR085,1.4,-1G (inverted),Test Run 64
0.24256061150160188,15.29269257655201,T105N14-1GFR085,1.4,-1G (inverted),Test Run 64
0.24299477293452337,15.29100342860276,T105N14-1GFR085,1.4,-1G (inverted),Test Run 64
0.24311312713483094,15.290377818251262,T105N14-1GFR085,1.4,-1G (inverted),Test Run 64
0.24311312713483094,15.288647471571512,T105N14-1GFR085,1.4,-1G (inverted),Test Run 64
0.243626240375908,15.285548411512886,T105N14-1GFR085,1.4,-1G (inverted),Test Run 64
0.243823546384371,15.286155711317637,T105N14-1GFR085,1.4,-1G (inverted),Test Run 64
0.243823546384371,15.28406678309501,T105N14-1GFR085,1.4,-1G (inverted),Test Run 64
0.24413920659313768,15.283071910048136,T105N14-1GFR085,1.4,-1G (inverted),Test Run 64
0.24457336802605914,15.280430613661386,T105N14-1GFR085,1.4,-1G (inverted),Test Run 64
0.24457336802605914,15.279721079970011,T105N14-1GFR085,1.4,-1G (inverted),Test Run 64
0.2448496258426738,15.279266368055886,T105N14-1GFR085,1.4,-1G (inverted),Test Run 64
0.24512588365929225,15.278280650282511,T105N14-1GFR085,1.4,-1G (inverted),Test Run 64
0.24512588365929225,15.278254710341011,T105N14-1GFR085,1.4,-1G (inverted),Test Run 64
0.2456783992925213,15.27488709559501,T105N14-1GFR085,1.4,-1G (inverted),Test Run 64
0.24575735110067295,15.275321971083262,T105N14-1GFR085,1.4,-1G (inverted),Test Run 64
0.24627046434175393,15.27366639247001,T105N14-1GFR085,1.4,-1G (inverted),Test Run 64
0.24627046434175393,15.27080079188401,T105N14-1GFR085,1.4,-1G (inverted),Test Run 64
0.2466256739665239,15.270777903700386,T105N14-1GFR085,1.4,-1G (inverted),Test Run 64
0.24694133417529054,15.269747935438762,T105N14-1GFR085,1.4,-1G (inverted),Test Run 64
0.24694133417529054,15.269488536024635,T105N14-1GFR085,1.4,-1G (inverted),Test Run 64
0.24733609321606004,15.267051707411387,T105N14-1GFR085,1.4,-1G (inverted),Test Run 64
0.24761235103267457,15.265301524305887,T105N14-1GFR085,1.4,-1G (inverted),Test Run 64
0.24761235103267457,15.26591340174726,T105N14-1GFR085,1.4,-1G (inverted),Test Run 64
0.24792801124144123,15.262136851454386,T105N14-1GFR085,1.4,-1G (inverted),Test Run 64
0.24816486666590767,15.263949595595012,T105N14-1GFR085,1.4,-1G (inverted),Test Run 64
0.2485200762906737,15.262481700087136,T105N14-1GFR085,1.4,-1G (inverted),Test Run 64
0.2485200762906737,15.258633433485636,T105N14-1GFR085,1.4,-1G (inverted),Test Run 64
0.2489146883075958,15.257426463270761,T105N14-1GFR085,1.4,-1G (inverted),Test Run 64
0.24919094612421033,15.257304392958261,T105N14-1GFR085,1.4,-1G (inverted),Test Run 64
0.24919094612421033,15.257202159071511,T105N14-1GFR085,1.4,-1G (inverted),Test Run 64
0.24962510755713588,15.254489146376262,T105N14-1GFR085,1.4,-1G (inverted),Test Run 64
