Repository: schandel33/gitrep

# Nozzle Tensile Test Analysis

Stress-vs-strain analysis of tensile pulls across 4 nozzle sizes (0.6, 1.4,
2.2, 2.6 mm) x 2 print-gravity orientations (+1G upright / -1G inverted),
printed at 105 C with a 0.85 flow ratio.

## Data-quality issues found and how they're handled

1. **Load-cell zero offset.** 10 of 17 runs record small negative Load
   values for the first handful of samples (up to ~180, always <0.5% of the
   file) before the crosshead starts moving — load-cell noise around zero,
   not real load. The script computes the mean Load over all
   pre-motion samples (`Crosshead < crosshead_zero_threshold_mm`) and
   subtracts it from the whole run.
2.

File: nozzle_tensile_analysis/analysis_output/all_curves_tidy.csv (part 76 of 151)
Strain,Stress_MPa,condition,nozzle_mm,gravity,run
0.24982241356559495,15.252687083387887,T105N14-1GFR085,1.4,-1G (inverted),Test Run 64
0.24982241356559495,15.25336457362226,T105N14-1GFR085,1.4,-1G (inverted),Test Run 64
0.2501776231903651,15.24813691248951,T105N14-1GFR085,1.4,-1G (inverted),Test Run 64
0.25057223520728716,15.250077830458261,T105N14-1GFR085,1.4,-1G (inverted),Test Run 64
0.25084849302390166,15.248368846083261,T105N14-1GFR085,1.4,-1G (inverted),Test Run 64
0.25084849302390166,15.246209727430886,T105N14-1GFR085,1.4,-1G (inverted),Test Run 64
0.2513222038728266,15.244190989637886,T105N14-1GFR085,1.4,-1G (inverted),Test Run 64
0.25147996046528615,15.24180604090751,T105N14-1GFR085,1.4,-1G (inverted),Test Run 64
0.25147996046528615,15.239971934462137,T105N14-1GFR085,1.4,-1G (inverted),Test Run 64
0.2518351700900563,15.24436799159101,T105N14-1GFR085,1.4,-1G (inverted),Test Run 64
0.25222992913082576,15.23665772547776,T105N14-1GFR085,1.4,-1G (inverted),Test Run 64
0.25222992913082576,15.23680420985276,T105N14-1GFR085,1.4,-1G (inverted),Test Run 64
0.25258513875559585,15.23641358485276,T105N14-1GFR085,1.4,-1G (inverted),Test Run 64
0.2529402013565145,15.234509287977762,T105N14-1GFR085,1.4,-1G (inverted),Test Run 64
0.2529402013565145,15.232777415419136,T105N14-1GFR085,1.4,-1G (inverted),Test Run 64
0.2532954109812845,15.233050547743385,T105N14-1GFR085,1.4,-1G (inverted),Test Run 64
0.2536506206060546,15.229768382216012,T105N14-1GFR085,1.4,-1G (inverted),Test Run 64
0.2536506206060546,15.228814707899636,T105N14-1GFR085,1.4,-1G (inverted),Test Run 64
0.25404537964682405,15.226799021864512,T105N14-1GFR085,1.4,-1G (inverted),Test Run 64
0.25459789528005716,15.226194773817635,T105N14-1GFR085,1.4,-1G (inverted),Test Run 64
0.2549531049048232,15.22528534998951,T105N14-1GFR085,1.4,-1G (inverted),Test Run 64
0.2549531049048232,15.224053965712136,T105N14-1GFR085,1.4,-1G (inverted),Test Run 64
0.25522936272144164,15.223480235243386,T105N14-1GFR085,1.4,-1G (inverted),Test Run 64
0.25562397473835985,15.221453868055885,T105N14-1GFR085,1.4,-1G (inverted),Test Run 64
0.25562397473835985,15.22001496424726,T105N14-1GFR085,1.4,-1G (inverted),Test Run 64
0.25590023255497435,15.21722870936451,T105N14-1GFR085,1.4,-1G (inverted),Test Run 64
0.25625544217974444,15.216482554579386,T105N14-1GFR085,1.4,-1G (inverted),Test Run 64
0.25625544217974444,15.214355479384011,T105N14-1GFR085,1.4,-1G (inverted),Test Run 64
0.256531699996359,15.214068614149635,T105N14-1GFR085,1.4,-1G (inverted),Test Run 64
0.2570052638214365,15.212315379286386,T105N14-1GFR085,1.4,-1G (inverted),Test Run 64
0.2570052638214365,15.210964976454386,T105N14-1GFR085,1.4,-1G (inverted),Test Run 64
0.2573604734462066,15.208273326063761,T105N14-1GFR085,1.4,-1G (inverted),Test Run 64
0.25763673126282116,15.208482371473886,T105N14-1GFR085,1.4,-1G (inverted),Test Run 64
0.25763673126282116,15.207904063368385,T105N14-1GFR085,1.4,-1G (inverted),Test Run 64
0.2579525384954391,15.206027232313762,T105N14-1GFR085,1.4,-1G (inverted),Test Run 64
0.2583866999283607,15.205935679579387,T105N14-1GFR085,1.4,-1G (inverted),Test Run 64
0.2587417625292794,15.20461884608326,T105N14-1GFR085,1.4,-1G (inverted),Test Run 64
0.2587417625292794,15.201742564345011,T105N14-1GFR085,1.4,-1G (inverted),Test Run 64
0.25909697215404937,15.20160370936451,T105N14-1GFR085,1.4,-1G (inverted),Test Run 64
0.2595311335869749,15.198399363661386,T105N14-1GFR085,1.4,-1G (inverted),Test Run 64
0.2595311335869749,15.196687327528512,T105N14-1GFR085,1.4,-1G (inverted),Test Run 64
0.25968903720328196,15.196815501356635,T105N14-1GFR085,1.4,-1G (inverted),Test Run 64
0.26008364922020394,15.192195140028511,T105N14-1GFR085,1.4,-1G (inverted),Test Run 64
0.26008364922020394,15.193504344130137,T105N14-1GFR085,1.4,-1G (inverted),Test Run 64
0.26047840826097357,15.191996775770761,T105N14-1GFR085,1.4,-1G (inverted),Test Run 64
0.2607151166615886,15.191424571180885,T105N14-1GFR085,1.4,-1G (inverted),Test Run 64
0.2607151166615886,15.18995057215751,T105N14-1GFR085,1.4,-1G (inverted),Test Run 64
0.26114927809451016,15.188824473524637,T105N14-1GFR085,1.4,-1G (inverted),Test Run 64
0.26154389011143225,15.185301219130135,T105N14-1GFR085,1.4,-1G (inverted),Test Run 64
0.26154389011143225,15.184959422255137,T105N14-1GFR085,1.4,-1G (inverted),Test Run 64
0.26193864915220566,15.18409119715751,T105N14-1GFR085,1.4,-1G (inverted),Test Run 64
0.2622149069688202,15.178073130751262,T105N14-1GFR085,1.4,-1G (inverted),Test Run 64
0.2622149069688202,15.180168162489512,T105N14-1GFR085,1.4,-1G (inverted),Test Run 64
0.26260951898573837,15.178433238173136,T105N14-1GFR085,1.4,-1G (inverted),Test Run 64
0.2628463744102048,15.17745820155201,T105N14-1GFR085,1.4,-1G (inverted),Test Run 64
0.26339889004343403,15.176995860243386,T105N14-1GFR085,1.4,-1G (inverted),Test Run 64
0.26339889004343403,15.17387696375901,T105N14-1GFR085,1.4,-1G (inverted),Test Run 64
0.26375409966820396,15.173989878798135,T105N14-1GFR085,1.4,-1G (inverted),Test Run 64
0.2639908080688152,15.172338877821511,T105N14-1GFR085,1.4,-1G (inverted),Test Run 64
0.2639908080688152,15.17220917811451,T105N14-1GFR085,1.4,-1G (inverted),Test Run 64
0.26442496950174077,15.171301280165261,T105N14-1GFR085,1.4,-1G (inverted),Test Run 64
0.26481958151865864,15.16785126795826,T105N14-1GFR085,1.4,-1G (inverted),Test Run 64
0.26481958151865864,15.167475901747261,T105N14-1GFR085,1.4,-1G (inverted),Test Run 64
0.2651747911434289,15.16649170985276,T105N14-1GFR085,1.4,-1G (inverted),Test Run 64
0.2655695501842023,15.163363658095012,T105N14-1GFR085,1.4,-1G (inverted),Test Run 64
0.2655695501842023,15.162042246962136,T105N14-1GFR085,1.4,-1G (inverted),Test Run 64
0.26592475980897223,15.158235179091012,T105N14-1GFR085,1.4,-1G (inverted),Test Run 64
0.2662799694337383,15.157720957899636,T105N14-1GFR085,1.4,-1G (inverted),Test Run 64
0.2662799694337383,15.152691661024637,T105N14-1GFR085,1.4,-1G (inverted),Test Run 64
0.26679293565096807,15.15670624842701,T105N14-1GFR085,1.4,-1G (inverted),Test Run 64
0.26710874288358594,15.152034007216011,T105N14-1GFR085,1.4,-1G (inverted),Test Run 64
0.26710874288358594,15.150225840712135,T105N14-1GFR085,1.4,-1G (inverted),Test Run 64
0.2673850007002006,15.151470957899637,T105N14-1GFR085,1.4,-1G (inverted),Test Run 64
0.26785856452527407,15.149775706434761,T105N14-1GFR085,1.4,-1G (inverted),Test Run 64
0.26785856452527407,15.147334300184761,T105N14-1GFR085,1.4,-1G (inverted),Test Run 64
0.2682137741500443,15.14423524012626,T105N14-1GFR085,1.4,-1G (inverted),Test Run 64
0.2686083861669664,15.142601023817637,T105N14-1GFR085,1.4,-1G (inverted),Test Run 64
0.2688056921754255,15.141922007704386,T105N14-1GFR085,1.4,-1G (inverted),Test Run 64
0.2688056921754255,15.142875682020762,T105N14-1GFR085,1.4,-1G (inverted),Test Run 64
0.2691214994080433,15.139634715223886,T105N14-1GFR085,1.4,-1G (inverted),Test Run 64
0.269397757224658,15.139031993055886,T105N14-1GFR085,1.4,-1G (inverted),Test Run 64
0.269397757224658,15.135977183485636,T105N14-1GFR085,1.4,-1G (inverted),Test Run 64
0.2698319186575835,15.136149607802011,T105N14-1GFR085,1.4,-1G (inverted),Test Run 64
0.2703448848748091,15.133847056532511,T105N14-1GFR085,1.4,-1G (inverted),Test Run 64
0.2703448848748091,15.134092723036385,T105N14-1GFR085,1.4,-1G (inverted),Test Run 64
0.27054233790712345,15.131593333387887,T105N14-1GFR085,1.4,-1G (inverted),Test Run 64
0.2709369499240416,15.129396067762887,T105N14-1GFR085,1.4,-1G (inverted),Test Run 64
0.2713711113569672,15.129692088270762,T105N14-1GFR085,1.4,-1G (inverted),Test Run 64
0.2713711113569672,15.128382884169136,T105N14-1GFR085,1.4,-1G (inverted),Test Run 64
0.2716867715657337,15.127093516493385,T105N14-1GFR085,1.4,-1G (inverted),Test Run 64
0.2721603353908074,15.12470399012626,T105N14-1GFR085,1.4,-1G (inverted),Test Run 64
0.2721603353908074,15.12315217127851,T105N14-1GFR085,1.4,-1G (inverted),Test Run 64
0.2724367402312734,15.12105713954026,T105N14-1GFR085,1.4,-1G (inverted),Test Run 64
0.2727129980478878,15.119888316298136,T105N14-1GFR085,1.4,-1G (inverted),Test Run 64
0.2727129980478878,15.117533885145761,T105N14-1GFR085,1.4,-1G (inverted),Test Run 64
0.2729497064485029,15.117910777235636,T105N14-1GFR085,1.4,-1G (inverted),Test Run 64
0.2735417714977354,15.116699229384011,T105N14-1GFR085,1.4,-1G (inverted),Test Run 64
0.2735417714977354,15.116424571180886,T105N14-1GFR085,1.4,-1G (inverted),Test Run 64
0.27385743170650195,15.113273631239512,T105N14-1GFR085,1.4,-1G (inverted),Test Run 64
0.27429159313942353,15.112214671278512,T105N14-1GFR085,1.4,-1G (inverted),Test Run 64
0.27429159313942353,15.11007538905201,T105N14-1GFR085,1.4,-1G (inverted),Test Run 64
0.2747257545723491,15.106381236220011,T105N14-1GFR085,1.4,-1G (inverted),Test Run 64
0.2750809641971191,15.10626984705976,T105N14-1GFR085,1.4,-1G (inverted),Test Run 64
0.2750809641971191,15.103419505262886,T105N14-1GFR085,1.4,-1G (inverted),Test Run 64
0.27527827020557816,15.10270997157151,T105N14-1GFR085,1.4,-1G (inverted),Test Run 64
0.27567288222250025,15.101373301649636,T105N14-1GFR085,1.4,-1G (inverted),Test Run 64
0.27567288222250025,15.098785411024636,T105N14-1GFR085,1.4,-1G (inverted),Test Run 64
0.276146446047574,15.098829661512886,T105N14-1GFR085,1.4,-1G (inverted),Test Run 64
0.2764622532801918,15.092710887098885,T105N14-1GFR085,1.4,-1G (inverted),Test Run 64
0.2764622532801918,15.095034800673137,T105N14-1GFR085,1.4,-1G (inverted),Test Run 64
0.2769358171052695,15.09394074549726,T105N14-1GFR085,1.4,-1G (inverted),Test Run 64
0.27713312311372856,15.092031870985636,T105N14-1GFR085,1.4,-1G (inverted),Test Run 64
0.27713312311372856,15.08926240077076,T105N14-1GFR085,1.4,-1G (inverted),Test Run 64
0.27760683396265756,15.088827525282511,T105N14-1GFR085,1.4,-1G (inverted),Test Run 64
0.27788309177927195,15.086207591200386,T105N14-1GFR085,1.4,-1G (inverted),Test Run 64
0.27788309177927195,15.083973704481636,T105N14-1GFR085,1.4,-1G (inverted),Test Run 64
0.2784356074125013,15.083192454481637,T105N14-1GFR085,1.4,-1G (inverted),Test Run 64
0.27855396161280477,15.081007395887886,T105N14-1GFR085,1.4,-1G (inverted),Test Run 64
0.27902752543788245,15.080520640516886,T105N14-1GFR085,1.4,-1G (inverted),Test Run 64
0.27902752543788245,15.078222666884011,T105N14-1GFR085,1.4,-1G (inverted),Test Run 64
0.2794616868708038,15.077813731337136,T105N14-1GFR085,1.4,-1G (inverted),Test Run 64
0.2797774941034219,15.075523387098887,T105N14-1GFR085,1.4,-1G (inverted),Test Run 64
0.2797774941034219,15.073059092665261,T105N14-1GFR085,1.4,-1G (inverted),Test Run 64
0.2800931543121884,15.071824656630136,T105N14-1GFR085,1.4,-1G (inverted),Test Run 64
0.2804483639369584,15.070593272352761,T105N14-1GFR085,1.4,-1G (inverted),Test Run 64
0.2804483639369584,15.067903147841012,T105N14-1GFR085,1.4,-1G (inverted),Test Run 64
0.28088252536988395,15.065408335829385,T105N14-1GFR085,1.4,-1G (inverted),Test Run 64
0.2811587831864986,15.062959300184762,T105N14-1GFR085,1.4,-1G (inverted),Test Run 64
0.2815533952034207,15.06238709559501,T105N14-1GFR085,1.4,-1G (inverted),Test Run 64
0.2815533952034207,15.05909119715751,T105N14-1GFR085,1.4,-1G (inverted),Test Run 64
0.2818692024360385,15.05920868983326,T105N14-1GFR085,1.4,-1G (inverted),Test Run 64
0.2821454602526532,15.05801240077076,T105N14-1GFR085,1.4,-1G (inverted),Test Run 64
0.2821454602526532,15.056109629774635,T105N14-1GFR085,1.4,-1G (inverted),Test Run 64
0.28269797588588225,15.055796824598886,T105N14-1GFR085,1.4,-1G (inverted),Test Run 64
0.283013636094649,15.05308838954026,T105N14-1GFR085,1.4,-1G (inverted),Test Run 64
0.283013636094649,15.050131236220011,T105N14-1GFR085,1.4,-1G (inverted),Test Run 64
0.28340839513542243,15.050976573134012,T105N14-1GFR085,1.4,-1G (inverted),Test Run 64
0.28384240954449247,15.048583995009011,T105N14-1GFR085,1.4,-1G (inverted),Test Run 64
0.28384240954449247,15.047113047743386,T105N14-1GFR085,1.4,-1G (inverted),Test Run 64
0.28411866736110714,15.044165049696511,T105N14-1GFR085,1.4,-1G (inverted),Test Run 64
0.28447387698587706,15.04215851893476,T105N14-1GFR085,1.4,-1G (inverted),Test Run 64
0.28447387698587706,15.040089427137886,T105N14-1GFR085,1.4,-1G (inverted),Test Run 64
0.28490803841880263,15.04035187830976,T105N14-1GFR085,1.4,-1G (inverted),Test Run 64
0.2852238456514207,15.037355052137887,T105N14-1GFR085,1.4,-1G (inverted),Test Run 64
0.2852238456514207,15.036418162489511,T105N14-1GFR085,1.4,-1G (inverted),Test Run 64
0.2855790552761907,15.036291514540261,T105N14-1GFR085,1.4,-1G (inverted),Test Run 64
0.2860920214934163,15.032955943251261,T105N14-1GFR085,1.4,-1G (inverted),Test Run 64
0.2860920214934163,15.030731211805886,T105N14-1GFR085,1.4,-1G (inverted),Test Run 64
0.28640782872603443,15.028424082899637,T105N14-1GFR085,1.4,-1G (inverted),Test Run 64
0.2868813925511079,15.028437815809761,T105N14-1GFR085,1.4,-1G (inverted),Test Run 64
0.2868813925511079,15.023980723524636,T105N14-1GFR085,1.4,-1G (inverted),Test Run 64
0.2872366021758781,15.025044261122261,T105N14-1GFR085,1.4,-1G (inverted),Test Run 64
0.28755226238464465,15.021928416395761,T105N14-1GFR085,1.4,-1G (inverted),Test Run 64
0.28755226238464465,15.019895945692635,T105N14-1GFR085,1.4,-1G (inverted),Test Run 64
0.28786806961726247,15.019488536024635,T105N14-1GFR085,1.4,-1G (inverted),Test Run 64
0.2883416334423362,15.017265330458262,T105N14-1GFR085,1.4,-1G (inverted),Test Run 64
0.2883416334423362,15.016551219130136,T105N14-1GFR085,1.4,-1G (inverted),Test Run 64
0.28865744067495436,15.013661204481636,T105N14-1GFR085,1.4,-1G (inverted),Test Run 64
0.2890914550840283,15.01160126795826,T105N14-1GFR085,1.4,-1G (inverted),Test Run 64
0.2890914550840283,15.009454356337136,T105N14-1GFR085,1.4,-1G (inverted),Test Run 64
0.2893283105084908,15.008360301161385,T105N14-1GFR085,1.4,-1G (inverted),Test Run 64
0.28980187433356847,15.008456431532512,T105N14-1GFR085,1.4,-1G (inverted),Test Run 64
0.28980187433356847,15.003628550673136,T105N14-1GFR085,1.4,-1G (inverted),Test Run 64
0.29015708395833845,15.00370637049726,T105N14-1GFR085,1.4,-1G (inverted),Test Run 64
0.2905516959752566,15.000892649794135,T105N14-1GFR085,1.4,-1G (inverted),Test Run 64
0.2909069056000266,14.998983775282511,T105N14-1GFR085,1.4,-1G (inverted),Test Run 64
0.2909069056000266,14.99801484217701,T105N14-1GFR085,1.4,-1G (inverted),Test Run 64
0.29134106703295215,14.994532786512886,T105N14-1GFR085,1.4,-1G (inverted),Test Run 64
0.2915383730414112,14.993896495009011,T105N14-1GFR085,1.4,-1G (inverted),Test Run 64
0.2915383730414112,14.99235535731376,T105N14-1GFR085,1.4,-1G (inverted),Test Run 64
0.2920908886746403,14.991127024794135,T105N14-1GFR085,1.4,-1G (inverted),Test Run 64
0.29236714649125495,14.989361582899637,T105N14-1GFR085,1.4,-1G (inverted),Test Run 64
0.2926434043078693,14.987297068739512,T105N14-1GFR085,1.4,-1G (inverted),Test Run 64
0.2926434043078693,14.984109507704385,T105N14-1GFR085,1.4,-1G (inverted),Test Run 64
0.29299861393263954,14.984095774794136,T105N14-1GFR085,1.4,-1G (inverted),Test Run 64
0.29339337297341295,14.981710826063761,T105N14-1GFR085,1.4,-1G (inverted),Test Run 64
0.29339337297341295,14.980650340223885,T105N14-1GFR085,1.4,-1G (inverted),Test Run 64
0.29374858259818293,14.975828562880135,T105N14-1GFR085,1.4,-1G (inverted),Test Run 64
0.29418259700725324,14.974707041884011,T105N14-1GFR085,1.4,-1G (inverted),Test Run 64
0.29418259700725324,14.972317515516886,T105N14-1GFR085,1.4,-1G (inverted),Test Run 64
0.29453780663202317,14.972610484266886,T105N14-1GFR085,1.4,-1G (inverted),Test Run 64
0.29485361386464104,14.96924592127851,T105N14-1GFR085,1.4,-1G (inverted),Test Run 64
0.29520882348941124,14.96778107752851,T105N14-1GFR085,1.4,-1G (inverted),Test Run 64
0.29520882348941124,14.966726695204386,T105N14-1GFR085,1.4,-1G (inverted),Test Run 64
0.29568238731448865,14.96405945887626,T105N14-1GFR085,1.4,-1G (inverted),Test Run 64
0.29603759693925497,14.963531504774636,T105N14-1GFR085,1.4,-1G (inverted),Test Run 64
0.29603759693925497,14.959719859266887,T105N14-1GFR085,1.4,-1G (inverted),Test Run 64
0.29643220895617706,14.958538828993387,T105N14-1GFR085,1.4,-1G (inverted),Test Run 64
0.2970636763975614,14.957969676161387,T105N14-1GFR085,1.4,-1G (inverted),Test Run 64
0.2970636763975614,14.954281626845011,T105N14-1GFR085,1.4,-1G (inverted),Test Run 64
0.29741888602233163,14.953338633680886,T105N14-1GFR085,1.4,-1G (inverted),Test Run 64
0.2978136450631051,14.950132762098885,T105N14-1GFR085,1.4,-1G (inverted),Test Run 64
0.2978136450631051,14.947605906630136,T105N14-1GFR085,1.4,-1G (inverted),Test Run 64
0.29820825708002324,14.946177683973886,T105N14-1GFR085,1.4,-1G (inverted),Test Run 64
0.29864241851294876,14.944717417860636,T105N14-1GFR085,1.4,-1G (inverted),Test Run 64
0.29864241851294876,14.94425965418876,T105N14-1GFR085,1.4,-1G (inverted),Test Run 64
0.2990764329220188,14.942300425673135,T105N14-1GFR085,1.4,-1G (inverted),Test Run 64
0.2995895461630999,14.940005503798137,T105N14-1GFR085,1.4,-1G (inverted),Test Run 64
0.2995895461630999,14.938671885634012,T105N14-1GFR085,1.4,-1G (inverted),Test Run 64
0.2999053533957178,14.936061106825386,T105N14-1GFR085,1.4,-1G (inverted),Test Run 64
0.30033936780478804,14.933621226454386,T105N14-1GFR085,1.4,-1G (inverted),Test Run 64
0.30033936780478804,14.932896433973886,T105N14-1GFR085,1.4,-1G (inverted),Test Run 64
0.30073412684556144,14.93091279139576,T105N14-1GFR085,1.4,-1G (inverted),Test Run 64
0.3012866424787905,14.928955088759011,T105N14-1GFR085,1.4,-1G (inverted),Test Run 64
0.3012866424787905,14.927740489149636,T105N14-1GFR085,1.4,-1G (inverted),Test Run 64
0.3017208039117161,14.925370799208261,T105N14-1GFR085,1.4,-1G (inverted),Test Run 64
0.30211541592863816,14.923106394911386,T105N14-1GFR085,1.4,-1G (inverted),Test Run 64
0.3025889797537119,14.92330781092701,T105N14-1GFR085,1.4,-1G (inverted),Test Run 64
0.3025889797537119,14.919549571180886,T105N14-1GFR085,1.4,-1G (inverted),Test Run 64
0.3029441893784819,14.917947398329385,T105N14-1GFR085,1.4,-1G (inverted),Test Run 64
0.3032993990032518,14.91632844080976,T105N14-1GFR085,1.4,-1G (inverted),Test Run 64
0.3032993990032518,14.918801890516885,T105N14-1GFR085,1.4,-1G (inverted),Test Run 64
0.30365460862802207,14.909318553114511,T105N14-1GFR085,1.4,-1G (inverted),Test Run 64
0.30412817245309554,14.910433970595012,T105N14-1GFR085,1.4,-1G (inverted),Test Run 64
0.30412817245309554,14.909454356337136,T105N14-1GFR085,1.4,-1G (inverted),Test Run 64
0.3044833820778655,14.907859812880137,T105N14-1GFR085,1.4,-1G (inverted),Test Run 64
0.3048779940947876,14.904887400770761,T105N14-1GFR085,1.4,-1G (inverted),Test Run 64
0.30543065675186826,14.90086670985276,T105N14-1GFR085,1.4,-1G (inverted),Test Run 64
0.30543065675186826,14.898553477430886,T105N14-1GFR085,1.4,-1G (inverted),Test Run 64
0.30574631696063476,14.898037730360636,T105N14-1GFR085,1.4,-1G (inverted),Test Run 64
0.30610152658540474,14.896060191298137,T105N14-1GFR085,1.4,-1G (inverted),Test Run 64
0.30610152658540474,14.893858348036385,T105N14-1GFR085,1.4,-1G (inverted),Test Run 64
0.3065356880183263,14.892761241102761,T105N14-1GFR085,1.4,-1G (inverted),Test Run 64
0.30685134822709287,14.890089427137886,T105N14-1GFR085,1.4,-1G (inverted),Test Run 64
0.30685134822709287,14.888955699110635,T105N14-1GFR085,1.4,-1G (inverted),Test Run 64
0.3072855096600184,14.887081919813761,T105N14-1GFR085,1.4,-1G (inverted),Test Run 64
0.3076013168926365,14.882423411512885,T105N14-1GFR085,1.4,-1G (inverted),Test Run 64
0.30807488071771,14.880032359266886,T105N14-1GFR085,1.4,-1G (inverted),Test Run 64
0.30807488071771,14.879530345106636,T105N14-1GFR085,1.4,-1G (inverted),Test Run 64
0.3083511385343246,14.878964244032511,T105N14-1GFR085,1.4,-1G (inverted),Test Run 64
0.3088247023594023,14.874932871962136,T105N14-1GFR085,1.4,-1G (inverted),Test Run 64
0.3088247023594023,14.874729930067636,T105N14-1GFR085,1.4,-1G (inverted),Test Run 64
0.3092193143763205,14.870948802137885,T105N14-1GFR085,1.4,-1G (inverted),Test Run 64
0.30965347580924574,14.87158661952076,T105N14-1GFR085,1.4,-1G (inverted),Test Run 64
0.30965347580924574,14.866348277235636,T105N14-1GFR085,1.4,-1G (inverted),Test Run 64
0.3100876372421713,14.865760813856635,T105N14-1GFR085,1.4,-1G (inverted),Test Run 64
0.3105217986750929,14.862498484755136,T105N14-1GFR085,1.4,-1G (inverted),Test Run 64
0.3108374588838597,14.862930308485636,T105N14-1GFR085,1.4,-1G (inverted),Test Run 64
0.3108374588838597,14.859963999891885,T105N14-1GFR085,1.4,-1G (inverted),Test Run 64
0.3113505721249366,14.858186350966012,T105N14-1GFR085,1.4,-1G (inverted),Test Run 64
0.3115478781333996,14.854722605848886,T105N14-1GFR085,1.4,-1G (inverted),Test Run 64
0.3115478781333996,14.854945384169136,T105N14-1GFR085,1.4,-1G (inverted),Test Run 64
0.31202144195847337,14.849720774794136,T105N14-1GFR085,1.4,-1G (inverted),Test Run 64
0.31245560339139894,14.847656260634011,T105N14-1GFR085,1.4,-1G (inverted),Test Run 64
0.31245560339139894,14.847082530165261,T105N14-1GFR085,1.4,-1G (inverted),Test Run 64
0.31285021540832075,14.846493540907511,T105N14-1GFR085,1.4,-1G (inverted),Test Run 64
0.3133239262572458,14.843298350477761,T105N14-1GFR085,1.4,-1G (inverted),Test Run 64
0.3133239262572458,14.841143809462135,T105N14-1GFR085,1.4,-1G (inverted),Test Run 64
0.31375794066632,14.839076243544136,T105N14-1GFR085,1.4,-1G (inverted),Test Run 64
0.31411315029108605,14.83787385096601,T105N14-1GFR085,1.4,-1G (inverted),Test Run 64
0.31450790933185946,14.835240183973886,T105N14-1GFR085,1.4,-1G (inverted),Test Run 64
0.31450790933185946,14.834397898817636,T105N14-1GFR085,1.4,-1G (inverted),Test Run 64
0.3148631189566297,14.829275523329386,T105N14-1GFR085,1.4,-1G (inverted),Test Run 64
0.3153760851738553,14.828457652235636,T105N14-1GFR085,1.4,-1G (inverted),Test Run 64
0.3153760851738553,14.825804148817635,T105N14-1GFR085,1.4,-1G (inverted),Test Run 64
0.31581024660678086,14.824118052626261,T105N14-1GFR085,1.4,-1G (inverted),Test Run 64
0.3161260538393987,14.819369517470012,T105N14-1GFR085,1.4,-1G (inverted),Test Run 64
0.3161260538393987,14.823948680067636,T105N14-1GFR085,1.4,-1G (inverted),Test Run 64
0.31667856947262774,14.818400584364511,T105N14-1GFR085,1.4,-1G (inverted),Test Run 64
0.3168758754810868,14.815565501356636,T105N14-1GFR085,1.4,-1G (inverted),Test Run 64
0.3172704874980089,14.814450083876261,T105N14-1GFR085,1.4,-1G (inverted),Test Run 64
0.3172704874980089,14.812124644423136,T105N14-1GFR085,1.4,-1G (inverted),Test Run 64
0.31782300313123824,14.809765635634012,T105N14-1GFR085,1.4,-1G (inverted),Test Run 64
0.3180992609478526,14.807353221083261,T105N14-1GFR085,1.4,-1G (inverted),Test Run 64
0.3180992609478526,14.808081065321511,T105N14-1GFR085,1.4,-1G (inverted),Test Run 64
0.31861237418893373,14.803128062391886,T105N14-1GFR085,1.4,-1G (inverted),Test Run 64
0.31900698620585194,14.80003205409101,T105N14-1GFR085,1.4,-1G (inverted),Test Run 64
0.31900698620585194,14.800296031141887,T105N14-1GFR085,1.4,-1G (inverted),Test Run 64
0.3192832440224702,14.79543458094651,T105N14-1GFR085,1.4,-1G (inverted),Test Run 64
0.3198753090717027,14.794253550673137,T105N14-1GFR085,1.4,-1G (inverted),Test Run 64
0.3198753090717027,14.795001231337135,T105N14-1GFR085,1.4,-1G (inverted),Test Run 64
0.32011216449616525,14.791082774305886,T105N14-1GFR085,1.4,-1G (inverted),Test Run 64
0.32050677651308734,14.788769541884012,T105N14-1GFR085,1.4,-1G (inverted),Test Run 64
0.3209803403381611,14.789744578505136,T105N14-1GFR085,1.4,-1G (inverted),Test Run 64
0.3209803403381611,14.783503733778511,T105N14-1GFR085,1.4,-1G (inverted),Test Run 64
0.32133554996293107,14.780459605360637,T105N14-1GFR085,1.4,-1G (inverted),Test Run 64
0.32184866320400823,14.77873536219651,T105N14-1GFR085,1.4,-1G (inverted),Test Run 64
0.32184866320400823,14.77761689295826,T105N14-1GFR085,1.4,-1G (inverted),Test Run 64
0.3221643234127748,14.775961314345011,T105N14-1GFR085,1.4,-1G (inverted),Test Run 64
0.3225590824535482,14.772010813856635,T105N14-1GFR085,1.4,-1G (inverted),Test Run 64
0.3225590824535482,14.769770823622261,T105N14-1GFR085,1.4,-1G (inverted),Test Run 64
0.32311159808677725,14.767588816786386,T105N14-1GFR085,1.4,-1G (inverted),Test Run 64
0.32334830648738844,14.765824900770761,T105N14-1GFR085,1.4,-1G (inverted),Test Run 64
0.3239008221206175,14.763160716200385,T105N14-1GFR085,1.4,-1G (inverted),Test Run 64
0.3239008221206175,14.762054453993386,T105N14-1GFR085,1.4,-1G (inverted),Test Run 64
0.3240982751529318,14.762806712294136,T105N14-1GFR085,1.4,-1G (inverted),Test Run 64
0.32453228956200214,14.758404551649637,T105N14-1GFR085,1.4,-1G (inverted),Test Run 64
0.32453228956200214,14.755514537001261,T105N14-1GFR085,1.4,-1G (inverted),Test Run 64
0.32496645099492766,14.75285187830976,T105N14-1GFR085,1.4,-1G (inverted),Test Run 64
0.32532166061969764,14.75226594080976,T105N14-1GFR085,1.4,-1G (inverted),Test Run 64
0.32532166061969764,14.74768525233326,T105N14-1GFR085,1.4,-1G (inverted),Test Run 64
0.32575582205261927,14.745219432020761,T105N14-1GFR085,1.4,-1G (inverted),Test Run 64
0.3262293858776969,14.743836985731637,T105N14-1GFR085,1.4,-1G (inverted),Test Run 64
0.3262293858776969,14.743675242567637,T105N14-1GFR085,1.4,-1G (inverted),Test Run 64
0.3265056436943113,14.739117442274637,T105N14-1GFR085,1.4,-1G (inverted),Test Run 64
0.32682145092692944,14.73838807215751,T105N14-1GFR085,1.4,-1G (inverted),Test Run 64
0.32709770874354377,14.735546885634012,T105N14-1GFR085,1.4,-1G (inverted),Test Run 64
0.32709770874354377,14.73336182704026,T105N14-1GFR085,1.4,-1G (inverted),Test Run 64
0.327531723152618,14.730062876845011,T105N14-1GFR085,1.4,-1G (inverted),Test Run 64
0.3280054340015431,14.727206431532512,T105N14-1GFR085,1.4,-1G (inverted),Test Run 64
0.3280054340015431,14.724209605360636,T105N14-1GFR085,1.4,-1G (inverted),Test Run 64
0.32820274001000216,14.721759043837135,T105N14-1GFR085,1.4,-1G (inverted),Test Run 64
0.3287157062272317,14.71957245936451,T105N14-1GFR085,1.4,-1G (inverted),Test Run 64
0.3291498676601533,14.717308055067637,T105N14-1GFR085,1.4,-1G (inverted),Test Run 64
0.3291498676601533,14.716021739149635,T105N14-1GFR085,1.4,-1G (inverted),Test Run 64
0.3295840290930789,14.71371308436451,T105N14-1GFR085,1.4,-1G (inverted),Test Run 64
0.33009714233415577,14.709953318739512,T105N14-1GFR085,1.4,-1G (inverted),Test Run 64
0.33009714233415577,14.707603465223887,T105N14-1GFR085,1.4,-1G (inverted),Test Run 64
0.33053130376708134,14.704753123427011,T105N14-1GFR085,1.4,-1G (inverted),Test Run 64
0.33092591578400343,14.705709849501261,T105N14-1GFR085,1.4,-1G (inverted),Test Run 64
0.33092591578400343,14.701164256239512,T105N14-1GFR085,1.4,-1G (inverted),Test Run 64
0.3311626241846146,14.699743662977761,T105N14-1GFR085,1.4,-1G (inverted),Test Run 64
0.3316363350335397,14.695961009169135,T105N14-1GFR085,1.4,-1G (inverted),Test Run 64
0.33218885066676873,14.692430125380136,T105N14-1GFR085,1.4,-1G (inverted),Test Run 64
0.33218885066676873,14.690980540419137,T105N14-1GFR085,1.4,-1G (inverted),Test Run 64
0.33246510848338734,14.687774668837136,T105N14-1GFR085,1.4,-1G (inverted),Test Run 64
0.3329386723084608,14.685812388563761,T105N14-1GFR085,1.4,-1G (inverted),Test Run 64
0.3329386723084608,14.68315125575126,T105N14-1GFR085,1.4,-1G (inverted),Test Run 64
0.33321493012507547,14.680331431532512,T105N14-1GFR085,1.4,-1G (inverted),Test Run 64
0.3336884939501529,14.678996287489511,T105N14-1GFR085,1.4,-1G (inverted),Test Run 64
0.3336884939501529,14.676609812880136,T105N14-1GFR085,1.4,-1G (inverted),Test Run 64
0.3342410095833822,14.672866831923136,T105N14-1GFR085,1.4,-1G (inverted),Test Run 64
0.334556816816,14.671994029188761,T105N14-1GFR085,1.4,-1G (inverted),Test Run 64
0.33499097824892166,14.668704234266887,T105N14-1GFR085,1.4,-1G (inverted),Test Run 64
0.33499097824892166,14.66685792079026,T105N14-1GFR085,1.4,-1G (inverted),Test Run 64
0.3354251396818472,14.662930308485636,T105N14-1GFR085,1.4,-1G (inverted),Test Run 64
0.33578020228276584,14.661743174696511,T105N14-1GFR085,1.4,-1G (inverted),Test Run 64
0.33578020228276584,14.66004181971601,T105N14-1GFR085,1.4,-1G (inverted),Test Run 64
0.33629331552384273,14.658500682020762,T105N14-1GFR085,1.4,-1G (inverted),Test Run 64
0.336648525148613,14.654022227430886,T105N14-1GFR085,1.4,-1G (inverted),Test Run 64
0.336648525148613,14.652598582411386,T105N14-1GFR085,1.4,-1G (inverted),Test Run 64
0.33712208897368645,14.65061799159101,T105N14-1GFR085,1.4,-1G (inverted),Test Run 64
0.33751684801445986,14.64772950282151,T105N14-1GFR085,1.4,-1G (inverted),Test Run 64
0.3377931058310745,14.643290721083261,T105N14-1GFR085,1.4,-1G (inverted),Test Run 64
0.3377931058310745,14.64197693934501,T105N14-1GFR085,1.4,-1G (inverted),Test Run 64
0.3381877178479966,14.642945872450387,T105N14-1GFR085,1.4,-1G (inverted),Test Run 64
0.33862187928091825,14.63633576502851,T105N14-1GFR085,1.4,-1G (inverted),Test Run 64
0.33862187928091825,14.633999644423136,T105N14-1GFR085,1.4,-1G (inverted),Test Run 64
0.33901649129784034,14.630915843153511,T105N14-1GFR085,1.4,-1G (inverted),Test Run 64
0.33941125033861375,14.628851328993386,T105N14-1GFR085,1.4,-1G (inverted),Test Run 64
0.33941125033861375,14.62950440516526,T105N14-1GFR085,1.4,-1G (inverted),Test Run 64
0.3399242165558393,14.623364268446512,T105N14-1GFR085,1.4,-1G (inverted),Test Run 64
0.3403583779887649,14.623463450575386,T105N14-1GFR085,1.4,-1G (inverted),Test Run 64
0.34063463580537956,14.618763743544136,T105N14-1GFR085,1.4,-1G (inverted),Test Run 64
0.34063463580537956,14.616455088759011,T105N14-1GFR085,1.4,-1G (inverted),Test Run 64
0.34102924782230165,14.613090525770762,T105N14-1GFR085,1.4,-1G (inverted),Test Run 64
0.3415817634555307,14.611961375380137,T105N14-1GFR085,1.4,-1G (inverted),Test Run 64
0.3415817634555307,14.60726319422776,T105N14-1GFR085,1.4,-1G (inverted),Test Run 64
0.34193697308030063,14.60541230311451,T105N14-1GFR085,1.4,-1G (inverted),Test Run 64
0.34241068392922575,14.605128489637886,T105N14-1GFR085,1.4,-1G (inverted),Test Run 64
0.34241068392922575,14.598057566786386,T105N14-1GFR085,1.4,-1G (inverted),Test Run 64
0.34284469833829995,14.59764405360276,T105N14-1GFR085,1.4,-1G (inverted),Test Run 64
0.34316050557091776,14.59605256190351,T105N14-1GFR085,1.4,-1G (inverted),Test Run 64
0.34316050557091776,14.59214783778251,T105N14-1GFR085,1.4,-1G (inverted),Test Run 64
0.3437130212041468,14.589813243055886,T105N14-1GFR085,1.4,-1G (inverted),Test Run 64
0.3441076332210689,14.587483225966011,T105N14-1GFR085,1.4,-1G (inverted),Test Run 64
0.34446284284583495,14.584779368544137,T105N14-1GFR085,1.4,-1G (inverted),Test Run 64
0.34446284284583495,14.580532847548136,T105N14-1GFR085,1.4,-1G (inverted),Test Run 64
0.345133859703223,14.578331004286387,T105N14-1GFR085,1.4,-1G (inverted),Test Run 64
0.3452916162956826,14.575561534071511,T105N14-1GFR085,1.4,-1G (inverted),Test Run 64
0.3452916162956826,14.574320994520761,T105N14-1GFR085,1.4,-1G (inverted),Test Run 64
0.34576532714460767,14.571014414930886,T105N14-1GFR085,1.4,-1G (inverted),Test Run 64
0.34604158496122234,14.56706238856376,T105N14-1GFR085,1.4,-1G (inverted),Test Run 64
0.34604158496122234,14.564251719618387,T105N14-1GFR085,1.4,-1G (inverted),Test Run 64
0.34667305240260693,14.562416087294135,T105N14-1GFR085,1.4,-1G (inverted),Test Run 64
0.34714661622768433,14.55949250330976,T105N14-1GFR085,1.4,-1G (inverted),Test Run 64
0.347422874044299,14.559605418348886,T105N14-1GFR085,1.4,-1G (inverted),Test Run 64
0.347422874044299,14.553137217665261,T105N14-1GFR085,1.4,-1G (inverted),Test Run 64
0.34797538967752806,14.551617442274637,T105N14-1GFR085,1.4,-1G (inverted),Test Run 64
0.3484489535026018,14.546047984266886,T105N14-1GFR085,1.4,-1G (inverted),Test Run 64
0.3484489535026018,14.544937144423136,T105N14-1GFR085,1.4,-1G (inverted),Test Run 64
0.3488041631273718,14.543518077040261,T105N14-1GFR085,1.4,-1G (inverted),Test Run 64
0.3493172763684526,14.53920899500901,T105N14-1GFR085,1.4,-1G (inverted),Test Run 64
0.3496329365772194,14.536195384169137,T105N14-1GFR085,1.4,-1G (inverted),Test Run 64
0.3496329365772194,14.533113108778512,T105N14-1GFR085,1.4,-1G (inverted),Test Run 64
0.3502250016264519,14.530018626356636,T105N14-1GFR085,1.4,-1G (inverted),Test Run 64
0.35050125944306626,14.52795868983326,T105N14-1GFR085,1.4,-1G (inverted),Test Run 64
0.35050125944306626,14.526647959852761,T105N14-1GFR085,1.4,-1G (inverted),Test Run 64
0.35097482326814006,14.521337901259011,T105N14-1GFR085,1.4,-1G (inverted),Test Run 64
0.35152733890136906,14.51884308924726,T105N14-1GFR085,1.4,-1G (inverted),Test Run 64
0.35152733890136906,14.517115794325386,T105N14-1GFR085,1.4,-1G (inverted),Test Run 64
0.35168524251767996,14.513752757216011,T105N14-1GFR085,1.4,-1G (inverted),Test Run 64
0.3522377581509093,14.510026560927011,T105N14-1GFR085,1.4,-1G (inverted),Test Run 64
0.35271132197598276,14.506581126356636,T105N14-1GFR085,1.4,-1G (inverted),Test Run 64
0.35271132197598276,14.505087290907511,T105N14-1GFR085,1.4,-1G (inverted),Test Run 64
0.3531454834089083,14.501162730360637,T105N14-1GFR085,1.4,-1G (inverted),Test Run 64
0.3537375484581408,14.499526988173136,T105N14-1GFR085,1.4,-1G (inverted),Test Run 64
0.3537375484581408,14.495925913954386,T105N14-1GFR085,1.4,-1G (inverted),Test Run 64
0.35389530505060035,14.492839060927011,T105N14-1GFR085,1.4,-1G (inverted),Test Run 64
0.3545663219079845,14.495483409071511,T105N14-1GFR085,1.4,-1G (inverted),Test Run 64
0.3545663219079845,14.487318431044136,T105N14-1GFR085,1.4,-1G (inverted),Test Run 64
0.35492153153275446,14.483352671766886,T105N14-1GFR085,1.4,-1G (inverted),Test Run 64
0.3552767411575247,14.48179474940351,T105N14-1GFR085,1.4,-1G (inverted),Test Run 64
0.3559476109910612,14.480058299208261,T105N14-1GFR085,1.4,-1G (inverted),Test Run 64
0.3559476109910612,14.474072276259012,T105N14-1GFR085,1.4,-1G (inverted),Test Run 64
0.3561449169995203,14.46930695643476,T105N14-1GFR085,1.4,-1G (inverted),Test Run 64
0.35669743263274933,14.471409617567636,T105N14-1GFR085,1.4,-1G (inverted),Test Run 64
0.35669743263274933,14.464215098524637,T105N14-1GFR085,1.4,-1G (inverted),Test Run 64
0.35713159406567485,14.464137278700386,T105N14-1GFR085,1.4,-1G (inverted),Test Run 64
0.35748680369044483,14.467556773329386,T105N14-1GFR085,1.4,-1G (inverted),Test Run 64
0.35792096512336646,14.45819855799726,T105N14-1GFR085,1.4,-1G (inverted),Test Run 64
0.35792096512336646,14.454116831923136,T105N14-1GFR085,1.4,-1G (inverted),Test Run 64
0.35823662533213324,14.45292969813401,T105N14-1GFR085,1.4,-1G (inverted),Test Run 64
0.35882869038136966,14.447265635634011,T105N14-1GFR085,1.4,-1G (inverted),Test Run 64
0.35882869038136966,14.444085703993386,T105N14-1GFR085,1.4,-1G (inverted),Test Run 64
0.3591839000061357,14.441886912489512,T105N14-1GFR085,1.4,-1G (inverted),Test Run 64
0.3595391096309057,14.438964854384011,T105N14-1GFR085,1.4,-1G (inverted),Test Run 64
0.3595391096309057,14.434906016493386,T105N14-1GFR085,1.4,-1G (inverted),Test Run 64
0.3600126734559833,14.433178721571512,T105N14-1GFR085,1.4,-1G (inverted),Test Run 64
0.360288931272598,14.430329905653512,T105N14-1GFR085,1.4,-1G (inverted),Test Run 64
0.36084144690582703,14.427059947157511,T105N14-1GFR085,1.4,-1G (inverted),Test Run 64
0.36084144690582703,14.42418213954026,T105N14-1GFR085,1.4,-1G (inverted),Test Run 64
0.3611571071145936,14.42062226405201,T105N14-1GFR085,1.4,-1G (inverted),Test Run 64
0.36167022035567076,14.419363413954386,T105N14-1GFR085,1.4,-1G (inverted),Test Run 64
0.36167022035567076,14.41770783534101,T105N14-1GFR085,1.4,-1G (inverted),Test Run 64
0.36214378418074816,14.411537181044135,T105N14-1GFR085,1.4,-1G (inverted),Test Run 64
0.36242004199736283,14.407823191786386,T105N14-1GFR085,1.4,-1G (inverted),Test Run 64
0.36242004199736283,14.404003916884012,T105N14-1GFR085,1.4,-1G (inverted),Test Run 64
0.3629331552384397,14.401034556532512,T105N14-1GFR085,1.4,-1G (inverted),Test Run 64
0.36344626847951694,14.397625743055887,T105N14-1GFR085,1.4,-1G (inverted),Test Run 64
0.36344626847951694,14.394227610731637,T105N14-1GFR085,1.4,-1G (inverted),Test Run 64
0.36376192868828344,14.394374095106636,T105N14-1GFR085,1.4,-1G (inverted),Test Run 64
0.36427504192936455,14.389581309462136,T105N14-1GFR085,1.4,-1G (inverted),Test Run 64
0.3646696539462825,14.388844309950386,T105N14-1GFR085,1.4,-1G (inverted),Test Run 64
0.3646696539462825,14.380657969618387,T105N14-1GFR085,1.4,-1G (inverted),Test Run 64
0.365103815379208,14.380551158095011,T105N14-1GFR085,1.4,-1G (inverted),Test Run 64
0.36565633101243733,14.377558909559761,T105N14-1GFR085,1.4,-1G (inverted),Test Run 64
0.36565633101243733,14.37464295497001,T105N14-1GFR085,1.4,-1G (inverted),Test Run 64
0.36597213824505515,14.370762644911386,T105N14-1GFR085,1.4,-1G (inverted),Test Run 64
0.3664061526541294,14.367141734266886,T105N14-1GFR085,1.4,-1G (inverted),Test Run 64
0.3664061526541294,14.363352976942636,T105N14-1GFR085,1.4,-1G (inverted),Test Run 64
0.366840314087051,14.362136851454386,T105N14-1GFR085,1.4,-1G (inverted),Test Run 64
0.36723507312782444,14.357896433973886,T105N14-1GFR085,1.4,-1G (inverted),Test Run 64
0.3677086369529018,14.355128489637886,T105N14-1GFR085,1.4,-1G (inverted),Test Run 64
0.3677086369529018,14.352056895399636,T105N14-1GFR085,1.4,-1G (inverted),Test Run 64
0.3680242971616686,14.350491343641886,T105N14-1GFR085,1.4,-1G (inverted),Test Run 64
0.3686953140190525,14.343597422743386,T105N14-1GFR085,1.4,-1G (inverted),Test Run 64
0.3686953140190525,14.341876231337135,T105N14-1GFR085,1.4,-1G (inverted),Test Run 64
0.36901097422781926,14.337117015028511,T105N14-1GFR085,1.4,-1G (inverted),Test Run 64
0.36936618385258924,14.334982310438761,T105N14-1GFR085,1.4,-1G (inverted),Test Run 64
0.36936618385258924,14.333123789930886,T105N14-1GFR085,1.4,-1G (inverted),Test Run 64
0.3699186994858183,14.327198802137886,T105N14-1GFR085,1.4,-1G (inverted),Test Run 64
0.37027390911058855,14.325628672743386,T105N14-1GFR085,1.4,-1G (inverted),Test Run 64
0.3707474729356659,14.324139414930887,T105N14-1GFR085,1.4,-1G (inverted),Test Run 64
0.3707474729356659,14.319593821669136,T105N14-1GFR085,1.4,-1G (inverted),Test Run 64
0.37129998856889496,14.315167246962137,T105N14-1GFR085,1.4,-1G (inverted),Test Run 64
0.3715368439933575,14.313404856825386,T105N14-1GFR085,1.4,-1G (inverted),Test Run 64
0.3715368439933575,14.307847605848886,T105N14-1GFR085,1.4,-1G (inverted),Test Run 64
0.37220771382689427,14.302714549208261,T105N14-1GFR085,1.4,-1G (inverted),Test Run 64
0.3726418752598159,14.30217286219651,T105N14-1GFR085,1.4,-1G (inverted),Test Run 64
0.3726418752598159,14.29975129237226,T105N14-1GFR085,1.4,-1G (inverted),Test Run 64
0.3730366343005893,14.295300303602762,T105N14-1GFR085,1.4,-1G (inverted),Test Run 64
0.3734706487096635,14.290158091688761,T105N14-1GFR085,1.4,-1G (inverted),Test Run 64
0.3737864559422813,14.287625132704386,T105N14-1GFR085,1.4,-1G (inverted),Test Run 64
0.3737864559422813,14.28656464686451,T105N14-1GFR085,1.4,-1G (inverted),Test Run 64
0.3744573257758181,14.284429942274636,T105N14-1GFR085,1.4,-1G (inverted),Test Run 64
0.3746546317842772,14.27832490077076,T105N14-1GFR085,1.4,-1G (inverted),Test Run 64
0.3746546317842772,14.273602305555887,T105N14-1GFR085,1.4,-1G (inverted),Test Run 64
0.3750493908250506,14.270991526747261,T105N14-1GFR085,1.4,-1G (inverted),Test Run 64
0.3756413088504318,14.268504344130136,T105N14-1GFR085,1.4,-1G (inverted),Test Run 64
0.3756413088504318,14.264360057020761,T105N14-1GFR085,1.4,-1G (inverted),Test Run 64
0.3759175666670462,14.260041819716012,T105N14-1GFR085,1.4,-1G (inverted),Test Run 64
0.37647008230027523,14.25732880702076,T105N14-1GFR085,1.4,-1G (inverted),Test Run 64
0.37682529192504544,14.252566538954387,T105N14-1GFR085,1.4,-1G (inverted),Test Run 64
0.37682529192504544,14.24992219080976,T105N14-1GFR085,1.4,-1G (inverted),Test Run 64
0.3773778075582745,14.245640574598886,T105N14-1GFR085,1.4,-1G (inverted),Test Run 64
0.37793047021535486,14.242858897352761,T105N14-1GFR085,1.4,-1G (inverted),Test Run 64
0.37793047021535486,14.238293467665262,T105N14-1GFR085,1.4,-1G (inverted),Test Run 64
0.37808822680781445,14.23533936610276,T105N14-1GFR085,1.4,-1G (inverted),Test Run 64
