Repository: schandel33/gitrep

# Nozzle Tensile Test Analysis

Stress-vs-strain analysis of tensile pulls across 4 nozzle sizes (0.6, 1.4,
2.2, 2.6 mm) x 2 print-gravity orientations (+1G upright / -1G inverted),
printed at 105 C with a 0.85 flow ratio.

## Data-quality issues found and how they're handled

1. **Load-cell zero offset.** 10 of 17 runs record small negative Load
   values for the first handful of samples (up to ~180, always <0.5% of the
   file) before the crosshead starts moving — load-cell noise around zero,
   not real load. The script computes the mean Load over all
   pre-motion samples (`Crosshead < crosshead_zero_threshold_mm`) and
   subtracts it from the whole run.
2.

File: nozzle_tensile_analysis/analysis_output/all_curves_tidy.csv (part 78 of 151)
Strain,Stress_MPa,condition,nozzle_mm,gravity,run
0.5350067833129397,11.847005473280499,T105N14-1GFR085,1.4,-1G (inverted),Test Run 64
0.5352434917135509,11.844097911024637,T105N14-1GFR085,1.4,-1G (inverted),Test Run 64
0.5357170555386247,11.842659770155498,T105N14-1GFR085,1.4,-1G (inverted),Test Run 64
0.5357170555386247,11.838415537977761,T105N14-1GFR085,1.4,-1G (inverted),Test Run 64
0.5363880723960125,11.834785472059798,T105N14-1GFR085,1.4,-1G (inverted),Test Run 64
0.5365853784044755,11.832885752821511,T105N14-1GFR085,1.4,-1G (inverted),Test Run 64
0.5373352000461639,11.830849467421123,T105N14-1GFR085,1.4,-1G (inverted),Test Run 64
0.5373352000461639,11.826686106825424,T105N14-1GFR085,1.4,-1G (inverted),Test Run 64
0.5374537012703227,11.824630747938699,T105N14-1GFR085,1.4,-1G (inverted),Test Run 64
0.5380456192957038,11.824475871229712,T105N14-1GFR085,1.4,-1G (inverted),Test Run 64
0.5380456192957038,11.820118724012923,T105N14-1GFR085,1.4,-1G (inverted),Test Run 64
0.5386770867370885,11.813784037733623,T105N14-1GFR085,1.4,-1G (inverted),Test Run 64
0.538795440937392,11.814851390028547,T105N14-1GFR085,1.4,-1G (inverted),Test Run 64
0.538795440937392,11.813955699110574,T105N14-1GFR085,1.4,-1G (inverted),Test Run 64
0.5395848119950875,11.812933360243386,T105N14-1GFR085,1.4,-1G (inverted),Test Run 64
0.53982166741955,11.80613862147386,T105N14-1GFR085,1.4,-1G (inverted),Test Run 64
0.5403741830527791,11.804658518934797,T105N14-1GFR085,1.4,-1G (inverted),Test Run 64
0.5403741830527791,11.802893077040261,T105N14-1GFR085,1.4,-1G (inverted),Test Run 64
0.5410056504941637,11.800005351210185,T105N14-1GFR085,1.4,-1G (inverted),Test Run 64
0.5411635541104749,11.79653321375901,T105N14-1GFR085,1.4,-1G (inverted),Test Run 64
0.5411635541104749,11.795950328016824,T105N14-1GFR085,1.4,-1G (inverted),Test Run 64
0.541913375752163,11.791575633192611,T105N14-1GFR085,1.4,-1G (inverted),Test Run 64
0.5420317299524704,11.791484843397686,T105N14-1GFR085,1.4,-1G (inverted),Test Run 64
0.5420317299524704,11.78746415247971,T105N14-1GFR085,1.4,-1G (inverted),Test Run 64
0.5425842455856995,11.785371409559797,T105N14-1GFR085,1.4,-1G (inverted),Test Run 64
0.543215713027084,11.78482514491136,T105N14-1GFR085,1.4,-1G (inverted),Test Run 64
0.543373616643391,11.78184739222581,T105N14-1GFR085,1.4,-1G (inverted),Test Run 64
0.543373616643391,11.780248271132061,T105N14-1GFR085,1.4,-1G (inverted),Test Run 64
0.5441629877010868,11.776377879286361,T105N14-1GFR085,1.4,-1G (inverted),Test Run 64
0.5443207442935425,11.77426606288011,T105N14-1GFR085,1.4,-1G (inverted),Test Run 64
0.5443207442935425,11.772505961561748,T105N14-1GFR085,1.4,-1G (inverted),Test Run 64
0.544912809342775,11.771192179823462,T105N14-1GFR085,1.4,-1G (inverted),Test Run 64
0.5455836791763115,11.768828593397686,T105N14-1GFR085,1.4,-1G (inverted),Test Run 64
0.545662630984467,11.766278086805887,T105N14-1GFR085,1.4,-1G (inverted),Test Run 64
0.545662630984467,11.765786753798073,T105N14-1GFR085,1.4,-1G (inverted),Test Run 64
0.5464914044343108,11.762338267469948,T105N14-1GFR085,1.4,-1G (inverted),Test Run 64
0.5466099056584695,11.758741007948462,T105N14-1GFR085,1.4,-1G (inverted),Test Run 64
0.5466099056584695,11.758589945936748,T105N14-1GFR085,1.4,-1G (inverted),Test Run 64
0.5471624212916988,11.755680094862523,T105N14-1GFR085,1.4,-1G (inverted),Test Run 64
0.5478728405412387,11.754682170057837,T105N14-1GFR085,1.4,-1G (inverted),Test Run 64
0.5478728405412387,11.752175913954323,T105N14-1GFR085,1.4,-1G (inverted),Test Run 64
0.5479122429333908,11.749404154921123,T105N14-1GFR085,1.4,-1G (inverted),Test Run 64
0.5488199681913899,11.74941331019456,T105N14-1GFR085,1.4,-1G (inverted),Test Run 64
0.5488199681913899,11.746987925673073,T105N14-1GFR085,1.4,-1G (inverted),Test Run 64
0.5488199681913899,11.745197306776586,T105N14-1GFR085,1.4,-1G (inverted),Test Run 64
0.5494514356327745,11.74278641810471,T105N14-1GFR085,1.4,-1G (inverted),Test Run 64
0.5501618548823107,11.742167674208236,T105N14-1GFR085,1.4,-1G (inverted),Test Run 64
0.5501618548823107,11.739487467909399,T105N14-1GFR085,1.4,-1G (inverted),Test Run 64
0.550240806690466,11.737818156385961,T105N14-1GFR085,1.4,-1G (inverted),Test Run 64
0.5510695801403098,11.736466990614485,T105N14-1GFR085,1.4,-1G (inverted),Test Run 64
0.5510695801403098,11.733680735731673,T105N14-1GFR085,1.4,-1G (inverted),Test Run 64
0.5512274837566207,11.732881938124248,T105N14-1GFR085,1.4,-1G (inverted),Test Run 64
0.551661498165691,11.729647837782448,T105N14-1GFR085,1.4,-1G (inverted),Test Run 64
0.5523719174152308,11.72912369837815,T105N14-1GFR085,1.4,-1G (inverted),Test Run 64
0.5523719174152308,11.727417765760961,T105N14-1GFR085,1.4,-1G (inverted),Test Run 64
0.5524508692233865,11.725106059217998,T105N14-1GFR085,1.4,-1G (inverted),Test Run 64
0.5533585944813858,11.725107585096898,T105N14-1GFR085,1.4,-1G (inverted),Test Run 64
0.5533585944813858,11.722615061903548,T105N14-1GFR085,1.4,-1G (inverted),Test Run 64
0.553398143897389,11.718632517958236,T105N14-1GFR085,1.4,-1G (inverted),Test Run 64
0.5539506595306183,11.719801341200423,T105N14-1GFR085,1.4,-1G (inverted),Test Run 64
0.5547398835644585,11.718378459120336,T105N14-1GFR085,1.4,-1G (inverted),Test Run 64
0.5547398835644585,11.716142283583235,T105N14-1GFR085,1.4,-1G (inverted),Test Run 64
0.5547004811723064,11.714473734999249,T105N14-1GFR085,1.4,-1G (inverted),Test Run 64
0.5555686570143059,11.712892161512922,T105N14-1GFR085,1.4,-1G (inverted),Test Run 64
0.5555686570143059,11.710354624891824,T105N14-1GFR085,1.4,-1G (inverted),Test Run 64
0.5556082064303054,11.712170420790262,T105N14-1GFR085,1.4,-1G (inverted),Test Run 64
0.5562790762638422,11.707650767469948,T105N14-1GFR085,1.4,-1G (inverted),Test Run 64
0.5562790762638422,11.706414805555886,T105N14-1GFR085,1.4,-1G (inverted),Test Run 64
0.556792189504923,11.706728373671123,T105N14-1GFR085,1.4,-1G (inverted),Test Run 64
0.5569105437052267,11.702650462294173,T105N14-1GFR085,1.4,-1G (inverted),Test Run 64
0.5578182689632258,11.70192872157151,T105N14-1GFR085,1.4,-1G (inverted),Test Run 64
0.5578182689632258,11.700130473280499,T105N14-1GFR085,1.4,-1G (inverted),Test Run 64
0.5580155749716889,11.700411997938698,T105N14-1GFR085,1.4,-1G (inverted),Test Run 64
0.5584103340124583,11.698165141249248,T105N14-1GFR085,1.4,-1G (inverted),Test Run 64
0.5584103340124583,11.697441111708235,T105N14-1GFR085,1.4,-1G (inverted),Test Run 64
0.5589234472535394,11.6946632491594,T105N14-1GFR085,1.4,-1G (inverted),Test Run 64
0.5591997050701538,11.692739115858624,T105N14-1GFR085,1.4,-1G (inverted),Test Run 64
0.5591997050701538,11.693293772841049,T105N14-1GFR085,1.4,-1G (inverted),Test Run 64
0.5600678809121497,11.691886912489485,T105N14-1GFR085,1.4,-1G (inverted),Test Run 64
0.5600678809121497,11.691310893202374,T105N14-1GFR085,1.4,-1G (inverted),Test Run 64
0.5606599459613821,11.690857707167211,T105N14-1GFR085,1.4,-1G (inverted),Test Run 64
0.5606599459613821,11.689508830214086,T105N14-1GFR085,1.4,-1G (inverted),Test Run 64
0.5612124615946111,11.687129222059799,T105N14-1GFR085,1.4,-1G (inverted),Test Run 64
0.5614491699952224,11.687420664930887,T105N14-1GFR085,1.4,-1G (inverted),Test Run 64
0.5614491699952224,11.683866130018774,T105N14-1GFR085,1.4,-1G (inverted),Test Run 64
0.5622385410529179,11.68503266444261,T105N14-1GFR085,1.4,-1G (inverted),Test Run 64
0.5623964446692249,11.684176646376198,T105N14-1GFR085,1.4,-1G (inverted),Test Run 64
0.5629489603024581,11.680653391981673,T105N14-1GFR085,1.4,-1G (inverted),Test Run 64
0.5629489603024581,11.681920634413311,T105N14-1GFR085,1.4,-1G (inverted),Test Run 64
0.5634225241275316,11.677312480116436,T105N14-1GFR085,1.4,-1G (inverted),Test Run 64
0.5635804277438385,11.679267130995337,T105N14-1GFR085,1.4,-1G (inverted),Test Run 64
0.5635804277438385,11.677432261610573,T105N14-1GFR085,1.4,-1G (inverted),Test Run 64
0.5645671048099934,11.677214823866436,T105N14-1GFR085,1.4,-1G (inverted),Test Run 64
0.5647644108184564,11.673897563124248,T105N14-1GFR085,1.4,-1G (inverted),Test Run 64
0.5647644108184564,11.674353037977761,T105N14-1GFR085,1.4,-1G (inverted),Test Run 64
0.5650012662429187,11.673921214247297,T105N14-1GFR085,1.4,-1G (inverted),Test Run 64
0.565908991500918,11.672312937880111,T105N14-1GFR085,1.4,-1G (inverted),Test Run 64
0.565908991500918,11.668796549940648,T105N14-1GFR085,1.4,-1G (inverted),Test Run 64
0.5660273457012215,11.67165375819261,T105N14-1GFR085,1.4,-1G (inverted),Test Run 64
0.5665798613344545,11.675014506483624,T105N14-1GFR085,1.4,-1G (inverted),Test Run 64
0.5670929745755316,11.67051850428636,T105N14-1GFR085,1.4,-1G (inverted),Test Run 64
0.5670929745755316,11.668753062391824,T105N14-1GFR085,1.4,-1G (inverted),Test Run 64
0.5672902805839907,11.665537272596898,T105N14-1GFR085,1.4,-1G (inverted),Test Run 64
0.5681190540338383,11.666720591688698,T105N14-1GFR085,1.4,-1G (inverted),Test Run 64
0.5681190540338383,11.66650162806565,T105N14-1GFR085,1.4,-1G (inverted),Test Run 64
0.5682374082341418,11.665850077772685,T105N14-1GFR085,1.4,-1G (inverted),Test Run 64
0.5686715696670674,11.666385661268773,T105N14-1GFR085,1.4,-1G (inverted),Test Run 64
0.5686715696670674,11.665852366591048,T105N14-1GFR085,1.4,-1G (inverted),Test Run 64
0.5691846829081443,11.663371287489486,T105N14-1GFR085,1.4,-1G (inverted),Test Run 64
0.569460940724759,11.663435374403548,T105N14-1GFR085,1.4,-1G (inverted),Test Run 64
0.5702501647586031,11.664712535048073,T105N14-1GFR085,1.4,-1G (inverted),Test Run 64
0.5702501647586031,11.66127930750901,T105N14-1GFR085,1.4,-1G (inverted),Test Run 64
0.5707238756075282,11.658918772841048,T105N14-1GFR085,1.4,-1G (inverted),Test Run 64
0.5708028274156836,11.655680857801986,T105N14-1GFR085,1.4,-1G (inverted),Test Run 64
0.5708028274156836,11.659463511610573,T105N14-1GFR085,1.4,-1G (inverted),Test Run 64
0.5717499550658349,11.658914958143773,T105N14-1GFR085,1.4,-1G (inverted),Test Run 64
0.5718683092661385,11.656005870009011,T105N14-1GFR085,1.4,-1G (inverted),Test Run 64
0.5718683092661385,11.657058726454324,T105N14-1GFR085,1.4,-1G (inverted),Test Run 64
0.5723814225072194,11.657096110487524,T105N14-1GFR085,1.4,-1G (inverted),Test Run 64
0.5728155839401409,11.65425950160081,T105N14-1GFR085,1.4,-1G (inverted),Test Run 64
0.5728155839401409,11.656948863173074,T105N14-1GFR085,1.4,-1G (inverted),Test Run 64
0.573052292340756,11.653321849012922,T105N14-1GFR085,1.4,-1G (inverted),Test Run 64
0.5739206152066032,11.654207621717998,T105N14-1GFR085,1.4,-1G (inverted),Test Run 64
0.5738812128144511,11.652983103895735,T105N14-1GFR085,1.4,-1G (inverted),Test Run 64
0.5738812128144511,11.65377122035081,T105N14-1GFR085,1.4,-1G (inverted),Test Run 64
0.5745520826479878,11.653382121229711,T105N14-1GFR085,1.4,-1G (inverted),Test Run 64
0.5749862440809091,11.652505503798073,T105N14-1GFR085,1.4,-1G (inverted),Test Run 64
0.5749862440809091,11.652109538221898,T105N14-1GFR085,1.4,-1G (inverted),Test Run 64
0.5751835500893722,11.650568400526586,T105N14-1GFR085,1.4,-1G (inverted),Test Run 64
0.5760123235392159,11.650421916151586,T105N14-1GFR085,1.4,-1G (inverted),Test Run 64
0.5761306777395236,11.64943619837815,T105N14-1GFR085,1.4,-1G (inverted),Test Run 64
0.5761306777395236,11.649076090956274,T105N14-1GFR085,1.4,-1G (inverted),Test Run 64
0.5768410969890596,11.649761210585186,T105N14-1GFR085,1.4,-1G (inverted),Test Run 64
0.5771569042216778,11.647653208876198,T105N14-1GFR085,1.4,-1G (inverted),Test Run 64
0.5771569042216778,11.647686778212137,T105N14-1GFR085,1.4,-1G (inverted),Test Run 64
0.5773146608141373,11.64772797694261,T105N14-1GFR085,1.4,-1G (inverted),Test Run 64
0.5781829836799842,11.64597016444261,T105N14-1GFR085,1.4,-1G (inverted),Test Run 64
0.5781829836799842,11.646484385634011,T105N14-1GFR085,1.4,-1G (inverted),Test Run 64
0.5782223860721363,11.645996867323461,T105N14-1GFR085,1.4,-1G (inverted),Test Run 64
0.5787354993132136,11.64537354579026,T105N14-1GFR085,1.4,-1G (inverted),Test Run 64
0.5791696607461391,11.645402537489485,T105N14-1GFR085,1.4,-1G (inverted),Test Run 64
0.5791696607461391,11.643594370985573,T105N14-1GFR085,1.4,-1G (inverted),Test Run 64
0.5794459185627534,11.644934855604712,T105N14-1GFR085,1.4,-1G (inverted),Test Run 64
0.5802746920125972,11.64665452113206,T105N14-1GFR085,1.4,-1G (inverted),Test Run 64
0.5802746920125972,11.643910227919173,T105N14-1GFR085,1.4,-1G (inverted),Test Run 64
0.5802746920125972,11.642615519667212,T105N14-1GFR085,1.4,-1G (inverted),Test Run 64
0.5809455618461339,11.644585429335185,T105N14-1GFR085,1.4,-1G (inverted),Test Run 64
0.5809455618461339,11.644411479139873,T105N14-1GFR085,1.4,-1G (inverted),Test Run 64
0.5814192726950587,11.640361033583236,T105N14-1GFR085,1.4,-1G (inverted),Test Run 64
0.5815376268953664,11.643965922499248,T105N14-1GFR085,1.4,-1G (inverted),Test Run 64
0.582326997953058,11.641211711073462,T105N14-1GFR085,1.4,-1G (inverted),Test Run 64
0.582326997953058,11.643026744032449,T105N14-1GFR085,1.4,-1G (inverted),Test Run 64
0.5825637063536732,11.643281565809797,T105N14-1GFR085,1.4,-1G (inverted),Test Run 64
0.5831557714029056,11.64158860316331,T105N14-1GFR085,1.4,-1G (inverted),Test Run 64
0.5831557714029056,11.642921458387923,T105N14-1GFR085,1.4,-1G (inverted),Test Run 64
0.5833530774113647,11.643038951063698,T105N14-1GFR085,1.4,-1G (inverted),Test Run 64
0.5836688846439825,11.642110453749249,T105N14-1GFR085,1.4,-1G (inverted),Test Run 64
0.5836688846439825,11.640787516737523,T105N14-1GFR085,1.4,-1G (inverted),Test Run 64
0.5844581086778228,11.642313395643773,T105N14-1GFR085,1.4,-1G (inverted),Test Run 64
0.5844581086778228,11.642675028944561,T105N14-1GFR085,1.4,-1G (inverted),Test Run 64
0.5851291255352109,11.641845713759011,T105N14-1GFR085,1.4,-1G (inverted),Test Run 64
0.5851291255352109,11.644063578749249,T105N14-1GFR085,1.4,-1G (inverted),Test Run 64
0.5856026893602883,11.641095744276587,T105N14-1GFR085,1.4,-1G (inverted),Test Run 64
0.5858393977608994,11.64061356654221,T105N14-1GFR085,1.4,-1G (inverted),Test Run 64
0.5858393977608994,11.642335520887922,T105N14-1GFR085,1.4,-1G (inverted),Test Run 64
0.586628768818591,11.640785990858623,T105N14-1GFR085,1.4,-1G (inverted),Test Run 64
0.5865893664264389,11.641613017225811,T105N14-1GFR085,1.4,-1G (inverted),Test Run 64
0.5874575422684387,11.641164408827374,T105N14-1GFR085,1.4,-1G (inverted),Test Run 64
0.5874575422684387,11.64268876185471,T105N14-1GFR085,1.4,-1G (inverted),Test Run 64
0.5876943976929012,11.640485392714087,T105N14-1GFR085,1.4,-1G (inverted),Test Run 64
0.5879312531173637,11.639247904921124,T105N14-1GFR085,1.4,-1G (inverted),Test Run 64
0.5879312531173637,11.641170512342999,T105N14-1GFR085,1.4,-1G (inverted),Test Run 64
0.5887994289593593,11.639931498671123,T105N14-1GFR085,1.4,-1G (inverted),Test Run 64
0.5888389783753628,11.639593516493386,T105N14-1GFR085,1.4,-1G (inverted),Test Run 64
0.5888389783753628,11.639781962538311,T105N14-1GFR085,1.4,-1G (inverted),Test Run 64
0.5895098482088995,11.6386688338762,T105N14-1GFR085,1.4,-1G (inverted),Test Run 64
0.589825508417666,11.64139252772386,T105N14-1GFR085,1.4,-1G (inverted),Test Run 64
0.5901413156502842,11.639225016737523,T105N14-1GFR085,1.4,-1G (inverted),Test Run 64
0.5901413156502842,11.639906321669173,T105N14-1GFR085,1.4,-1G (inverted),Test Run 64
0.5908911372919723,11.63957444300706,T105N14-1GFR085,1.4,-1G (inverted),Test Run 64
0.5909306867079758,11.63964768519456,T105N14-1GFR085,1.4,-1G (inverted),Test Run 64
0.5909306867079758,11.640146647596898,T105N14-1GFR085,1.4,-1G (inverted),Test Run 64
0.59171991074182,11.64152833094651,T105N14-1GFR085,1.4,-1G (inverted),Test Run 64
0.5920751203665899,11.64135514369065,T105N14-1GFR085,1.4,-1G (inverted),Test Run 64
0.5920751203665899,11.64172288050706,T105N14-1GFR085,1.4,-1G (inverted),Test Run 64
0.592193621590745,11.641168223524636,T105N14-1GFR085,1.4,-1G (inverted),Test Run 64
0.5930617974327406,11.641656504774636,T105N14-1GFR085,1.4,-1G (inverted),Test Run 64
0.5931801516330479,11.639112101698462,T105N14-1GFR085,1.4,-1G (inverted),Test Run 64
0.5931801516330479,11.640413676405498,T105N14-1GFR085,1.4,-1G (inverted),Test Run 64
0.5938511684904361,11.639735423231674,T105N14-1GFR085,1.4,-1G (inverted),Test Run 64
0.5941274263070507,11.642811595106673,T105N14-1GFR085,1.4,-1G (inverted),Test Run 64
0.5941274263070507,11.640509806776587,T105N14-1GFR085,1.4,-1G (inverted),Test Run 64
0.5944826359318207,11.64260254969651,T105N14-1GFR085,1.4,-1G (inverted),Test Run 64
0.5952324575735088,11.641290293837136,T105N14-1GFR085,1.4,-1G (inverted),Test Run 64
0.5952720069895122,11.641706858778548,T105N14-1GFR085,1.4,-1G (inverted),Test Run 64
0.5952720069895122,11.640302287245337,T105N14-1GFR085,1.4,-1G (inverted),Test Run 64
0.5960612310233525,11.640875254774636,T105N14-1GFR085,1.4,-1G (inverted),Test Run 64
0.5963770382559707,11.640957652235574,T105N14-1GFR085,1.4,-1G (inverted),Test Run 64
0.5963770382559707,11.64357758631761,T105N14-1GFR085,1.4,-1G (inverted),Test Run 64
0.596653296072589,11.641262065077374,T105N14-1GFR085,1.4,-1G (inverted),Test Run 64
0.5974426671302805,11.641462718153548,T105N14-1GFR085,1.4,-1G (inverted),Test Run 64
0.5974426671302805,11.641663371229711,T105N14-1GFR085,1.4,-1G (inverted),Test Run 64
0.5974426671302805,11.646252452040262,T105N14-1GFR085,1.4,-1G (inverted),Test Run 64
0.5981924887719728,11.640337382460185,T105N14-1GFR085,1.4,-1G (inverted),Test Run 64
0.5985081489807393,11.6422950850969,T105N14-1GFR085,1.4,-1G (inverted),Test Run 64
0.5985081489807393,11.644908915663311,T105N14-1GFR085,1.4,-1G (inverted),Test Run 64
0.598745004405202,11.643486033583235,T105N14-1GFR085,1.4,-1G (inverted),Test Run 64
0.5995737778550456,11.643448649550024,T105N14-1GFR085,1.4,-1G (inverted),Test Run 64
0.5995737778550456,11.644260417128148,T105N14-1GFR085,1.4,-1G (inverted),Test Run 64
0.5996131802471975,11.643831645155498,T105N14-1GFR085,1.4,-1G (inverted),Test Run 64
0.6002446476885821,11.64348145594651,T105N14-1GFR085,1.4,-1G (inverted),Test Run 64
0.6002446476885821,11.645211802626198,T105N14-1GFR085,1.4,-1G (inverted),Test Run 64
0.6006394067293556,11.644928752089086,T105N14-1GFR085,1.4,-1G (inverted),Test Run 64
0.6008761151299667,11.64495774378831,T105N14-1GFR085,1.4,-1G (inverted),Test Run 64
0.6016260837955062,11.644258891249248,T105N14-1GFR085,1.4,-1G (inverted),Test Run 64
0.6016260837955062,11.646494303846898,T105N14-1GFR085,1.4,-1G (inverted),Test Run 64
0.6016654861876584,11.646627818251199,T105N14-1GFR085,1.4,-1G (inverted),Test Run 64
0.6025732114456576,11.645607768202373,T105N14-1GFR085,1.4,-1G (inverted),Test Run 64
0.6025732114456576,11.642617808485573,T105N14-1GFR085,1.4,-1G (inverted),Test Run 64
0.6027311150619685,11.644017802382061,T105N14-1GFR085,1.4,-1G (inverted),Test Run 64
0.6030073728785829,11.64483567347581,T105N14-1GFR085,1.4,-1G (inverted),Test Run 64
0.6036782427121197,11.645967112684797,T105N14-1GFR085,1.4,-1G (inverted),Test Run 64
0.6036782427121197,11.645367442274637,T105N14-1GFR085,1.4,-1G (inverted),Test Run 64
0.603717792128123,11.64373475184495,T105N14-1GFR085,1.4,-1G (inverted),Test Run 64
0.6045070161619633,11.647916422987524,T105N14-1GFR085,1.4,-1G (inverted),Test Run 64
0.6045070161619633,11.646099864149637,T105N14-1GFR085,1.4,-1G (inverted),Test Run 64
0.6048228233945812,11.6448341475969,T105N14-1GFR085,1.4,-1G (inverted),Test Run 64
0.6050596788190437,11.646958171034399,T105N14-1GFR085,1.4,-1G (inverted),Test Run 64
0.6050596788190437,11.648996745253148,T105N14-1GFR085,1.4,-1G (inverted),Test Run 64
0.6058884522688874,11.647109995985574,T105N14-1GFR085,1.4,-1G (inverted),Test Run 64
0.6058095004607358,11.646791087294172,T105N14-1GFR085,1.4,-1G (inverted),Test Run 64
0.6068355799190386,11.649019633436748,T105N14-1GFR085,1.4,-1G (inverted),Test Run 64
0.6068355799190386,11.647116099501199,T105N14-1GFR085,1.4,-1G (inverted),Test Run 64
0.6069539341193463,11.646986399794173,T105N14-1GFR085,1.4,-1G (inverted),Test Run 64
0.6073091437441163,11.64909669032151,T105N14-1GFR085,1.4,-1G (inverted),Test Run 64
0.6073091437441163,11.64781495204026,T105N14-1GFR085,1.4,-1G (inverted),Test Run 64
0.6079406111855009,11.649338542128149,T105N14-1GFR085,1.4,-1G (inverted),Test Run 64
0.6080591124096557,11.649893199110574,T105N14-1GFR085,1.4,-1G (inverted),Test Run 64
0.6080591124096557,11.649486552382061,T105N14-1GFR085,1.4,-1G (inverted),Test Run 64
0.6088089340513477,11.650288401747298,T105N14-1GFR085,1.4,-1G (inverted),Test Run 64
0.6090457894758102,11.648629008436748,T105N14-1GFR085,1.4,-1G (inverted),Test Run 64
0.6094008520767289,11.651638041639874,T105N14-1GFR085,1.4,-1G (inverted),Test Run 64
0.6094008520767289,11.650054179335186,T105N14-1GFR085,1.4,-1G (inverted),Test Run 64
0.6101112713262691,11.649822245741436,T105N14-1GFR085,1.4,-1G (inverted),Test Run 64
0.610071868934117,11.64946290125901,T105N14-1GFR085,1.4,-1G (inverted),Test Run 64
0.610071868934117,11.649714671278549,T105N14-1GFR085,1.4,-1G (inverted),Test Run 64
0.6109400447761129,11.650074778700423,T105N14-1GFR085,1.4,-1G (inverted),Test Run 64
0.6110979483924198,11.651273356581274,T105N14-1GFR085,1.4,-1G (inverted),Test Run 64
0.6113742062090384,11.651680766249248,T105N14-1GFR085,1.4,-1G (inverted),Test Run 64
0.6113742062090384,11.651860819960186,T105N14-1GFR085,1.4,-1G (inverted),Test Run 64
0.6121241748745778,11.653672038221899,T105N14-1GFR085,1.4,-1G (inverted),Test Run 64
0.612321480883037,11.650803385878149,T105N14-1GFR085,1.4,-1G (inverted),Test Run 64
0.612321480883037,11.651438914442611,T105N14-1GFR085,1.4,-1G (inverted),Test Run 64
0.6129923507165734,11.651088725233624,T105N14-1GFR085,1.4,-1G (inverted),Test Run 64
0.6131896567250364,11.653642283583235,T105N14-1GFR085,1.4,-1G (inverted),Test Run 64
0.6131896567250364,11.652400981092999,T105N14-1GFR085,1.4,-1G (inverted),Test Run 64
0.6135448663498028,11.653794108534399,T105N14-1GFR085,1.4,-1G (inverted),Test Run 64
0.6143342374074983,11.65505219569261,T105N14-1GFR085,1.4,-1G (inverted),Test Run 64
0.6142552855993426,11.655126200819561,T105N14-1GFR085,1.4,-1G (inverted),Test Run 64
0.6142552855993426,11.65373612513596,T105N14-1GFR085,1.4,-1G (inverted),Test Run 64
0.6150840590491864,11.656501780653548,T105N14-1GFR085,1.4,-1G (inverted),Test Run 64
0.6152419626654972,11.655713664198462,T105N14-1GFR085,1.4,-1G (inverted),Test Run 64
0.6152419626654972,11.655950938368386,T105N14-1GFR085,1.4,-1G (inverted),Test Run 64
0.615715526490571,11.655625163221899,T105N14-1GFR085,1.4,-1G (inverted),Test Run 64
0.6163075915398035,11.656032572889874,T105N14-1GFR085,1.4,-1G (inverted),Test Run 64
0.6163075915398035,11.655893717909398,T105N14-1GFR085,1.4,-1G (inverted),Test Run 64
0.6164653481322631,11.658013163710185,T105N14-1GFR085,1.4,-1G (inverted),Test Run 64
0.6170574131814955,11.657878886366436,T105N14-1GFR085,1.4,-1G (inverted),Test Run 64
0.6172547191899547,11.656916819716049,T105N14-1GFR085,1.4,-1G (inverted),Test Run 64
0.6172547191899547,11.657338725233624,T105N14-1GFR085,1.4,-1G (inverted),Test Run 64
0.6176888806228802,11.658734141493387,T105N14-1GFR085,1.4,-1G (inverted),Test Run 64
0.6183992998724204,11.658818064833236,T105N14-1GFR085,1.4,-1G (inverted),Test Run 64
0.6183992998724204,11.66064301600511,T105N14-1GFR085,1.4,-1G (inverted),Test Run 64
0.6183992998724204,11.659833537245337,T105N14-1GFR085,1.4,-1G (inverted),Test Run 64
0.6190307673138047,11.659807597303935,T105N14-1GFR085,1.4,-1G (inverted),Test Run 64
0.6194253793307228,11.659944163466047,T105N14-1GFR085,1.4,-1G (inverted),Test Run 64
0.6194253793307228,11.661361704969949,T105N14-1GFR085,1.4,-1G (inverted),Test Run 64
0.6198595407636485,11.659292613173074,T105N14-1GFR085,1.4,-1G (inverted),Test Run 64
0.6204120563968775,11.661306010389874,T105N14-1GFR085,1.4,-1G (inverted),Test Run 64
0.6204120563968775,11.660813151503149,T105N14-1GFR085,1.4,-1G (inverted),Test Run 64
0.6203726540047256,11.663455973768773,T105N14-1GFR085,1.4,-1G (inverted),Test Run 64
0.6213197816548768,11.662712107801985,T105N14-1GFR085,1.4,-1G (inverted),Test Run 64
0.6213197816548768,11.661927806044172,T105N14-1GFR085,1.4,-1G (inverted),Test Run 64
0.6215170876633359,11.663333903456273,T105N14-1GFR085,1.4,-1G (inverted),Test Run 64
0.6219906514884133,11.663619242811748,T105N14-1GFR085,1.4,-1G (inverted),Test Run 64
0.6225037647294904,11.66591569056565,T105N14-1GFR085,1.4,-1G (inverted),Test Run 64
0.6225037647294904,11.665895091200422,T105N14-1GFR085,1.4,-1G (inverted),Test Run 64
0.6225431671216426,11.666123210096899,T105N14-1GFR085,1.4,-1G (inverted),Test Run 64
0.6232535863711826,11.666285716200424,T105N14-1GFR085,1.4,-1G (inverted),Test Run 64
0.6232535863711826,11.667279826307837,T105N14-1GFR085,1.4,-1G (inverted),Test Run 64
0.623648345411952,11.665792094374249,T105N14-1GFR085,1.4,-1G (inverted),Test Run 64
0.6241219092370297,11.668020640516824,T105N14-1GFR085,1.4,-1G (inverted),Test Run 64
0.6241219092370297,11.667409526014874,T105N14-1GFR085,1.4,-1G (inverted),Test Run 64
0.6246744248702587,11.667523966932837,T105N14-1GFR085,1.4,-1G (inverted),Test Run 64
0.6247138272624109,11.668279276991436,T105N14-1GFR085,1.4,-1G (inverted),Test Run 64
0.6255427477361059,11.668890391493386,T105N14-1GFR085,1.4,-1G (inverted),Test Run 64
0.6255427477361059,11.671012889051985,T105N14-1GFR085,1.4,-1G (inverted),Test Run 64
0.6258584079448724,11.669928752089087,T105N14-1GFR085,1.4,-1G (inverted),Test Run 64
0.6262530199617945,11.667536173964086,T105N14-1GFR085,1.4,-1G (inverted),Test Run 64
0.6262530199617945,11.66924744715745,T105N14-1GFR085,1.4,-1G (inverted),Test Run 64
0.6268055355950235,11.674275981092999,T105N14-1GFR085,1.4,-1G (inverted),Test Run 64
0.6269634392113347,11.671915446425023,T105N14-1GFR085,1.4,-1G (inverted),Test Run 64
0.6275555042605672,11.671845255995336,T105N14-1GFR085,1.4,-1G (inverted),Test Run 64
0.6275555042605672,11.670925913954324,T105N14-1GFR085,1.4,-1G (inverted),Test Run 64
0.6277528102690263,11.673109446669173,T105N14-1GFR085,1.4,-1G (inverted),Test Run 64
0.6283842777104109,11.673634349012923,T105N14-1GFR085,1.4,-1G (inverted),Test Run 64
0.6283842777104109,11.675538645887922,T105N14-1GFR085,1.4,-1G (inverted),Test Run 64
0.6289761957357918,11.682779704237523,T105N14-1GFR085,1.4,-1G (inverted),Test Run 64
0.6289761957357918,11.676339732313698,T105N14-1GFR085,1.4,-1G (inverted),Test Run 64
0.6289761957357918,11.676978312635962,T105N14-1GFR085,1.4,-1G (inverted),Test Run 64
0.6298445186016389,11.677388774061749,T105N14-1GFR085,1.4,-1G (inverted),Test Run 64
0.6300418246101019,11.678955088759011,T105N14-1GFR085,1.4,-1G (inverted),Test Run 64
0.6305153884351757,11.676953898573462,T105N14-1GFR085,1.4,-1G (inverted),Test Run 64
0.6305153884351757,11.679387675428936,T105N14-1GFR085,1.4,-1G (inverted),Test Run 64
0.631068051092256,11.67979737391526,T105N14-1GFR085,1.4,-1G (inverted),Test Run 64
0.6312653571007191,11.680697642469948,T105N14-1GFR085,1.4,-1G (inverted),Test Run 64
0.6312653571007191,11.68078461756761,T105N14-1GFR085,1.4,-1G (inverted),Test Run 64
0.6320151787424072,11.681038676405498,T105N14-1GFR085,1.4,-1G (inverted),Test Run 64
0.6322520341668697,11.680726634169172,T105N14-1GFR085,1.4,-1G (inverted),Test Run 64
0.6322520341668697,11.681703196669172,T105N14-1GFR085,1.4,-1G (inverted),Test Run 64
0.632686048575944,11.683182536268774,T105N14-1GFR085,1.4,-1G (inverted),Test Run 64
0.6332781136251765,11.682775889540261,T105N14-1GFR085,1.4,-1G (inverted),Test Run 64
0.6333175160173286,11.681887065077373,T105N14-1GFR085,1.4,-1G (inverted),Test Run 64
0.6333175160173286,11.682436381483623,T105N14-1GFR085,1.4,-1G (inverted),Test Run 64
0.6340279352668685,11.684976969862523,T105N14-1GFR085,1.4,-1G (inverted),Test Run 64
0.6341858388831758,11.685542307997299,T105N14-1GFR085,1.4,-1G (inverted),Test Run 64
0.6341858388831758,11.68599778285081,T105N14-1GFR085,1.4,-1G (inverted),Test Run 64
0.6348962581327157,11.68841477503831,T105N14-1GFR085,1.4,-1G (inverted),Test Run 64
0.6353304195656373,11.687797557020735,T105N14-1GFR085,1.4,-1G (inverted),Test Run 64
0.6353304195656373,11.687652598524636,T105N14-1GFR085,1.4,-1G (inverted),Test Run 64
0.6354487737659448,11.689051066542211,T105N14-1GFR085,1.4,-1G (inverted),Test Run 64
0.6362381448236363,11.690068064833236,T105N14-1GFR085,1.4,-1G (inverted),Test Run 64
0.6364354508320993,11.690081797743385,T105N14-1GFR085,1.4,-1G (inverted),Test Run 64
0.6364354508320993,11.689484416151586,T105N14-1GFR085,1.4,-1G (inverted),Test Run 64
0.6368300628490176,11.6942970382219,T105N14-1GFR085,1.4,-1G (inverted),Test Run 64
0.6375404820985577,11.69106370081956,T105N14-1GFR085,1.4,-1G (inverted),Test Run 64
0.6375404820985577,11.695071421766823,T105N14-1GFR085,1.4,-1G (inverted),Test Run 64
0.6376588362988651,11.691905223036361,T105N14-1GFR085,1.4,-1G (inverted),Test Run 64
0.6382903037402498,11.696424876356673,T105N14-1GFR085,1.4,-1G (inverted),Test Run 64
0.6384876097487089,11.690955363417212,T105N14-1GFR085,1.4,-1G (inverted),Test Run 64
0.6384876097487089,11.692049418592998,T105N14-1GFR085,1.4,-1G (inverted),Test Run 64
0.6391190771900935,11.696260844374248,T105N14-1GFR085,1.4,-1G (inverted),Test Run 64
0.6395927880390185,11.690559397841048,T105N14-1GFR085,1.4,-1G (inverted),Test Run 64
0.6395927880390185,11.693025218153547,T105N14-1GFR085,1.4,-1G (inverted),Test Run 64
0.6396715928233225,11.693670664930886,T105N14-1GFR085,1.4,-1G (inverted),Test Run 64
0.6405005132970175,11.697819529676986,T105N14-1GFR085,1.4,-1G (inverted),Test Run 64
0.6405005132970175,11.696540843153548,T105N14-1GFR085,1.4,-1G (inverted),Test Run 64
0.6406978193054805,11.698255931044173,T105N14-1GFR085,1.4,-1G (inverted),Test Run 64
0.6411713831305543,11.696567546034398,T105N14-1GFR085,1.4,-1G (inverted),Test Run 64
0.6416844963716352,11.700389872694561,T105N14-1GFR085,1.4,-1G (inverted),Test Run 64
0.6416844963716352,11.699046336317611,T105N14-1GFR085,1.4,-1G (inverted),Test Run 64
0.6419607541882498,11.7009246932512,T105N14-1GFR085,1.4,-1G (inverted),Test Run 64
0.6425922216296345,11.700737010145735,T105N14-1GFR085,1.4,-1G (inverted),Test Run 64
0.6425922216296345,11.702996073866435,T105N14-1GFR085,1.4,-1G (inverted),Test Run 64
0.642710575829938,11.699355326796123,T105N14-1GFR085,1.4,-1G (inverted),Test Run 64
0.6433026408791704,11.702199565077374,T105N14-1GFR085,1.4,-1G (inverted),Test Run 64
0.6433026408791704,11.70241471400315,T105N14-1GFR085,1.4,-1G (inverted),Test Run 64
0.6439339612967038,11.703487406874249,T105N14-1GFR085,1.4,-1G (inverted),Test Run 64
0.6438945589045516,11.704348002577373,T105N14-1GFR085,1.4,-1G (inverted),Test Run 64
0.6447233323543993,11.703407298231673,T105N14-1GFR085,1.4,-1G (inverted),Test Run 64
0.6447233323543993,11.704339610243386,T105N14-1GFR085,1.4,-1G (inverted),Test Run 64
0.6450785419791693,11.704646311903549,T105N14-1GFR085,1.4,-1G (inverted),Test Run 64
0.6455521058042429,11.703175364637923,T105N14-1GFR085,1.4,-1G (inverted),Test Run 64
0.6455521058042429,11.703687297010962,T105N14-1GFR085,1.4,-1G (inverted),Test Run 64
0.6461441708534754,11.705765544081274,T105N14-1GFR085,1.4,-1G (inverted),Test Run 64
0.6463020744697864,11.705434428358624,T105N14-1GFR085,1.4,-1G (inverted),Test Run 64
0.6469729443033192,11.707199870253149,T105N14-1GFR085,1.4,-1G (inverted),Test Run 64
0.6469729443033192,11.708637248182836,T105N14-1GFR085,1.4,-1G (inverted),Test Run 64
0.6472097997277856,11.705777751112524,T105N14-1GFR085,1.4,-1G (inverted),Test Run 64
0.6475650093525517,11.709219370985574,T105N14-1GFR085,1.4,-1G (inverted),Test Run 64
0.6475650093525517,11.70830994715745,T105N14-1GFR085,1.4,-1G (inverted),Test Run 64
0.6481964767939363,11.709301768446512,T105N14-1GFR085,1.4,-1G (inverted),Test Run 64
0.6482358791860882,11.709350596571511,T105N14-1GFR085,1.4,-1G (inverted),Test Run 64
0.6482358791860882,11.708502970839087,T105N14-1GFR085,1.4,-1G (inverted),Test Run 64
0.6488673466274728,11.710115824842998,T105N14-1GFR085,1.4,-1G (inverted),Test Run 64
0.6492225562522428,11.709400950575423,T105N14-1GFR085,1.4,-1G (inverted),Test Run 64
0.6497355224694686,11.710520945692611,T105N14-1GFR085,1.4,-1G (inverted),Test Run 64
0.6497355224694686,11.712718211317611,T105N14-1GFR085,1.4,-1G (inverted),Test Run 64
0.650288185126553,11.71208573451096,T105N14-1GFR085,1.4,-1G (inverted),Test Run 64
0.6503669899108533,11.711869822645735,T105N14-1GFR085,1.4,-1G (inverted),Test Run 64
0.6503669899108533,11.713212596083235,T105N14-1GFR085,1.4,-1G (inverted),Test Run 64
0.6510774091603931,11.711272441053936,T105N14-1GFR085,1.4,-1G (inverted),Test Run 64
0.6513932163930113,11.715992747450423,T105N14-1GFR085,1.4,-1G (inverted),Test Run 64
0.6513932163930113,11.714467631483624,T105N14-1GFR085,1.4,-1G (inverted),Test Run 64
0.6518667802180848,11.713734446669173,T105N14-1GFR085,1.4,-1G (inverted),Test Run 64
0.6523403440431624,11.71386490931565,T105N14-1GFR085,1.4,-1G (inverted),Test Run 64
0.6525376500516216,11.714418040419172,T105N14-1GFR085,1.4,-1G (inverted),Test Run 64
0.6525376500516216,11.716800700331273,T105N14-1GFR085,1.4,-1G (inverted),Test Run 64
0.6531691174930061,11.715653239393774,T105N14-1GFR085,1.4,-1G (inverted),Test Run 64
0.6533270211093171,11.715203868055886,T105N14-1GFR085,1.4,-1G (inverted),Test Run 64
0.6533270211093171,11.71938401331956,T105N14-1GFR085,1.4,-1G (inverted),Test Run 64
0.6538401343503939,11.717993174696511,T105N14-1GFR085,1.4,-1G (inverted),Test Run 64
0.6543531005676199,11.71669770350511,T105N14-1GFR085,1.4,-1G (inverted),Test Run 64
0.6545110041839307,11.718105326796124,T105N14-1GFR085,1.4,-1G (inverted),Test Run 64
0.6545110041839307,11.718483744764873,T105N14-1GFR085,1.4,-1G (inverted),Test Run 64
0.6552214234334667,11.718430339003149,T105N14-1GFR085,1.4,-1G (inverted),Test Run 64
0.6554187294419297,11.720977793837136,T105N14-1GFR085,1.4,-1G (inverted),Test Run 64
0.6554187294419297,11.718934641981672,T105N14-1GFR085,1.4,-1G (inverted),Test Run 64
0.6560107944911625,11.719256602430885,T105N14-1GFR085,1.4,-1G (inverted),Test Run 64
0.6564054065080845,11.72082368006761,T105N14-1GFR085,1.4,-1G (inverted),Test Run 64
0.6564054065080845,11.721698008680885,T105N14-1GFR085,1.4,-1G (inverted),Test Run 64
0.656484358316236,11.721756755018774,T105N14-1GFR085,1.4,-1G (inverted),Test Run 64
0.657234179957928,11.722389231825423,T105N14-1GFR085,1.4,-1G (inverted),Test Run 64
0.6573920835742353,11.721324931288311,T105N14-1GFR085,1.4,-1G (inverted),Test Run 64
0.6573920835742353,11.720864115858623,T105N14-1GFR085,1.4,-1G (inverted),Test Run 64
0.6579841486234678,11.72304688563401,T105N14-1GFR085,1.4,-1G (inverted),Test Run 64
0.6585366642567008,11.723833476210185,T105N14-1GFR085,1.4,-1G (inverted),Test Run 64
0.6585366642567008,11.722784434462136,T105N14-1GFR085,1.4,-1G (inverted),Test Run 64
0.6586944208491563,11.722235880995337,T105N14-1GFR085,1.4,-1G (inverted),Test Run 64
0.6593654377065444,11.722966014051986,T105N14-1GFR085,1.4,-1G (inverted),Test Run 64
0.6593654377065444,11.724246989393773,T105N14-1GFR085,1.4,-1G (inverted),Test Run 64
0.6595627437150036,11.722510539198462,T105N14-1GFR085,1.4,-1G (inverted),Test Run 64
0.6601546617403847,11.724948893690648,T105N14-1GFR085,1.4,-1G (inverted),Test Run 64
0.6605098713651546,11.724733744764873,T105N14-1GFR085,1.4,-1G (inverted),Test Run 64
0.6605098713651546,11.726229869032448,T105N14-1GFR085,1.4,-1G (inverted),Test Run 64
0.6607467267896172,11.726412211561748,T105N14-1GFR085,1.4,-1G (inverted),Test Run 64
0.6614175966231537,11.727460490370337,T105N14-1GFR085,1.4,-1G (inverted),Test Run 64
0.6614175966231537,11.725318919325423,T105N14-1GFR085,1.4,-1G (inverted),Test Run 64
0.6616544520476162,11.729383860731673,T105N14-1GFR085,1.4,-1G (inverted),Test Run 64
0.6620490640645383,11.728180705214086,T105N14-1GFR085,1.4,-1G (inverted),Test Run 64
0.6627200809219264,11.726625071669172,T105N14-1GFR085,1.4,-1G (inverted),Test Run 64
0.6627200809219264,11.72878266444261,T105N14-1GFR085,1.4,-1G (inverted),Test Run 64
0.6627594833140785,11.730001841688699,T105N14-1GFR085,1.4,-1G (inverted),Test Run 64
0.6634699025636184,11.728464518690648,T105N14-1GFR085,1.4,-1G (inverted),Test Run 64
0.6634699025636184,11.730962382460186,T105N14-1GFR085,1.4,-1G (inverted),Test Run 64
0.6636672085720775,11.729379283094948,T105N14-1GFR085,1.4,-1G (inverted),Test Run 64
0.6642986760134622,11.730180369520735,T105N14-1GFR085,1.4,-1G (inverted),Test Run 64
0.6642986760134622,11.731276713514873,T105N14-1GFR085,1.4,-1G (inverted),Test Run 64
0.6648117892545393,11.731597148085186,T105N14-1GFR085,1.4,-1G (inverted),Test Run 64
0.6648511916466912,11.73247986903245,T105N14-1GFR085,1.4,-1G (inverted),Test Run 64
0.6655616108962313,11.731974040175023,T105N14-1GFR085,1.4,-1G (inverted),Test Run 64
0.6655616108962313,11.734316264296123,T105N14-1GFR085,1.4,-1G (inverted),Test Run 64
0.6658774181288493,11.733174143934798,T105N14-1GFR085,1.4,-1G (inverted),Test Run 64
0.6662720301457674,11.733526621962136,T105N14-1GFR085,1.4,-1G (inverted),Test Run 64
0.6662720301457674,11.733563243055887,T105N14-1GFR085,1.4,-1G (inverted),Test Run 64
0.6668245457790004,11.7330909835344,T105N14-1GFR085,1.4,-1G (inverted),Test Run 64
0.6669034975871521,11.734926615858623,T105N14-1GFR085,1.4,-1G (inverted),Test Run 64
0.6669034975871521,11.735025035048073,T105N14-1GFR085,1.4,-1G (inverted),Test Run 64
0.6676928686448476,11.737917338514873,T105N14-1GFR085,1.4,-1G (inverted),Test Run 64
0.6678901746533066,11.733999644423074,T105N14-1GFR085,1.4,-1G (inverted),Test Run 64
0.6684426902865357,11.73443451991136,T105N14-1GFR085,1.4,-1G (inverted),Test Run 64
0.6684426902865357,11.733473979139873,T105N14-1GFR085,1.4,-1G (inverted),Test Run 64
0.6688373023034577,11.736817942762922,T105N14-1GFR085,1.4,-1G (inverted),Test Run 64
0.669192511928228,11.738922129774636,T105N14-1GFR085,1.4,-1G (inverted),Test Run 64
0.669192511928228,11.738410197401587,T105N14-1GFR085,1.4,-1G (inverted),Test Run 64
0.6697845769774605,11.736927806044173,T105N14-1GFR085,1.4,-1G (inverted),Test Run 64
0.6702185913865344,11.739467631483624,T105N14-1GFR085,1.4,-1G (inverted),Test Run 64
0.6705343986191525,11.738307963514874,T105N14-1GFR085,1.4,-1G (inverted),Test Run 64
0.6705343986191525,11.740186320448462,T105N14-1GFR085,1.4,-1G (inverted),Test Run 64
0.6709685600520742,11.740115367079323,T105N14-1GFR085,1.4,-1G (inverted),Test Run 64
0.6712052684526851,11.741634379530499,T105N14-1GFR085,1.4,-1G (inverted),Test Run 64
0.6712052684526851,11.737935649061749,T105N14-1GFR085,1.4,-1G (inverted),Test Run 64
0.6719946395103809,11.737809764051985,T105N14-1GFR085,1.4,-1G (inverted),Test Run 64
0.67219194551884,11.743976603651586,T105N14-1GFR085,1.4,-1G (inverted),Test Run 64
0.67219194551884,11.742324839735574,T105N14-1GFR085,1.4,-1G (inverted),Test Run 64
0.6726655093439173,11.742993937635962,T105N14-1GFR085,1.4,-1G (inverted),Test Run 64
0.6730602683846868,11.746722422743385,T105N14-1GFR085,1.4,-1G (inverted),Test Run 64
0.6733759285934536,11.743351756239486,T105N14-1GFR085,1.4,-1G (inverted),Test Run 64
0.6733759285934536,11.74406663050706,T105N14-1GFR085,1.4,-1G (inverted),Test Run 64
0.6740469454508414,11.750995646620336,T105N14-1GFR085,1.4,-1G (inverted),Test Run 64
0.6743232032674561,11.745867930555885,T105N14-1GFR085,1.4,-1G (inverted),Test Run 64
0.6743232032674561,11.744032298231673,T105N14-1GFR085,1.4,-1G (inverted),Test Run 64
0.6747967670925338,11.74645768275315,T105N14-1GFR085,1.4,-1G (inverted),Test Run 64
0.6752309285254551,11.743864451551985,T105N14-1GFR085,1.4,-1G (inverted),Test Run 64
0.6752309285254551,11.74446869959886,T105N14-1GFR085,1.4,-1G (inverted),Test Run 64
0.6754676369260664,11.749946604872298,T105N14-1GFR085,1.4,-1G (inverted),Test Run 64
0.6760991043674509,11.747393046522685,T105N14-1GFR085,1.4,-1G (inverted),Test Run 64
0.6764543139922209,11.748796092176985,T105N14-1GFR085,1.4,-1G (inverted),Test Run 64
0.6764543139922209,11.746455393934799,T105N14-1GFR085,1.4,-1G (inverted),Test Run 64
0.6768095236169909,11.747533427382061,T105N14-1GFR085,1.4,-1G (inverted),Test Run 64
0.6771647332417611,11.751787577772685,T105N14-1GFR085,1.4,-1G (inverted),Test Run 64
0.6771647332417611,11.75319596400315,T105N14-1GFR085,1.4,-1G (inverted),Test Run 64
