Repository: schandel33/gitrep

# Nozzle Tensile Test Analysis

Stress-vs-strain analysis of tensile pulls across 4 nozzle sizes (0.6, 1.4,
2.2, 2.6 mm) x 2 print-gravity orientations (+1G upright / -1G inverted),
printed at 105 C with a 0.85 flow ratio.

## Data-quality issues found and how they're handled

1. **Load-cell zero offset.** 10 of 17 runs record small negative Load
   values for the first handful of samples (up to ~180, always <0.5% of the
   file) before the crosshead starts moving — load-cell noise around zero,
   not real load. The script computes the mean Load over all
   pre-motion samples (`Crosshead < crosshead_zero_threshold_mm`) and
   subtracts it from the whole run.
2.

File: nozzle_tensile_analysis/analysis_output/all_curves_tidy.csv (part 79 of 151)
Strain,Stress_MPa,condition,nozzle_mm,gravity,run
0.6775988946746827,11.74718094935471,T105N14-1GFR085,1.4,-1G (inverted),Test Run 64
0.6781514103079157,11.74797440638596,T105N14-1GFR085,1.4,-1G (inverted),Test Run 64
0.6781514103079157,11.752019511366436,T105N14-1GFR085,1.4,-1G (inverted),Test Run 64
0.6786249741329892,11.750705729628148,T105N14-1GFR085,1.4,-1G (inverted),Test Run 64
0.6790197331737629,11.753420268202373,T105N14-1GFR085,1.4,-1G (inverted),Test Run 64
0.6795326993909885,11.75447846522386,T105N14-1GFR085,1.4,-1G (inverted),Test Run 64
0.6795326993909885,11.752181254530498,T105N14-1GFR085,1.4,-1G (inverted),Test Run 64
0.6796906030072993,11.751996623182837,T105N14-1GFR085,1.4,-1G (inverted),Test Run 64
0.6803614728408321,11.74981385340745,T105N14-1GFR085,1.4,-1G (inverted),Test Run 64
0.6803614728408321,11.756991587782448,T105N14-1GFR085,1.4,-1G (inverted),Test Run 64
0.6807166824656021,11.753594981337136,T105N14-1GFR085,1.4,-1G (inverted),Test Run 64
0.6809929402822168,11.755653391981673,T105N14-1GFR085,1.4,-1G (inverted),Test Run 64
0.6814271017151421,11.753679667616435,T105N14-1GFR085,1.4,-1G (inverted),Test Run 64
0.6814271017151421,11.754745494032449,T105N14-1GFR085,1.4,-1G (inverted),Test Run 64
0.6817429089477602,11.754527293348861,T105N14-1GFR085,1.4,-1G (inverted),Test Run 64
0.6824137787812969,11.759497843885962,T105N14-1GFR085,1.4,-1G (inverted),Test Run 64
0.6824137787812969,11.757449351454323,T105N14-1GFR085,1.4,-1G (inverted),Test Run 64
0.6826506342057592,11.758331309462136,T105N14-1GFR085,1.4,-1G (inverted),Test Run 64
0.6829268920223739,11.75695725550706,T105N14-1GFR085,1.4,-1G (inverted),Test Run 64
0.6829268920223739,11.758211527967998,T105N14-1GFR085,1.4,-1G (inverted),Test Run 64
0.683518810047755,11.756272135878149,T105N14-1GFR085,1.4,-1G (inverted),Test Run 64
0.683874019672525,11.759843455458235,T105N14-1GFR085,1.4,-1G (inverted),Test Run 64
0.684426535305754,11.765296946669173,T105N14-1GFR085,1.4,-1G (inverted),Test Run 64
0.684426535305754,11.760905467176986,T105N14-1GFR085,1.4,-1G (inverted),Test Run 64
0.6848606967386796,11.761450205946511,T105N14-1GFR085,1.4,-1G (inverted),Test Run 64
0.6852553087555978,11.759832011366436,T105N14-1GFR085,1.4,-1G (inverted),Test Run 64
0.6852553087555978,11.767468272352762,T105N14-1GFR085,1.4,-1G (inverted),Test Run 64
0.6857290196045267,11.761389933729712,T105N14-1GFR085,1.4,-1G (inverted),Test Run 64
0.685965728005138,11.761483012342998,T105N14-1GFR085,1.4,-1G (inverted),Test Run 64
0.685965728005138,11.763378916884012,T105N14-1GFR085,1.4,-1G (inverted),Test Run 64
0.6865577930543705,11.763055430555886,T105N14-1GFR085,1.4,-1G (inverted),Test Run 64
0.6868340508709848,11.766482554579323,T105N14-1GFR085,1.4,-1G (inverted),Test Run 64
0.6868340508709848,11.76024018397386,T105N14-1GFR085,1.4,-1G (inverted),Test Run 64
0.6873076146960625,11.760005198622299,T105N14-1GFR085,1.4,-1G (inverted),Test Run 64
0.6877811785211363,11.767266856337136,T105N14-1GFR085,1.4,-1G (inverted),Test Run 64
0.6881363881459063,11.766586314344949,T105N14-1GFR085,1.4,-1G (inverted),Test Run 64
0.6881363881459063,11.769464884901586,T105N14-1GFR085,1.4,-1G (inverted),Test Run 64
0.6886099519709836,11.764511119032449,T105N14-1GFR085,1.4,-1G (inverted),Test Run 64
0.6891626146280643,11.769239054823462,T105N14-1GFR085,1.4,-1G (inverted),Test Run 64
0.6891626146280643,11.768729411268774,T105N14-1GFR085,1.4,-1G (inverted),Test Run 64
0.6893993230286755,11.765834056044174,T105N14-1GFR085,1.4,-1G (inverted),Test Run 64
0.6899913880779079,11.769985209608624,T105N14-1GFR085,1.4,-1G (inverted),Test Run 64
0.6902676458945224,11.76629563441331,T105N14-1GFR085,1.4,-1G (inverted),Test Run 64
0.6902676458945224,11.768376170301986,T105N14-1GFR085,1.4,-1G (inverted),Test Run 64
0.6907412097196001,11.768502818251198,T105N14-1GFR085,1.4,-1G (inverted),Test Run 64
0.6910174675362147,11.770925913954324,T105N14-1GFR085,1.4,-1G (inverted),Test Run 64
0.6910174675362147,11.768218241835186,T105N14-1GFR085,1.4,-1G (inverted),Test Run 64
0.691451628969136,11.770504008436749,T105N14-1GFR085,1.4,-1G (inverted),Test Run 64
0.6920435469945172,11.76613694300706,T105N14-1GFR085,1.4,-1G (inverted),Test Run 64
0.6920435469945172,11.769182597303935,T105N14-1GFR085,1.4,-1G (inverted),Test Run 64
0.6922408530029802,11.770548258925023,T105N14-1GFR085,1.4,-1G (inverted),Test Run 64
0.6925960626277505,11.778530894423074,T105N14-1GFR085,1.4,-1G (inverted),Test Run 64
0.6932670794851343,11.771213542128148,T105N14-1GFR085,1.4,-1G (inverted),Test Run 64
0.6932670794851343,11.771233378553935,T105N14-1GFR085,1.4,-1G (inverted),Test Run 64
0.693543337301749,11.771817790175024,T105N14-1GFR085,1.4,-1G (inverted),Test Run 64
0.6941352553271342,11.772123728895735,T105N14-1GFR085,1.4,-1G (inverted),Test Run 64
0.6941352553271342,11.773323069716048,T105N14-1GFR085,1.4,-1G (inverted),Test Run 64
0.6945300143679036,11.773793803358624,T105N14-1GFR085,1.4,-1G (inverted),Test Run 64
0.6949246263848257,11.775537882948461,T105N14-1GFR085,1.4,-1G (inverted),Test Run 64
0.6949246263848257,11.775762187147686,T105N14-1GFR085,1.4,-1G (inverted),Test Run 64
0.6954771420180548,11.7764503585344,T105N14-1GFR085,1.4,-1G (inverted),Test Run 64
0.6957533998346694,11.775163279676985,T105N14-1GFR085,1.4,-1G (inverted),Test Run 64
0.6964244166920575,11.7779510604387,T105N14-1GFR085,1.4,-1G (inverted),Test Run 64
0.6964244166920575,11.779343424940649,T105N14-1GFR085,1.4,-1G (inverted),Test Run 64
0.6966611250926684,11.779817210341047,T105N14-1GFR085,1.4,-1G (inverted),Test Run 64
0.6969769323252866,11.78149338831956,T105N14-1GFR085,1.4,-1G (inverted),Test Run 64
0.6969769323252866,11.780887614393773,T105N14-1GFR085,1.4,-1G (inverted),Test Run 64
0.6975688503506677,11.77980881800706,T105N14-1GFR085,1.4,-1G (inverted),Test Run 64
0.6980424141757451,11.77807541956956,T105N14-1GFR085,1.4,-1G (inverted),Test Run 64
0.6980424141757451,11.77934571375901,T105N14-1GFR085,1.4,-1G (inverted),Test Run 64
0.6983582214083632,11.779951487684798,T105N14-1GFR085,1.4,-1G (inverted),Test Run 64
0.6988317852334367,11.779535685682836,T105N14-1GFR085,1.4,-1G (inverted),Test Run 64
0.6988317852334367,11.778383647108623,T105N14-1GFR085,1.4,-1G (inverted),Test Run 64
0.6991475924660548,11.779682932997298,T105N14-1GFR085,1.4,-1G (inverted),Test Run 64
0.699739510491436,11.78188325038011,T105N14-1GFR085,1.4,-1G (inverted),Test Run 64
0.6999763659158985,11.7774269210344,T105N14-1GFR085,1.4,-1G (inverted),Test Run 64
0.6999763659158985,11.78127366175706,T105N14-1GFR085,1.4,-1G (inverted),Test Run 64
0.7003315755406685,11.780416117811749,T105N14-1GFR085,1.4,-1G (inverted),Test Run 64
0.700765736973594,11.78105469813401,T105N14-1GFR085,1.4,-1G (inverted),Test Run 64
0.700765736973594,11.781423960829324,T105N14-1GFR085,1.4,-1G (inverted),Test Run 64
0.7012393007986675,11.782010661268774,T105N14-1GFR085,1.4,-1G (inverted),Test Run 64
0.7017128646237452,11.78261490931565,T105N14-1GFR085,1.4,-1G (inverted),Test Run 64
0.7021470260566668,11.782363139296123,T105N14-1GFR085,1.4,-1G (inverted),Test Run 64
0.7021470260566668,11.784283457899637,T105N14-1GFR085,1.4,-1G (inverted),Test Run 64
0.7026205898817445,11.784144602919174,T105N14-1GFR085,1.4,-1G (inverted),Test Run 64
0.7031731055149735,11.784963999891824,T105N14-1GFR085,1.4,-1G (inverted),Test Run 64
0.7031731055149735,11.783545695448462,T105N14-1GFR085,1.4,-1G (inverted),Test Run 64
0.7034493633315879,11.783455668592998,T105N14-1GFR085,1.4,-1G (inverted),Test Run 64
0.7039229271566656,11.783830271864485,T105N14-1GFR085,1.4,-1G (inverted),Test Run 64
0.7039229271566656,11.786245738173074,T105N14-1GFR085,1.4,-1G (inverted),Test Run 64
0.7043966380055906,11.784339152479712,T105N14-1GFR085,1.4,-1G (inverted),Test Run 64
0.704672895822205,11.781580363417211,T105N14-1GFR085,1.4,-1G (inverted),Test Run 64
0.704672895822205,11.785739909315648,T105N14-1GFR085,1.4,-1G (inverted),Test Run 64
0.7050675078391271,11.786151896620336,T105N14-1GFR085,1.4,-1G (inverted),Test Run 64
0.7056989752805117,11.783086405897686,T105N14-1GFR085,1.4,-1G (inverted),Test Run 64
0.7056989752805117,11.786293040419173,T105N14-1GFR085,1.4,-1G (inverted),Test Run 64
0.7058173294808152,11.78835297694261,T105N14-1GFR085,1.4,-1G (inverted),Test Run 64
0.7064487969221999,11.786489878798074,T105N14-1GFR085,1.4,-1G (inverted),Test Run 64
0.7064487969221999,11.789064799452373,T105N14-1GFR085,1.4,-1G (inverted),Test Run 64
0.7069223607472775,11.789882670546124,T105N14-1GFR085,1.4,-1G (inverted),Test Run 64
0.7072381679798954,11.78859788050706,T105N14-1GFR085,1.4,-1G (inverted),Test Run 64
0.7072381679798954,11.787471781874249,T105N14-1GFR085,1.4,-1G (inverted),Test Run 64
0.7077512812209725,11.789579020643774,T105N14-1GFR085,1.4,-1G (inverted),Test Run 64
0.7082642474381982,11.79008790125901,T105N14-1GFR085,1.4,-1G (inverted),Test Run 64
0.7082642474381982,11.788490306044173,T105N14-1GFR085,1.4,-1G (inverted),Test Run 64
0.7085011028626647,11.795623026991436,T105N14-1GFR085,1.4,-1G (inverted),Test Run 64
0.7090142161037418,11.790654765272686,T105N14-1GFR085,1.4,-1G (inverted),Test Run 64
0.7090142161037418,11.794110118055887,T105N14-1GFR085,1.4,-1G (inverted),Test Run 64
0.709606134129123,11.793866740370337,T105N14-1GFR085,1.4,-1G (inverted),Test Run 64
0.7098429895535853,11.792649089003149,T105N14-1GFR085,1.4,-1G (inverted),Test Run 64
0.7098429895535853,11.792347727919173,T105N14-1GFR085,1.4,-1G (inverted),Test Run 64
0.7104349075789664,11.795364390516824,T105N14-1GFR085,1.4,-1G (inverted),Test Run 64
0.7109084714040441,11.79417649378831,T105N14-1GFR085,1.4,-1G (inverted),Test Run 64
0.7111848762445101,11.79150239100511,T105N14-1GFR085,1.4,-1G (inverted),Test Run 64
0.7111848762445101,11.794706736708235,T105N14-1GFR085,1.4,-1G (inverted),Test Run 64
0.7115005364532766,11.795645152235574,T105N14-1GFR085,1.4,-1G (inverted),Test Run 64
0.7121714062868133,11.792703257704323,T105N14-1GFR085,1.4,-1G (inverted),Test Run 64
0.7121714062868133,11.796722422743386,T105N14-1GFR085,1.4,-1G (inverted),Test Run 64
0.7123688593191237,11.798889170790261,T105N14-1GFR085,1.4,-1G (inverted),Test Run 64
0.7129213749523527,11.796194468641824,T105N14-1GFR085,1.4,-1G (inverted),Test Run 64
0.7129213749523527,11.799683390760961,T105N14-1GFR085,1.4,-1G (inverted),Test Run 64
0.7133553893614271,11.801628123426985,T105N14-1GFR085,1.4,-1G (inverted),Test Run 64
0.7136711965940449,11.798812113905498,T105N14-1GFR085,1.4,-1G (inverted),Test Run 64
0.7136711965940449,11.79699555506761,T105N14-1GFR085,1.4,-1G (inverted),Test Run 64
0.7141447604191186,11.79521409144456,T105N14-1GFR085,1.4,-1G (inverted),Test Run 64
0.7144999700438885,11.800043498182836,T105N14-1GFR085,1.4,-1G (inverted),Test Run 64
0.7150524856771177,11.800588999891824,T105N14-1GFR085,1.4,-1G (inverted),Test Run 64
0.7150524856771177,11.8009620772844,T105N14-1GFR085,1.4,-1G (inverted),Test Run 64
0.7153287434937323,11.802410136366436,T105N14-1GFR085,1.4,-1G (inverted),Test Run 64
0.7157235025345057,11.799796305800024,T105N14-1GFR085,1.4,-1G (inverted),Test Run 64
0.7157235025345057,11.801229869032449,T105N14-1GFR085,1.4,-1G (inverted),Test Run 64
0.7163549699758903,11.805912791395736,T105N14-1GFR085,1.4,-1G (inverted),Test Run 64
0.7164733241761978,11.79955826869065,T105N14-1GFR085,1.4,-1G (inverted),Test Run 64
0.7164733241761978,11.80251237025315,T105N14-1GFR085,1.4,-1G (inverted),Test Run 64
0.7170258398094271,11.80147706141526,T105N14-1GFR085,1.4,-1G (inverted),Test Run 64
0.717617757834808,11.805125437880111,T105N14-1GFR085,1.4,-1G (inverted),Test Run 64
0.717617757834808,11.803536234999248,T105N14-1GFR085,1.4,-1G (inverted),Test Run 64
0.7178546132592705,11.803527842665261,T105N14-1GFR085,1.4,-1G (inverted),Test Run 64
0.7183677265003477,11.804660807753148,T105N14-1GFR085,1.4,-1G (inverted),Test Run 64
0.7183677265003477,11.804975901747298,T105N14-1GFR085,1.4,-1G (inverted),Test Run 64
0.7188806927175773,11.806800089979712,T105N14-1GFR085,1.4,-1G (inverted),Test Run 64
0.7190781457498876,11.80434418788011,T105N14-1GFR085,1.4,-1G (inverted),Test Run 64
0.7190781457498876,11.806713114882061,T105N14-1GFR085,1.4,-1G (inverted),Test Run 64
0.7195121601589619,11.804714213514874,T105N14-1GFR085,1.4,-1G (inverted),Test Run 64
0.7201831770163499,11.80540696253831,T105N14-1GFR085,1.4,-1G (inverted),Test Run 64
0.7201831770163499,11.80605317225511,T105N14-1GFR085,1.4,-1G (inverted),Test Run 64
0.7203015312166534,11.806948863173073,T105N14-1GFR085,1.4,-1G (inverted),Test Run 64
0.7209329986580381,11.806240855360574,T105N14-1GFR085,1.4,-1G (inverted),Test Run 64
0.721446111899115,11.806803904676986,T105N14-1GFR085,1.4,-1G (inverted),Test Run 64
0.721446111899115,11.807662974501199,T105N14-1GFR085,1.4,-1G (inverted),Test Run 64
0.721840723916037,11.80540848841721,T105N14-1GFR085,1.4,-1G (inverted),Test Run 64
0.7220775793404997,11.806363688612524,T105N14-1GFR085,1.4,-1G (inverted),Test Run 64
0.7220775793404997,11.81044846644456,T105N14-1GFR085,1.4,-1G (inverted),Test Run 64
0.7227090467818842,11.807288371229712,T105N14-1GFR085,1.4,-1G (inverted),Test Run 64
0.7230247069906508,11.810923777723861,T105N14-1GFR085,1.4,-1G (inverted),Test Run 64
0.7230247069906508,11.807585917616436,T105N14-1GFR085,1.4,-1G (inverted),Test Run 64
0.7236167720398835,11.81332856288011,T105N14-1GFR085,1.4,-1G (inverted),Test Run 64
0.723893029856498,11.808925639296124,T105N14-1GFR085,1.4,-1G (inverted),Test Run 64
0.723893029856498,11.807890330458235,T105N14-1GFR085,1.4,-1G (inverted),Test Run 64
0.7243271912894235,11.809124003553936,T105N14-1GFR085,1.4,-1G (inverted),Test Run 64
0.7248401575066491,11.810431681776587,T105N14-1GFR085,1.4,-1G (inverted),Test Run 64
0.7249980611229602,11.809527598524635,T105N14-1GFR085,1.4,-1G (inverted),Test Run 64
0.7249980611229602,11.811151896620336,T105N14-1GFR085,1.4,-1G (inverted),Test Run 64
0.7255899791483414,11.810547648573461,T105N14-1GFR085,1.4,-1G (inverted),Test Run 64
0.7261030923894183,11.810256968641824,T105N14-1GFR085,1.4,-1G (inverted),Test Run 64
0.7261030923894183,11.811677561903547,T105N14-1GFR085,1.4,-1G (inverted),Test Run 64
0.7263003983978813,11.813444529676985,T105N14-1GFR085,1.4,-1G (inverted),Test Run 64
0.726931865839266,11.811821757460185,T105N14-1GFR085,1.4,-1G (inverted),Test Run 64
0.726931865839266,11.812006388807836,T105N14-1GFR085,1.4,-1G (inverted),Test Run 64
0.7272081236558806,11.812103282118386,T105N14-1GFR085,1.4,-1G (inverted),Test Run 64
0.7276818345048054,11.81386719813401,T105N14-1GFR085,1.4,-1G (inverted),Test Run 64
0.7276818345048054,11.81621094813401,T105N14-1GFR085,1.4,-1G (inverted),Test Run 64
0.7282343501380347,11.818152629042212,T105N14-1GFR085,1.4,-1G (inverted),Test Run 64
0.7287079139631121,11.813361369276587,T105N14-1GFR085,1.4,-1G (inverted),Test Run 64
0.7287079139631121,11.814638529921123,T105N14-1GFR085,1.4,-1G (inverted),Test Run 64
0.7289841717797267,11.819667063856674,T105N14-1GFR085,1.4,-1G (inverted),Test Run 64
0.7295366874129559,11.816008769178936,T105N14-1GFR085,1.4,-1G (inverted),Test Run 64
0.7295366874129559,11.816540537977762,T105N14-1GFR085,1.4,-1G (inverted),Test Run 64
0.7298918970377258,11.816485606337135,T105N14-1GFR085,1.4,-1G (inverted),Test Run 64
0.7302865090546479,11.817418681288311,T105N14-1GFR085,1.4,-1G (inverted),Test Run 64
0.7302865090546479,11.81778412928636,T105N14-1GFR085,1.4,-1G (inverted),Test Run 64
0.7308785741038804,11.817479716444561,T105N14-1GFR085,1.4,-1G (inverted),Test Run 64
0.7312731861207985,11.818030558729712,T105N14-1GFR085,1.4,-1G (inverted),Test Run 64
0.7317467499458762,11.818035899305887,T105N14-1GFR085,1.4,-1G (inverted),Test Run 64
0.7317467499458762,11.816721354628148,T105N14-1GFR085,1.4,-1G (inverted),Test Run 64
0.7322204607948013,11.82011643519456,T105N14-1GFR085,1.4,-1G (inverted),Test Run 64
0.7327334270120308,11.81899262538011,T105N14-1GFR085,1.4,-1G (inverted),Test Run 64
0.7327334270120308,11.820028697157449,T105N14-1GFR085,1.4,-1G (inverted),Test Run 64
0.7328913306283378,11.820138560438698,T105N14-1GFR085,1.4,-1G (inverted),Test Run 64
0.733601749877878,11.82005616297776,T105N14-1GFR085,1.4,-1G (inverted),Test Run 64
0.733601749877878,11.820613108778549,T105N14-1GFR085,1.4,-1G (inverted),Test Run 64
0.7339963618947961,11.823909007216049,T105N14-1GFR085,1.4,-1G (inverted),Test Run 64
0.7344699257198736,11.820976267958235,T105N14-1GFR085,1.4,-1G (inverted),Test Run 64
0.7344699257198736,11.820507060194561,T105N14-1GFR085,1.4,-1G (inverted),Test Run 64
0.7349436365687986,11.822747050428935,T105N14-1GFR085,1.4,-1G (inverted),Test Run 64
0.7354961522020316,11.823612986708236,T105N14-1GFR085,1.4,-1G (inverted),Test Run 64
0.7354961522020316,11.822573863173073,T105N14-1GFR085,1.4,-1G (inverted),Test Run 64
0.7356934582104907,11.820455943251199,T105N14-1GFR085,1.4,-1G (inverted),Test Run 64
0.7362853762358719,11.822098551893774,T105N14-1GFR085,1.4,-1G (inverted),Test Run 64
0.7362853762358719,11.822782908583235,T105N14-1GFR085,1.4,-1G (inverted),Test Run 64
0.7367590870847969,11.824172221327373,T105N14-1GFR085,1.4,-1G (inverted),Test Run 64
0.7371142967095669,11.8221405135637,T105N14-1GFR085,1.4,-1G (inverted),Test Run 64
0.7371142967095669,11.823339854384011,T105N14-1GFR085,1.4,-1G (inverted),Test Run 64
0.737706214734948,11.827592478895735,T105N14-1GFR085,1.4,-1G (inverted),Test Run 64
0.7381403761678736,11.822138224745336,T105N14-1GFR085,1.4,-1G (inverted),Test Run 64
0.7381403761678736,11.822413645887924,T105N14-1GFR085,1.4,-1G (inverted),Test Run 64
0.7384560363766401,11.825465403700424,T105N14-1GFR085,1.4,-1G (inverted),Test Run 64
0.7389297472255651,11.825568400526587,T105N14-1GFR085,1.4,-1G (inverted),Test Run 64
0.7391270532340282,11.821343241835185,T105N14-1GFR085,1.4,-1G (inverted),Test Run 64
0.7391270532340282,11.823665629530499,T105N14-1GFR085,1.4,-1G (inverted),Test Run 64
0.7397585206754128,11.82719727625901,T105N14-1GFR085,1.4,-1G (inverted),Test Run 64
0.7401926821083344,11.828159342909398,T105N14-1GFR085,1.4,-1G (inverted),Test Run 64
0.7401926821083344,11.823899089003149,T105N14-1GFR085,1.4,-1G (inverted),Test Run 64
0.7405083423171009,11.829165660048073,T105N14-1GFR085,1.4,-1G (inverted),Test Run 64
0.7408635519418709,11.828397380018774,T105N14-1GFR085,1.4,-1G (inverted),Test Run 64
0.7408635519418709,11.833774577284398,T105N14-1GFR085,1.4,-1G (inverted),Test Run 64
0.7413371157669486,11.828410349989486,T105N14-1GFR085,1.4,-1G (inverted),Test Run 64
0.7418106795920223,11.82788010706956,T105N14-1GFR085,1.4,-1G (inverted),Test Run 64
0.7422843904409471,11.829070292616436,T105N14-1GFR085,1.4,-1G (inverted),Test Run 64
0.7422843904409471,11.825881205702373,T105N14-1GFR085,1.4,-1G (inverted),Test Run 64
0.7427184048500214,11.830159007216048,T105N14-1GFR085,1.4,-1G (inverted),Test Run 64
0.7431921156989464,11.830599986219948,T105N14-1GFR085,1.4,-1G (inverted),Test Run 64
0.7431921156989464,11.830050669813698,T105N14-1GFR085,1.4,-1G (inverted),Test Run 64
0.7433894217074094,11.832709513807837,T105N14-1GFR085,1.4,-1G (inverted),Test Run 64
0.7440602915409459,11.830802165175024,T105N14-1GFR085,1.4,-1G (inverted),Test Run 64
0.7440602915409459,11.829824839735574,T105N14-1GFR085,1.4,-1G (inverted),Test Run 64
0.744376098773564,11.832063304091047,T105N14-1GFR085,1.4,-1G (inverted),Test Run 64
0.7446523565901787,11.830932627821511,T105N14-1GFR085,1.4,-1G (inverted),Test Run 64
0.7446523565901787,11.831886302137923,T105N14-1GFR085,1.4,-1G (inverted),Test Run 64
0.745283824031563,11.832572947645735,T105N14-1GFR085,1.4,-1G (inverted),Test Run 64
0.7455994842403298,11.833985148573461,T105N14-1GFR085,1.4,-1G (inverted),Test Run 64
0.7455994842403298,11.833037577772686,T105N14-1GFR085,1.4,-1G (inverted),Test Run 64
0.7461519998735588,11.834037028456274,T105N14-1GFR085,1.4,-1G (inverted),Test Run 64
0.746625710722484,11.834955607557836,T105N14-1GFR085,1.4,-1G (inverted),Test Run 64
0.7470992745475613,11.831002818251198,T105N14-1GFR085,1.4,-1G (inverted),Test Run 64
0.7470992745475613,11.835197459364485,T105N14-1GFR085,1.4,-1G (inverted),Test Run 64
0.747375532364176,11.83528901209886,T105N14-1GFR085,1.4,-1G (inverted),Test Run 64
0.7478490961892494,11.833455668592999,T105N14-1GFR085,1.4,-1G (inverted),Test Run 64
0.7478490961892494,11.834657298231672,T105N14-1GFR085,1.4,-1G (inverted),Test Run 64
0.7482043058140196,11.83382569422776,T105N14-1GFR085,1.4,-1G (inverted),Test Run 64
0.7485989178309418,11.83697434535081,T105N14-1GFR085,1.4,-1G (inverted),Test Run 64
0.7485989178309418,11.834417735243386,T105N14-1GFR085,1.4,-1G (inverted),Test Run 64
0.7491909828801743,11.837653361464087,T105N14-1GFR085,1.4,-1G (inverted),Test Run 64
0.7496645467052477,11.837111674452373,T105N14-1GFR085,1.4,-1G (inverted),Test Run 64
0.7496645467052477,11.837714396620337,T105N14-1GFR085,1.4,-1G (inverted),Test Run 64
0.7500591587221699,11.838294993544173,T105N14-1GFR085,1.4,-1G (inverted),Test Run 64
0.750572271963247,11.837982188368386,T105N14-1GFR085,1.4,-1G (inverted),Test Run 64
0.750572271963247,11.836629496717999,T105N14-1GFR085,1.4,-1G (inverted),Test Run 64
0.7508880791958649,11.837223826551986,T105N14-1GFR085,1.4,-1G (inverted),Test Run 64
0.7511643370124795,11.837929545546123,T105N14-1GFR085,1.4,-1G (inverted),Test Run 64
0.7511643370124795,11.839273844862523,T105N14-1GFR085,1.4,-1G (inverted),Test Run 64
0.7515983514215537,11.83898850550706,T105N14-1GFR085,1.4,-1G (inverted),Test Run 64
0.7520325128544794,11.840036021376198,T105N14-1GFR085,1.4,-1G (inverted),Test Run 64
0.7525850284877084,11.840209971571511,T105N14-1GFR085,1.4,-1G (inverted),Test Run 64
0.7525850284877084,11.837384806776587,T105N14-1GFR085,1.4,-1G (inverted),Test Run 64
0.7529797875284817,11.841198741102762,T105N14-1GFR085,1.4,-1G (inverted),Test Run 64
0.7532954477372443,11.841860972548073,T105N14-1GFR085,1.4,-1G (inverted),Test Run 64
0.7532954477372443,11.841094981337136,T105N14-1GFR085,1.4,-1G (inverted),Test Run 64
0.7538479633704773,11.841496287489486,T105N14-1GFR085,1.4,-1G (inverted),Test Run 64
0.754124221187092,11.842428599501199,T105N14-1GFR085,1.4,-1G (inverted),Test Run 64
0.754124221187092,11.845904551649635,T105N14-1GFR085,1.4,-1G (inverted),Test Run 64
0.7547952380444801,11.841667948866435,T105N14-1GFR085,1.4,-1G (inverted),Test Run 64
0.7551898500613983,11.842189799452374,T105N14-1GFR085,1.4,-1G (inverted),Test Run 64
0.7555056572940161,11.841823588514874,T105N14-1GFR085,1.4,-1G (inverted),Test Run 64
0.7555056572940161,11.843448649550023,T105N14-1GFR085,1.4,-1G (inverted),Test Run 64
0.7558607198949348,11.841950236464086,T105N14-1GFR085,1.4,-1G (inverted),Test Run 64
0.7563344307438638,11.841411601210186,T105N14-1GFR085,1.4,-1G (inverted),Test Run 64
0.7563344307438638,11.844936381483624,T105N14-1GFR085,1.4,-1G (inverted),Test Run 64
0.7569263487692449,11.842470561171123,T105N14-1GFR085,1.4,-1G (inverted),Test Run 64
0.7572026065858596,11.841842662001199,T105N14-1GFR085,1.4,-1G (inverted),Test Run 64
0.7572026065858596,11.843700419569561,T105N14-1GFR085,1.4,-1G (inverted),Test Run 64
0.757676170410933,11.84365082850511,T105N14-1GFR085,1.4,-1G (inverted),Test Run 64
0.7581892836520141,11.84478684535081,T105N14-1GFR085,1.4,-1G (inverted),Test Run 64
0.7581892836520141,11.841719828749248,T105N14-1GFR085,1.4,-1G (inverted),Test Run 64
0.7586234450849357,11.84304200282151,T105N14-1GFR085,1.4,-1G (inverted),Test Run 64
0.7589786547097057,11.847195445204324,T105N14-1GFR085,1.4,-1G (inverted),Test Run 64
0.7589786547097057,11.847119151259012,T105N14-1GFR085,1.4,-1G (inverted),Test Run 64
0.7596101221510904,11.844548808241436,T105N14-1GFR085,1.4,-1G (inverted),Test Run 64
0.7599653317758603,11.849098216200423,T105N14-1GFR085,1.4,-1G (inverted),Test Run 64
0.7599653317758603,11.844406138563699,T105N14-1GFR085,1.4,-1G (inverted),Test Run 64
0.7603599437927785,11.846078501844948,T105N14-1GFR085,1.4,-1G (inverted),Test Run 64
0.7608730570338593,11.841741191053936,T105N14-1GFR085,1.4,-1G (inverted),Test Run 64
0.7608730570338593,11.848727427626198,T105N14-1GFR085,1.4,-1G (inverted),Test Run 64
0.761307218466781,11.845095835829323,T105N14-1GFR085,1.4,-1G (inverted),Test Run 64
0.7616622810676996,11.846157084608624,T105N14-1GFR085,1.4,-1G (inverted),Test Run 64
0.7622149437247803,11.844855509901587,T105N14-1GFR085,1.4,-1G (inverted),Test Run 64
0.7622149437247803,11.849126444960186,T105N14-1GFR085,1.4,-1G (inverted),Test Run 64
0.7626095557417023,11.850587474012922,T105N14-1GFR085,1.4,-1G (inverted),Test Run 64
0.7629647653664723,11.8494842635637,T105N14-1GFR085,1.4,-1G (inverted),Test Run 64
0.7629647653664723,11.846749888563698,T105N14-1GFR085,1.4,-1G (inverted),Test Run 64
0.7635172809997013,11.847109233046123,T105N14-1GFR085,1.4,-1G (inverted),Test Run 64
0.7638724906244713,11.849712382460186,T105N14-1GFR085,1.4,-1G (inverted),Test Run 64
0.7638724906244713,11.850527201796123,T105N14-1GFR085,1.4,-1G (inverted),Test Run 64
0.7642671026413934,11.849613963270736,T105N14-1GFR085,1.4,-1G (inverted),Test Run 64
0.7648196182746227,11.84661561121995,T105N14-1GFR085,1.4,-1G (inverted),Test Run 64
0.7648196182746227,11.847501383925024,T105N14-1GFR085,1.4,-1G (inverted),Test Run 64
0.7652933291235475,11.850407420301986,T105N14-1GFR085,1.4,-1G (inverted),Test Run 64
0.7655695869401622,11.84734955897386,T105N14-1GFR085,1.4,-1G (inverted),Test Run 64
0.7655695869401622,11.854506693983623,T105N14-1GFR085,1.4,-1G (inverted),Test Run 64
0.7662010543815468,11.851168833876198,T105N14-1GFR085,1.4,-1G (inverted),Test Run 64
0.7664377627821619,11.85185547938401,T105N14-1GFR085,1.4,-1G (inverted),Test Run 64
0.7664377627821619,11.85008469691331,T105N14-1GFR085,1.4,-1G (inverted),Test Run 64
0.766792972406928,11.852564250135961,T105N14-1GFR085,1.4,-1G (inverted),Test Run 64
0.767345488040161,11.851779185438698,T105N14-1GFR085,1.4,-1G (inverted),Test Run 64
0.767700697664927,11.850698863173074,T105N14-1GFR085,1.4,-1G (inverted),Test Run 64
0.767700697664927,11.850769816542211,T105N14-1GFR085,1.4,-1G (inverted),Test Run 64
0.7681742614900047,11.853070078993387,T105N14-1GFR085,1.4,-1G (inverted),Test Run 64
0.768450519306619,11.8583595382219,T105N14-1GFR085,1.4,-1G (inverted),Test Run 64
0.768450519306619,11.850287638807837,T105N14-1GFR085,1.4,-1G (inverted),Test Run 64
0.7690030349398483,11.85125657191331,T105N14-1GFR085,1.4,-1G (inverted),Test Run 64
0.7693582445646183,11.853383647108624,T105N14-1GFR085,1.4,-1G (inverted),Test Run 64
0.7693582445646183,11.854631053114485,T105N14-1GFR085,1.4,-1G (inverted),Test Run 64
0.7697530036053918,11.852662669325422,T105N14-1GFR085,1.4,-1G (inverted),Test Run 64
0.7703055192386208,11.850823222303935,T105N14-1GFR085,1.4,-1G (inverted),Test Run 64
0.7703055192386208,11.851506816053936,T105N14-1GFR085,1.4,-1G (inverted),Test Run 64
0.7705817770552355,11.85162201991136,T105N14-1GFR085,1.4,-1G (inverted),Test Run 64
0.7710553408803131,11.85299073329026,T105N14-1GFR085,1.4,-1G (inverted),Test Run 64
0.7714895023132344,11.851972209120337,T105N14-1GFR085,1.4,-1G (inverted),Test Run 64
0.7714895023132344,11.854792033339086,T105N14-1GFR085,1.4,-1G (inverted),Test Run 64
0.7718447119380047,11.85653077235276,T105N14-1GFR085,1.4,-1G (inverted),Test Run 64
0.7723576781552303,11.851456462050024,T105N14-1GFR085,1.4,-1G (inverted),Test Run 64
0.7723576781552303,11.853706370497298,T105N14-1GFR085,1.4,-1G (inverted),Test Run 64
0.7728707913963112,11.853359995985574,T105N14-1GFR085,1.4,-1G (inverted),Test Run 64
0.7731865986289292,11.85616456141526,T105N14-1GFR085,1.4,-1G (inverted),Test Run 64
0.7738180660703139,11.85558930506761,T105N14-1GFR085,1.4,-1G (inverted),Test Run 64
0.7738180660703139,11.861566935682836,T105N14-1GFR085,1.4,-1G (inverted),Test Run 64
0.7740547744709249,11.856134806776586,T105N14-1GFR085,1.4,-1G (inverted),Test Run 64
0.7745283382959985,11.856155406141824,T105N14-1GFR085,1.4,-1G (inverted),Test Run 64
0.7745283382959985,11.855411540175023,T105N14-1GFR085,1.4,-1G (inverted),Test Run 64
0.7748441455286167,11.857926188612524,T105N14-1GFR085,1.4,-1G (inverted),Test Run 64
0.775317709353694,11.860075389051985,T105N14-1GFR085,1.4,-1G (inverted),Test Run 64
0.775317709353694,11.859752665663311,T105N14-1GFR085,1.4,-1G (inverted),Test Run 64
0.7758702249869232,11.857281504774637,T105N14-1GFR085,1.4,-1G (inverted),Test Run 64
0.7762649840276968,11.857037364149637,T105N14-1GFR085,1.4,-1G (inverted),Test Run 64
0.7762649840276968,11.859987651014873,T105N14-1GFR085,1.4,-1G (inverted),Test Run 64
0.7766200466286115,11.859838877821511,T105N14-1GFR085,1.4,-1G (inverted),Test Run 64
0.7771331598696923,11.86171647181565,T105N14-1GFR085,1.4,-1G (inverted),Test Run 64
0.7774489671023105,11.859368144178935,T105N14-1GFR085,1.4,-1G (inverted),Test Run 64
0.7774489671023105,11.859940348768774,T105N14-1GFR085,1.4,-1G (inverted),Test Run 64
0.777922530927384,11.854164897108623,T105N14-1GFR085,1.4,-1G (inverted),Test Run 64
0.7782777405521539,11.859426127577374,T105N14-1GFR085,1.4,-1G (inverted),Test Run 64
0.7782777405521539,11.859095011854711,T105N14-1GFR085,1.4,-1G (inverted),Test Run 64
0.7786723525690761,11.861155711317611,T105N14-1GFR085,1.4,-1G (inverted),Test Run 64
0.7793038200104606,11.859987651014873,T105N14-1GFR085,1.4,-1G (inverted),Test Run 64
0.7793038200104606,11.860979472303935,T105N14-1GFR085,1.4,-1G (inverted),Test Run 64
0.7796196272430788,11.861552439833236,T105N14-1GFR085,1.4,-1G (inverted),Test Run 64
0.7800536416521487,11.857125102186748,T105N14-1GFR085,1.4,-1G (inverted),Test Run 64
0.7800536416521487,11.858617411757061,T105N14-1GFR085,1.4,-1G (inverted),Test Run 64
0.7804878030850744,11.861233531141824,T105N14-1GFR085,1.4,-1G (inverted),Test Run 64
0.7808036103176924,11.86644288172776,T105N14-1GFR085,1.4,-1G (inverted),Test Run 64
0.781316576534918,11.862763224745336,T105N14-1GFR085,1.4,-1G (inverted),Test Run 64
0.781316576534918,11.86168137660081,T105N14-1GFR085,1.4,-1G (inverted),Test Run 64
0.781869092168147,11.860880290175023,T105N14-1GFR085,1.4,-1G (inverted),Test Run 64
0.7821059475926097,11.860429392958235,T105N14-1GFR085,1.4,-1G (inverted),Test Run 64
0.7821059475926097,11.864754496717998,T105N14-1GFR085,1.4,-1G (inverted),Test Run 64
0.7825795114176873,11.861150370741436,T105N14-1GFR085,1.4,-1G (inverted),Test Run 64
0.7830136728506129,11.861103831434798,T105N14-1GFR085,1.4,-1G (inverted),Test Run 64
0.7830136728506129,11.861398326063698,T105N14-1GFR085,1.4,-1G (inverted),Test Run 64
0.7834872366756863,11.86314622035081,T105N14-1GFR085,1.4,-1G (inverted),Test Run 64
0.78396080050076,11.864582072401586,T105N14-1GFR085,1.4,-1G (inverted),Test Run 64
0.78396080050076,11.861555491591048,T105N14-1GFR085,1.4,-1G (inverted),Test Run 64
0.78423720534123,11.865733348036361,T105N14-1GFR085,1.4,-1G (inverted),Test Run 64
0.7846712197503,11.863877116346899,T105N14-1GFR085,1.4,-1G (inverted),Test Run 64
0.7852237353835293,11.863431559706274,T105N14-1GFR085,1.4,-1G (inverted),Test Run 64
0.7852237353835293,11.864574443007061,T105N14-1GFR085,1.4,-1G (inverted),Test Run 64
0.7855395426161471,11.86257096400315,T105N14-1GFR085,1.4,-1G (inverted),Test Run 64
0.7859737040490726,11.865584574842998,T105N14-1GFR085,1.4,-1G (inverted),Test Run 64
0.7859737040490726,11.865274821425023,T105N14-1GFR085,1.4,-1G (inverted),Test Run 64
0.7863289136738426,11.865743266249249,T105N14-1GFR085,1.4,-1G (inverted),Test Run 64
0.7868418798910686,11.865345774794173,T105N14-1GFR085,1.4,-1G (inverted),Test Run 64
0.7868418798910686,11.86502534022386,T105N14-1GFR085,1.4,-1G (inverted),Test Run 64
0.7871576871236864,11.869323741102761,T105N14-1GFR085,1.4,-1G (inverted),Test Run 64
0.7875522991406084,11.867763529921124,T105N14-1GFR085,1.4,-1G (inverted),Test Run 64
0.7875522991406084,11.867379008436748,T105N14-1GFR085,1.4,-1G (inverted),Test Run 64
0.7879075087653784,11.867915354872299,T105N14-1GFR085,1.4,-1G (inverted),Test Run 64
0.7885389762067592,11.86757660975511,T105N14-1GFR085,1.4,-1G (inverted),Test Run 64
0.788894185831529,11.861965190077374,T105N14-1GFR085,1.4,-1G (inverted),Test Run 64
0.788894185831529,11.867888651991436,T105N14-1GFR085,1.4,-1G (inverted),Test Run 64
0.7893677496566067,11.864112101698462,T105N14-1GFR085,1.4,-1G (inverted),Test Run 64
0.7896440074732214,11.864851390028548,T105N14-1GFR085,1.4,-1G (inverted),Test Run 64
0.7896440074732214,11.865785227919172,T105N14-1GFR085,1.4,-1G (inverted),Test Run 64
0.7902754749146058,11.868228922987523,T105N14-1GFR085,1.4,-1G (inverted),Test Run 64
0.7905517327312205,11.868926249647686,T105N14-1GFR085,1.4,-1G (inverted),Test Run 64
0.790985894164146,11.868463908339086,T105N14-1GFR085,1.4,-1G (inverted),Test Run 64
0.790985894164146,11.869087992811748,T105N14-1GFR085,1.4,-1G (inverted),Test Run 64
0.7914594579892195,11.867301951551985,T105N14-1GFR085,1.4,-1G (inverted),Test Run 64
0.7918146676139897,11.872476969862523,T105N14-1GFR085,1.4,-1G (inverted),Test Run 64
0.7918146676139897,11.870449076796124,T105N14-1GFR085,1.4,-1G (inverted),Test Run 64
0.7921698772387596,11.869697581434798,T105N14-1GFR085,1.4,-1G (inverted),Test Run 64
0.7926829904798366,11.869726573134011,T105N14-1GFR085,1.4,-1G (inverted),Test Run 64
0.7926829904798366,11.8695900069719,T105N14-1GFR085,1.4,-1G (inverted),Test Run 64
0.7931171519127621,11.873633586073462,T105N14-1GFR085,1.4,-1G (inverted),Test Run 64
0.7937090699381433,11.870157633925023,T105N14-1GFR085,1.4,-1G (inverted),Test Run 64
0.7937090699381433,11.869449626112523,T105N14-1GFR085,1.4,-1G (inverted),Test Run 64
0.7939853277547579,11.869344340467999,T105N14-1GFR085,1.4,-1G (inverted),Test Run 64
0.7944194891876796,11.869455729628148,T105N14-1GFR085,1.4,-1G (inverted),Test Run 64
0.7948536506206051,11.871227275038311,T105N14-1GFR085,1.4,-1G (inverted),Test Run 64
0.7948536506206051,11.869667063856673,T105N14-1GFR085,1.4,-1G (inverted),Test Run 64
0.7952876650296752,11.871867381239486,T105N14-1GFR085,1.4,-1G (inverted),Test Run 64
0.7956428746544454,11.870291911268774,T105N14-1GFR085,1.4,-1G (inverted),Test Run 64
0.7956428746544454,11.872585307264874,T105N14-1GFR085,1.4,-1G (inverted),Test Run 64
0.7960376336952187,11.871066294813698,T105N14-1GFR085,1.4,-1G (inverted),Test Run 64
0.7965505999124444,11.868190013075424,T105N14-1GFR085,1.4,-1G (inverted),Test Run 64
0.7965505999124444,11.869950877333235,T105N14-1GFR085,1.4,-1G (inverted),Test Run 64
0.7969058095372143,11.869010935926985,T105N14-1GFR085,1.4,-1G (inverted),Test Run 64
0.7974583251704433,11.872508250380111,T105N14-1GFR085,1.4,-1G (inverted),Test Run 64
0.7974583251704433,11.870722209120336,T105N14-1GFR085,1.4,-1G (inverted),Test Run 64
0.7979714384115245,11.870929728651586,T105N14-1GFR085,1.4,-1G (inverted),Test Run 64
0.7982476962281392,11.868881236219949,T105N14-1GFR085,1.4,-1G (inverted),Test Run 64
0.7986029058529092,11.870056162977761,T105N14-1GFR085,1.4,-1G (inverted),Test Run 64
0.7986029058529092,11.871916209364485,T105N14-1GFR085,1.4,-1G (inverted),Test Run 64
0.7991949709021416,11.86941987147386,T105N14-1GFR085,1.4,-1G (inverted),Test Run 64
0.7994712287187563,11.871398936415261,T105N14-1GFR085,1.4,-1G (inverted),Test Run 64
0.7994712287187563,11.87180024256761,T105N14-1GFR085,1.4,-1G (inverted),Test Run 64
0.7999841949359819,11.869561778212136,T105N14-1GFR085,1.4,-1G (inverted),Test Run 64
0.8002210503604444,11.872843180800023,T105N14-1GFR085,1.4,-1G (inverted),Test Run 64
0.8002210503604444,11.872346507216047,T105N14-1GFR085,1.4,-1G (inverted),Test Run 64
0.8008525178018291,11.874768077040262,T105N14-1GFR085,1.4,-1G (inverted),Test Run 64
0.8013656310429099,11.872998820448462,T105N14-1GFR085,1.4,-1G (inverted),Test Run 64
0.8013656310429099,11.873877726698462,T105N14-1GFR085,1.4,-1G (inverted),Test Run 64
0.8017602430598281,11.87408143153245,T105N14-1GFR085,1.4,-1G (inverted),Test Run 64
0.8019969514604433,11.871694956923074,T105N14-1GFR085,1.4,-1G (inverted),Test Run 64
0.802667968317827,11.873511515760962,T105N14-1GFR085,1.4,-1G (inverted),Test Run 64
0.802667968317827,11.874407969618385,T105N14-1GFR085,1.4,-1G (inverted),Test Run 64
0.8029836285265939,11.874134837294173,T105N14-1GFR085,1.4,-1G (inverted),Test Run 64
0.8034177899595194,11.872284709120336,T105N14-1GFR085,1.4,-1G (inverted),Test Run 64
0.8034177899595194,11.874409495497298,T105N14-1GFR085,1.4,-1G (inverted),Test Run 64
0.8038125490002929,11.875566111708235,T105N14-1GFR085,1.4,-1G (inverted),Test Run 64
0.8042861128253663,11.874641429091048,T105N14-1GFR085,1.4,-1G (inverted),Test Run 64
0.8042861128253663,11.875061045790261,T105N14-1GFR085,1.4,-1G (inverted),Test Run 64
0.804562370641981,11.875133525038311,T105N14-1GFR085,1.4,-1G (inverted),Test Run 64
0.8050359344670587,11.87402192225511,T105N14-1GFR085,1.4,-1G (inverted),Test Run 64
0.8050359344670587,11.87321778407151,T105N14-1GFR085,1.4,-1G (inverted),Test Run 64
0.8054700958999803,11.876021586561748,T105N14-1GFR085,1.4,-1G (inverted),Test Run 64
0.8060226115332093,11.880000315809799,T105N14-1GFR085,1.4,-1G (inverted),Test Run 64
0.8064172235501313,11.875989543104712,T105N14-1GFR085,1.4,-1G (inverted),Test Run 64
0.8064172235501313,11.876532755995337,T105N14-1GFR085,1.4,-1G (inverted),Test Run 64
0.8069303367912083,11.877778636122297,T105N14-1GFR085,1.4,-1G (inverted),Test Run 64
0.807206594607827,11.875330363417211,T105N14-1GFR085,1.4,-1G (inverted),Test Run 64
0.807206594607827,11.87823334803636,T105N14-1GFR085,1.4,-1G (inverted),Test Run 64
0.8076801584329004,11.873975382948462,T105N14-1GFR085,1.4,-1G (inverted),Test Run 64
0.8081143198658259,11.876230631971898,T105N14-1GFR085,1.4,-1G (inverted),Test Run 64
0.8084695294905919,11.881061564589086,T105N14-1GFR085,1.4,-1G (inverted),Test Run 64
0.8084695294905919,11.87809983363206,T105N14-1GFR085,1.4,-1G (inverted),Test Run 64
0.8088247391153622,11.878742991591048,T105N14-1GFR085,1.4,-1G (inverted),Test Run 64
0.8093772547485951,11.877827464247298,T105N14-1GFR085,1.4,-1G (inverted),Test Run 64
0.8093772547485951,11.879121409559797,T105N14-1GFR085,1.4,-1G (inverted),Test Run 64
0.8097324643733612,11.878572856092998,T105N14-1GFR085,1.4,-1G (inverted),Test Run 64
0.8101270763902833,11.877628337050023,T105N14-1GFR085,1.4,-1G (inverted),Test Run 64
0.8101270763902833,11.8785369979387,T105N14-1GFR085,1.4,-1G (inverted),Test Run 64
0.8107191414395158,11.877083598280498,T105N14-1GFR085,1.4,-1G (inverted),Test Run 64
0.811074351064286,11.8803077804094,T105N14-1GFR085,1.4,-1G (inverted),Test Run 64
0.811074351064286,11.879400645399636,T105N14-1GFR085,1.4,-1G (inverted),Test Run 64
0.8115873172815117,11.880205546522685,T105N14-1GFR085,1.4,-1G (inverted),Test Run 64
0.8119425269062817,11.879963694716048,T105N14-1GFR085,1.4,-1G (inverted),Test Run 64
0.812337285947055,11.880829630995336,T105N14-1GFR085,1.4,-1G (inverted),Test Run 64
0.812337285947055,11.878873454237524,T105N14-1GFR085,1.4,-1G (inverted),Test Run 64
0.8127318979639772,11.88008957972581,T105N14-1GFR085,1.4,-1G (inverted),Test Run 64
0.8132054617890508,11.880992137098861,T105N14-1GFR085,1.4,-1G (inverted),Test Run 64
0.8132054617890508,11.883370982313698,T105N14-1GFR085,1.4,-1G (inverted),Test Run 64
0.8135212690216687,11.882577525282448,T105N14-1GFR085,1.4,-1G (inverted),Test Run 64
0.813955283430743,11.882397471571512,T105N14-1GFR085,1.4,-1G (inverted),Test Run 64
0.813955283430743,11.882374583387923,T105N14-1GFR085,1.4,-1G (inverted),Test Run 64
0.814428994279668,11.880929576063698,T105N14-1GFR085,1.4,-1G (inverted),Test Run 64
0.8149419604968936,11.882569895887922,T105N14-1GFR085,1.4,-1G (inverted),Test Run 64
0.81517881592136,11.881337748671124,T105N14-1GFR085,1.4,-1G (inverted),Test Run 64
0.81517881592136,11.882997904921123,T105N14-1GFR085,1.4,-1G (inverted),Test Run 64
0.8157313315545891,11.882110606337136,T105N14-1GFR085,1.4,-1G (inverted),Test Run 64
0.8162444447956663,11.883502207899635,T105N14-1GFR085,1.4,-1G (inverted),Test Run 64
0.8162444447956663,11.885629283094948,T105N14-1GFR085,1.4,-1G (inverted),Test Run 64
0.8165996544204362,11.883736430311748,T105N14-1GFR085,1.4,-1G (inverted),Test Run 64
0.8169942664373583,11.8837257491594,T105N14-1GFR085,1.4,-1G (inverted),Test Run 64
