Repository: schandel33/gitrep

# Nozzle Tensile Test Analysis

Stress-vs-strain analysis of tensile pulls across 4 nozzle sizes (0.6, 1.4,
2.2, 2.6 mm) x 2 print-gravity orientations (+1G upright / -1G inverted),
printed at 105 C with a 0.85 flow ratio.

## Data-quality issues found and how they're handled

1. **Load-cell zero offset.** 10 of 17 runs record small negative Load
   values for the first handful of samples (up to ~180, always <0.5% of the
   file) before the crosshead starts moving — load-cell noise around zero,
   not real load. The script computes the mean Load over all
   pre-motion samples (`Crosshead < crosshead_zero_threshold_mm`) and
   subtracts it from the whole run.
2.

File: nozzle_tensile_analysis/analysis_output/all_curves_tidy.csv (part 80 of 151)
Strain,Stress_MPa,condition,nozzle_mm,gravity,run
0.8169942664373583,11.882815562391823,T105N14-1GFR085,1.4,-1G (inverted),Test Run 64
0.8174284278702799,11.882717906141824,T105N14-1GFR085,1.4,-1G (inverted),Test Run 64
0.8177836374950499,11.88200684657151,T105N14-1GFR085,1.4,-1G (inverted),Test Run 64
0.8182966037122755,11.883579264784398,T105N14-1GFR085,1.4,-1G (inverted),Test Run 64
0.8182966037122755,11.883731852675023,T105N14-1GFR085,1.4,-1G (inverted),Test Run 64
0.8186518133370457,11.883911906385961,T105N14-1GFR085,1.4,-1G (inverted),Test Run 64
0.8191649265781266,11.882986460829324,T105N14-1GFR085,1.4,-1G (inverted),Test Run 64
0.8191649265781266,11.882391368055886,T105N14-1GFR085,1.4,-1G (inverted),Test Run 64
0.8194017820025892,11.881937419081273,T105N14-1GFR085,1.4,-1G (inverted),Test Run 64
0.8199542976358182,11.8827736007219,T105N14-1GFR085,1.4,-1G (inverted),Test Run 64
0.8205068132690473,11.889504252577373,T105N14-1GFR085,1.4,-1G (inverted),Test Run 64
0.8205068132690473,11.883258830214086,T105N14-1GFR085,1.4,-1G (inverted),Test Run 64
0.8208620228938175,11.88249512782151,T105N14-1GFR085,1.4,-1G (inverted),Test Run 64
0.8212566349107395,11.882463847303935,T105N14-1GFR085,1.4,-1G (inverted),Test Run 64
0.8212566349107395,11.887269602919172,T105N14-1GFR085,1.4,-1G (inverted),Test Run 64
0.8216512469276578,11.881943522596899,T105N14-1GFR085,1.4,-1G (inverted),Test Run 64
0.8220064565524277,11.882930003309799,T105N14-1GFR085,1.4,-1G (inverted),Test Run 64
0.8220064565524277,11.883732615614486,T105N14-1GFR085,1.4,-1G (inverted),Test Run 64
0.8225985216016602,11.884539805555885,T105N14-1GFR085,1.4,-1G (inverted),Test Run 64
0.8228352300022753,11.88426591029221,T105N14-1GFR085,1.4,-1G (inverted),Test Run 64
0.8233878926593557,11.885392008925024,T105N14-1GFR085,1.4,-1G (inverted),Test Run 64
0.8233878926593557,11.88387452235276,T105N14-1GFR085,1.4,-1G (inverted),Test Run 64
0.8237035528681222,11.884560404921123,T105N14-1GFR085,1.4,-1G (inverted),Test Run 64
0.8241377143010439,11.882053385878148,T105N14-1GFR085,1.4,-1G (inverted),Test Run 64
0.8241377143010439,11.886495219374249,T105N14-1GFR085,1.4,-1G (inverted),Test Run 64
0.824729632326425,11.884272013807836,T105N14-1GFR085,1.4,-1G (inverted),Test Run 64
0.825084841951195,11.885681925917211,T105N14-1GFR085,1.4,-1G (inverted),Test Run 64
0.825084841951195,11.888577281141824,T105N14-1GFR085,1.4,-1G (inverted),Test Run 64
0.8255584057762727,11.887342845106673,T105N14-1GFR085,1.4,-1G (inverted),Test Run 64
0.8260321166251977,11.88597336878831,T105N14-1GFR085,1.4,-1G (inverted),Test Run 64
0.8260321166251977,11.885117350721899,T105N14-1GFR085,1.4,-1G (inverted),Test Run 64
0.8263083744418122,11.885991679335186,T105N14-1GFR085,1.4,-1G (inverted),Test Run 64
0.8268608900750414,11.88426362147386,T105N14-1GFR085,1.4,-1G (inverted),Test Run 64
0.8271371478916597,11.886566935682836,T105N14-1GFR085,1.4,-1G (inverted),Test Run 64
0.8271371478916597,11.885698710585185,T105N14-1GFR085,1.4,-1G (inverted),Test Run 64
0.8276107117167335,11.886175547743386,T105N14-1GFR085,1.4,-1G (inverted),Test Run 64
0.8279265189493513,11.887252055311748,T105N14-1GFR085,1.4,-1G (inverted),Test Run 64
0.8279265189493513,11.887261973524636,T105N14-1GFR085,1.4,-1G (inverted),Test Run 64
0.8284000827744251,11.887889872694561,T105N14-1GFR085,1.4,-1G (inverted),Test Run 64
0.828952598407658,11.886940013075423,T105N14-1GFR085,1.4,-1G (inverted),Test Run 64
0.8292682586164248,11.88737794032151,T105N14-1GFR085,1.4,-1G (inverted),Test Run 64
0.8292682586164248,11.88732682337815,T105N14-1GFR085,1.4,-1G (inverted),Test Run 64
0.8297024200493461,11.885334788466048,T105N14-1GFR085,1.4,-1G (inverted),Test Run 64
0.8302549356825755,11.885879527235574,T105N14-1GFR085,1.4,-1G (inverted),Test Run 64
0.8302549356825755,11.887370310926986,T105N14-1GFR085,1.4,-1G (inverted),Test Run 64
0.8305311934991899,11.888092051649636,T105N14-1GFR085,1.4,-1G (inverted),Test Run 64
0.8310837091324229,11.886916361952373,T105N14-1GFR085,1.4,-1G (inverted),Test Run 64
0.8310837091324229,11.887673960829323,T105N14-1GFR085,1.4,-1G (inverted),Test Run 64
0.8315574199813479,11.886500559950424,T105N14-1GFR085,1.4,-1G (inverted),Test Run 64
0.8319126296061179,11.885903941298073,T105N14-1GFR085,1.4,-1G (inverted),Test Run 64
0.8322676922070366,11.886883555555887,T105N14-1GFR085,1.4,-1G (inverted),Test Run 64
0.8322676922070366,11.885879527235574,T105N14-1GFR085,1.4,-1G (inverted),Test Run 64
0.8327414030559616,11.888481150770735,T105N14-1GFR085,1.4,-1G (inverted),Test Run 64
0.8332149668810392,11.887722026014874,T105N14-1GFR085,1.4,-1G (inverted),Test Run 64
0.8332149668810392,11.890112315321511,T105N14-1GFR085,1.4,-1G (inverted),Test Run 64
0.8334912246976537,11.885797892714086,T105N14-1GFR085,1.4,-1G (inverted),Test Run 64
0.8339647885227274,11.886732493544173,T105N14-1GFR085,1.4,-1G (inverted),Test Run 64
0.8339647885227274,11.887113963270735,T105N14-1GFR085,1.4,-1G (inverted),Test Run 64
0.8345173041559565,11.88603592982346,T105N14-1GFR085,1.4,-1G (inverted),Test Run 64
0.8348725137807265,11.887453471327373,T105N14-1GFR085,1.4,-1G (inverted),Test Run 64
0.835346077605804,11.885853587294173,T105N14-1GFR085,1.4,-1G (inverted),Test Run 64
0.835346077605804,11.885816203260962,T105N14-1GFR085,1.4,-1G (inverted),Test Run 64
0.8357802390387257,11.886251078749249,T105N14-1GFR085,1.4,-1G (inverted),Test Run 64
0.8361749980794991,11.888626109266824,T105N14-1GFR085,1.4,-1G (inverted),Test Run 64
0.8361749980794991,11.889656077528548,T105N14-1GFR085,1.4,-1G (inverted),Test Run 64
0.8367275137127281,11.891532145643774,T105N14-1GFR085,1.4,-1G (inverted),Test Run 64
0.8369642221133394,11.886711894178935,T105N14-1GFR085,1.4,-1G (inverted),Test Run 64
0.8369642221133394,11.886856852675024,T105N14-1GFR085,1.4,-1G (inverted),Test Run 64
0.837398383546265,11.887781535292211,T105N14-1GFR085,1.4,-1G (inverted),Test Run 64
0.8378719473713426,11.887017832899636,T105N14-1GFR085,1.4,-1G (inverted),Test Run 64
0.8378719473713426,11.886989604139874,T105N14-1GFR085,1.4,-1G (inverted),Test Run 64
0.8383061088042639,11.885376750135961,T105N14-1GFR085,1.4,-1G (inverted),Test Run 64
0.8387796726293416,11.888513957167211,T105N14-1GFR085,1.4,-1G (inverted),Test Run 64
0.8391744316701111,11.885597239637923,T105N14-1GFR085,1.4,-1G (inverted),Test Run 64
0.8391744316701111,11.887340556288311,T105N14-1GFR085,1.4,-1G (inverted),Test Run 64
0.8396479954951888,11.884903727675024,T105N14-1GFR085,1.4,-1G (inverted),Test Run 64
0.8400821569281104,11.888160716200423,T105N14-1GFR085,1.4,-1G (inverted),Test Run 64
0.8400821569281104,11.886978922987524,T105N14-1GFR085,1.4,-1G (inverted),Test Run 64
0.8403978171368769,11.888338481092998,T105N14-1GFR085,1.4,-1G (inverted),Test Run 64
0.840950332770106,11.888704692030498,T105N14-1GFR085,1.4,-1G (inverted),Test Run 64
0.8413055423948759,11.887468730116435,T105N14-1GFR085,1.4,-1G (inverted),Test Run 64
0.8413055423948759,11.883904276991435,T105N14-1GFR085,1.4,-1G (inverted),Test Run 64
0.8418580580281092,11.885475169325423,T105N14-1GFR085,1.4,-1G (inverted),Test Run 64
0.8422132676528752,11.886942301893773,T105N14-1GFR085,1.4,-1G (inverted),Test Run 64
0.8422132676528752,11.88738862147386,T105N14-1GFR085,1.4,-1G (inverted),Test Run 64
0.8426080266936486,11.88609467616136,T105N14-1GFR085,1.4,-1G (inverted),Test Run 64
0.8431999447190298,11.887749491835185,T105N14-1GFR085,1.4,-1G (inverted),Test Run 64
0.8431999447190298,11.888351451063699,T105N14-1GFR085,1.4,-1G (inverted),Test Run 64
0.8434368001434923,11.890118418837137,T105N14-1GFR085,1.4,-1G (inverted),Test Run 64
0.8439893157767253,11.88829423060471,T105N14-1GFR085,1.4,-1G (inverted),Test Run 64
0.8443839277936435,11.887628947401586,T105N14-1GFR085,1.4,-1G (inverted),Test Run 64
0.8443839277936435,11.888864146376198,T105N14-1GFR085,1.4,-1G (inverted),Test Run 64
0.8447391374184134,11.88661881556565,T105N14-1GFR085,1.4,-1G (inverted),Test Run 64
0.8452127012434911,11.892704783583236,T105N14-1GFR085,1.4,-1G (inverted),Test Run 64
0.8452127012434911,11.88621674647386,T105N14-1GFR085,1.4,-1G (inverted),Test Run 64
0.8455679108682571,11.888529215956273,T105N14-1GFR085,1.4,-1G (inverted),Test Run 64
0.8460414746933348,11.890634165907448,T105N14-1GFR085,1.4,-1G (inverted),Test Run 64
0.8460414746933348,11.886704264784399,T105N14-1GFR085,1.4,-1G (inverted),Test Run 64
0.8464756361262562,11.885817729139873,T105N14-1GFR085,1.4,-1G (inverted),Test Run 64
0.8469097975591817,11.888316355848861,T105N14-1GFR085,1.4,-1G (inverted),Test Run 64
0.8469097975591817,11.884572611952374,T105N14-1GFR085,1.4,-1G (inverted),Test Run 64
0.8475018626084144,11.889145671034399,T105N14-1GFR085,1.4,-1G (inverted),Test Run 64
0.8480543782416435,11.888326274061749,T105N14-1GFR085,1.4,-1G (inverted),Test Run 64
0.8483306360582579,11.890950785780499,T105N14-1GFR085,1.4,-1G (inverted),Test Run 64
0.8483306360582579,11.889443980360573,T105N14-1GFR085,1.4,-1G (inverted),Test Run 64
0.84872524807518,11.883705912733623,T105N14-1GFR085,1.4,-1G (inverted),Test Run 64
0.8490015058917947,11.886250315809798,T105N14-1GFR085,1.4,-1G (inverted),Test Run 64
0.8490015058917947,11.890910349989486,T105N14-1GFR085,1.4,-1G (inverted),Test Run 64
0.8495935709410272,11.888611613417211,T105N14-1GFR085,1.4,-1G (inverted),Test Run 64
0.8499092311497937,11.886726390028548,T105N14-1GFR085,1.4,-1G (inverted),Test Run 64
0.8499092311497937,11.889393626356673,T105N14-1GFR085,1.4,-1G (inverted),Test Run 64
0.8503827949748713,11.889900981092998,T105N14-1GFR085,1.4,-1G (inverted),Test Run 64
0.8508565058237965,11.890505992079323,T105N14-1GFR085,1.4,-1G (inverted),Test Run 64
0.851172166032563,11.893810282850811,T105N14-1GFR085,1.4,-1G (inverted),Test Run 64
0.851172166032563,11.888851176405499,T105N14-1GFR085,1.4,-1G (inverted),Test Run 64
0.8516063274654885,11.887190257216048,T105N14-1GFR085,1.4,-1G (inverted),Test Run 64
0.8521588430987175,11.893232737684798,T105N14-1GFR085,1.4,-1G (inverted),Test Run 64
0.8521588430987175,11.887540446425024,T105N14-1GFR085,1.4,-1G (inverted),Test Run 64
0.8523956985231801,11.891851817274636,T105N14-1GFR085,1.4,-1G (inverted),Test Run 64
0.8529482141564091,11.884970103407449,T105N14-1GFR085,1.4,-1G (inverted),Test Run 64
0.8529482141564091,11.891008006239485,T105N14-1GFR085,1.4,-1G (inverted),Test Run 64
0.8534611803736389,11.889730845594949,T105N14-1GFR085,1.4,-1G (inverted),Test Run 64
0.8536980357981011,11.895192729139874,T105N14-1GFR085,1.4,-1G (inverted),Test Run 64
0.8542111490391784,11.889797221327374,T105N14-1GFR085,1.4,-1G (inverted),Test Run 64
0.8542111490391784,11.887792216444561,T105N14-1GFR085,1.4,-1G (inverted),Test Run 64
0.8546451634482526,11.888297282362524,T105N14-1GFR085,1.4,-1G (inverted),Test Run 64
0.8551188742971774,11.885654460096898,T105N14-1GFR085,1.4,-1G (inverted),Test Run 64
0.8551188742971774,11.888046275282449,T105N14-1GFR085,1.4,-1G (inverted),Test Run 64
0.8554345345059442,11.895388804579323,T105N14-1GFR085,1.4,-1G (inverted),Test Run 64
0.8559870501391732,11.88824311366136,T105N14-1GFR085,1.4,-1G (inverted),Test Run 64
0.8559870501391732,11.895521556044173,T105N14-1GFR085,1.4,-1G (inverted),Test Run 64
0.856302857371791,11.886822520399637,T105N14-1GFR085,1.4,-1G (inverted),Test Run 64
0.8565791151884057,11.893042765760962,T105N14-1GFR085,1.4,-1G (inverted),Test Run 64
0.8572499850219425,11.888544474745336,T105N14-1GFR085,1.4,-1G (inverted),Test Run 64
0.8572499850219425,11.890894328260961,T105N14-1GFR085,1.4,-1G (inverted),Test Run 64
0.8576051946467125,11.89183350672776,T105N14-1GFR085,1.4,-1G (inverted),Test Run 64
0.857842050071175,11.893689738417212,T105N14-1GFR085,1.4,-1G (inverted),Test Run 64
0.857842050071175,11.887405406141824,T105N14-1GFR085,1.4,-1G (inverted),Test Run 64
0.8583550162884045,11.889324961805887,T105N14-1GFR085,1.4,-1G (inverted),Test Run 64
0.8586708235210226,11.889596568251198,T105N14-1GFR085,1.4,-1G (inverted),Test Run 64
0.8586708235210226,11.888871775770735,T105N14-1GFR085,1.4,-1G (inverted),Test Run 64
0.8592233391542516,11.888150035048074,T105N14-1GFR085,1.4,-1G (inverted),Test Run 64
0.8595389993630181,11.889022074842998,T105N14-1GFR085,1.4,-1G (inverted),Test Run 64
0.8600521126040953,11.890442668104711,T105N14-1GFR085,1.4,-1G (inverted),Test Run 64
0.8600521126040953,11.88530274500901,T105N14-1GFR085,1.4,-1G (inverted),Test Run 64
0.8604467246210175,11.88915787806565,T105N14-1GFR085,1.4,-1G (inverted),Test Run 64
0.86068358004548,11.88759690394456,T105N14-1GFR085,1.4,-1G (inverted),Test Run 64
0.86068358004548,11.889348612928936,T105N14-1GFR085,1.4,-1G (inverted),Test Run 64
0.8612756450947124,11.88845215907151,T105N14-1GFR085,1.4,-1G (inverted),Test Run 64
0.861788611311942,11.8903778182512,T105N14-1GFR085,1.4,-1G (inverted),Test Run 64
0.8620254667364046,11.89174653163011,T105N14-1GFR085,1.4,-1G (inverted),Test Run 64
0.8620254667364046,11.891056834364486,T105N14-1GFR085,1.4,-1G (inverted),Test Run 64
0.8624596281693262,11.891201029921124,T105N14-1GFR085,1.4,-1G (inverted),Test Run 64
0.8629725943865557,11.88997803797776,T105N14-1GFR085,1.4,-1G (inverted),Test Run 64
0.8629725943865557,11.88854828944261,T105N14-1GFR085,1.4,-1G (inverted),Test Run 64
0.8635646594357882,11.898590861464086,T105N14-1GFR085,1.4,-1G (inverted),Test Run 64
0.8637619654442472,11.889957438612523,T105N14-1GFR085,1.4,-1G (inverted),Test Run 64
0.8637619654442472,11.888760386610574,T105N14-1GFR085,1.4,-1G (inverted),Test Run 64
0.8642355292693249,11.888859568739486,T105N14-1GFR085,1.4,-1G (inverted),Test Run 64
0.8646696907022465,11.888809977675024,T105N14-1GFR085,1.4,-1G (inverted),Test Run 64
0.864945948518861,11.888336192274636,T105N14-1GFR085,1.4,-1G (inverted),Test Run 64
0.864945948518861,11.890190898085185,T105N14-1GFR085,1.4,-1G (inverted),Test Run 64
0.865459061759942,11.889410411024636,T105N14-1GFR085,1.4,-1G (inverted),Test Run 64
0.8659720279771677,11.889614115858624,T105N14-1GFR085,1.4,-1G (inverted),Test Run 64
0.8659720279771677,11.888986216688698,T105N14-1GFR085,1.4,-1G (inverted),Test Run 64
0.8662878352097858,11.891089640760962,T105N14-1GFR085,1.4,-1G (inverted),Test Run 64
0.8667219966427071,11.890032206678935,T105N14-1GFR085,1.4,-1G (inverted),Test Run 64
0.8667219966427071,11.890248118544173,T105N14-1GFR085,1.4,-1G (inverted),Test Run 64
0.8670376568514739,11.88979340663011,T105N14-1GFR085,1.4,-1G (inverted),Test Run 64
0.8676691242928585,11.890078745985573,T105N14-1GFR085,1.4,-1G (inverted),Test Run 64
0.8680243339176285,11.893659220839087,T105N14-1GFR085,1.4,-1G (inverted),Test Run 64
0.8680243339176285,11.89457932581956,T105N14-1GFR085,1.4,-1G (inverted),Test Run 64
0.8683795435423984,11.888514720106674,T105N14-1GFR085,1.4,-1G (inverted),Test Run 64
0.8688531073674722,11.892717753553935,T105N14-1GFR085,1.4,-1G (inverted),Test Run 64
0.8688531073674722,11.889633952284399,T105N14-1GFR085,1.4,-1G (inverted),Test Run 64
0.8691293651840906,11.888420115614485,T105N14-1GFR085,1.4,-1G (inverted),Test Run 64
0.8696818808173198,11.890263377333236,T105N14-1GFR085,1.4,-1G (inverted),Test Run 64
0.8696818808173198,11.888322459364485,T105N14-1GFR085,1.4,-1G (inverted),Test Run 64
0.8701555916662447,11.889505778456273,T105N14-1GFR085,1.4,-1G (inverted),Test Run 64
0.8704318494828592,11.891351328993386,T105N14-1GFR085,1.4,-1G (inverted),Test Run 64
0.8709054133079369,11.889408122206273,T105N14-1GFR085,1.4,-1G (inverted),Test Run 64
0.8709054133079369,11.890231333876198,T105N14-1GFR085,1.4,-1G (inverted),Test Run 64
0.8711816711245514,11.889873515272686,T105N14-1GFR085,1.4,-1G (inverted),Test Run 64
0.8718525409580881,11.889688120985573,T105N14-1GFR085,1.4,-1G (inverted),Test Run 64
0.8718525409580881,11.891560374403548,T105N14-1GFR085,1.4,-1G (inverted),Test Run 64
0.872207750582858,11.891053019667211,T105N14-1GFR085,1.4,-1G (inverted),Test Run 64
0.8724840083994727,11.890210734510962,T105N14-1GFR085,1.4,-1G (inverted),Test Run 64
0.8728787674402422,11.890594493055886,T105N14-1GFR085,1.4,-1G (inverted),Test Run 64
0.8728787674402422,11.890213786268774,T105N14-1GFR085,1.4,-1G (inverted),Test Run 64
0.8732733794571643,11.889760600233624,T105N14-1GFR085,1.4,-1G (inverted),Test Run 64
0.8738652974825455,11.890910349989486,T105N14-1GFR085,1.4,-1G (inverted),Test Run 64
0.8738652974825455,11.892233287001199,T105N14-1GFR085,1.4,-1G (inverted),Test Run 64
0.8741811047151633,11.89062348475511,T105N14-1GFR085,1.4,-1G (inverted),Test Run 64
0.8744967649239298,11.890471659803936,T105N14-1GFR085,1.4,-1G (inverted),Test Run 64
0.8744967649239298,11.891810618544174,T105N14-1GFR085,1.4,-1G (inverted),Test Run 64
0.8751282323653145,11.89000168910081,T105N14-1GFR085,1.4,-1G (inverted),Test Run 64
0.8754440395979326,11.891634379530498,T105N14-1GFR085,1.4,-1G (inverted),Test Run 64
0.8760359576233138,11.890818034315648,T105N14-1GFR085,1.4,-1G (inverted),Test Run 64
0.8760359576233138,11.891915141249248,T105N14-1GFR085,1.4,-1G (inverted),Test Run 64
0.8764701190562393,11.893642436171124,T105N14-1GFR085,1.4,-1G (inverted),Test Run 64
0.8767859262888571,11.890937052870337,T105N14-1GFR085,1.4,-1G (inverted),Test Run 64
0.8767859262888571,11.89138032069261,T105N14-1GFR085,1.4,-1G (inverted),Test Run 64
0.8772594901139309,11.8937599288469,T105N14-1GFR085,1.4,-1G (inverted),Test Run 64
0.8776146997387009,11.89245453944261,T105N14-1GFR085,1.4,-1G (inverted),Test Run 64
0.8776146997387009,11.890442668104711,T105N14-1GFR085,1.4,-1G (inverted),Test Run 64
0.8781276659559264,11.890138255262922,T105N14-1GFR085,1.4,-1G (inverted),Test Run 64
0.8785224249966999,11.890985118055886,T105N14-1GFR085,1.4,-1G (inverted),Test Run 64
0.8787986828133145,11.890275584364485,T105N14-1GFR085,1.4,-1G (inverted),Test Run 64
0.8787986828133145,11.889956675673073,T105N14-1GFR085,1.4,-1G (inverted),Test Run 64
0.8793906008386957,11.891519175673073,T105N14-1GFR085,1.4,-1G (inverted),Test Run 64
0.8797064080713135,11.8914161788469,T105N14-1GFR085,1.4,-1G (inverted),Test Run 64
0.8797064080713135,11.890227519178936,T105N14-1GFR085,1.4,-1G (inverted),Test Run 64
0.8802589237045428,11.890764628553935,T105N14-1GFR085,1.4,-1G (inverted),Test Run 64
0.8807324875296203,11.891396342421123,T105N14-1GFR085,1.4,-1G (inverted),Test Run 64
0.8807324875296203,11.893046580458236,T105N14-1GFR085,1.4,-1G (inverted),Test Run 64
0.8811272465703898,11.893878184462135,T105N14-1GFR085,1.4,-1G (inverted),Test Run 64
0.8816008103954674,11.891777812147685,T105N14-1GFR085,1.4,-1G (inverted),Test Run 64
0.882034971828389,11.893017588759012,T105N14-1GFR085,1.4,-1G (inverted),Test Run 64
0.882034971828389,11.893682109022686,T105N14-1GFR085,1.4,-1G (inverted),Test Run 64
0.882232277836852,11.892073832655498,T105N14-1GFR085,1.4,-1G (inverted),Test Run 64
0.8828637452782366,11.892856608534398,T105N14-1GFR085,1.4,-1G (inverted),Test Run 64
0.8828637452782366,11.891864787245336,T105N14-1GFR085,1.4,-1G (inverted),Test Run 64
0.8832189549030066,11.89317551722581,T105N14-1GFR085,1.4,-1G (inverted),Test Run 64
0.8836529693120769,11.892284403944561,T105N14-1GFR085,1.4,-1G (inverted),Test Run 64
0.8836529693120769,11.893336497450424,T105N14-1GFR085,1.4,-1G (inverted),Test Run 64
0.8842056319691572,11.892750559950423,T105N14-1GFR085,1.4,-1G (inverted),Test Run 64
0.8844818897857719,11.892971812391824,T105N14-1GFR085,1.4,-1G (inverted),Test Run 64
0.8848765018026941,11.892980204725811,T105N14-1GFR085,1.4,-1G (inverted),Test Run 64
0.8848765018026941,11.894776927137922,T105N14-1GFR085,1.4,-1G (inverted),Test Run 64
0.8851921620114606,11.895339976454324,T105N14-1GFR085,1.4,-1G (inverted),Test Run 64
0.8858236294528452,11.89388276209886,T105N14-1GFR085,1.4,-1G (inverted),Test Run 64
0.8858236294528452,11.895029460096898,T105N14-1GFR085,1.4,-1G (inverted),Test Run 64
0.8862577908857707,11.891862498426985,T105N14-1GFR085,1.4,-1G (inverted),Test Run 64
0.8866525499265402,11.893386088514873,T105N14-1GFR085,1.4,-1G (inverted),Test Run 64
0.8866525499265402,11.893904887342998,T105N14-1GFR085,1.4,-1G (inverted),Test Run 64
0.8871261137516177,11.893445597792212,T105N14-1GFR085,1.4,-1G (inverted),Test Run 64
0.8873234197600767,11.891034709120337,T105N14-1GFR085,1.4,-1G (inverted),Test Run 64
0.8873234197600767,11.894728861952373,T105N14-1GFR085,1.4,-1G (inverted),Test Run 64
0.8877969835851544,11.894421397352762,T105N14-1GFR085,1.4,-1G (inverted),Test Run 64
0.888428451026539,11.894715891981672,T105N14-1GFR085,1.4,-1G (inverted),Test Run 64
0.8887047088431533,11.892003642225811,T105N14-1GFR085,1.4,-1G (inverted),Test Run 64
0.8887047088431533,11.894435130262924,T105N14-1GFR085,1.4,-1G (inverted),Test Run 64
0.8892967738923861,11.895964823866436,T105N14-1GFR085,1.4,-1G (inverted),Test Run 64
0.8895334822929971,11.895047007704324,T105N14-1GFR085,1.4,-1G (inverted),Test Run 64
0.8895334822929971,11.89724045863206,T105N14-1GFR085,1.4,-1G (inverted),Test Run 64
0.8900071931419221,11.891841899061749,T105N14-1GFR085,1.4,-1G (inverted),Test Run 64
0.8903228533506887,11.892361460829324,T105N14-1GFR085,1.4,-1G (inverted),Test Run 64
0.8903228533506887,11.891420756483623,T105N14-1GFR085,1.4,-1G (inverted),Test Run 64
0.8908359665917698,11.891914378309798,T105N14-1GFR085,1.4,-1G (inverted),Test Run 64
0.8913095304168432,11.893935404921123,T105N14-1GFR085,1.4,-1G (inverted),Test Run 64
0.8916647400416136,11.900984202528548,T105N14-1GFR085,1.4,-1G (inverted),Test Run 64
0.8916647400416136,11.8905616866594,T105N14-1GFR085,1.4,-1G (inverted),Test Run 64
0.8919804002503801,11.897598277235574,T105N14-1GFR085,1.4,-1G (inverted),Test Run 64
0.8925724652996125,11.892425547743386,T105N14-1GFR085,1.4,-1G (inverted),Test Run 64
0.8925724652996125,11.894703684950423,T105N14-1GFR085,1.4,-1G (inverted),Test Run 64
0.8929276749243825,11.892734538221898,T105N14-1GFR085,1.4,-1G (inverted),Test Run 64
0.8934406411416084,11.893295298719949,T105N14-1GFR085,1.4,-1G (inverted),Test Run 64
0.8939143519905374,11.895645152235574,T105N14-1GFR085,1.4,-1G (inverted),Test Run 64
0.8939143519905374,11.894972239637923,T105N14-1GFR085,1.4,-1G (inverted),Test Run 64
0.8942695616153074,11.894226084852761,T105N14-1GFR085,1.4,-1G (inverted),Test Run 64
0.8945852218240699,11.894966136122298,T105N14-1GFR085,1.4,-1G (inverted),Test Run 64
0.8945852218240699,11.895075999403549,T105N14-1GFR085,1.4,-1G (inverted),Test Run 64
0.8950193832569955,11.894465647841049,T105N14-1GFR085,1.4,-1G (inverted),Test Run 64
0.8956902530905322,11.897280894423073,T105N14-1GFR085,1.4,-1G (inverted),Test Run 64
0.8956902530905322,11.896669779921123,T105N14-1GFR085,1.4,-1G (inverted),Test Run 64
0.8959271085149945,11.89534760584886,T105N14-1GFR085,1.4,-1G (inverted),Test Run 64
0.8962033663316091,11.895484172010962,T105N14-1GFR085,1.4,-1G (inverted),Test Run 64
0.8967164795726903,11.897113047743385,T105N14-1GFR085,1.4,-1G (inverted),Test Run 64
0.8967164795726903,11.894937907362523,T105N14-1GFR085,1.4,-1G (inverted),Test Run 64
0.8971504939817603,11.895651255751199,T105N14-1GFR085,1.4,-1G (inverted),Test Run 64
0.8976636072228374,11.894217692518774,T105N14-1GFR085,1.4,-1G (inverted),Test Run 64
0.8976636072228374,11.895581828260962,T105N14-1GFR085,1.4,-1G (inverted),Test Run 64
0.8979004626473039,11.895972453260962,T105N14-1GFR085,1.4,-1G (inverted),Test Run 64
0.8984923806726851,11.898317729139873,T105N14-1GFR085,1.4,-1G (inverted),Test Run 64
0.8984923806726851,11.895762644911361,T105N14-1GFR085,1.4,-1G (inverted),Test Run 64
0.8988475902974551,11.89538422694261,T105N14-1GFR085,1.4,-1G (inverted),Test Run 64
0.8992027999222211,11.899976359510962,T105N14-1GFR085,1.4,-1G (inverted),Test Run 64
0.8997553155554541,11.895781718397686,T105N14-1GFR085,1.4,-1G (inverted),Test Run 64
0.8997553155554541,11.8948585616594,T105N14-1GFR085,1.4,-1G (inverted),Test Run 64
0.9001499275723722,11.895746623182836,T105N14-1GFR085,1.4,-1G (inverted),Test Run 64
0.9004263324128382,11.895848857069561,T105N14-1GFR085,1.4,-1G (inverted),Test Run 64
0.9004263324128382,11.897503672743387,T105N14-1GFR085,1.4,-1G (inverted),Test Run 64
0.9010576528303715,11.896061717176986,T105N14-1GFR085,1.4,-1G (inverted),Test Run 64
0.9013734600629894,11.896158610487523,T105N14-1GFR085,1.4,-1G (inverted),Test Run 64
0.9018865733040705,11.894699870253149,T105N14-1GFR085,1.4,-1G (inverted),Test Run 64
0.9018865733040705,11.89760514369065,T105N14-1GFR085,1.4,-1G (inverted),Test Run 64
0.9021232817046815,11.899476634169172,T105N14-1GFR085,1.4,-1G (inverted),Test Run 64
0.9026757973379107,11.89590912928636,T105N14-1GFR085,1.4,-1G (inverted),Test Run 64
0.9026757973379107,11.897868357801986,T105N14-1GFR085,1.4,-1G (inverted),Test Run 64
0.9031495081868395,11.896173106337136,T105N14-1GFR085,1.4,-1G (inverted),Test Run 64
0.9034257660034541,11.894925700331274,T105N14-1GFR085,1.4,-1G (inverted),Test Run 64
0.9034257660034541,11.89550629725511,T105N14-1GFR085,1.4,-1G (inverted),Test Run 64
0.9037809756282201,11.897956858778548,T105N14-1GFR085,1.4,-1G (inverted),Test Run 64
0.90429394184545,11.894442759657448,T105N14-1GFR085,1.4,-1G (inverted),Test Run 64
0.9047281032783713,11.894474803114486,T105N14-1GFR085,1.4,-1G (inverted),Test Run 64
0.9047281032783713,11.899451457167212,T105N14-1GFR085,1.4,-1G (inverted),Test Run 64
0.905201667103449,11.899649058485574,T105N14-1GFR085,1.4,-1G (inverted),Test Run 64
0.9055964261442224,11.896844493055886,T105N14-1GFR085,1.4,-1G (inverted),Test Run 64
0.9055964261442224,11.897864543104712,T105N14-1GFR085,1.4,-1G (inverted),Test Run 64
0.9061093923614479,11.896132670546123,T105N14-1GFR085,1.4,-1G (inverted),Test Run 64
0.9063462477859106,11.896084605360574,T105N14-1GFR085,1.4,-1G (inverted),Test Run 64
0.9063462477859106,11.896459971571511,T105N14-1GFR085,1.4,-1G (inverted),Test Run 64
0.9068592140031364,11.897979746962136,T105N14-1GFR085,1.4,-1G (inverted),Test Run 64
0.9072933754360619,11.89544373621995,T105N14-1GFR085,1.4,-1G (inverted),Test Run 64
0.9076485850608319,11.896789561415261,T105N14-1GFR085,1.4,-1G (inverted),Test Run 64
0.9076485850608319,11.899044047499249,T105N14-1GFR085,1.4,-1G (inverted),Test Run 64
0.9080433441016054,11.897468577528548,T105N14-1GFR085,1.4,-1G (inverted),Test Run 64
0.9085563103188309,11.893977366591049,T105N14-1GFR085,1.4,-1G (inverted),Test Run 64
0.9085563103188309,11.903361521864486,T105N14-1GFR085,1.4,-1G (inverted),Test Run 64
0.9089115199436009,11.897653208876198,T105N14-1GFR085,1.4,-1G (inverted),Test Run 64
0.9092667295683712,11.89958344569261,T105N14-1GFR085,1.4,-1G (inverted),Test Run 64
0.9098192452016002,11.90291749110276,T105N14-1GFR085,1.4,-1G (inverted),Test Run 64
0.9098192452016002,11.901338969374248,T105N14-1GFR085,1.4,-1G (inverted),Test Run 64
0.9102534066345218,11.904367839003148,T105N14-1GFR085,1.4,-1G (inverted),Test Run 64
0.9105296644511361,11.894848643446512,T105N14-1GFR085,1.4,-1G (inverted),Test Run 64
0.9105296644511361,11.907482157850811,T105N14-1GFR085,1.4,-1G (inverted),Test Run 64
0.9110032282762138,11.901470957899637,T105N14-1GFR085,1.4,-1G (inverted),Test Run 64
0.9114767921012876,11.897145854139874,T105N14-1GFR085,1.4,-1G (inverted),Test Run 64
0.9114767921012876,11.900629435682836,T105N14-1GFR085,1.4,-1G (inverted),Test Run 64
0.9118320017260576,11.898706828260961,T105N14-1GFR085,1.4,-1G (inverted),Test Run 64
0.9123057125749866,11.896477519178935,T105N14-1GFR085,1.4,-1G (inverted),Test Run 64
0.9127003245919048,11.89793625941331,T105N14-1GFR085,1.4,-1G (inverted),Test Run 64
0.9127003245919048,11.899970255995337,T105N14-1GFR085,1.4,-1G (inverted),Test Run 64
0.9132528402251378,11.898327647352762,T105N14-1GFR085,1.4,-1G (inverted),Test Run 64
0.9135686474577556,11.89675294032151,T105N14-1GFR085,1.4,-1G (inverted),Test Run 64
0.9135686474577556,11.898708354139874,T105N14-1GFR085,1.4,-1G (inverted),Test Run 64
0.9140026618668259,11.897979746962136,T105N14-1GFR085,1.4,-1G (inverted),Test Run 64
0.9145551775000549,11.899382792616436,T105N14-1GFR085,1.4,-1G (inverted),Test Run 64
0.9145551775000549,11.898393260145735,T105N14-1GFR085,1.4,-1G (inverted),Test Run 64
0.9147920329245214,11.896814738417211,T105N14-1GFR085,1.4,-1G (inverted),Test Run 64
0.9152655967495951,11.89788743128831,T105N14-1GFR085,1.4,-1G (inverted),Test Run 64
0.9158576617988275,11.896006785536361,T105N14-1GFR085,1.4,-1G (inverted),Test Run 64
0.9158576617988275,11.898513804579324,T105N14-1GFR085,1.4,-1G (inverted),Test Run 64
0.9162918232317531,11.89723893275315,T105N14-1GFR085,1.4,-1G (inverted),Test Run 64
0.9166468858326717,11.899012766981674,T105N14-1GFR085,1.4,-1G (inverted),Test Run 64
0.9166468858326717,11.897646342421123,T105N14-1GFR085,1.4,-1G (inverted),Test Run 64
0.9169626930652857,11.898043833876198,T105N14-1GFR085,1.4,-1G (inverted),Test Run 64
0.9175547581145221,11.89769364466721,T105N14-1GFR085,1.4,-1G (inverted),Test Run 64
0.9178704183232889,11.89689942469651,T105N14-1GFR085,1.4,-1G (inverted),Test Run 64
0.9178704183232889,11.896328745985574,T105N14-1GFR085,1.4,-1G (inverted),Test Run 64
0.918225627948055,11.898047648573462,T105N14-1GFR085,1.4,-1G (inverted),Test Run 64
0.918738741189136,11.899324809217998,T105N14-1GFR085,1.4,-1G (inverted),Test Run 64
0.918738741189136,11.897375498915261,T105N14-1GFR085,1.4,-1G (inverted),Test Run 64
0.9191727555982061,11.895990763807836,T105N14-1GFR085,1.4,-1G (inverted),Test Run 64
0.9194490134148208,11.896071635389873,T105N14-1GFR085,1.4,-1G (inverted),Test Run 64
0.9194490134148208,11.896534739637923,T105N14-1GFR085,1.4,-1G (inverted),Test Run 64
0.9200015290480537,11.897183238173074,T105N14-1GFR085,1.4,-1G (inverted),Test Run 64
0.9203962880888232,11.896871195936749,T105N14-1GFR085,1.4,-1G (inverted),Test Run 64
0.9208698519139009,11.897248850966047,T105N14-1GFR085,1.4,-1G (inverted),Test Run 64
0.9208698519139009,11.89540940394456,T105N14-1GFR085,1.4,-1G (inverted),Test Run 64
0.9211067073383634,11.895973979139873,T105N14-1GFR085,1.4,-1G (inverted),Test Run 64
0.9216986253637446,11.89757004847581,T105N14-1GFR085,1.4,-1G (inverted),Test Run 64
0.9216986253637446,11.8961769210344,T105N14-1GFR085,1.4,-1G (inverted),Test Run 64
0.922172189188818,11.897770701551986,T105N14-1GFR085,1.4,-1G (inverted),Test Run 64
0.922527398813588,11.897884379530499,T105N14-1GFR085,1.4,-1G (inverted),Test Run 64
0.922527398813588,11.897492991591047,T105N14-1GFR085,1.4,-1G (inverted),Test Run 64
0.9228432060462062,11.89019471278245,T105N14-1GFR085,1.4,-1G (inverted),Test Run 64
0.9234351240715873,11.895763407850811,T105N14-1GFR085,1.4,-1G (inverted),Test Run 64
0.9237113818882017,11.896678172255111,T105N14-1GFR085,1.4,-1G (inverted),Test Run 64
0.9237113818882017,11.898286448622297,T105N14-1GFR085,1.4,-1G (inverted),Test Run 64
0.9241061409289754,11.89627534022386,T105N14-1GFR085,1.4,-1G (inverted),Test Run 64
0.9245403023619009,11.897257243300023,T105N14-1GFR085,1.4,-1G (inverted),Test Run 64
0.9245403023619009,11.897406779432837,T105N14-1GFR085,1.4,-1G (inverted),Test Run 64
0.9250532685791265,11.897261057997298,T105N14-1GFR085,1.4,-1G (inverted),Test Run 64
0.9252505745875856,11.897726451063699,T105N14-1GFR085,1.4,-1G (inverted),Test Run 64
0.9258820420289703,11.897531138563698,T105N14-1GFR085,1.4,-1G (inverted),Test Run 64
0.9258820420289703,11.895486460829323,T105N14-1GFR085,1.4,-1G (inverted),Test Run 64
0.9262768010697436,11.894817362928936,T105N14-1GFR085,1.4,-1G (inverted),Test Run 64
0.9268293167029726,11.895941935682837,T105N14-1GFR085,1.4,-1G (inverted),Test Run 64
0.9268293167029726,11.894569407606673,T105N14-1GFR085,1.4,-1G (inverted),Test Run 64
0.9271055745195873,11.894947825575423,T105N14-1GFR085,1.4,-1G (inverted),Test Run 64
0.9276186877606682,11.89626389613206,T105N14-1GFR085,1.4,-1G (inverted),Test Run 64
0.9276186877606682,11.896651469374248,T105N14-1GFR085,1.4,-1G (inverted),Test Run 64
0.9280132997775864,11.896305857801986,T105N14-1GFR085,1.4,-1G (inverted),Test Run 64
0.928289557594205,11.893859873915261,T105N14-1GFR085,1.4,-1G (inverted),Test Run 64
0.928842073227434,11.89687272181565,T105N14-1GFR085,1.4,-1G (inverted),Test Run 64
0.928842073227434,11.896285258436748,T105N14-1GFR085,1.4,-1G (inverted),Test Run 64
0.9293551864685109,11.898662577772686,T105N14-1GFR085,1.4,-1G (inverted),Test Run 64
0.9296708466772777,11.897777568007061,T105N14-1GFR085,1.4,-1G (inverted),Test Run 64
0.9296708466772777,11.896332560682836,T105N14-1GFR085,1.4,-1G (inverted),Test Run 64
0.9301050081102032,11.897882090712136,T105N14-1GFR085,1.4,-1G (inverted),Test Run 64
0.9305785719352767,11.897358714247298,T105N14-1GFR085,1.4,-1G (inverted),Test Run 64
0.9305785719352767,11.893921672010961,T105N14-1GFR085,1.4,-1G (inverted),Test Run 64
0.9311310875685058,11.896810160780499,T105N14-1GFR085,1.4,-1G (inverted),Test Run 64
0.9314073453851205,11.895320902967999,T105N14-1GFR085,1.4,-1G (inverted),Test Run 64
0.9318021044258938,11.895569621229711,T105N14-1GFR085,1.4,-1G (inverted),Test Run 64
0.9318021044258938,11.895935069227761,T105N14-1GFR085,1.4,-1G (inverted),Test Run 64
0.9322756682509715,11.89745865931565,T105N14-1GFR085,1.4,-1G (inverted),Test Run 64
0.9327098296838932,11.895779429579324,T105N14-1GFR085,1.4,-1G (inverted),Test Run 64
0.9327098296838932,11.898452006483623,T105N14-1GFR085,1.4,-1G (inverted),Test Run 64
0.9331044417008152,11.894779215956273,T105N14-1GFR085,1.4,-1G (inverted),Test Run 64
0.9334596513255852,11.89537278285081,T105N14-1GFR085,1.4,-1G (inverted),Test Run 64
0.9334596513255852,11.895175181532448,T105N14-1GFR085,1.4,-1G (inverted),Test Run 64
0.9338542633425033,11.897750102186748,T105N14-1GFR085,1.4,-1G (inverted),Test Run 64
0.9343279741914323,11.893157969618386,T105N14-1GFR085,1.4,-1G (inverted),Test Run 64
0.934683036792351,11.895875559950422,T105N14-1GFR085,1.4,-1G (inverted),Test Run 64
0.934683036792351,11.893772135878148,T105N14-1GFR085,1.4,-1G (inverted),Test Run 64
0.9352356994494314,11.895612345839087,T105N14-1GFR085,1.4,-1G (inverted),Test Run 64
0.9355909090742013,11.895084391737523,T105N14-1GFR085,1.4,-1G (inverted),Test Run 64
0.9355909090742013,11.89470215907151,T105N14-1GFR085,1.4,-1G (inverted),Test Run 64
0.9360249234832716,11.894600688124248,T105N14-1GFR085,1.4,-1G (inverted),Test Run 64
0.9364986343322006,11.895786296034398,T105N14-1GFR085,1.4,-1G (inverted),Test Run 64
0.9369721981572741,11.891533671522685,T105N14-1GFR085,1.4,-1G (inverted),Test Run 64
0.9369721981572741,11.891829692030498,T105N14-1GFR085,1.4,-1G (inverted),Test Run 64
0.9372878583660409,11.894046031141823,T105N14-1GFR085,1.4,-1G (inverted),Test Run 64
0.9377220197989664,11.894267283583236,T105N14-1GFR085,1.4,-1G (inverted),Test Run 64
0.9377220197989664,11.890138255262922,T105N14-1GFR085,1.4,-1G (inverted),Test Run 64
0.9380772294237364,11.894142924452373,T105N14-1GFR085,1.4,-1G (inverted),Test Run 64
0.9384718414406545,11.893565379286361,T105N14-1GFR085,1.4,-1G (inverted),Test Run 64
0.9384718414406545,11.896118937635961,T105N14-1GFR085,1.4,-1G (inverted),Test Run 64
0.9389060028735801,11.894931040907448,T105N14-1GFR085,1.4,-1G (inverted),Test Run 64
0.939419116114657,11.892719279432836,T105N14-1GFR085,1.4,-1G (inverted),Test Run 64
0.9398926799397347,11.896647654676986,T105N14-1GFR085,1.4,-1G (inverted),Test Run 64
0.9398926799397347,11.895318614149636,T105N14-1GFR085,1.4,-1G (inverted),Test Run 64
0.9401689377563491,11.894968424940648,T105N14-1GFR085,1.4,-1G (inverted),Test Run 64
0.9408004051977337,11.893685160780498,T105N14-1GFR085,1.4,-1G (inverted),Test Run 64
0.9408004051977337,11.893400584364485,T105N14-1GFR085,1.4,-1G (inverted),Test Run 64
0.9412345666306553,11.894754038954323,T105N14-1GFR085,1.4,-1G (inverted),Test Run 64
0.9416291786475774,11.89549409022386,T105N14-1GFR085,1.4,-1G (inverted),Test Run 64
0.9416291786475774,11.893937693739485,T105N14-1GFR085,1.4,-1G (inverted),Test Run 64
0.9419843882723474,11.89269868006761,T105N14-1GFR085,1.4,-1G (inverted),Test Run 64
0.9424579520974211,11.893485270643774,T105N14-1GFR085,1.4,-1G (inverted),Test Run 64
0.9429315159224986,11.894923411512924,T105N14-1GFR085,1.4,-1G (inverted),Test Run 64
0.9429315159224986,11.896342478895736,T105N14-1GFR085,1.4,-1G (inverted),Test Run 64
0.9432473231551166,11.892473612928935,T105N14-1GFR085,1.4,-1G (inverted),Test Run 64
0.9436814845880382,11.896111308241435,T105N14-1GFR085,1.4,-1G (inverted),Test Run 64
0.9436814845880382,11.894022380018773,T105N14-1GFR085,1.4,-1G (inverted),Test Run 64
0.9441156460209638,11.89333420863206,T105N14-1GFR085,1.4,-1G (inverted),Test Run 64
0.9444313062297303,11.894071208143774,T105N14-1GFR085,1.4,-1G (inverted),Test Run 64
0.9449048700548041,11.89367524256761,T105N14-1GFR085,1.4,-1G (inverted),Test Run 64
0.9449048700548041,11.892543040419174,T105N14-1GFR085,1.4,-1G (inverted),Test Run 64
0.945457385688037,11.89592133631761,T105N14-1GFR085,1.4,-1G (inverted),Test Run 64
0.945970498929114,11.893289195204323,T105N14-1GFR085,1.4,-1G (inverted),Test Run 64
0.945970498929114,11.899510966444561,T105N14-1GFR085,1.4,-1G (inverted),Test Run 64
0.946167804937573,11.892642985487523,T105N14-1GFR085,1.4,-1G (inverted),Test Run 64
0.9466809181786542,11.89300461878831,T105N14-1GFR085,1.4,-1G (inverted),Test Run 64
0.9466809181786542,11.897882853651586,T105N14-1GFR085,1.4,-1G (inverted),Test Run 64
0.9471544820037276,11.896191416884012,T105N14-1GFR085,1.4,-1G (inverted),Test Run 64
0.9475096916284979,11.89514008631761,T105N14-1GFR085,1.4,-1G (inverted),Test Run 64
0.9479832554535713,11.894211589003149,T105N14-1GFR085,1.4,-1G (inverted),Test Run 64
0.9479832554535713,11.896831523085186,T105N14-1GFR085,1.4,-1G (inverted),Test Run 64
0.948456819278649,11.893139659071512,T105N14-1GFR085,1.4,-1G (inverted),Test Run 64
0.948733224119115,11.894480906630111,T105N14-1GFR085,1.4,-1G (inverted),Test Run 64
0.948733224119115,11.894348155165261,T105N14-1GFR085,1.4,-1G (inverted),Test Run 64
0.9493251421444961,11.90019379725511,T105N14-1GFR085,1.4,-1G (inverted),Test Run 64
0.9496803517692661,11.895376597548074,T105N14-1GFR085,1.4,-1G (inverted),Test Run 64
0.9496803517692661,11.895113383436748,T105N14-1GFR085,1.4,-1G (inverted),Test Run 64
0.9501934650103431,11.894236003065648,T105N14-1GFR085,1.4,-1G (inverted),Test Run 64
0.9505880770272651,11.894662486219948,T105N14-1GFR085,1.4,-1G (inverted),Test Run 64
0.9509037372360319,11.896370707655498,T105N14-1GFR085,1.4,-1G (inverted),Test Run 64
0.9509037372360319,11.893766795301985,T105N14-1GFR085,1.4,-1G (inverted),Test Run 64
0.9515352046774163,11.900463114882061,T105N14-1GFR085,1.4,-1G (inverted),Test Run 64
0.9518510119100344,11.895587931776586,T105N14-1GFR085,1.4,-1G (inverted),Test Run 64
0.9518510119100344,11.896395121717998,T105N14-1GFR085,1.4,-1G (inverted),Test Run 64
0.9521666721188009,11.896942912245336,T105N14-1GFR085,1.4,-1G (inverted),Test Run 64
0.952640382967726,11.89730149378831,T105N14-1GFR085,1.4,-1G (inverted),Test Run 64
0.9529560431764925,11.895925151014874,T105N14-1GFR085,1.4,-1G (inverted),Test Run 64
0.9529560431764925,11.892456828260961,T105N14-1GFR085,1.4,-1G (inverted),Test Run 64
0.9534296070015702,11.89152756800706,T105N14-1GFR085,1.4,-1G (inverted),Test Run 64
0.9538243660423397,11.89085770716721,T105N14-1GFR085,1.4,-1G (inverted),Test Run 64
0.9538243660423397,11.890097056532449,T105N14-1GFR085,1.4,-1G (inverted),Test Run 64
0.9544162840677208,11.894561778212136,T105N14-1GFR085,1.4,-1G (inverted),Test Run 64
0.954732091300339,11.892682658339087,T105N14-1GFR085,1.4,-1G (inverted),Test Run 64
0.954732091300339,11.892939005995336,T105N14-1GFR085,1.4,-1G (inverted),Test Run 64
0.9550873009251089,11.894679270887924,T105N14-1GFR085,1.4,-1G (inverted),Test Run 64
0.955639816558338,11.892710887098861,T105N14-1GFR085,1.4,-1G (inverted),Test Run 64
0.95603442857526,11.892620097303936,T105N14-1GFR085,1.4,-1G (inverted),Test Run 64
0.95603442857526,11.894474040175023,T105N14-1GFR085,1.4,-1G (inverted),Test Run 64
0.95638963820003,11.89278489222581,T105N14-1GFR085,1.4,-1G (inverted),Test Run 64
0.9569027514411073,11.896768962050023,T105N14-1GFR085,1.4,-1G (inverted),Test Run 64
0.9569027514411073,11.893433390760961,T105N14-1GFR085,1.4,-1G (inverted),Test Run 64
0.9573367658501811,11.892127238417212,T105N14-1GFR085,1.4,-1G (inverted),Test Run 64
