Repository: schandel33/gitrep

# Nozzle Tensile Test Analysis

Stress-vs-strain analysis of tensile pulls across 4 nozzle sizes (0.6, 1.4,
2.2, 2.6 mm) x 2 print-gravity orientations (+1G upright / -1G inverted),
printed at 105 C with a 0.85 flow ratio.

## Data-quality issues found and how they're handled

1. **Load-cell zero offset.** 10 of 17 runs record small negative Load
   values for the first handful of samples (up to ~180, always <0.5% of the
   file) before the crosshead starts moving — load-cell noise around zero,
   not real load. The script computes the mean Load over all
   pre-motion samples (`Crosshead < crosshead_zero_threshold_mm`) and
   subtracts it from the whole run.
2.

File: nozzle_tensile_analysis/analysis_output/all_curves_tidy.csv (part 81 of 151)
Strain,Stress_MPa,condition,nozzle_mm,gravity,run
0.9577709272831028,11.891229258680886,T105N14-1GFR085,1.4,-1G (inverted),Test Run 64
0.9577709272831028,11.891516886854712,T105N14-1GFR085,1.4,-1G (inverted),Test Run 64
0.9579682332915658,11.892587290907448,T105N14-1GFR085,1.4,-1G (inverted),Test Run 64
0.9586392501489499,11.892221079969948,T105N14-1GFR085,1.4,-1G (inverted),Test Run 64
0.9589944597737199,11.895547495985573,T105N14-1GFR085,1.4,-1G (inverted),Test Run 64
0.9589944597737199,11.894635783339087,T105N14-1GFR085,1.4,-1G (inverted),Test Run 64
0.9594680235987976,11.900175486708235,T105N14-1GFR085,1.4,-1G (inverted),Test Run 64
0.959941587423871,11.893079386854712,T105N14-1GFR085,1.4,-1G (inverted),Test Run 64
0.959941587423871,11.893450175428935,T105N14-1GFR085,1.4,-1G (inverted),Test Run 64
0.9603363464646447,11.892591105604712,T105N14-1GFR085,1.4,-1G (inverted),Test Run 64
0.9606914090655634,11.898482524061748,T105N14-1GFR085,1.4,-1G (inverted),Test Run 64
0.9611255704984847,11.902076731825423,T105N14-1GFR085,1.4,-1G (inverted),Test Run 64
0.9611255704984847,11.89195405116136,T105N14-1GFR085,1.4,-1G (inverted),Test Run 64
0.9615597319314102,11.891835795546124,T105N14-1GFR085,1.4,-1G (inverted),Test Run 64
0.962033295756484,11.89561692347581,T105N14-1GFR085,1.4,-1G (inverted),Test Run 64
0.962033295756484,11.894794474745336,T105N14-1GFR085,1.4,-1G (inverted),Test Run 64
0.9623095535731025,11.893038188124248,T105N14-1GFR085,1.4,-1G (inverted),Test Run 64
0.962941021014483,11.89610444178636,T105N14-1GFR085,1.4,-1G (inverted),Test Run 64
0.962941021014483,11.893290721083236,T105N14-1GFR085,1.4,-1G (inverted),Test Run 64
0.9632962306392533,11.892990122938699,T105N14-1GFR085,1.4,-1G (inverted),Test Run 64
0.9636514402640233,11.88920899500901,T105N14-1GFR085,1.4,-1G (inverted),Test Run 64
0.9641250040891008,11.889443217421123,T105N14-1GFR085,1.4,-1G (inverted),Test Run 64
0.9641250040891008,11.89247971644456,T105N14-1GFR085,1.4,-1G (inverted),Test Run 64
0.9644802137138669,11.894831858778549,T105N14-1GFR085,1.4,-1G (inverted),Test Run 64
0.9650722787631033,11.892690287733624,T105N14-1GFR085,1.4,-1G (inverted),Test Run 64
0.9650722787631033,11.894561778212136,T105N14-1GFR085,1.4,-1G (inverted),Test Run 64
0.9654274883878694,11.893048869276587,T105N14-1GFR085,1.4,-1G (inverted),Test Run 64
0.9657826980126394,11.891061412001198,T105N14-1GFR085,1.4,-1G (inverted),Test Run 64
0.9657826980126394,11.892012034559798,T105N14-1GFR085,1.4,-1G (inverted),Test Run 64
0.966414165454024,11.891609965467998,T105N14-1GFR085,1.4,-1G (inverted),Test Run 64
0.966611471462483,11.892471324110574,T105N14-1GFR085,1.4,-1G (inverted),Test Run 64
0.967163987095716,11.889822398329324,T105N14-1GFR085,1.4,-1G (inverted),Test Run 64
0.967163987095716,11.889477549696512,T105N14-1GFR085,1.4,-1G (inverted),Test Run 64
0.9675585991126342,11.891268168592998,T105N14-1GFR085,1.4,-1G (inverted),Test Run 64
0.9679533581534079,11.89296799769456,T105N14-1GFR085,1.4,-1G (inverted),Test Run 64
0.9679533581534079,11.889257060194561,T105N14-1GFR085,1.4,-1G (inverted),Test Run 64
0.9684663243706335,11.892168437147685,T105N14-1GFR085,1.4,-1G (inverted),Test Run 64
0.9688215339954035,11.891375743055885,T105N14-1GFR085,1.4,-1G (inverted),Test Run 64
0.9688215339954035,11.88955079188401,T105N14-1GFR085,1.4,-1G (inverted),Test Run 64
0.9693740496286325,11.888996897841048,T105N14-1GFR085,1.4,-1G (inverted),Test Run 64
0.9695713556370955,11.895947276259012,T105N14-1GFR085,1.4,-1G (inverted),Test Run 64
0.9700055170700171,11.895925151014874,T105N14-1GFR085,1.4,-1G (inverted),Test Run 64
0.9700055170700171,11.889054881239485,T105N14-1GFR085,1.4,-1G (inverted),Test Run 64
0.9707553387117092,11.89164963831956,T105N14-1GFR085,1.4,-1G (inverted),Test Run 64
0.9708738399358682,11.889125834608624,T105N14-1GFR085,1.4,-1G (inverted),Test Run 64
0.9708738399358682,11.894215403700423,T105N14-1GFR085,1.4,-1G (inverted),Test Run 64
0.9713474037609416,11.890767680311749,T105N14-1GFR085,1.4,-1G (inverted),Test Run 64
0.971899919394171,11.888655100966048,T105N14-1GFR085,1.4,-1G (inverted),Test Run 64
0.972255129018941,11.890375529432836,T105N14-1GFR085,1.4,-1G (inverted),Test Run 64
0.972255129018941,11.890605174208236,T105N14-1GFR085,1.4,-1G (inverted),Test Run 64
0.9728076446521701,11.887715159559798,T105N14-1GFR085,1.4,-1G (inverted),Test Run 64
0.9730049506606331,11.893042765760962,T105N14-1GFR085,1.4,-1G (inverted),Test Run 64
0.9730049506606331,11.889315806532448,T105N14-1GFR085,1.4,-1G (inverted),Test Run 64
0.9736364181020176,11.895413981581274,T105N14-1GFR085,1.4,-1G (inverted),Test Run 64
0.9738337241104768,11.888845072889874,T105N14-1GFR085,1.4,-1G (inverted),Test Run 64
0.9738337241104768,11.896363841200422,T105N14-1GFR085,1.4,-1G (inverted),Test Run 64
0.9743074349594019,11.890090953016824,T105N14-1GFR085,1.4,-1G (inverted),Test Run 64
0.9749389024007864,11.888008128309798,T105N14-1GFR085,1.4,-1G (inverted),Test Run 64
0.9751362084092494,11.88900071253831,T105N14-1GFR085,1.4,-1G (inverted),Test Run 64
0.9751362084092494,11.886565409803936,T105N14-1GFR085,1.4,-1G (inverted),Test Run 64
0.9755308204261673,11.885383616591048,T105N14-1GFR085,1.4,-1G (inverted),Test Run 64
0.975807078242782,11.895468150282449,T105N14-1GFR085,1.4,-1G (inverted),Test Run 64
0.975807078242782,11.887769328260962,T105N14-1GFR085,1.4,-1G (inverted),Test Run 64
0.9763991432920184,11.8899757491594,T105N14-1GFR085,1.4,-1G (inverted),Test Run 64
0.9769910613173997,11.887123881483623,T105N14-1GFR085,1.4,-1G (inverted),Test Run 64
0.9769910613173997,11.890764628553935,T105N14-1GFR085,1.4,-1G (inverted),Test Run 64
0.9771489649337065,11.888716899061748,T105N14-1GFR085,1.4,-1G (inverted),Test Run 64
0.9778593841832468,11.891081248426985,T105N14-1GFR085,1.4,-1G (inverted),Test Run 64
0.9781356419998615,11.886291514540261,T105N14-1GFR085,1.4,-1G (inverted),Test Run 64
0.9781356419998615,11.889383708143773,T105N14-1GFR085,1.4,-1G (inverted),Test Run 64
0.9785302540167835,11.887873850966049,T105N14-1GFR085,1.4,-1G (inverted),Test Run 64
0.9792012708741674,11.890140544081273,T105N14-1GFR085,1.4,-1G (inverted),Test Run 64
0.9792012708741674,11.887060557509011,T105N14-1GFR085,1.4,-1G (inverted),Test Run 64
0.9795958828910895,11.894184886122298,T105N14-1GFR085,1.4,-1G (inverted),Test Run 64
0.9799904949080116,11.891429911757061,T105N14-1GFR085,1.4,-1G (inverted),Test Run 64
0.9802667527246263,11.889987956190648,T105N14-1GFR085,1.4,-1G (inverted),Test Run 64
0.9802667527246263,11.887889872694561,T105N14-1GFR085,1.4,-1G (inverted),Test Run 64
0.9807009141575518,11.88847581019456,T105N14-1GFR085,1.4,-1G (inverted),Test Run 64
0.9813719310149357,11.89113694300706,T105N14-1GFR085,1.4,-1G (inverted),Test Run 64
0.9813719310149357,11.890642558241435,T105N14-1GFR085,1.4,-1G (inverted),Test Run 64
0.9816086394155508,11.891150675917212,T105N14-1GFR085,1.4,-1G (inverted),Test Run 64
0.9820822032406246,11.89125901331956,T105N14-1GFR085,1.4,-1G (inverted),Test Run 64
0.9820822032406246,11.889068614149636,T105N14-1GFR085,1.4,-1G (inverted),Test Run 64
0.9824374128653945,11.887207041884011,T105N14-1GFR085,1.4,-1G (inverted),Test Run 64
0.9828715742983162,11.88627930750901,T105N14-1GFR085,1.4,-1G (inverted),Test Run 64
0.9834240899315491,11.885000620985574,T105N14-1GFR085,1.4,-1G (inverted),Test Run 64
0.9834240899315491,11.8918068038469,T105N14-1GFR085,1.4,-1G (inverted),Test Run 64
0.9837398971641672,11.888624583387923,T105N14-1GFR085,1.4,-1G (inverted),Test Run 64
0.9842924127973962,11.88846284022386,T105N14-1GFR085,1.4,-1G (inverted),Test Run 64
0.9842924127973962,11.889617930555886,T105N14-1GFR085,1.4,-1G (inverted),Test Run 64
0.9845291211980072,11.88576661219651,T105N14-1GFR085,1.4,-1G (inverted),Test Run 64
0.9849632826309327,11.888183604384011,T105N14-1GFR085,1.4,-1G (inverted),Test Run 64
0.9849632826309327,11.886041270399636,T105N14-1GFR085,1.4,-1G (inverted),Test Run 64
0.985673701880469,11.888196574354712,T105N14-1GFR085,1.4,-1G (inverted),Test Run 64
0.9857920560807765,11.888061534071511,T105N14-1GFR085,1.4,-1G (inverted),Test Run 64
0.9862657669297015,11.885325633192611,T105N14-1GFR085,1.4,-1G (inverted),Test Run 64
0.9862657669297015,11.89007264246995,T105N14-1GFR085,1.4,-1G (inverted),Test Run 64
0.9866603789466236,11.888580332899636,T105N14-1GFR085,1.4,-1G (inverted),Test Run 64
0.9871734921877006,11.885182963514874,T105N14-1GFR085,1.4,-1G (inverted),Test Run 64
0.9871734921877006,11.886801158094949,T105N14-1GFR085,1.4,-1G (inverted),Test Run 64
0.9876864584049303,11.884700785780499,T105N14-1GFR085,1.4,-1G (inverted),Test Run 64
0.9880022656375481,11.891579447889873,T105N14-1GFR085,1.4,-1G (inverted),Test Run 64
0.9885152318547741,11.886050425673073,T105N14-1GFR085,1.4,-1G (inverted),Test Run 64
0.9885152318547741,11.88896485438401,T105N14-1GFR085,1.4,-1G (inverted),Test Run 64
0.9888310390873919,11.886761485243387,T105N14-1GFR085,1.4,-1G (inverted),Test Run 64
0.9891862487121619,11.884638987684799,T105N14-1GFR085,1.4,-1G (inverted),Test Run 64
0.9891862487121619,11.890850840712137,T105N14-1GFR085,1.4,-1G (inverted),Test Run 64
0.9899756197698534,11.885561381483623,T105N14-1GFR085,1.4,-1G (inverted),Test Run 64
0.9900939739701611,11.885561381483623,T105N14-1GFR085,1.4,-1G (inverted),Test Run 64
0.9900939739701611,11.887318431044173,T105N14-1GFR085,1.4,-1G (inverted),Test Run 64
0.9905675377952347,11.89066010584886,T105N14-1GFR085,1.4,-1G (inverted),Test Run 64
0.9909227474200049,11.892166911268774,T105N14-1GFR085,1.4,-1G (inverted),Test Run 64
0.0,-0.012517682124267945,T105N22+1GFR085,2.2,+1G (upright),Test Run 72
4.008016032320382e-05,0.012479799579490327,T105N22+1GFR085,2.2,+1G (upright),Test Run 72
0.00028056112224605543,0.035598560761321695,T105N22+1GFR085,2.2,+1G (upright),Test Run 72
0.00028056112224605543,0.06985553164373745,T105N22+1GFR085,2.2,+1G (upright),Test Run 72
0.00028056112224605543,0.1080464865673677,T105N22+1GFR085,2.2,+1G (upright),Test Run 72
4.008016032320382e-05,0.15010084171186772,T105N22+1GFR085,2.2,+1G (upright),Test Run 72
0.0004408071263587062,0.18830672759901396,T105N22+1GFR085,2.2,+1G (upright),Test Run 72
0.0003205666453972092,0.23050321597944645,T105N22+1GFR085,2.2,+1G (upright),Test Run 72
0.0003205666453972092,0.2706359292973177,T105N22+1GFR085,2.2,+1G (upright),Test Run 72
0.00020040080160377621,0.30991302986036645,T105N22+1GFR085,2.2,+1G (upright),Test Run 72
0.0004408071263587062,0.3540434267033227,T105N22+1GFR085,2.2,+1G (upright),Test Run 72
0.0005209674470009854,0.394605269621719,T105N22+1GFR085,2.2,+1G (upright),Test Run 72
0.0005209674470009854,0.4365178730000152,T105N22+1GFR085,2.2,+1G (upright),Test Run 72
0.0005209674470009854,0.4788568641651764,T105N22+1GFR085,2.2,+1G (upright),Test Run 72
0.00088161425271727,0.5208657886494289,T105N22+1GFR085,2.2,+1G (upright),Test Run 72
0.0007613737717559153,0.5636703159321439,T105N22+1GFR085,2.2,+1G (upright),Test Run 72
0.0007613737717559153,0.6052668716419827,T105N22+1GFR085,2.2,+1G (upright),Test Run 72
0.0007212936114327116,0.6465635921467439,T105N22+1GFR085,2.2,+1G (upright),Test Run 72
0.0010418602568299208,0.6895358230579977,T105N22+1GFR085,2.2,+1G (upright),Test Run 72
0.001081940417148996,0.7288474704731589,T105N22+1GFR085,2.2,+1G (upright),Test Run 72
0.0009616999361874992,0.7712211276997214,T105N22+1GFR085,2.2,+1G (upright),Test Run 72
0.0009616999361874992,0.812392964552749,T105N22+1GFR085,2.2,+1G (upright),Test Run 72
0.0014826673831844985,0.8551314975727691,T105N22+1GFR085,2.2,+1G (upright),Test Run 72
0.0014826673831844985,0.8959306385029453,T105N22+1GFR085,2.2,+1G (upright),Test Run 72
0.0017230737079394285,0.9374949123371727,T105N22+1GFR085,2.2,+1G (upright),Test Run 72
0.0017230737079394285,0.9785578395832666,T105N22+1GFR085,2.2,+1G (upright),Test Run 72
0.0017631538682586461,1.017901768874039,T105N22+1GFR085,2.2,+1G (upright),Test Run 72
0.0016429133872971492,1.0608934070576328,T105N22+1GFR085,2.2,+1G (upright),Test Run 72
0.0019634800326943586,1.1050067569721826,T105N22+1GFR085,2.2,+1G (upright),Test Run 72
0.0019634800326943586,1.1433012630451815,T105N22+1GFR085,2.2,+1G (upright),Test Run 72
0.0018833197120519368,1.1869671489704738,T105N22+1GFR085,2.2,+1G (upright),Test Run 72
0.0018433141889009255,1.2294181491840965,T105N22+1GFR085,2.2,+1G (upright),Test Run 72
0.00220388635744516,1.2687664653767228,T105N22+1GFR085,2.2,+1G (upright),Test Run 72
0.0020436403533326515,1.2760912563313103,T105N22+1GFR085,2.2,+1G (upright),Test Run 72
0.0020436403533326515,1.2666939403523103,T105N22+1GFR085,2.2,+1G (upright),Test Run 72
0.00220388635744516,1.2755127574909852,T105N22+1GFR085,2.2,+1G (upright),Test Run 72
0.002284046678087439,1.2887509014118854,T105N22+1GFR085,2.2,+1G (upright),Test Run 72
0.002123800673974931,1.2906899120319977,T105N22+1GFR085,2.2,+1G (upright),Test Run 72
0.002123800673974931,1.2911348964680351,T105N22+1GFR085,2.2,+1G (upright),Test Run 72
0.002524453002842369,1.2933332111347853,T105N22+1GFR085,2.2,+1G (upright),Test Run 72
0.0023642069987298607,1.2950850154865852,T105N22+1GFR085,2.2,+1G (upright),Test Run 72
0.002564533163161587,1.2953591014851227,T105N22+1GFR085,2.2,+1G (upright),Test Run 72
0.0024843728425191654,1.2960280086506477,T105N22+1GFR085,2.2,+1G (upright),Test Run 72
0.0024843728425191654,1.2947917606342978,T105N22+1GFR085,2.2,+1G (upright),Test Run 72
0.0023642069987298607,1.2969416286457727,T105N22+1GFR085,2.2,+1G (upright),Test Run 72
0.0028049394879163746,1.2955558444965978,T105N22+1GFR085,2.2,+1G (upright),Test Run 72
0.0024843728425191654,1.2959975864399602,T105N22+1GFR085,2.2,+1G (upright),Test Run 72
0.0024843728425191654,1.3012073184956228,T105N22+1GFR085,2.2,+1G (upright),Test Run 72
0.002684773644123084,1.3179303791035353,T105N22+1GFR085,2.2,+1G (upright),Test Run 72
0.002644693483803866,1.3382195140827728,T105N22+1GFR085,2.2,+1G (upright),Test Run 72
0.0024843728425191654,1.3648492481220853,T105N22+1GFR085,2.2,+1G (upright),Test Run 72
0.0028450196482355922,1.3848395969379976,T105N22+1GFR085,2.2,+1G (upright),Test Run 72
0.0028450196482355922,1.4095621730793604,T105N22+1GFR085,2.2,+1G (upright),Test Run 72
0.002684773644123084,1.4399438526142727,T105N22+1GFR085,2.2,+1G (upright),Test Run 72
0.002965260129197089,1.4745197917927353,T105N22+1GFR085,2.2,+1G (upright),Test Run 72
0.0029251799688778716,1.5108853008259477,T105N22+1GFR085,2.2,+1G (upright),Test Run 72
0.0029251799688778716,1.5443803455341978,T105N22+1GFR085,2.2,+1G (upright),Test Run 72
0.0029251799688778716,1.583287396620623,T105N22+1GFR085,2.2,+1G (upright),Test Run 72
0.0033259069349133737,1.620834126662123,T105N22+1GFR085,2.2,+1G (upright),Test Run 72
0.0031255061333095974,1.6602473880756978,T105N22+1GFR085,2.2,+1G (upright),Test Run 72
0.0034460727787068066,1.698902096937998,T105N22+1GFR085,2.2,+1G (upright),Test Run 72
0.0034460727787068066,1.7363572742451354,T105N22+1GFR085,2.2,+1G (upright),Test Run 72
0.0034460727787068066,1.7774181034077352,T105N22+1GFR085,2.2,+1G (upright),Test Run 72
0.0034060672555557953,1.8126947071064603,T105N22+1GFR085,2.2,+1G (upright),Test Run 72
0.003646473580310583,1.8521804477680852,T105N22+1GFR085,2.2,+1G (upright),Test Run 72
0.003646473580310583,1.8885337497700352,T105N22+1GFR085,2.2,+1G (upright),Test Run 72
0.003886879905061527,1.9282985355366353,T105N22+1GFR085,2.2,+1G (upright),Test Run 72
0.00376663942410003,1.9627515460957228,T105N22+1GFR085,2.2,+1G (upright),Test Run 72
0.00400712038602701,2.0020032550800977,T105N22+1GFR085,2.2,+1G (upright),Test Run 72
0.00400712038602701,2.038758053969248,T105N22+1GFR085,2.2,+1G (upright),Test Run 72
0.004167366390139518,2.0740647937763854,T105N22+1GFR085,2.2,+1G (upright),Test Run 72
0.004247526710777811,2.112496342848648,T105N22+1GFR085,2.2,+1G (upright),Test Run 72
0.00440777271489032,2.1462844516743353,T105N22+1GFR085,2.2,+1G (upright),Test Run 72
0.00440777271489032,2.1837562229145604,T105N22+1GFR085,2.2,+1G (upright),Test Run 72
0.004608173516494238,2.220839085768573,T105N22+1GFR085,2.2,+1G (upright),Test Run 72
0.0045680933561750205,2.257709469984873,T105N22+1GFR085,2.2,+1G (upright),Test Run 72
0.004928740161891447,2.297436871718273,T105N22+1GFR085,2.2,+1G (upright),Test Run 72
0.004728339360287529,2.3323531772602726,T105N22+1GFR085,2.2,+1G (upright),Test Run 72
0.004728339360287529,2.3709417011250102,T105N22+1GFR085,2.2,+1G (upright),Test Run 72
0.005088986166003956,2.4075173999775603,T105N22+1GFR085,2.2,+1G (upright),Test Run 72
0.0052092266469654525,2.443735280226573,T105N22+1GFR085,2.2,+1G (upright),Test Run 72
0.005249306807284529,2.482404294203623,T105N22+1GFR085,2.2,+1G (upright),Test Run 72
0.005249306807284529,2.51898857612501,T105N22+1GFR085,2.2,+1G (upright),Test Run 72
0.005569873452681738,2.55479103584181,T105N22+1GFR085,2.2,+1G (upright),Test Run 72
0.005489713132039459,2.5916751529682727,T105N22+1GFR085,2.2,+1G (upright),Test Run 72
0.005609878975828905,2.629183926771985,T105N22+1GFR085,2.2,+1G (upright),Test Run 72
0.005609878975828905,2.665739789198748,T105N22+1GFR085,2.2,+1G (upright),Test Run 72
0.005850359937755743,2.702173581312998,T105N22+1GFR085,2.2,+1G (upright),Test Run 72
0.005850359937755743,2.7384151126850726,T105N22+1GFR085,2.2,+1G (upright),Test Run 72
0.006130846422829891,2.775452389906748,T105N22+1GFR085,2.2,+1G (upright),Test Run 72
0.006251012266619195,2.811294903944835,T105N22+1GFR085,2.2,+1G (upright),Test Run 72
0.006251012266619195,2.8488258029926854,T105N22+1GFR085,2.2,+1G (upright),Test Run 72
0.006411332907903896,2.8840512897480606,T105N22+1GFR085,2.2,+1G (upright),Test Run 72
0.0067318995532971194,2.9195632602680854,T105N22+1GFR085,2.2,+1G (upright),Test Run 72
0.0066116590723356225,2.9561669971455227,T105N22+1GFR085,2.2,+1G (upright),Test Run 72
0.0066116590723356225,2.9907882358540228,T105N22+1GFR085,2.2,+1G (upright),Test Run 72
0.006892145557409628,3.02775608558546,T105N22+1GFR085,2.2,+1G (upright),Test Run 72
0.006932225717732832,3.061323704909198,T105N22+1GFR085,2.2,+1G (upright),Test Run 72
0.006932225717732832,3.098455968092785,T105N22+1GFR085,2.2,+1G (upright),Test Run 72
0.007212712202806837,3.13352352638136,T105N22+1GFR085,2.2,+1G (upright),Test Run 72
0.007212712202806837,3.1697040225971853,T105N22+1GFR085,2.2,+1G (upright),Test Run 72
0.007172632042483633,3.2044625904072475,T105N22+1GFR085,2.2,+1G (upright),Test Run 72
0.007373032844087409,3.2392362262714975,T105N22+1GFR085,2.2,+1G (upright),Test Run 72
0.007493198687880842,3.2763147022236474,T105N22+1GFR085,2.2,+1G (upright),Test Run 72
0.007493198687880842,3.311025014113297,T105N22+1GFR085,2.2,+1G (upright),Test Run 72
0.007493198687880842,3.344981923292985,T105N22+1GFR085,2.2,+1G (upright),Test Run 72
0.007813765333274065,3.379666295241223,T105N22+1GFR085,2.2,+1G (upright),Test Run 72
0.007653519329161557,3.41645943183791,T105N22+1GFR085,2.2,+1G (upright),Test Run 72
0.008134331978671274,3.451023640822285,T105N22+1GFR085,2.2,+1G (upright),Test Run 72
0.008134331978671274,3.484731068800797,T105N22+1GFR085,2.2,+1G (upright),Test Run 72
0.007974085974558766,3.51843849677931,T105N22+1GFR085,2.2,+1G (upright),Test Run 72
0.008054246295201045,3.5537912036884975,T105N22+1GFR085,2.2,+1G (upright),Test Run 72
0.008494978784387559,3.58590103645216,T105N22+1GFR085,2.2,+1G (upright),Test Run 72
0.008374812940594268,3.6203237201679848,T105N22+1GFR085,2.2,+1G (upright),Test Run 72
0.008374812940594268,3.6560315753925976,T105N22+1GFR085,2.2,+1G (upright),Test Run 72
0.008535058944706776,3.6881494190205224,T105N22+1GFR085,2.2,+1G (upright),Test Run 72
0.008815545429780781,3.7217012073505975,T105N22+1GFR085,2.2,+1G (upright),Test Run 72
0.008775465269461706,3.7542993213642726,T105N22+1GFR085,2.2,+1G (upright),Test Run 72
0.008775465269461706,3.788479771803723,T105N22+1GFR085,2.2,+1G (upright),Test Run 72
0.009176192235497208,3.8211827899921973,T105N22+1GFR085,2.2,+1G (upright),Test Run 72
0.008975866071065482,3.85613953132521,T105N22+1GFR085,2.2,+1G (upright),Test Run 72
0.009096031914854787,3.8901151325214975,T105N22+1GFR085,2.2,+1G (upright),Test Run 72
0.009176192235497208,3.9222066547382974,T105N22+1GFR085,2.2,+1G (upright),Test Run 72
0.009176192235497208,3.9537381793964976,T105N22+1GFR085,2.2,+1G (upright),Test Run 72
0.009176192235497208,3.9887471820820473,T105N22+1GFR085,2.2,+1G (upright),Test Run 72
0.009657004885002941,4.0219815875996225,T105N22+1GFR085,2.2,+1G (upright),Test Run 72
0.009376518399928936,4.053569188307635,T105N22+1GFR085,2.2,+1G (upright),Test Run 72
0.00973716520564522,4.0873551990498225,T105N22+1GFR085,2.2,+1G (upright),Test Run 72
0.00973716520564522,4.117915501784197,T105N22+1GFR085,2.2,+1G (upright),Test Run 72
0.00973716520564522,4.149794545363298,T105N22+1GFR085,2.2,+1G (upright),Test Run 72
0.00973716520564522,4.180556645583023,T105N22+1GFR085,2.2,+1G (upright),Test Run 72
0.010137892171680723,4.214537587355485,T105N22+1GFR085,2.2,+1G (upright),Test Run 72
0.010137892171680723,4.243977513502947,T105N22+1GFR085,2.2,+1G (upright),Test Run 72
0.0098173255262875,4.2778119709004105,T105N22+1GFR085,2.2,+1G (upright),Test Run 72
0.010097812011361647,4.307923283766622,T105N22+1GFR085,2.2,+1G (upright),Test Run 72
0.010258058015474155,4.340487446974622,T105N22+1GFR085,2.2,+1G (upright),Test Run 72
0.010458458817077932,4.372511067580097,T105N22+1GFR085,2.2,+1G (upright),Test Run 72
0.010458458817077932,4.402111592482435,T105N22+1GFR085,2.2,+1G (upright),Test Run 72
0.010698865141832862,4.4327531482685725,T105N22+1GFR085,2.2,+1G (upright),Test Run 72
0.01049853897739715,4.4637452747334105,T105N22+1GFR085,2.2,+1G (upright),Test Run 72
0.01085911114594537,4.493640675734385,T105N22+1GFR085,2.2,+1G (upright),Test Run 72
0.01085911114594537,4.5239057209004105,T105N22+1GFR085,2.2,+1G (upright),Test Run 72
0.01085911114594537,4.5541291858662225,T105N22+1GFR085,2.2,+1G (upright),Test Run 72
0.01085911114594537,4.584615483473647,T105N22+1GFR085,2.2,+1G (upright),Test Run 72
0.01129991827230009,4.61368919868361,T105N22+1GFR085,2.2,+1G (upright),Test Run 72
0.011139672268187439,4.643395772169935,T105N22+1GFR085,2.2,+1G (upright),Test Run 72
0.011139672268187439,4.672315755080097,T105N22+1GFR085,2.2,+1G (upright),Test Run 72
0.011420158753261586,4.701065602492197,T105N22+1GFR085,2.2,+1G (upright),Test Run 72
0.011460238913584648,4.73131615180861,T105N22+1GFR085,2.2,+1G (upright),Test Run 72
0.011540324597054877,4.759192815016623,T105N22+1GFR085,2.2,+1G (upright),Test Run 72
0.011540324597054877,4.788209691237322,T105N22+1GFR085,2.2,+1G (upright),Test Run 72
0.011981131723409597,4.816537633131848,T105N22+1GFR085,2.2,+1G (upright),Test Run 72
0.01194105156309038,4.844315114210947,T105N22+1GFR085,2.2,+1G (upright),Test Run 72
0.011820811082128882,4.87095390815626,T105N22+1GFR085,2.2,+1G (upright),Test Run 72
0.011820811082128882,4.899694600294935,T105N22+1GFR085,2.2,+1G (upright),Test Run 72
0.012261618208487588,4.92813660163771,T105N22+1GFR085,2.2,+1G (upright),Test Run 72
0.011900971402771304,4.956203618239273,T105N22+1GFR085,2.2,+1G (upright),Test Run 72
0.01210129756720303,4.98267838020216,T105N22+1GFR085,2.2,+1G (upright),Test Run 72
0.012341778529125881,5.009761586378922,T105N22+1GFR085,2.2,+1G (upright),Test Run 72
0.012341778529125881,5.03665215034376,T105N22+1GFR085,2.2,+1G (upright),Test Run 72
0.012301698368806806,5.065763249586935,T105N22+1GFR085,2.2,+1G (upright),Test Run 72
0.01266234517452309,5.091337742995135,T105N22+1GFR085,2.2,+1G (upright),Test Run 72
0.012381858689449085,5.118338933180685,T105N22+1GFR085,2.2,+1G (upright),Test Run 72
0.012622265014200029,5.143623891066422,T105N22+1GFR085,2.2,+1G (upright),Test Run 72
0.012622265014200029,5.172899022292009,T105N22+1GFR085,2.2,+1G (upright),Test Run 72
0.01266234517452309,5.197430577467785,T105N22+1GFR085,2.2,+1G (upright),Test Run 72
0.012702425334842308,5.224962010573259,T105N22+1GFR085,2.2,+1G (upright),Test Run 72
0.013223318144671245,5.249002614210947,T105N22+1GFR085,2.2,+1G (upright),Test Run 72
0.013223318144671245,5.275887074660172,T105N22+1GFR085,2.2,+1G (upright),Test Run 72
0.012862671338954816,5.301297536085947,T105N22+1GFR085,2.2,+1G (upright),Test Run 72
0.013383564148783753,5.326770558546885,T105N22+1GFR085,2.2,+1G (upright),Test Run 72
0.013143157824028823,5.352651753615247,T105N22+1GFR085,2.2,+1G (upright),Test Run 72
0.013143157824028823,5.375648274611348,T105N22+1GFR085,2.2,+1G (upright),Test Run 72
0.013143157824028823,5.401852956007822,T105N22+1GFR085,2.2,+1G (upright),Test Run 72
0.013624045110706747,5.429114308546884,T105N22+1GFR085,2.2,+1G (upright),Test Run 72
0.013303478465313523,5.45223328132521,T105N22+1GFR085,2.2,+1G (upright),Test Run 72
0.013624045110706747,5.478288426588884,T105N22+1GFR085,2.2,+1G (upright),Test Run 72
0.013624045110706747,5.503181996535172,T105N22+1GFR085,2.2,+1G (upright),Test Run 72
0.01358396495038753,5.5281079914082225,T105N22+1GFR085,2.2,+1G (upright),Test Run 72
0.013784291114819255,5.5527230884541225,T105N22+1GFR085,2.2,+1G (upright),Test Run 72
0.014104857760216465,5.576725926588884,T105N22+1GFR085,2.2,+1G (upright),Test Run 72
0.013904531595780752,5.602005925368185,T105N22+1GFR085,2.2,+1G (upright),Test Run 72
0.013904531595780752,5.627816167067397,T105N22+1GFR085,2.2,+1G (upright),Test Run 72
0.014465504565928905,5.653032460402359,T105N22+1GFR085,2.2,+1G (upright),Test Run 72
0.014144937920535682,5.6775922443379105,T105N22+1GFR085,2.2,+1G (upright),Test Run 72
0.01406477759989326,5.702646031569348,T105N22+1GFR085,2.2,+1G (upright),Test Run 72
0.01406477759989326,5.728481068800797,T105N22+1GFR085,2.2,+1G (upright),Test Run 72
0.014465504565928905,5.755270924757822,T105N22+1GFR085,2.2,+1G (upright),Test Run 72
0.014345264084967408,5.775895085524435,T105N22+1GFR085,2.2,+1G (upright),Test Run 72
0.01482615137164519,5.8040265705097855,T105N22+1GFR085,2.2,+1G (upright),Test Run 72
0.014545664886571184,5.829440465163097,T105N22+1GFR085,2.2,+1G (upright),Test Run 72
0.014545664886571184,5.855924382399435,T105N22+1GFR085,2.2,+1G (upright),Test Run 72
0.014625750570041413,5.882012334059585,T105N22+1GFR085,2.2,+1G (upright),Test Run 72
0.015026477536080902,5.9059663440693475,T105N22+1GFR085,2.2,+1G (upright),Test Run 72
0.014906237055119405,5.931624379347673,T105N22+1GFR085,2.2,+1G (upright),Test Run 72
0.015266883860831845,5.957083668898447,T105N22+1GFR085,2.2,+1G (upright),Test Run 72
0.015266883860831845,5.982843175124035,T105N22+1GFR085,2.2,+1G (upright),Test Run 72
0.015026477536080902,6.00609642524611,T105N22+1GFR085,2.2,+1G (upright),Test Run 72
0.014946317215438622,6.032344975661148,T105N22+1GFR085,2.2,+1G (upright),Test Run 72
0.015306964021154907,6.05629250068556,T105N22+1GFR085,2.2,+1G (upright),Test Run 72
0.015306964021154907,6.083547368239272,T105N22+1GFR085,2.2,+1G (upright),Test Run 72
0.015186798177361616,6.109151234816422,T105N22+1GFR085,2.2,+1G (upright),Test Run 72
0.015747771147509627,6.13378769416701,T105N22+1GFR085,2.2,+1G (upright),Test Run 72
0.015547370345909837,6.159131398390635,T105N22+1GFR085,2.2,+1G (upright),Test Run 72
0.015547370345909837,6.183445515822285,T105N22+1GFR085,2.2,+1G (upright),Test Run 72
0.015547370345909837,6.2081605579365355,T105N22+1GFR085,2.2,+1G (upright),Test Run 72
0.01586793699130306,6.234811558913098,T105N22+1GFR085,2.2,+1G (upright),Test Run 72
0.015587450506228912,6.2574567462910355,T105N22+1GFR085,2.2,+1G (upright),Test Run 72
0.015988177472264557,6.282948079298848,T105N22+1GFR085,2.2,+1G (upright),Test Run 72
0.015988177472264557,6.30805031318556,T105N22+1GFR085,2.2,+1G (upright),Test Run 72
0.01594809731194534,6.334699406813497,T105N22+1GFR085,2.2,+1G (upright),Test Run 72
0.01594809731194534,6.35932556648146,T105N22+1GFR085,2.2,+1G (upright),Test Run 72
0.01642898459862312,6.383977666090835,T105N22+1GFR085,2.2,+1G (upright),Test Run 72
0.016228583797019344,6.407258000563497,T105N22+1GFR085,2.2,+1G (upright),Test Run 72
0.016228583797019344,6.4342042591084105,T105N22+1GFR085,2.2,+1G (upright),Test Run 72
0.01658923060273577,6.459111943434586,T105N22+1GFR085,2.2,+1G (upright),Test Run 72
0.016629310763054846,6.485463872145523,T105N22+1GFR085,2.2,+1G (upright),Test Run 72
0.01650907028209335,6.511486211012711,T105N22+1GFR085,2.2,+1G (upright),Test Run 72
0.01690979724812885,6.535979619215835,T105N22+1GFR085,2.2,+1G (upright),Test Run 72
0.01690979724812885,6.56220489997756,T105N22+1GFR085,2.2,+1G (upright),Test Run 72
0.016669390923374064,6.5902635242451355,T105N22+1GFR085,2.2,+1G (upright),Test Run 72
0.017110123412560577,6.61260925788771,T105N22+1GFR085,2.2,+1G (upright),Test Run 72
0.017070043252241502,6.640027013014661,T105N22+1GFR085,2.2,+1G (upright),Test Run 72
0.017070043252241502,6.665923466872085,T105N22+1GFR085,2.2,+1G (upright),Test Run 72
0.01690979724812885,6.691420903395523,T105N22+1GFR085,2.2,+1G (upright),Test Run 72
0.01727044405384528,6.71714951057326,T105N22+1GFR085,2.2,+1G (upright),Test Run 72
0.017070043252241502,6.744243779372086,T105N22+1GFR085,2.2,+1G (upright),Test Run 72
0.017550930538919284,6.771560826491223,T105N22+1GFR085,2.2,+1G (upright),Test Run 72
0.017550930538919284,6.798468938063498,T105N22+1GFR085,2.2,+1G (upright),Test Run 72
0.017470770218277004,6.823941960524435,T105N22+1GFR085,2.2,+1G (upright),Test Run 72
0.017550930538919284,6.8517900135029475,T105N22+1GFR085,2.2,+1G (upright),Test Run 72
0.017951657504954786,6.879292454909198,T105N22+1GFR085,2.2,+1G (upright),Test Run 72
0.017951657504954786,6.90676056404006,T105N22+1GFR085,2.2,+1G (upright),Test Run 72
0.0175910106992385,6.934992375563498,T105N22+1GFR085,2.2,+1G (upright),Test Run 72
0.01811190350906744,6.961078038405286,T105N22+1GFR085,2.2,+1G (upright),Test Run 72
0.01811190350906744,6.989750828932635,T105N22+1GFR085,2.2,+1G (upright),Test Run 72
0.01811190350906744,7.014776768874036,T105N22+1GFR085,2.2,+1G (upright),Test Run 72
0.01811190350906744,7.04472519416701,T105N22+1GFR085,2.2,+1G (upright),Test Run 72
0.01867287647921545,7.0700517322529475,T105N22+1GFR085,2.2,+1G (upright),Test Run 72
0.018552710635426,7.099541630934586,T105N22+1GFR085,2.2,+1G (upright),Test Run 72
0.018632796318896232,7.125129094313498,T105N22+1GFR085,2.2,+1G (upright),Test Run 72
0.018632796318896232,7.15405136604201,T105N22+1GFR085,2.2,+1G (upright),Test Run 72
0.019033523284931735,7.18082062263381,T105N22+1GFR085,2.2,+1G (upright),Test Run 72
0.018712956639538654,7.208962407301773,T105N22+1GFR085,2.2,+1G (upright),Test Run 72
0.019193843926216436,7.235697331618185,T105N22+1GFR085,2.2,+1G (upright),Test Run 72
0.019193843926216436,7.262433018874036,T105N22+1GFR085,2.2,+1G (upright),Test Run 72
0.019113683605574156,7.287735905836935,T105N22+1GFR085,2.2,+1G (upright),Test Run 72
0.01907360344525494,7.311625828932636,T105N22+1GFR085,2.2,+1G (upright),Test Run 72
0.01963457641540309,7.333817448805685,T105N22+1GFR085,2.2,+1G (upright),Test Run 72
0.019233924086535653,7.355910649489273,T105N22+1GFR085,2.2,+1G (upright),Test Run 72
0.019233924086535653,7.378515019606461,T105N22+1GFR085,2.2,+1G (upright),Test Run 72
0.019794897056683664,7.401287236403336,T105N22+1GFR085,2.2,+1G (upright),Test Run 72
0.019674656575722167,7.424789586256848,T105N22+1GFR085,2.2,+1G (upright),Test Run 72
0.019754816896364588,7.445536961745136,T105N22+1GFR085,2.2,+1G (upright),Test Run 72
0.02015554386240009,7.466894688795911,T105N22+1GFR085,2.2,+1G (upright),Test Run 72
0.02015554386240009,7.489605107497086,T105N22+1GFR085,2.2,+1G (upright),Test Run 72
0.019915062900477096,7.512003483961935,T105N22+1GFR085,2.2,+1G (upright),Test Run 72
0.02027570970619338,7.533014073561536,T105N22+1GFR085,2.2,+1G (upright),Test Run 72
0.02027570970619338,7.556784215163098,T105N22+1GFR085,2.2,+1G (upright),Test Run 72
0.02027570970619338,7.58195740241896,T105N22+1GFR085,2.2,+1G (upright),Test Run 72
0.020355870026835803,7.604220738600598,T105N22+1GFR085,2.2,+1G (upright),Test Run 72
0.020596276351586604,7.628926243971698,T105N22+1GFR085,2.2,+1G (upright),Test Run 72
0.0201955493855511,7.65220886726271,T105N22+1GFR085,2.2,+1G (upright),Test Run 72
0.020756596992871305,7.674773564528335,T105N22+1GFR085,2.2,+1G (upright),Test Run 72
0.020756596992871305,7.6992021228779475,T105N22+1GFR085,2.2,+1G (upright),Test Run 72
0.020676436672228883,7.722957005690448,T105N22+1GFR085,2.2,+1G (upright),Test Run 72
0.020636356511909808,7.746273961256849,T105N22+1GFR085,2.2,+1G (upright),Test Run 72
0.02095692315730303,7.768611302565448,T105N22+1GFR085,2.2,+1G (upright),Test Run 72
0.02095692315730303,7.794750371168961,T105N22+1GFR085,2.2,+1G (upright),Test Run 72
0.0207165168325481,7.817278447340835,T105N22+1GFR085,2.2,+1G (upright),Test Run 72
0.021157249321734756,7.841741337965836,T105N22+1GFR085,2.2,+1G (upright),Test Run 72
0.02111716916141554,7.866140141676773,T105N22+1GFR085,2.2,+1G (upright),Test Run 72
0.02111716916141554,7.888681187819349,T105N22+1GFR085,2.2,+1G (upright),Test Run 72
0.02111716916141554,7.913189854811536,T105N22+1GFR085,2.2,+1G (upright),Test Run 72
0.02151789612745104,7.936486211012711,T105N22+1GFR085,2.2,+1G (upright),Test Run 72
0.02127748980270024,7.96113068122756,T105N22+1GFR085,2.2,+1G (upright),Test Run 72
0.021878542933167468,7.98324982185256,T105N22+1GFR085,2.2,+1G (upright),Test Run 72
0.021878542933167468,8.007502141188498,T105N22+1GFR085,2.2,+1G (upright),Test Run 72
0.021718296929054817,8.029684605788098,T105N22+1GFR085,2.2,+1G (upright),Test Run 72
0.02175830245220597,8.053170170973647,T105N22+1GFR085,2.2,+1G (upright),Test Run 72
0.02207886909760318,8.078046574782247,T105N22+1GFR085,2.2,+1G (upright),Test Run 72
0.02207886909760318,8.09999863166701,T105N22+1GFR085,2.2,+1G (upright),Test Run 72
0.02207886909760318,8.124957432936537,T105N22+1GFR085,2.2,+1G (upright),Test Run 72
0.021958703253809747,8.148564305495135,T105N22+1GFR085,2.2,+1G (upright),Test Run 72
0.02227926989920297,8.171904912184585,T105N22+1GFR085,2.2,+1G (upright),Test Run 72
0.022159029418241473,8.196097722243184,T105N22+1GFR085,2.2,+1G (upright),Test Run 72
0.022159029418241473,8.218013920973648,T105N22+1GFR085,2.2,+1G (upright),Test Run 72
0.022720002388389483,8.240436711500998,T105N22+1GFR085,2.2,+1G (upright),Test Run 72
0.022639916704919254,8.265265813063497,T105N22+1GFR085,2.2,+1G (upright),Test Run 72
0.022639916704919254,8.287698521803723,T105N22+1GFR085,2.2,+1G (upright),Test Run 72
0.02292040318999326,8.31135040779006,T105N22+1GFR085,2.2,+1G (upright),Test Run 72
0.02292040318999326,8.333413090895522,T105N22+1GFR085,2.2,+1G (upright),Test Run 72
0.022519676223957757,8.35695740241896,T105N22+1GFR085,2.2,+1G (upright),Test Run 72
0.02292040318999326,8.37997833747756,T105N22+1GFR085,2.2,+1G (upright),Test Run 72
0.02292040318999326,8.404872288893573,T105N22+1GFR085,2.2,+1G (upright),Test Run 72
0.02292040318999326,8.426335301588885,T105N22+1GFR085,2.2,+1G (upright),Test Run 72
0.022720002388389483,8.450753178786147,T105N22+1GFR085,2.2,+1G (upright),Test Run 72
0.023280975358541622,8.47316681404006,T105N22+1GFR085,2.2,+1G (upright),Test Run 72
0.023200889675067407,8.496743169020522,T105N22+1GFR085,2.2,+1G (upright),Test Run 72
0.02356153648078369,8.520862736891623,T105N22+1GFR085,2.2,+1G (upright),Test Run 72
0.02356153648078369,8.541960301588885,T105N22+1GFR085,2.2,+1G (upright),Test Run 72
0.023601542003934703,8.566101994704123,T105N22+1GFR085,2.2,+1G (upright),Test Run 72
0.023521456320464474,8.588033452223648,T105N22+1GFR085,2.2,+1G (upright),Test Run 72
0.023761862645219404,8.611781468581073,T105N22+1GFR085,2.2,+1G (upright),Test Run 72
0.023761862645219404,8.633144536208023,T105N22+1GFR085,2.2,+1G (upright),Test Run 72
0.023601542003934703,8.656292119215836,T105N22+1GFR085,2.2,+1G (upright),Test Run 72
0.024122509450931702,8.679242100905286,T105N22+1GFR085,2.2,+1G (upright),Test Run 72
0.024082429290612627,8.703018346022473,T105N22+1GFR085,2.2,+1G (upright),Test Run 72
0.024162589611254906,8.724940648268573,T105N22+1GFR085,2.2,+1G (upright),Test Run 72
0.024162589611254906,8.74706818122756,T105N22+1GFR085,2.2,+1G (upright),Test Run 72
0.024402995936009836,8.77125107307326,T105N22+1GFR085,2.2,+1G (upright),Test Run 72
0.024082429290612627,8.792854466627947,T105N22+1GFR085,2.2,+1G (upright),Test Run 72
0.02452316177979914,8.815224614333022,T105N22+1GFR085,2.2,+1G (upright),Test Run 72
0.02460332210044156,8.83923279304396,T105N22+1GFR085,2.2,+1G (upright),Test Run 72
0.02460332210044156,8.860356297682635,T105N22+1GFR085,2.2,+1G (upright),Test Run 72
0.024643402260760637,8.881771245192398,T105N22+1GFR085,2.2,+1G (upright),Test Run 72
0.02472356258140306,8.903348698805685,T105N22+1GFR085,2.2,+1G (upright),Test Run 72
0.02448315625664813,8.928412785719747,T105N22+1GFR085,2.2,+1G (upright),Test Run 72
0.02448315625664813,8.951699986647473,T105N22+1GFR085,2.2,+1G (upright),Test Run 72
0.024923888745834642,8.971544041823261,T105N22+1GFR085,2.2,+1G (upright),Test Run 72
0.024883808585515567,8.993584599684585,T105N22+1GFR085,2.2,+1G (upright),Test Run 72
0.025004049066477064,9.017437138747086,T105N22+1GFR085,2.2,+1G (upright),Test Run 72
0.02524445539123185,9.039568486403336,T105N22+1GFR085,2.2,+1G (upright),Test Run 72
0.02524445539123185,9.060475316237323,T105N22+1GFR085,2.2,+1G (upright),Test Run 72
0.025084209387119343,9.082003941725599,T105N22+1GFR085,2.2,+1G (upright),Test Run 72
0.0256451823572675,9.104208531569348,T105N22+1GFR085,2.2,+1G (upright),Test Run 72
0.025565022036625078,9.12777115363966,T105N22+1GFR085,2.2,+1G (upright),Test Run 72
0.025565022036625078,9.149220433424823,T105N22+1GFR085,2.2,+1G (upright),Test Run 72
0.02544485619283577,9.170458378981461,T105N22+1GFR085,2.2,+1G (upright),Test Run 72
0.025685262517586575,9.19381119270216,T105N22+1GFR085,2.2,+1G (upright),Test Run 72
0.02548486171598678,9.214631810377949,T105N22+1GFR085,2.2,+1G (upright),Test Run 72
0.025925668842341505,9.23553329963576,T105N22+1GFR085,2.2,+1G (upright),Test Run 72
0.025925668842341505,9.257093968581072,T105N22+1GFR085,2.2,+1G (upright),Test Run 72
0.026005829162983784,9.281147160719748,T105N22+1GFR085,2.2,+1G (upright),Test Run 72
0.026246235487738714,9.303576817702162,T105N22+1GFR085,2.2,+1G (upright),Test Run 72
0.026406481491851222,9.323457493971699,T105N22+1GFR085,2.2,+1G (upright),Test Run 72
0.026406481491851222,9.346484532545912,T105N22+1GFR085,2.2,+1G (upright),Test Run 72
0.02620615532741551,9.369576420973647,T105N22+1GFR085,2.2,+1G (upright),Test Run 72
0.02668704261409329,9.388977971266623,T105N22+1GFR085,2.2,+1G (upright),Test Run 72
0.02652672197281272,9.411988225172873,T105N22+1GFR085,2.2,+1G (upright),Test Run 72
0.026606882293451012,9.432515111159198,T105N22+1GFR085,2.2,+1G (upright),Test Run 72
0.026606882293451012,9.455561223219748,T105N22+1GFR085,2.2,+1G (upright),Test Run 72
0.02684728861820594,9.474733891676774,T105N22+1GFR085,2.2,+1G (upright),Test Run 72
0.026566802133131794,9.497883763502948,T105N22+1GFR085,2.2,+1G (upright),Test Run 72
0.026887368778529003,9.518082585524436,T105N22+1GFR085,2.2,+1G (upright),Test Run 72
0.02696752909916744,9.54083267707716,T105N22+1GFR085,2.2,+1G (upright),Test Run 72
0.02696752909916744,9.562867894362324,T105N22+1GFR085,2.2,+1G (upright),Test Run 72
0.02716785526360315,9.584150090407247,T105N22+1GFR085,2.2,+1G (upright),Test Run 72
0.027368181428034734,9.60613876838576,T105N22+1GFR085,2.2,+1G (upright),Test Run 72
0.027207935423922226,9.627006688307635,T105N22+1GFR085,2.2,+1G (upright),Test Run 72
0.027207935423922226,9.64938751716506,T105N22+1GFR085,2.2,+1G (upright),Test Run 72
0.027648667913108882,9.670332493971697,T105N22+1GFR085,2.2,+1G (upright),Test Run 72
0.02760866238995773,9.692465367506848,T105N22+1GFR085,2.2,+1G (upright),Test Run 72
0.027849068714712658,9.712067570875998,T105N22+1GFR085,2.2,+1G (upright),Test Run 72
0.028049394879144384,9.73422791023146,T105N22+1GFR085,2.2,+1G (upright),Test Run 72
0.028049394879144384,9.754805913161148,T105N22+1GFR085,2.2,+1G (upright),Test Run 72
0.02776890839407038,9.775346532057636,T105N22+1GFR085,2.2,+1G (upright),Test Run 72
0.028129555199786663,9.796650853346698,T105N22+1GFR085,2.2,+1G (upright),Test Run 72
