Repository: schandel33/gitrep

# Nozzle Tensile Test Analysis

Stress-vs-strain analysis of tensile pulls across 4 nozzle sizes (0.6, 1.4,
2.2, 2.6 mm) x 2 print-gravity orientations (+1G upright / -1G inverted),
printed at 105 C with a 0.85 flow ratio.

## Data-quality issues found and how they're handled

1. **Load-cell zero offset.** 10 of 17 runs record small negative Load
   values for the first handful of samples (up to ~180, always <0.5% of the
   file) before the crosshead starts moving — load-cell noise around zero,
   not real load. The script computes the mean Load over all
   pre-motion samples (`Crosshead < crosshead_zero_threshold_mm`) and
   subtracts it from the whole run.
2.

File: nozzle_tensile_analysis/analysis_output/all_curves_tidy.csv (part 82 of 151)
Strain,Stress_MPa,condition,nozzle_mm,gravity,run
0.028009314718825166,9.81755157966506,T105N22+1GFR085,2.2,+1G (upright),Test Run 72
0.028009314718825166,9.839586034010761,T105N22+1GFR085,2.2,+1G (upright),Test Run 72
0.028089475039467446,9.85947052497756,T105N22+1GFR085,2.2,+1G (upright),Test Run 72
0.028369961524541593,9.880545964430684,T105N22+1GFR085,2.2,+1G (upright),Test Run 72
0.028089475039467446,9.900386204909198,T105N22+1GFR085,2.2,+1G (upright),Test Run 72
0.02849020200550309,9.923017277907247,T105N22+1GFR085,2.2,+1G (upright),Test Run 72
0.02849020200550309,9.942205205153336,T105N22+1GFR085,2.2,+1G (upright),Test Run 72
0.028369961524541593,9.963556828688498,T105N22+1GFR085,2.2,+1G (upright),Test Run 72
0.028530282165822166,9.98339706916701,T105N22+1GFR085,2.2,+1G (upright),Test Run 72
0.028850848811219375,10.00302521247756,T105N22+1GFR085,2.2,+1G (upright),Test Run 72
0.028850848811219375,10.023588719557635,T105N22+1GFR085,2.2,+1G (upright),Test Run 72
0.0286504480096156,10.044597783278336,T105N22+1GFR085,2.2,+1G (upright),Test Run 72
0.029011094815331883,10.064039006422872,T105N22+1GFR085,2.2,+1G (upright),Test Run 72
0.028890854334370386,10.08583847541701,T105N22+1GFR085,2.2,+1G (upright),Test Run 72
0.0290511749756511,10.107954564284197,T105N22+1GFR085,2.2,+1G (upright),Test Run 72
0.0290511749756511,10.126893773268574,T105N22+1GFR085,2.2,+1G (upright),Test Run 72
0.029331661460725106,10.150562443922873,T105N22+1GFR085,2.2,+1G (upright),Test Run 72
0.029091255135970318,10.168539586256848,T105N22+1GFR085,2.2,+1G (upright),Test Run 72
0.029531987625160818,10.189372410963886,T105N22+1GFR085,2.2,+1G (upright),Test Run 72
0.029331661460725106,10.209825291823261,T105N22+1GFR085,2.2,+1G (upright),Test Run 72
0.029331661460725106,10.228547826002949,T105N22+1GFR085,2.2,+1G (upright),Test Run 72
0.029812474110234823,10.249960484694348,T105N22+1GFR085,2.2,+1G (upright),Test Run 72
0.029972794751515538,10.268368687819349,T105N22+1GFR085,2.2,+1G (upright),Test Run 72
0.02985255427055404,10.28723160285841,T105N22+1GFR085,2.2,+1G (upright),Test Run 72
0.02985255427055404,10.308220067213885,T105N22+1GFR085,2.2,+1G (upright),Test Run 72
0.03017312091595125,10.328294530104511,T105N22+1GFR085,2.2,+1G (upright),Test Run 72
0.030052955072157817,10.349255528639661,T105N22+1GFR085,2.2,+1G (upright),Test Run 72
0.03017312091595125,10.368670811842787,T105N22+1GFR085,2.2,+1G (upright),Test Run 72
0.03037352171755104,10.388747563551773,T105N22+1GFR085,2.2,+1G (upright),Test Run 72
0.03037352171755104,10.408771672438498,T105N22+1GFR085,2.2,+1G (upright),Test Run 72
0.030293361396912747,10.42945343513381,T105N22+1GFR085,2.2,+1G (upright),Test Run 72
0.030774174046418478,10.44869171638381,T105N22+1GFR085,2.2,+1G (upright),Test Run 72
0.03073409388609926,10.468255772780285,T105N22+1GFR085,2.2,+1G (upright),Test Run 72
0.03073409388609926,10.487053075026385,T105N22+1GFR085,2.2,+1G (upright),Test Run 72
0.031094740691815687,10.508132329176773,T105N22+1GFR085,2.2,+1G (upright),Test Run 72
0.031455387497527985,10.527471318434586,T105N22+1GFR085,2.2,+1G (upright),Test Run 72
0.031214981172777184,10.547148289870135,T105N22+1GFR085,2.2,+1G (upright),Test Run 72
0.031214981172777184,10.56523224372756,T105N22+1GFR085,2.2,+1G (upright),Test Run 72
0.03161570813881269,10.585572209547873,T105N22+1GFR085,2.2,+1G (upright),Test Run 72
0.031695793822282915,10.604400792311536,T105N22+1GFR085,2.2,+1G (upright),Test Run 72
0.031535547818170265,10.623763432692398,T105N22+1GFR085,2.2,+1G (upright),Test Run 72
0.03197628030735692,10.643193211745135,T105N22+1GFR085,2.2,+1G (upright),Test Run 72
0.03197628030735692,10.663325658034198,T105N22+1GFR085,2.2,+1G (upright),Test Run 72
0.03197628030735692,10.683521428297873,T105N22+1GFR085,2.2,+1G (upright),Test Run 72
0.032216761269279914,10.700222935866224,T105N22+1GFR085,2.2,+1G (upright),Test Run 72
0.032537327914677124,10.718852391432636,T105N22+1GFR085,2.2,+1G (upright),Test Run 72
0.032537327914677124,10.739724126051772,T105N22+1GFR085,2.2,+1G (upright),Test Run 72
0.03225684142960312,10.758964696120135,T105N22+1GFR085,2.2,+1G (upright),Test Run 72
0.032777734239431915,10.777594914625997,T105N22+1GFR085,2.2,+1G (upright),Test Run 72
0.03281781439975113,10.796161046217787,T105N22+1GFR085,2.2,+1G (upright),Test Run 72
0.03297806040386364,10.814076390456073,T105N22+1GFR085,2.2,+1G (upright),Test Run 72
0.03297806040386364,10.834753575514661,T105N22+1GFR085,2.2,+1G (upright),Test Run 72
0.03321846672861857,10.852214207838886,T105N22+1GFR085,2.2,+1G (upright),Test Run 72
0.032937980243544565,10.870937504958023,T105N22+1GFR085,2.2,+1G (upright),Test Run 72
0.03329862704925686,10.888905492018573,T105N22+1GFR085,2.2,+1G (upright),Test Run 72
0.033018140564182855,10.907033696364273,T105N22+1GFR085,2.2,+1G (upright),Test Run 72
0.033018140564182855,10.927059331129898,T105N22+1GFR085,2.2,+1G (upright),Test Run 72
0.03321846672861857,10.94562851447951,T105N22+1GFR085,2.2,+1G (upright),Test Run 72
0.033579113534334855,10.965749516676773,T105N22+1GFR085,2.2,+1G (upright),Test Run 72
0.03329862704925686,10.984095921706073,T105N22+1GFR085,2.2,+1G (upright),Test Run 72
0.03329862704925686,11.002614751051773,T105N22+1GFR085,2.2,+1G (upright),Test Run 72
0.03365927385497329,11.019288029860373,T105N22+1GFR085,2.2,+1G (upright),Test Run 72
0.03361919369465407,11.038593449782248,T105N22+1GFR085,2.2,+1G (upright),Test Run 72
0.033899680179728074,11.05514999885451,T105N22+1GFR085,2.2,+1G (upright),Test Run 72
0.034260326985444504,11.07562042732131,T105N22+1GFR085,2.2,+1G (upright),Test Run 72
0.034260326985444504,11.093473973463885,T105N22+1GFR085,2.2,+1G (upright),Test Run 72
0.03406000082101278,11.11108261604201,T105N22+1GFR085,2.2,+1G (upright),Test Run 72
0.03454081347051851,11.12869659919631,T105N22+1GFR085,2.2,+1G (upright),Test Run 72
0.034380567466406,11.149562230299823,T105N22+1GFR085,2.2,+1G (upright),Test Run 72
0.034380567466406,11.165726628493186,T105N22+1GFR085,2.2,+1G (upright),Test Run 72
0.03466105395148,11.185395207594748,T105N22+1GFR085,2.2,+1G (upright),Test Run 72
0.03510178644066652,11.203675236891623,T105N22+1GFR085,2.2,+1G (upright),Test Run 72
0.03498162059687721,11.220536961745136,T105N22+1GFR085,2.2,+1G (upright),Test Run 72
0.03542235308606373,11.238348546217786,T105N22+1GFR085,2.2,+1G (upright),Test Run 72
0.03542235308606373,11.25640808601271,T105N22+1GFR085,2.2,+1G (upright),Test Run 72
0.03510178644066652,11.273261418532247,T105N22+1GFR085,2.2,+1G (upright),Test Run 72
0.03526210708195122,11.293214574049824,T105N22+1GFR085,2.2,+1G (upright),Test Run 72
0.03530218724227029,11.310842290114273,T105N22+1GFR085,2.2,+1G (upright),Test Run 72
0.035141866600989724,11.327519383620135,T105N22+1GFR085,2.2,+1G (upright),Test Run 72
0.035141866600989724,11.34591003913771,T105N22+1GFR085,2.2,+1G (upright),Test Run 72
0.03566283404798672,11.36329132575881,T105N22+1GFR085,2.2,+1G (upright),Test Run 72
0.03562275388766352,11.380960240553723,T105N22+1GFR085,2.2,+1G (upright),Test Run 72
0.035702839571137734,11.39843765754591,T105N22+1GFR085,2.2,+1G (upright),Test Run 72
0.035702839571137734,11.417121281813497,T105N22+1GFR085,2.2,+1G (upright),Test Run 72
0.03594332053306073,11.433204808424822,T105N22+1GFR085,2.2,+1G (upright),Test Run 72
0.03586316021241845,11.451310887526386,T105N22+1GFR085,2.2,+1G (upright),Test Run 72
0.036384053022247384,11.46762634773146,T105N22+1GFR085,2.2,+1G (upright),Test Run 72
0.03618372685781566,11.48628937263381,T105N22+1GFR085,2.2,+1G (upright),Test Run 72
0.03618372685781566,11.50217148322951,T105N22+1GFR085,2.2,+1G (upright),Test Run 72
0.03642413318256646,11.51913849372756,T105N22+1GFR085,2.2,+1G (upright),Test Run 72
0.036584453823851164,11.536988988112324,T105N22+1GFR085,2.2,+1G (upright),Test Run 72
0.036384053022247384,11.553732457350598,T105N22+1GFR085,2.2,+1G (upright),Test Run 72
0.036384053022247384,11.570402684401385,T105N22+1GFR085,2.2,+1G (upright),Test Run 72
0.03690502046924438,11.586837926100598,T105N22+1GFR085,2.2,+1G (upright),Test Run 72
0.03670461966764459,11.604073491286147,T105N22+1GFR085,2.2,+1G (upright),Test Run 72
0.0369851061527186,11.62228943366896,T105N22+1GFR085,2.2,+1G (upright),Test Run 72
0.03746599343939638,11.63912140388381,T105N22+1GFR085,2.2,+1G (upright),Test Run 72
0.03746599343939638,11.656244054030285,T105N22+1GFR085,2.2,+1G (upright),Test Run 72
0.037385833118754104,11.673105015944348,T105N22+1GFR085,2.2,+1G (upright),Test Run 72
0.0375060735997156,11.689067998122086,T105N22+1GFR085,2.2,+1G (upright),Test Run 72
0.03722558711464159,11.706976475905286,T105N22+1GFR085,2.2,+1G (upright),Test Run 72
0.03722558711464159,11.722930302809585,T105N22+1GFR085,2.2,+1G (upright),Test Run 72
0.03742591327907318,11.740702214430685,T105N22+1GFR085,2.2,+1G (upright),Test Run 72
0.03774647992447039,11.755359044264662,T105N22+1GFR085,2.2,+1G (upright),Test Run 72
0.03774647992447039,11.77199722785841,T105N22+1GFR085,2.2,+1G (upright),Test Run 72
0.038267372734295334,11.789779820631848,T105N22+1GFR085,2.2,+1G (upright),Test Run 72
0.038267372734295334,11.805668034743185,T105N22+1GFR085,2.2,+1G (upright),Test Run 72
0.03810712673018681,11.821132054518573,T105N22+1GFR085,2.2,+1G (upright),Test Run 72
0.03830745289461854,11.838204350661147,T105N22+1GFR085,2.2,+1G (upright),Test Run 72
0.03854785921937333,11.85519806404006,T105N22+1GFR085,2.2,+1G (upright),Test Run 72
0.03834753305493761,11.872628178786147,T105N22+1GFR085,2.2,+1G (upright),Test Run 72
0.03834753305493761,11.887859502028336,T105N22+1GFR085,2.2,+1G (upright),Test Run 72
0.03858793937969254,11.904226842116223,T105N22+1GFR085,2.2,+1G (upright),Test Run 72
0.03858793937969254,11.921476140211935,T105N22+1GFR085,2.2,+1G (upright),Test Run 72
0.03874826002097312,11.936351933668961,T105N22+1GFR085,2.2,+1G (upright),Test Run 72
0.03874826002097312,11.95220734138381,T105N22+1GFR085,2.2,+1G (upright),Test Run 72
0.03906882666637033,11.968159642409198,T105N22+1GFR085,2.2,+1G (upright),Test Run 72
0.03886842586476655,11.984489598463885,T105N22+1GFR085,2.2,+1G (upright),Test Run 72
0.039429398834914704,12.000330510329123,T105N22+1GFR085,2.2,+1G (upright),Test Run 72
0.03914891234984055,12.016574254225599,T105N22+1GFR085,2.2,+1G (upright),Test Run 72
0.03914891234984055,12.031987157057635,T105N22+1GFR085,2.2,+1G (upright),Test Run 72
0.039509559155556984,12.049151768874037,T105N22+1GFR085,2.2,+1G (upright),Test Run 72
0.03966987979683755,12.06210876960646,T105N22+1GFR085,2.2,+1G (upright),Test Run 72
0.0395496393158762,12.078775181959973,T105N22+1GFR085,2.2,+1G (upright),Test Run 72
0.0395496393158762,12.094103398512711,T105N22+1GFR085,2.2,+1G (upright),Test Run 72
0.04015069244634741,12.111306920241223,T105N22+1GFR085,2.2,+1G (upright),Test Run 72
0.03991028612159248,12.127224126051773,T105N22+1GFR085,2.2,+1G (upright),Test Run 72
0.04023085276698969,12.141547551344747,T105N22+1GFR085,2.2,+1G (upright),Test Run 72
0.04047125909174049,12.15842072029006,T105N22+1GFR085,2.2,+1G (upright),Test Run 72
0.04047125909174049,12.171894993971698,T105N22+1GFR085,2.2,+1G (upright),Test Run 72
0.04031101308762799,12.19063660163771,T105N22+1GFR085,2.2,+1G (upright),Test Run 72
0.0406315797330252,12.20386749763381,T105N22+1GFR085,2.2,+1G (upright),Test Run 72
0.0405113392520637,12.218306126784197,T105N22+1GFR085,2.2,+1G (upright),Test Run 72
0.0405113392520637,12.233564152907247,T105N22+1GFR085,2.2,+1G (upright),Test Run 72
0.0407918257371377,12.249542393874036,T105N22+1GFR085,2.2,+1G (upright),Test Run 72
0.04103223206189263,12.26453720588576,T105N22+1GFR085,2.2,+1G (upright),Test Run 72
0.0409120662180992,12.279853215407247,T105N22+1GFR085,2.2,+1G (upright),Test Run 72
0.04131271854696664,12.293073430250997,T105N22+1GFR085,2.2,+1G (upright),Test Run 72
0.04131271854696664,12.309449925612324,T105N22+1GFR085,2.2,+1G (upright),Test Run 72
0.04099215190156943,12.326882329176772,T105N22+1GFR085,2.2,+1G (upright),Test Run 72
0.04119255270317321,12.339776005934585,T105N22+1GFR085,2.2,+1G (upright),Test Run 72
0.04155319950888963,12.355523839186535,T105N22+1GFR085,2.2,+1G (upright),Test Run 72
0.04147303918824735,12.37121445197951,T105N22+1GFR085,2.2,+1G (upright),Test Run 72
0.04147303918824735,12.38540054817091,T105N22+1GFR085,2.2,+1G (upright),Test Run 72
0.04171344551300214,12.400199284743184,T105N22+1GFR085,2.2,+1G (upright),Test Run 72
0.04187376615428286,12.414648595045911,T105N22+1GFR085,2.2,+1G (upright),Test Run 72
0.04195385183775707,12.427324834059586,T105N22+1GFR085,2.2,+1G (upright),Test Run 72
0.04195385183775707,12.444587102125997,T105N22+1GFR085,2.2,+1G (upright),Test Run 72
0.042074092318718566,12.460051884840835,T105N22+1GFR085,2.2,+1G (upright),Test Run 72
0.04203401215839536,12.474532475661148,T105N22+1GFR085,2.2,+1G (upright),Test Run 72
0.04235457880379257,12.488240208815398,T105N22+1GFR085,2.2,+1G (upright),Test Run 72
0.04211417247903764,12.504826512526398,T105N22+1GFR085,2.2,+1G (upright),Test Run 72
0.04211417247903764,12.518292393874024,T105N22+1GFR085,2.2,+1G (upright),Test Run 72
0.0425949851285475,12.532197728346649,T105N22+1GFR085,2.2,+1G (upright),Test Run 72
0.04279538593014729,12.545764317702147,T105N22+1GFR085,2.2,+1G (upright),Test Run 72
0.0428353914532983,12.558898320387772,T105N22+1GFR085,2.2,+1G (upright),Test Run 72
0.0428353914532983,12.574031987379898,T105N22+1GFR085,2.2,+1G (upright),Test Run 72
0.04335635890029929,12.587670293044024,T105N22+1GFR085,2.2,+1G (upright),Test Run 72
0.043075872415225286,12.600390019606523,T105N22+1GFR085,2.2,+1G (upright),Test Run 72
0.04335635890029929,12.618016209792023,T105N22+1GFR085,2.2,+1G (upright),Test Run 72
0.04347652474408874,12.630919041823272,T105N22+1GFR085,2.2,+1G (upright),Test Run 72
0.04347652474408874,12.645764317702149,T105N22+1GFR085,2.2,+1G (upright),Test Run 72
0.04343651922093759,12.660392155836899,T105N22+1GFR085,2.2,+1G (upright),Test Run 72
0.04391733187044745,12.673906102370148,T105N22+1GFR085,2.2,+1G (upright),Test Run 72
0.04367692554569252,12.687208714674773,T105N22+1GFR085,2.2,+1G (upright),Test Run 72
0.04387725171012424,12.701950993727523,T105N22+1GFR085,2.2,+1G (upright),Test Run 72
0.04387725171012424,12.717192235182647,T105N22+1GFR085,2.2,+1G (upright),Test Run 72
0.04399749219108973,12.729728093336899,T105N22+1GFR085,2.2,+1G (upright),Test Run 72
0.0440375723514088,12.743959202956024,T105N22+1GFR085,2.2,+1G (upright),Test Run 72
0.04439814451995318,12.759700932692398,T105N22+1GFR085,2.2,+1G (upright),Test Run 72
0.04439814451995318,12.773205723952149,T105N22+1GFR085,2.2,+1G (upright),Test Run 72
0.04419781835552145,12.786501469801774,T105N22+1GFR085,2.2,+1G (upright),Test Run 72
0.044438224680276237,12.801612248610397,T105N22+1GFR085,2.2,+1G (upright),Test Run 72
0.04467870564219923,12.814321294020521,T105N22+1GFR085,2.2,+1G (upright),Test Run 72
0.04475879132566946,12.826952519606522,T105N22+1GFR085,2.2,+1G (upright),Test Run 72
0.04475879132566946,12.841224065016647,T105N22+1GFR085,2.2,+1G (upright),Test Run 72
0.045239678612347387,12.855486455153397,T105N22+1GFR085,2.2,+1G (upright),Test Run 72
0.044959192127273236,12.868918767165022,T105N22+1GFR085,2.2,+1G (upright),Test Run 72
0.04515951829170496,12.882409062575272,T105N22+1GFR085,2.2,+1G (upright),Test Run 72
0.04515951829170496,12.895392766188522,T105N22+1GFR085,2.2,+1G (upright),Test Run 72
0.04535984445614068,12.908120122145522,T105N22+1GFR085,2.2,+1G (upright),Test Run 72
0.04552016509742139,12.921831669997147,T105N22+1GFR085,2.2,+1G (upright),Test Run 72
0.046000977746931106,12.935405888747146,T105N22+1GFR085,2.2,+1G (upright),Test Run 72
0.045680411101533897,12.948648991774396,T105N22+1GFR085,2.2,+1G (upright),Test Run 72
0.045680411101533897,12.960941472243146,T105N22+1GFR085,2.2,+1G (upright),Test Run 72
0.0458407317428186,12.973883977126022,T105N22+1GFR085,2.2,+1G (upright),Test Run 72
0.0458407317428186,12.986272587965896,T105N22+1GFR085,2.2,+1G (upright),Test Run 72
0.0458407317428186,13.001442876051772,T105N22+1GFR085,2.2,+1G (upright),Test Run 72
0.0458407317428186,13.013324895094772,T105N22+1GFR085,2.2,+1G (upright),Test Run 72
0.04640170471296661,13.026152959059647,T105N22+1GFR085,2.2,+1G (upright),Test Run 72
0.046121218227892606,13.040175786208021,T105N22+1GFR085,2.2,+1G (upright),Test Run 72
0.04628146423200511,13.053573003004896,T105N22+1GFR085,2.2,+1G (upright),Test Run 72
0.046561950717079116,13.063747563551772,T105N22+1GFR085,2.2,+1G (upright),Test Run 72
0.046561950717079116,13.077663579176772,T105N22+1GFR085,2.2,+1G (upright),Test Run 72
0.046682191198040617,13.092299809645521,T105N22+1GFR085,2.2,+1G (upright),Test Run 72
0.04712299832439932,13.105161442946272,T105N22+1GFR085,2.2,+1G (upright),Test Run 72
0.047002757843433836,13.116776433180647,T105N22+1GFR085,2.2,+1G (upright),Test Run 72
0.04712299832439932,13.129081120680647,T105N22+1GFR085,2.2,+1G (upright),Test Run 72
0.04712299832439932,13.141962590407271,T105N22+1GFR085,2.2,+1G (upright),Test Run 72
0.047323324488831045,13.154337468336896,T105N22+1GFR085,2.2,+1G (upright),Test Run 72
0.047403484809473324,13.164714970778396,T105N22+1GFR085,2.2,+1G (upright),Test Run 72
0.04772405145486655,13.180608525465896,T105N22+1GFR085,2.2,+1G (upright),Test Run 72
0.04772405145486655,13.191240849684647,T105N22+1GFR085,2.2,+1G (upright),Test Run 72
0.047403484809473324,13.204859318922896,T105N22+1GFR085,2.2,+1G (upright),Test Run 72
0.047764131615185765,13.218291630934647,T105N22+1GFR085,2.2,+1G (upright),Test Run 72
0.047924377619298276,13.229044499586896,T105N22+1GFR085,2.2,+1G (upright),Test Run 72
0.04804461810026376,13.241463628004897,T105N22+1GFR085,2.2,+1G (upright),Test Run 72
0.04804461810026376,13.255074467848647,T105N22+1GFR085,2.2,+1G (upright),Test Run 72
0.048405264905976055,13.264824834059647,T105N22+1GFR085,2.2,+1G (upright),Test Run 72
0.04844527042912721,13.278530278395522,T105N22+1GFR085,2.2,+1G (upright),Test Run 72
0.048886077555485914,13.292000737379897,T105N22+1GFR085,2.2,+1G (upright),Test Run 72
0.048886077555485914,13.301917424391647,T105N22+1GFR085,2.2,+1G (upright),Test Run 72
0.04868575139105419,13.314414372633772,T105N22+1GFR085,2.2,+1G (upright),Test Run 72
0.048725831551373264,13.326893010329147,T105N22+1GFR085,2.2,+1G (upright),Test Run 72
0.049046323559598426,13.340519108961896,T105N22+1GFR085,2.2,+1G (upright),Test Run 72
0.049006318036447415,13.351044621657271,T105N22+1GFR085,2.2,+1G (upright),Test Run 72
0.049006318036447415,13.363968815993147,T105N22+1GFR085,2.2,+1G (upright),Test Run 72
0.04940697036531485,13.376947941969771,T105N22+1GFR085,2.2,+1G (upright),Test Run 72
0.049447050525633925,13.388048711012772,T105N22+1GFR085,2.2,+1G (upright),Test Run 72
0.049366890204991645,13.399865117262772,T105N22+1GFR085,2.2,+1G (upright),Test Run 72
0.049366890204991645,13.410282292555646,T105N22+1GFR085,2.2,+1G (upright),Test Run 72
0.049968017972630924,13.424137273024396,T105N22+1GFR085,2.2,+1G (upright),Test Run 72
0.049687456850388854,13.437020268629897,T105N22+1GFR085,2.2,+1G (upright),Test Run 72
0.05004810365610514,13.448172917555647,T105N22+1GFR085,2.2,+1G (upright),Test Run 72
0.05016834413706664,13.458686223219772,T105N22+1GFR085,2.2,+1G (upright),Test Run 72
0.05016834413706664,13.470861211012771,T105N22+1GFR085,2.2,+1G (upright),Test Run 72
0.050128263976743435,13.482531132887772,T105N22+1GFR085,2.2,+1G (upright),Test Run 72
0.05064915678657237,13.494866337965897,T105N22+1GFR085,2.2,+1G (upright),Test Run 72
0.050609076626253295,13.506961980055646,T105N22+1GFR085,2.2,+1G (upright),Test Run 72
0.050889637748495364,13.518250432204146,T105N22+1GFR085,2.2,+1G (upright),Test Run 72
0.050889637748495364,13.529546513747146,T105N22+1GFR085,2.2,+1G (upright),Test Run 72
0.050929643271646376,13.539359440993147,T105N22+1GFR085,2.2,+1G (upright),Test Run 72
0.0510098035922888,13.552166142653396,T105N22+1GFR085,2.2,+1G (upright),Test Run 72
0.05133037023768601,13.562250676344771,T105N22+1GFR085,2.2,+1G (upright),Test Run 72
0.05133037023768601,13.573630681227522,T105N22+1GFR085,2.2,+1G (upright),Test Run 72
0.0510098035922888,13.585755315016646,T105N22+1GFR085,2.2,+1G (upright),Test Run 72
0.0514105305583243,13.598748173903397,T105N22+1GFR085,2.2,+1G (upright),Test Run 72
0.0514506107186475,13.607702031325271,T105N22+1GFR085,2.2,+1G (upright),Test Run 72
0.051530696402117736,13.618753972243146,T105N22+1GFR085,2.2,+1G (upright),Test Run 72
0.051530696402117736,13.630773320387771,T105N22+1GFR085,2.2,+1G (upright),Test Run 72
0.052051663849114735,13.641800847243147,T105N22+1GFR085,2.2,+1G (upright),Test Run 72
0.05197150352847231,13.653624882887772,T105N22+1GFR085,2.2,+1G (upright),Test Run 72
0.05229207017386952,13.665520634840897,T105N22+1GFR085,2.2,+1G (upright),Test Run 72
0.05229207017386952,13.675415959547896,T105N22+1GFR085,2.2,+1G (upright),Test Run 72
0.05229207017386952,13.686933293532272,T105N22+1GFR085,2.2,+1G (upright),Test Run 72
0.0523722304945118,13.695784917067396,T105N22+1GFR085,2.2,+1G (upright),Test Run 72
0.05289312330433675,13.708225407790021,T105N22+1GFR085,2.2,+1G (upright),Test Run 72
0.052612636819262745,13.719877019118147,T105N22+1GFR085,2.2,+1G (upright),Test Run 72
0.052612636819262745,13.729686894606521,T105N22+1GFR085,2.2,+1G (upright),Test Run 72
0.05297328362497903,13.740683903883772,T105N22+1GFR085,2.2,+1G (upright),Test Run 72
0.05297328362497903,13.751122441481522,T105N22+1GFR085,2.2,+1G (upright),Test Run 72
0.05277288282337525,13.762514653395522,T105N22+1GFR085,2.2,+1G (upright),Test Run 72
0.05317360978941474,13.771880498122147,T105N22+1GFR085,2.2,+1G (upright),Test Run 72
0.05317360978941474,13.784070744704147,T105N22+1GFR085,2.2,+1G (upright),Test Run 72
0.053013363785302234,13.793699040602522,T105N22+1GFR085,2.2,+1G (upright),Test Run 72
0.05353425659512718,13.804845586012771,T105N22+1GFR085,2.2,+1G (upright),Test Run 72
0.05353425659512718,13.815136113356521,T105N22+1GFR085,2.2,+1G (upright),Test Run 72
0.05353425659512718,13.823856511305646,T105N22+1GFR085,2.2,+1G (upright),Test Run 72
0.05365449707609266,13.834465947340897,T105N22+1GFR085,2.2,+1G (upright),Test Run 72
0.0540150692446369,13.845980229567397,T105N22+1GFR085,2.2,+1G (upright),Test Run 72
0.05385482324052439,13.856229558180647,T105N22+1GFR085,2.2,+1G (upright),Test Run 72
0.0545360366916339,13.866913762282271,T105N22+1GFR085,2.2,+1G (upright),Test Run 72
0.0545360366916339,13.876619878004897,T105N22+1GFR085,2.2,+1G (upright),Test Run 72
0.0545761168519571,13.886455693434646,T105N22+1GFR085,2.2,+1G (upright),Test Run 72
0.05449595653131468,13.896114506911147,T105N22+1GFR085,2.2,+1G (upright),Test Run 72
0.05477644301638883,13.905912175368147,T105N22+1GFR085,2.2,+1G (upright),Test Run 72
0.05477644301638883,13.917682805251022,T105N22+1GFR085,2.2,+1G (upright),Test Run 72
0.05445587637099162,13.927236333083021,T105N22+1GFR085,2.2,+1G (upright),Test Run 72
0.05477644301638883,13.938240971754897,T105N22+1GFR085,2.2,+1G (upright),Test Run 72
0.054976769180820555,13.947083440016646,T105N22+1GFR085,2.2,+1G (upright),Test Run 72
0.0549367636576694,13.959635319899396,T105N22+1GFR085,2.2,+1G (upright),Test Run 72
0.0549367636576694,13.969063725661147,T105N22+1GFR085,2.2,+1G (upright),Test Run 72
0.05533741598653684,13.978797307204147,T105N22+1GFR085,2.2,+1G (upright),Test Run 72
0.055056929501462834,13.987481084059647,T105N22+1GFR085,2.2,+1G (upright),Test Run 72
0.05553781678814061,13.995641484450271,T105N22+1GFR085,2.2,+1G (upright),Test Run 72
0.05553781678814061,14.006905522536147,T105N22+1GFR085,2.2,+1G (upright),Test Run 72
0.05553781678814061,14.017130437086896,T105N22+1GFR085,2.2,+1G (upright),Test Run 72
0.05573814295257234,14.025998845290022,T105N22+1GFR085,2.2,+1G (upright),Test Run 72
0.056178875441758994,14.036899724196271,T105N22+1GFR085,2.2,+1G (upright),Test Run 72
0.055938469117008054,14.044924321364272,T105N22+1GFR085,2.2,+1G (upright),Test Run 72
0.055938469117008054,14.055726018141646,T105N22+1GFR085,2.2,+1G (upright),Test Run 72
0.05633919608304355,14.064867558669022,T105N22+1GFR085,2.2,+1G (upright),Test Run 72
0.05637927624336277,14.074289860915021,T105N22+1GFR085,2.2,+1G (upright),Test Run 72
0.05629911592272448,14.083194890211896,T105N22+1GFR085,2.2,+1G (upright),Test Run 72
0.05690016905319171,14.092763676833021,T105N22+1GFR085,2.2,+1G (upright),Test Run 72
0.05690016905319171,14.101944890211897,T105N22+1GFR085,2.2,+1G (upright),Test Run 72
0.05669984288875998,14.112885441969771,T105N22+1GFR085,2.2,+1G (upright),Test Run 72
0.057180655538265714,14.121174016188522,T105N22+1GFR085,2.2,+1G (upright),Test Run 72
0.05710056985479548,14.129279484938522,T105N22+1GFR085,2.2,+1G (upright),Test Run 72
0.05710056985479548,14.140902104567397,T105N22+1GFR085,2.2,+1G (upright),Test Run 72
0.05710056985479548,14.149126591872147,T105N22+1GFR085,2.2,+1G (upright),Test Run 72
0.05746114202333972,14.159037175368146,T105N22+1GFR085,2.2,+1G (upright),Test Run 72
0.05714057537794649,14.170139470290021,T105N22+1GFR085,2.2,+1G (upright),Test Run 72
0.057621462664624416,14.176789250563521,T105N22+1GFR085,2.2,+1G (upright),Test Run 72
0.057621462664624416,14.185988774489271,T105N22+1GFR085,2.2,+1G (upright),Test Run 72
0.057621462664624416,14.195014348219772,T105N22+1GFR085,2.2,+1G (upright),Test Run 72
0.057541302343982,14.205175175856521,T105N22+1GFR085,2.2,+1G (upright),Test Run 72
0.05790194914969843,14.213208928297897,T105N22+1GFR085,2.2,+1G (upright),Test Run 72
0.05790194914969843,14.222213139723646,T105N22+1GFR085,2.2,+1G (upright),Test Run 72
0.05806219515381093,14.230610051344772,T105N22+1GFR085,2.2,+1G (upright),Test Run 72
0.058422841959527363,14.242754521559647,T105N22+1GFR085,2.2,+1G (upright),Test Run 72
0.05850300228016565,14.250074162672897,T105N22+1GFR085,2.2,+1G (upright),Test Run 72
0.05854308244048886,14.258823552321271,T105N22+1GFR085,2.2,+1G (upright),Test Run 72
0.05854308244048886,14.268279423903397,T105N22+1GFR085,2.2,+1G (upright),Test Run 72
0.05902389508999459,14.275679936598646,T105N22+1GFR085,2.2,+1G (upright),Test Run 72
0.05874340860492058,14.286335149001022,T105N22+1GFR085,2.2,+1G (upright),Test Run 72
0.05918421573127915,14.295174565504897,T105N22+1GFR085,2.2,+1G (upright),Test Run 72
0.05918421573127915,14.302868046950271,T105N22+1GFR085,2.2,+1G (upright),Test Run 72
0.05930438157506859,14.311661687086897,T105N22+1GFR085,2.2,+1G (upright),Test Run 72
0.05942462205603408,14.320661320876022,T105N22+1GFR085,2.2,+1G (upright),Test Run 72
0.0594647022163533,14.327326359938521,T105N22+1GFR085,2.2,+1G (upright),Test Run 72
0.05922429589159837,14.337693181227522,T105N22+1GFR085,2.2,+1G (upright),Test Run 72
0.05922429589159837,14.346306767653397,T105N22+1GFR085,2.2,+1G (upright),Test Run 72
0.05990543470553981,14.354470219801772,T105N22+1GFR085,2.2,+1G (upright),Test Run 72
0.05978526886174638,14.361120000075271,T105N22+1GFR085,2.2,+1G (upright),Test Run 72
0.05978526886174638,14.370643010329147,T105N22+1GFR085,2.2,+1G (upright),Test Run 72
0.06034624183189852,14.380965581129896,T105N22+1GFR085,2.2,+1G (upright),Test Run 72
0.06034624183189852,14.386318364333022,T105N22+1GFR085,2.2,+1G (upright),Test Run 72
0.060185995827786005,14.395777287672896,T105N22+1GFR085,2.2,+1G (upright),Test Run 72
0.06058664815664932,14.400765385817397,T105N22+1GFR085,2.2,+1G (upright),Test Run 72
0.06082712911857231,14.410910954665022,T105N22+1GFR085,2.2,+1G (upright),Test Run 72
0.06082712911857231,14.418367924879897,T105N22+1GFR085,2.2,+1G (upright),Test Run 72
0.06086713464172346,14.427010503004897,T105N22+1GFR085,2.2,+1G (upright),Test Run 72
0.06106753544332724,14.434835210036146,T105N22+1GFR085,2.2,+1G (upright),Test Run 72
0.06086713464172346,14.443126836012771,T105N22+1GFR085,2.2,+1G (upright),Test Run 72
0.061307941768082026,14.450095524977522,T105N22+1GFR085,2.2,+1G (upright),Test Run 72
0.061307941768082026,14.458883061598646,T105N22+1GFR085,2.2,+1G (upright),Test Run 72
0.061307941768082026,14.468287053297896,T105N22+1GFR085,2.2,+1G (upright),Test Run 72
0.061307941768082026,14.476720586012771,T105N22+1GFR085,2.2,+1G (upright),Test Run 72
0.06182883457791096,14.482589116286146,T105N22+1GFR085,2.2,+1G (upright),Test Run 72
0.06182883457791096,14.492498173903396,T105N22+1GFR085,2.2,+1G (upright),Test Run 72
0.06158842825315618,14.498911442946271,T105N22+1GFR085,2.2,+1G (upright),Test Run 72
0.06202923537951474,14.506594243239272,T105N22+1GFR085,2.2,+1G (upright),Test Run 72
0.06194907505887246,14.513718571852522,T105N22+1GFR085,2.2,+1G (upright),Test Run 72
0.062109321062984967,14.524099126051771,T105N22+1GFR085,2.2,+1G (upright),Test Run 72
0.062109321062984967,14.531681218336896,T105N22+1GFR085,2.2,+1G (upright),Test Run 72
0.06251004802902062,14.540718999098647,T105N22+1GFR085,2.2,+1G (upright),Test Run 72
0.06242988770837819,14.547010197829147,T105N22+1GFR085,2.2,+1G (upright),Test Run 72
0.06291077499505611,14.555834355544022,T105N22+1GFR085,2.2,+1G (upright),Test Run 72
0.06291077499505611,14.563797917555647,T105N22+1GFR085,2.2,+1G (upright),Test Run 72
0.06279053451409462,14.571575322340896,T105N22+1GFR085,2.2,+1G (upright),Test Run 72
0.0628706948347369,14.578542485426771,T105N22+1GFR085,2.2,+1G (upright),Test Run 72
0.0631511813198109,14.585181584547897,T105N22+1GFR085,2.2,+1G (upright),Test Run 72
0.06291077499505611,14.593872990797896,T105N22+1GFR085,2.2,+1G (upright),Test Run 72
0.06291077499505611,14.600553288649397,T105N22+1GFR085,2.2,+1G (upright),Test Run 72
0.06347174796520412,14.607109990309647,T105N22+1GFR085,2.2,+1G (upright),Test Run 72
0.06347174796520412,14.615772404860397,T105N22+1GFR085,2.2,+1G (upright),Test Run 72
0.0634316678048849,14.623465886305647,T105N22+1GFR085,2.2,+1G (upright),Test Run 72
0.06387247493124361,14.632018437575272,T105N22+1GFR085,2.2,+1G (upright),Test Run 72
0.06387247493124361,14.638820805739272,T105N22+1GFR085,2.2,+1G (upright),Test Run 72
0.06391255509156284,14.645362248610397,T105N22+1GFR085,2.2,+1G (upright),Test Run 72
0.06439336774107254,14.652797856520522,T105N22+1GFR085,2.2,+1G (upright),Test Run 72
0.06427312726010706,14.660485234450272,T105N22+1GFR085,2.2,+1G (upright),Test Run 72
0.06427312726010706,14.668389287184647,T105N22+1GFR085,2.2,+1G (upright),Test Run 72
0.06447352806171085,14.676923527907272,T105N22+1GFR085,2.2,+1G (upright),Test Run 72
0.06467385422614655,14.684476628493147,T105N22+1GFR085,2.2,+1G (upright),Test Run 72
0.06443344790139177,14.690569462965897,T105N22+1GFR085,2.2,+1G (upright),Test Run 72
0.065034501031859,14.699280705641646,T105N22+1GFR085,2.2,+1G (upright),Test Run 72
0.065034501031859,14.706595769118147,T105N22+1GFR085,2.2,+1G (upright),Test Run 72
0.06511466135250128,14.712474980544021,T105N22+1GFR085,2.2,+1G (upright),Test Run 72
0.06515474151282448,14.721468510817397,T105N22+1GFR085,2.2,+1G (upright),Test Run 72
0.06539514783757529,14.727704777907272,T105N22+1GFR085,2.2,+1G (upright),Test Run 72
0.06539514783757529,14.734761967848646,T105N22+1GFR085,2.2,+1G (upright),Test Run 72
0.06523482719629471,14.743139043044021,T105N22+1GFR085,2.2,+1G (upright),Test Run 72
0.06551531368136872,14.748603215407272,T105N22+1GFR085,2.2,+1G (upright),Test Run 72
0.06559547400201099,14.756481328200271,T105N22+1GFR085,2.2,+1G (upright),Test Run 72
0.06579587480361478,14.763082280348646,T105N22+1GFR085,2.2,+1G (upright),Test Run 72
0.06579587480361478,14.769053044508771,T105N22+1GFR085,2.2,+1G (upright),Test Run 72
0.06611636681183992,14.777428593825272,T105N22+1GFR085,2.2,+1G (upright),Test Run 72
0.06591604064740422,14.783884587477521,T105N22+1GFR085,2.2,+1G (upright),Test Run 72
0.066396927934082,14.791208806227521,T105N22+1GFR085,2.2,+1G (upright),Test Run 72
0.06643693345723316,14.798571171950272,T105N22+1GFR085,2.2,+1G (upright),Test Run 72
0.06643693345723316,14.805013432692396,T105N22+1GFR085,2.2,+1G (upright),Test Run 72
0.06643693345723316,14.812771001051772,T105N22+1GFR085,2.2,+1G (upright),Test Run 72
0.06675750010262638,14.819999089430647,T105N22+1GFR085,2.2,+1G (upright),Test Run 72
0.06655717393819464,14.828615727614272,T105N22+1GFR085,2.2,+1G (upright),Test Run 72
0.06655717393819464,14.834559025954146,T105N22+1GFR085,2.2,+1G (upright),Test Run 72
0.06699798106455321,14.839316716383772,T105N22+1GFR085,2.2,+1G (upright),Test Run 72
0.06735855323309758,14.847402348708021,T105N22+1GFR085,2.2,+1G (upright),Test Run 72
0.06743871355373987,14.854200139235397,T105N22+1GFR085,2.2,+1G (upright),Test Run 72
0.06751887387437816,14.861612858961896,T105N22+1GFR085,2.2,+1G (upright),Test Run 72
0.06751887387437816,14.867058720778397,T105N22+1GFR085,2.2,+1G (upright),Test Run 72
0.06739863339341666,14.875031438063521,T105N22+1GFR085,2.2,+1G (upright),Test Run 72
0.06787952068009459,14.880683293532272,T105N22+1GFR085,2.2,+1G (upright),Test Run 72
0.06787952068009459,14.888041081618146,T105N22+1GFR085,2.2,+1G (upright),Test Run 72
0.06787952068009459,14.894098820876021,T105N22+1GFR085,2.2,+1G (upright),Test Run 72
0.06799968652388788,14.901004948805646,T105N22+1GFR085,2.2,+1G (upright),Test Run 72
0.06844049365024658,14.910997929762772,T105N22+1GFR085,2.2,+1G (upright),Test Run 72
0.06820008732549179,14.914382329176771,T105N22+1GFR085,2.2,+1G (upright),Test Run 72
0.06852065397088487,14.921318974684647,T105N22+1GFR085,2.2,+1G (upright),Test Run 72
0.06852065397088487,14.927776494215896,T105N22+1GFR085,2.2,+1G (upright),Test Run 72
0.06872098013532059,14.935312810133771,T105N22+1GFR085,2.2,+1G (upright),Test Run 72
0.06872098013532059,14.942312016676771,T105N22+1GFR085,2.2,+1G (upright),Test Run 72
0.06896138646007154,14.947432866286146,T105N22+1GFR085,2.2,+1G (upright),Test Run 72
0.06896138646007154,14.955054631422897,T105N22+1GFR085,2.2,+1G (upright),Test Run 72
0.06892130629975232,14.960234990309647,T105N22+1GFR085,2.2,+1G (upright),Test Run 72
0.06908162694103304,14.968039860915022,T105N22+1GFR085,2.2,+1G (upright),Test Run 72
0.06924187294514554,14.973897710036146,T105N22+1GFR085,2.2,+1G (upright),Test Run 72
0.06948235390707252,14.980130925368147,T105N22+1GFR085,2.2,+1G (upright),Test Run 72
0.06948235390707252,14.986075749586897,T105N22+1GFR085,2.2,+1G (upright),Test Run 72
0.06976284039214653,14.991573491286147,T105N22+1GFR085,2.2,+1G (upright),Test Run 72
0.06948235390707252,15.000312199782272,T105N22+1GFR085,2.2,+1G (upright),Test Run 72
0.06984292607561675,15.006345524977522,T105N22+1GFR085,2.2,+1G (upright),Test Run 72
0.06976284039214653,15.011086430739272,T105N22+1GFR085,2.2,+1G (upright),Test Run 72
0.06976284039214653,15.017603459547896,T105N22+1GFR085,2.2,+1G (upright),Test Run 72
0.06996316655657825,15.023452153395521,T105N22+1GFR085,2.2,+1G (upright),Test Run 72
0.07016349272100998,15.031426396559647,T105N22+1GFR085,2.2,+1G (upright),Test Run 72
0.07000324671690146,15.036492314528397,T105N22+1GFR085,2.2,+1G (upright),Test Run 72
0.07000324671690146,15.041015019606522,T105N22+1GFR085,2.2,+1G (upright),Test Run 72
0.0705241395267264,15.048475041579147,T105N22+1GFR085,2.2,+1G (upright),Test Run 72
0.07040397368293695,15.055916753004897,T105N22+1GFR085,2.2,+1G (upright),Test Run 72
0.07072454032833018,15.060444035719772,T105N22+1GFR085,2.2,+1G (upright),Test Run 72
0.07100502681340419,15.066445317458022,T105N22+1GFR085,2.2,+1G (upright),Test Run 72
0.07100502681340419,15.072911992262771,T105N22+1GFR085,2.2,+1G (upright),Test Run 72
0.07100502681340419,15.078260197829147,T105N22+1GFR085,2.2,+1G (upright),Test Run 72
0.07152591962323313,15.084513249586896,T105N22+1GFR085,2.2,+1G (upright),Test Run 72
0.07124543313815912,15.091776433180646,T105N22+1GFR085,2.2,+1G (upright),Test Run 72
0.07124543313815912,15.096843877028396,T105N22+1GFR085,2.2,+1G (upright),Test Run 72
0.07140567914227162,15.102672734450271,T105N22+1GFR085,2.2,+1G (upright),Test Run 72
0.07192664658926863,15.108500065993146,T105N22+1GFR085,2.2,+1G (upright),Test Run 72
0.07168624026451768,15.115255131911146,T105N22+1GFR085,2.2,+1G (upright),Test Run 72
0.07232729891813607,15.121030583571272,T105N22+1GFR085,2.2,+1G (upright),Test Run 72
0.07232729891813607,15.125702824782271,T105N22+1GFR085,2.2,+1G (upright),Test Run 72
0.07224721323466583,15.131386723708022,T105N22+1GFR085,2.2,+1G (upright),Test Run 72
0.07236737907845514,15.136622014235396,T105N22+1GFR085,2.2,+1G (upright),Test Run 72
0.07252769971973984,15.145717778395522,T105N22+1GFR085,2.2,+1G (upright),Test Run 72
0.07252769971973984,15.151131596754897,T105N22+1GFR085,2.2,+1G (upright),Test Run 72
0.07248761955942062,15.155506291579147,T105N22+1GFR085,2.2,+1G (upright),Test Run 72
0.07292842668577534,15.162592473219771,T105N22+1GFR085,2.2,+1G (upright),Test Run 72
0.07292842668577534,15.169736638258772,T105N22+1GFR085,2.2,+1G (upright),Test Run 72
0.07324899333117255,15.174996342848647,T105N22+1GFR085,2.2,+1G (upright),Test Run 72
0.07324899333117255,15.177971806715897,T105N22+1GFR085,2.2,+1G (upright),Test Run 72
0.07328899885431958,15.185541691969771,T105N22+1GFR085,2.2,+1G (upright),Test Run 72
0.07304859252956877,15.189765324782272,T105N22+1GFR085,2.2,+1G (upright),Test Run 72
0.07352947981624655,15.195847478102522,T105N22+1GFR085,2.2,+1G (upright),Test Run 72
0.07360956549971678,15.200589909743147,T105N22+1GFR085,2.2,+1G (upright),Test Run 72
0.07360956549971678,15.206493535231521,T105N22+1GFR085,2.2,+1G (upright),Test Run 72
0.07389005198479079,15.211307683180646,T105N22+1GFR085,2.2,+1G (upright),Test Run 72
0.07417061310703699,15.217321171950271,T105N22+1GFR085,2.2,+1G (upright),Test Run 72
0.07405037262607549,15.222318425368147,T105N22+1GFR085,2.2,+1G (upright),Test Run 72
0.07405037262607549,15.227247014235397,T105N22+1GFR085,2.2,+1G (upright),Test Run 72
0.07445109959211099,15.232442631911146,T105N22+1GFR085,2.2,+1G (upright),Test Run 72
0.07437093927146872,15.238778081129897,T105N22+1GFR085,2.2,+1G (upright),Test Run 72
0.07465142575654272,15.243851628493147,T105N22+1GFR085,2.2,+1G (upright),Test Run 72
0.07497199240193993,15.251232304762771,T105N22+1GFR085,2.2,+1G (upright),Test Run 72
0.07497199240193993,15.255048527907272,T105N22+1GFR085,2.2,+1G (upright),Test Run 72
0.07485175192097444,15.259842839430647,T105N22+1GFR085,2.2,+1G (upright),Test Run 72
0.07545280505144566,15.265241399001022,T105N22+1GFR085,2.2,+1G (upright),Test Run 72
0.07521239872669074,15.270359196852521,T105N22+1GFR085,2.2,+1G (upright),Test Run 72
0.07521239872669074,15.277739873122147,T105N22+1GFR085,2.2,+1G (upright),Test Run 72
0.07537271936797543,15.282045903395522,T105N22+1GFR085,2.2,+1G (upright),Test Run 72
0.07577337169683888,15.287302556227521,T105N22+1GFR085,2.2,+1G (upright),Test Run 72
0.07557304553240715,15.293576970290022,T105N22+1GFR085,2.2,+1G (upright),Test Run 72
0.07609393834223609,15.298874821852522,T105N22+1GFR085,2.2,+1G (upright),Test Run 72
0.07609393834223609,15.301343693922897,T105N22+1GFR085,2.2,+1G (upright),Test Run 72
0.07625425898351666,15.308307805251022,T105N22+1GFR085,2.2,+1G (upright),Test Run 72
0.07641450498762932,15.313483586501022,T105N22+1GFR085,2.2,+1G (upright),Test Run 72
0.07673507163302638,15.319220891188522,T105N22+1GFR085,2.2,+1G (upright),Test Run 72
0.07645458514795238,15.323381962965897,T105N22+1GFR085,2.2,+1G (upright),Test Run 72
0.07645458514795238,15.328353276442396,T105N22+1GFR085,2.2,+1G (upright),Test Run 72
0.07701555811810053,15.334826054762772,T105N22+1GFR085,2.2,+1G (upright),Test Run 72
0.07685531211398788,15.339438786696272,T105N22+1GFR085,2.2,+1G (upright),Test Run 72
0.07729604460317453,15.343038335036146,T105N22+1GFR085,2.2,+1G (upright),Test Run 72
0.07729604460317453,15.349106755446272,T105N22+1GFR085,2.2,+1G (upright),Test Run 72
0.07761661124857175,15.354015507887771,T105N22+1GFR085,2.2,+1G (upright),Test Run 72
0.07741628508413603,15.359984746169022,T105N22+1GFR085,2.2,+1G (upright),Test Run 72
0.07805741837492632,15.364524235915022,T105N22+1GFR085,2.2,+1G (upright),Test Run 72
0.07777693188985231,15.368451848219772,T105N22+1GFR085,2.2,+1G (upright),Test Run 72
0.07777693188985231,15.374047246169022,T105N22+1GFR085,2.2,+1G (upright),Test Run 72
0.07785709221049474,15.376947941969771,T105N22+1GFR085,2.2,+1G (upright),Test Run 72
