Repository: schandel33/gitrep

# Nozzle Tensile Test Analysis

Stress-vs-strain analysis of tensile pulls across 4 nozzle sizes (0.6, 1.4,
2.2, 2.6 mm) x 2 print-gravity orientations (+1G upright / -1G inverted),
printed at 105 C with a 0.85 flow ratio.

## Data-quality issues found and how they're handled

1. **Load-cell zero offset.** 10 of 17 runs record small negative Load
   values for the first handful of samples (up to ~180, always <0.5% of the
   file) before the crosshead starts moving — load-cell noise around zero,
   not real load. The script computes the mean Load over all
   pre-motion samples (`Crosshead < crosshead_zero_threshold_mm`) and
   subtracts it from the whole run.
2.

File: nozzle_tensile_analysis/analysis_output/all_curves_tidy.csv (part 83 of 151)
Strain,Stress_MPa,condition,nozzle_mm,gravity,run
0.07817765885588782,15.384621586989272,T105N22+1GFR085,2.2,+1G (upright),Test Run 72
0.07789717237081381,15.389269414137772,T105N22+1GFR085,2.2,+1G (upright),Test Run 72
0.07789717237081381,15.394912114333021,T105N22+1GFR085,2.2,+1G (upright),Test Run 72
0.07853823102443618,15.399109807204146,T105N22+1GFR085,2.2,+1G (upright),Test Run 72
0.07837798502032353,15.404357304762772,T105N22+1GFR085,2.2,+1G (upright),Test Run 72
0.07869855166571675,15.409731450270522,T105N22+1GFR085,2.2,+1G (upright),Test Run 72
0.07881879214667825,15.415290227126022,T105N22+1GFR085,2.2,+1G (upright),Test Run 72
0.07881879214667825,15.419721379469772,T105N22+1GFR085,2.2,+1G (upright),Test Run 72
0.07873863182603597,15.422693791579146,T105N22+1GFR085,2.2,+1G (upright),Test Run 72
0.07929960479618797,15.428898015211896,T105N22+1GFR085,2.2,+1G (upright),Test Run 72
0.07901911831111397,15.432723393629896,T105N22+1GFR085,2.2,+1G (upright),Test Run 72
0.07901911831111397,15.437413945387771,T105N22+1GFR085,2.2,+1G (upright),Test Run 72
0.07929960479618797,15.442221989821272,T105N22+1GFR085,2.2,+1G (upright),Test Run 72
0.0796602516019004,15.444950261305646,T105N22+1GFR085,2.2,+1G (upright),Test Run 72
0.07945985080030062,15.452285161208021,T105N22+1GFR085,2.2,+1G (upright),Test Run 72
0.07998081824729762,15.457990422438522,T105N22+1GFR085,2.2,+1G (upright),Test Run 72
0.07998081824729762,15.461187138747146,T105N22+1GFR085,2.2,+1G (upright),Test Run 72
0.07986057776633612,15.465212407301772,T105N22+1GFR085,2.2,+1G (upright),Test Run 72
0.0800208984076167,15.470684209059646,T105N22+1GFR085,2.2,+1G (upright),Test Run 72
0.08042155073648413,15.474971928786147,T105N22+1GFR085,2.2,+1G (upright),Test Run 72
0.0803414650530139,15.479743352126022,T105N22+1GFR085,2.2,+1G (upright),Test Run 72
0.0803414650530139,15.483503117751022,T105N22+1GFR085,2.2,+1G (upright),Test Run 72
0.08078219754220056,15.489042058180647,T105N22+1GFR085,2.2,+1G (upright),Test Run 72
0.0806219515380879,15.493341984938521,T105N22+1GFR085,2.2,+1G (upright),Test Run 72
0.08098259834380434,15.496175542067396,T105N22+1GFR085,2.2,+1G (upright),Test Run 72
0.08098259834380434,15.499595036696272,T105N22+1GFR085,2.2,+1G (upright),Test Run 72
0.08126308482887834,15.506142583083022,T105N22+1GFR085,2.2,+1G (upright),Test Run 72
0.08114284434791684,15.511834111403397,T105N22+1GFR085,2.2,+1G (upright),Test Run 72
0.08146341099331007,15.514457097243147,T105N22+1GFR085,2.2,+1G (upright),Test Run 72
0.08146341099331007,15.517826237868146,T105N22+1GFR085,2.2,+1G (upright),Test Run 72
0.08146341099331007,15.524280705641647,T105N22+1GFR085,2.2,+1G (upright),Test Run 72
0.08162373163459477,15.528685918044022,T105N22+1GFR085,2.2,+1G (upright),Test Run 72
0.08214462444441957,15.530535283278397,T105N22+1GFR085,2.2,+1G (upright),Test Run 72
0.08202438396345808,15.535674443434647,T105N22+1GFR085,2.2,+1G (upright),Test Run 72
0.08202438396345808,15.542182316969772,T105N22+1GFR085,2.2,+1G (upright),Test Run 72
0.08246519108981679,15.545409550856522,T105N22+1GFR085,2.2,+1G (upright),Test Run 72
0.08230487044853223,15.550835576247147,T105N22+1GFR085,2.2,+1G (upright),Test Run 72
0.08246519108981679,15.555278935622146,T105N22+1GFR085,2.2,+1G (upright),Test Run 72
0.08270559741457172,15.558820500563522,T105N22+1GFR085,2.2,+1G (upright),Test Run 72
0.08270559741457172,15.563549199294021,T105N22+1GFR085,2.2,+1G (upright),Test Run 72
0.08270559741457172,15.567908635329147,T105N22+1GFR085,2.2,+1G (upright),Test Run 72
0.08318641006407744,15.570609440993147,T105N22+1GFR085,2.2,+1G (upright),Test Run 72
0.08326657038471973,15.575916447829147,T105N22+1GFR085,2.2,+1G (upright),Test Run 72
0.08326657038471973,15.580495610426771,T105N22+1GFR085,2.2,+1G (upright),Test Run 72
0.08350697670947466,15.583471074294021,T105N22+1GFR085,2.2,+1G (upright),Test Run 72
0.08378753783171672,15.585689702223647,T105N22+1GFR085,2.2,+1G (upright),Test Run 72
0.08374745767139764,15.591562810133771,T105N22+1GFR085,2.2,+1G (upright),Test Run 72
0.08410810447711393,15.595717778395521,T105N22+1GFR085,2.2,+1G (upright),Test Run 72
0.08410810447711393,15.599364628981522,T105N22+1GFR085,2.2,+1G (upright),Test Run 72
0.08390770367551016,15.605201115797897,T105N22+1GFR085,2.2,+1G (upright),Test Run 72
0.08422827032090338,15.607523503493146,T105N22+1GFR085,2.2,+1G (upright),Test Run 72
0.08454883696630058,15.611739506911146,T105N22+1GFR085,2.2,+1G (upright),Test Run 72
0.08454883696630058,15.616678776930646,T105N22+1GFR085,2.2,+1G (upright),Test Run 72
0.08454883696630058,15.617810979079147,T105N22+1GFR085,2.2,+1G (upright),Test Run 72
0.08502972425297838,15.623992314528397,T105N22+1GFR085,2.2,+1G (upright),Test Run 72
0.08490948377201687,15.627056279372146,T105N22+1GFR085,2.2,+1G (upright),Test Run 72
0.08514989009676782,15.631757512282272,T105N22+1GFR085,2.2,+1G (upright),Test Run 72
0.08514989009676782,15.637227788161146,T105N22+1GFR085,2.2,+1G (upright),Test Run 72
0.08531021073805238,15.639173283766647,T105N22+1GFR085,2.2,+1G (upright),Test Run 72
0.08518997025709088,15.644812932204147,T105N22+1GFR085,2.2,+1G (upright),Test Run 72
0.08571086306691982,15.648136296461896,T105N22+1GFR085,2.2,+1G (upright),Test Run 72
0.08559069722312639,15.650554814528396,T105N22+1GFR085,2.2,+1G (upright),Test Run 72
0.08559069722312639,15.656514897536146,T105N22+1GFR085,2.2,+1G (upright),Test Run 72
0.08575094322723903,15.659723820876021,T105N22+1GFR085,2.2,+1G (upright),Test Run 72
0.08623183051391681,15.662601628493146,T105N22+1GFR085,2.2,+1G (upright),Test Run 72
0.08611159003295532,15.668934025954147,T105N22+1GFR085,2.2,+1G (upright),Test Run 72
0.08611159003295532,15.671181645583022,T105N22+1GFR085,2.2,+1G (upright),Test Run 72
0.08643215667834854,15.676189580153396,T105N22+1GFR085,2.2,+1G (upright),Test Run 72
0.08671264316342255,15.678208317946272,T105N22+1GFR085,2.2,+1G (upright),Test Run 72
0.08655239715931004,15.683390202711896,T105N22+1GFR085,2.2,+1G (upright),Test Run 72
0.08655239715931004,15.687467351149397,T105N22+1GFR085,2.2,+1G (upright),Test Run 72
0.08703320980881976,15.689048161696272,T105N22+1GFR085,2.2,+1G (upright),Test Run 72
0.08691296932785826,15.692943730544021,T105N22+1GFR085,2.2,+1G (upright),Test Run 72
0.08715345028978125,15.697510686110396,T105N22+1GFR085,2.2,+1G (upright),Test Run 72
0.08727361613357469,15.702506413649397,T105N22+1GFR085,2.2,+1G (upright),Test Run 72
0.08727361613357469,15.705350651930647,T105N22+1GFR085,2.2,+1G (upright),Test Run 72
0.08731369629389377,15.709180607985397,T105N22+1GFR085,2.2,+1G (upright),Test Run 72
0.08775450342024849,15.712964787672897,T105N22+1GFR085,2.2,+1G (upright),Test Run 72
0.08783466374089076,15.717244878004896,T105N22+1GFR085,2.2,+1G (upright),Test Run 72
0.08783466374089076,15.720118107985396,T105N22+1GFR085,2.2,+1G (upright),Test Run 72
0.08811515022596476,15.723760380934646,T105N22+1GFR085,2.2,+1G (upright),Test Run 72
0.0885158025548322,15.728249516676772,T105N22+1GFR085,2.2,+1G (upright),Test Run 72
0.0882353160697582,15.731923833083021,T105N22+1GFR085,2.2,+1G (upright),Test Run 72
0.08871620335643612,15.733818974684647,T105N22+1GFR085,2.2,+1G (upright),Test Run 72
0.08871620335643612,15.736849370192397,T105N22+1GFR085,2.2,+1G (upright),Test Run 72
0.08859596287547462,15.740561833571272,T105N22+1GFR085,2.2,+1G (upright),Test Run 72
0.08879628903990636,15.744198003004897,T105N22+1GFR085,2.2,+1G (upright),Test Run 72
0.0890768501621524,15.747280278395522,T105N22+1GFR085,2.2,+1G (upright),Test Run 72
0.08895660968119092,15.750904240797897,T105N22+1GFR085,2.2,+1G (upright),Test Run 72
0.08895660968119092,15.755385747145521,T105N22+1GFR085,2.2,+1G (upright),Test Run 72
0.0893573366472264,15.758838811110397,T105N22+1GFR085,2.2,+1G (upright),Test Run 72
0.08927717632658413,15.762069096754896,T105N22+1GFR085,2.2,+1G (upright),Test Run 72
0.08955766281165814,15.766077580641646,T105N22+1GFR085,2.2,+1G (upright),Test Run 72
0.08955766281165814,15.769191899489272,T105N22+1GFR085,2.2,+1G (upright),Test Run 72
0.08983814929673214,15.773334660719772,T105N22+1GFR085,2.2,+1G (upright),Test Run 72
0.08999846993801684,15.773935857008771,T105N22+1GFR085,2.2,+1G (upright),Test Run 72
0.09031903658341006,15.779795232008771,T105N22+1GFR085,2.2,+1G (upright),Test Run 72
0.09011863578180629,15.782343449782271,T105N22+1GFR085,2.2,+1G (upright),Test Run 72
0.09011863578180629,15.787528386305647,T105N22+1GFR085,2.2,+1G (upright),Test Run 72
0.09047928258752258,15.789447941969772,T105N22+1GFR085,2.2,+1G (upright),Test Run 72
0.09067960875195828,15.794092717360396,T105N22+1GFR085,2.2,+1G (upright),Test Run 72
0.09047928258752258,15.795833745192397,T105N22+1GFR085,2.2,+1G (upright),Test Run 72
0.09104025555767073,15.800139775465897,T105N22+1GFR085,2.2,+1G (upright),Test Run 72
0.09104025555767073,15.803005376051772,T105N22+1GFR085,2.2,+1G (upright),Test Run 72
0.090839929393239,15.806842961501022,T105N22+1GFR085,2.2,+1G (upright),Test Run 72
0.09120057619895529,15.808355107497146,T105N22+1GFR085,2.2,+1G (upright),Test Run 72
0.09144098252371022,15.812682500075272,T105N22+1GFR085,2.2,+1G (upright),Test Run 72
0.09144098252371022,15.815024724196272,T105N22+1GFR085,2.2,+1G (upright),Test Run 72
0.09144098252371022,15.817637028883771,T105N22+1GFR085,2.2,+1G (upright),Test Run 72
0.09184170948974572,15.821816411208022,T105N22+1GFR085,2.2,+1G (upright),Test Run 72
0.09184170948974572,15.827144780348647,T105N22+1GFR085,2.2,+1G (upright),Test Run 72
0.09216227613513894,15.828536381911146,T105N22+1GFR085,2.2,+1G (upright),Test Run 72
0.09216227613513894,15.831661381911147,T105N22+1GFR085,2.2,+1G (upright),Test Run 72
0.09236260229957466,15.834174504469772,T105N22+1GFR085,2.2,+1G (upright),Test Run 72
0.09236260229957466,15.836823430251021,T105N22+1GFR085,2.2,+1G (upright),Test Run 72
0.09276332926561015,15.838890996169022,T105N22+1GFR085,2.2,+1G (upright),Test Run 72
0.09276332926561015,15.845096745680646,T105N22+1GFR085,2.2,+1G (upright),Test Run 72
0.09268316894496774,15.846949162672896,T105N22+1GFR085,2.2,+1G (upright),Test Run 72
0.09292357526972267,15.850458684157271,T105N22+1GFR085,2.2,+1G (upright),Test Run 72
0.09304381575068416,15.853449406813521,T105N22+1GFR085,2.2,+1G (upright),Test Run 72
0.09288349510939946,15.856289067458022,T105N22+1GFR085,2.2,+1G (upright),Test Run 72
0.09288349510939946,15.858051457594772,T105N22+1GFR085,2.2,+1G (upright),Test Run 72
0.09340446255640059,15.860022893141647,T105N22+1GFR085,2.2,+1G (upright),Test Run 72
0.09332430223575816,15.864821782301771,T105N22+1GFR085,2.2,+1G (upright),Test Run 72
0.09372502920179367,15.867118230055647,T105N22+1GFR085,2.2,+1G (upright),Test Run 72
0.09404559584719088,15.869347539137772,T105N22+1GFR085,2.2,+1G (upright),Test Run 72
0.09404559584719088,15.873357548903396,T105N22+1GFR085,2.2,+1G (upright),Test Run 72
0.09388527520590632,15.876471867751022,T105N22+1GFR085,2.2,+1G (upright),Test Run 72
0.09444624817605433,15.878878178786147,T105N22+1GFR085,2.2,+1G (upright),Test Run 72
0.09440616801573512,15.882117619704147,T105N22+1GFR085,2.2,+1G (upright),Test Run 72
0.09440616801573512,15.886196294020522,T105N22+1GFR085,2.2,+1G (upright),Test Run 72
0.09468665450080926,15.887850346754897,T105N22+1GFR085,2.2,+1G (upright),Test Run 72
0.09484697514209382,15.890766301344772,T105N22+1GFR085,2.2,+1G (upright),Test Run 72
0.09480689498177076,15.892501225661146,T105N22+1GFR085,2.2,+1G (upright),Test Run 72
0.09520762194781025,15.895841374586897,T105N22+1GFR085,2.2,+1G (upright),Test Run 72
0.09520762194781025,15.898697819899397,T105N22+1GFR085,2.2,+1G (upright),Test Run 72
0.09508738146684477,15.901107182692396,T105N22+1GFR085,2.2,+1G (upright),Test Run 72
0.09532778779159955,15.906502690504897,T105N22+1GFR085,2.2,+1G (upright),Test Run 72
0.09540794811224197,15.905961003493147,T105N22+1GFR085,2.2,+1G (upright),Test Run 72
0.09540794811224197,15.909264531325272,T105N22+1GFR085,2.2,+1G (upright),Test Run 72
0.09572851475763505,15.910852971266646,T105N22+1GFR085,2.2,+1G (upright),Test Run 72
0.09608916156335148,15.915366521071272,T105N22+1GFR085,2.2,+1G (upright),Test Run 72
0.09596892108238998,15.916404118727522,T105N22+1GFR085,2.2,+1G (upright),Test Run 72
0.09616932188399376,15.920507207106521,T105N22+1GFR085,2.2,+1G (upright),Test Run 72
0.09616932188399376,15.923000493239272,T105N22+1GFR085,2.2,+1G (upright),Test Run 72
0.09640972820874869,15.926911320876021,T105N22+1GFR085,2.2,+1G (upright),Test Run 72
0.0962894877277872,15.928043523024396,T105N22+1GFR085,2.2,+1G (upright),Test Run 72
0.09673029485414192,15.931325688551771,T105N22+1GFR085,2.2,+1G (upright),Test Run 72
0.096770375014461,15.933695378493146,T105N22+1GFR085,2.2,+1G (upright),Test Run 72
0.096770375014461,15.935628667067396,T105N22+1GFR085,2.2,+1G (upright),Test Run 72
0.09713102182017741,15.939110722731522,T105N22+1GFR085,2.2,+1G (upright),Test Run 72
0.0972511876639707,15.943306889723647,T105N22+1GFR085,2.2,+1G (upright),Test Run 72
0.0972511876639707,15.946076359938521,T105N22+1GFR085,2.2,+1G (upright),Test Run 72
0.0972511876639707,15.949649968336896,T105N22+1GFR085,2.2,+1G (upright),Test Run 72
0.09757175430936393,15.950307622145521,T105N22+1GFR085,2.2,+1G (upright),Test Run 72
0.09761183446968713,15.953643193434647,T105N22+1GFR085,2.2,+1G (upright),Test Run 72
0.09793240111508035,15.957082524489271,T105N22+1GFR085,2.2,+1G (upright),Test Run 72
0.09805264159604185,15.958660283278396,T105N22+1GFR085,2.2,+1G (upright),Test Run 72
0.09805264159604185,15.960515752028396,T105N22+1GFR085,2.2,+1G (upright),Test Run 72
0.09813272727951607,15.964043584059647,T105N22+1GFR085,2.2,+1G (upright),Test Run 72
0.09853345424555157,15.965830388258771,T105N22+1GFR085,2.2,+1G (upright),Test Run 72
0.09829304792079664,15.967986455153397,T105N22+1GFR085,2.2,+1G (upright),Test Run 72
0.09829304792079664,15.970636906813521,T105N22+1GFR085,2.2,+1G (upright),Test Run 72
0.09861361456619384,15.973426213454147,T105N22+1GFR085,2.2,+1G (upright),Test Run 72
0.09865369472651307,15.977459111403396,T105N22+1GFR085,2.2,+1G (upright),Test Run 72
0.0987738605703065,15.979514470290022,T105N22+1GFR085,2.2,+1G (upright),Test Run 72
0.09945507402141601,15.980976262282272,T105N22+1GFR085,2.2,+1G (upright),Test Run 72
0.09945507402141601,15.983995976637772,T105N22+1GFR085,2.2,+1G (upright),Test Run 72
0.09937491370077373,15.985180058669021,T105N22+1GFR085,2.2,+1G (upright),Test Run 72
0.09965540018584773,15.987227788161146,T105N22+1GFR085,2.2,+1G (upright),Test Run 72
0.09981572082713229,15.989539494704147,T105N22+1GFR085,2.2,+1G (upright),Test Run 72
0.09981572082713229,15.993287053297896,T105N22+1GFR085,2.2,+1G (upright),Test Run 72
0.09981572082713229,15.995249333571271,T105N22+1GFR085,2.2,+1G (upright),Test Run 72
0.1002164477931678,15.998288884352522,T105N22+1GFR085,2.2,+1G (upright),Test Run 72
0.09989588114777058,16.001340642165022,T105N22+1GFR085,2.2,+1G (upright),Test Run 72
0.10041677395759951,16.00291229743852,T105N22+1GFR085,2.2,+1G (upright),Test Run 72
0.10041677395759951,16.003299870680646,T105N22+1GFR085,2.2,+1G (upright),Test Run 72
0.10049693427824194,16.007450261305646,T105N22+1GFR085,2.2,+1G (upright),Test Run 72
0.10057701996171217,16.00893341560252,T105N22+1GFR085,2.2,+1G (upright),Test Run 72
0.10085758108395823,16.011173405836896,T105N22+1GFR085,2.2,+1G (upright),Test Run 72
0.10073734060299673,16.014339604567397,T105N22+1GFR085,2.2,+1G (upright),Test Run 72
0.10073734060299673,16.015276494215897,T105N22+1GFR085,2.2,+1G (upright),Test Run 72
0.10093766676742846,16.019886174391647,T105N22+1GFR085,2.2,+1G (upright),Test Run 72
0.10125823341282567,16.020763554762773,T105N22+1GFR085,2.2,+1G (upright),Test Run 72
0.10149863973757661,16.02308594245802,T105N22+1GFR085,2.2,+1G (upright),Test Run 72
0.10149863973757661,16.025533452223648,T105N22+1GFR085,2.2,+1G (upright),Test Run 72
0.1020196071845776,16.02757050056352,T105N22+1GFR085,2.2,+1G (upright),Test Run 72
0.10173912069950344,16.028650822829146,T105N22+1GFR085,2.2,+1G (upright),Test Run 72
0.1020196071845776,16.031105961989272,T105N22+1GFR085,2.2,+1G (upright),Test Run 72
0.10205968734489668,16.03176514167677,T105N22+1GFR085,2.2,+1G (upright),Test Run 72
0.10205968734489668,16.035489812086897,T105N22+1GFR085,2.2,+1G (upright),Test Run 72
0.10221993334900932,16.037296452711896,T105N22+1GFR085,2.2,+1G (upright),Test Run 72
0.1025404999944024,16.04103943366902,T105N22+1GFR085,2.2,+1G (upright),Test Run 72
0.10246033967376411,16.043232121657272,T105N22+1GFR085,2.2,+1G (upright),Test Run 72
0.10246033967376411,16.04383789558302,T105N22+1GFR085,2.2,+1G (upright),Test Run 72
0.10278090631915733,16.046396794508773,T105N22+1GFR085,2.2,+1G (upright),Test Run 72
0.10314155312487362,16.049456181715897,T105N22+1GFR085,2.2,+1G (upright),Test Run 72
0.10322171344551603,16.050757756422897,T105N22+1GFR085,2.2,+1G (upright),Test Run 72
0.10370252609502177,16.054169621657273,T105N22+1GFR085,2.2,+1G (upright),Test Run 72
0.10370252609502177,16.05615479011427,T105N22+1GFR085,2.2,+1G (upright),Test Run 72
0.10362244041155154,16.058034672926773,T105N22+1GFR085,2.2,+1G (upright),Test Run 72
0.10370252609502177,16.058597722243146,T105N22+1GFR085,2.2,+1G (upright),Test Run 72
0.10390292689662554,16.061406865309646,T105N22+1GFR085,2.2,+1G (upright),Test Run 72
0.10390292689662554,16.062899174879895,T105N22+1GFR085,2.2,+1G (upright),Test Run 72
0.10398301258009578,16.065480961989273,T105N22+1GFR085,2.2,+1G (upright),Test Run 72
0.10442381970645448,16.069286503981523,T105N22+1GFR085,2.2,+1G (upright),Test Run 72
0.1043436593858122,16.070058598708023,T105N22+1GFR085,2.2,+1G (upright),Test Run 72
0.10466422603120941,16.07151581306352,T105N22+1GFR085,2.2,+1G (upright),Test Run 72
0.10466422603120941,16.075408330153397,T105N22+1GFR085,2.2,+1G (upright),Test Run 72
0.10470430619152848,16.077137150954147,T105N22+1GFR085,2.2,+1G (upright),Test Run 72
0.10482454667248998,16.078728642653395,T105N22+1GFR085,2.2,+1G (upright),Test Run 72
0.10518519347820626,16.081154790114272,T105N22+1GFR085,2.2,+1G (upright),Test Run 72
0.10514511331788719,16.083312382887772,T105N22+1GFR085,2.2,+1G (upright),Test Run 72
0.10514511331788719,16.083170476149398,T105N22+1GFR085,2.2,+1G (upright),Test Run 72
0.10542559980296119,16.088256230544022,T105N22+1GFR085,2.2,+1G (upright),Test Run 72
0.10558584580707371,16.088211980055647,T105N22+1GFR085,2.2,+1G (upright),Test Run 72
0.10574616644835443,16.091541447829147,T105N22+1GFR085,2.2,+1G (upright),Test Run 72
0.10574616644835443,16.092606511305647,T105N22+1GFR085,2.2,+1G (upright),Test Run 72
0.10614689341438992,16.09463135261427,T105N22+1GFR085,2.2,+1G (upright),Test Run 72
0.10606673309375163,16.09746796150102,T105N22+1GFR085,2.2,+1G (upright),Test Run 72
0.10630713941850244,16.09870850105177,T105N22+1GFR085,2.2,+1G (upright),Test Run 72
0.10654754574325737,16.101395573805647,T105N22+1GFR085,2.2,+1G (upright),Test Run 72
0.10654754574325737,16.101600041579147,T105N22+1GFR085,2.2,+1G (upright),Test Run 72
0.10654754574325737,16.104375615309646,T105N22+1GFR085,2.2,+1G (upright),Test Run 72
0.10686811238865457,16.106232609938523,T105N22+1GFR085,2.2,+1G (upright),Test Run 72
0.10690819254897364,16.107618107985395,T105N22+1GFR085,2.2,+1G (upright),Test Run 72
0.10690819254897364,16.108327641676773,T105N22+1GFR085,2.2,+1G (upright),Test Run 72
0.10718867903404779,16.111440434645523,T105N22+1GFR085,2.2,+1G (upright),Test Run 72
0.10742908535880258,16.11327606696977,T105N22+1GFR085,2.2,+1G (upright),Test Run 72
0.10750924567944088,16.117302861403395,T105N22+1GFR085,2.2,+1G (upright),Test Run 72
0.1078698924851573,16.117469182204147,T105N22+1GFR085,2.2,+1G (upright),Test Run 72
0.1078698924851573,16.119761052321273,T105N22+1GFR085,2.2,+1G (upright),Test Run 72
0.10782981232483808,16.119959416579146,T105N22+1GFR085,2.2,+1G (upright),Test Run 72
0.10819045913055451,16.123739018629898,T105N22+1GFR085,2.2,+1G (upright),Test Run 72
0.10839078529498623,16.12521912116902,T105N22+1GFR085,2.2,+1G (upright),Test Run 72
0.10839078529498623,16.126856389235396,T105N22+1GFR085,2.2,+1G (upright),Test Run 72
0.10839078529498623,16.127478947829147,T105N22+1GFR085,2.2,+1G (upright),Test Run 72
0.10867127178006024,16.12790466804402,T105N22+1GFR085,2.2,+1G (upright),Test Run 72
0.10883159242134495,16.131890263747145,T105N22+1GFR085,2.2,+1G (upright),Test Run 72
0.10927232491053146,16.132253422926773,T105N22+1GFR085,2.2,+1G (upright),Test Run 72
0.10927232491053146,16.134505620192396,T105N22+1GFR085,2.2,+1G (upright),Test Run 72
0.10939256539149296,16.13595978279002,T105N22+1GFR085,2.2,+1G (upright),Test Run 72
0.10923231938738044,16.13866669196977,T105N22+1GFR085,2.2,+1G (upright),Test Run 72
0.10979329235752845,16.139728703688522,T105N22+1GFR085,2.2,+1G (upright),Test Run 72
0.10971313203688618,16.142940678786147,T105N22+1GFR085,2.2,+1G (upright),Test Run 72
0.10971313203688618,16.142446294020523,T105N22+1GFR085,2.2,+1G (upright),Test Run 72
0.10999361852196018,16.144962468336896,T105N22+1GFR085,2.2,+1G (upright),Test Run 72
0.11027410500703817,16.14592987556352,T105N22+1GFR085,2.2,+1G (upright),Test Run 72
0.1101939446863959,16.14903046150102,T105N22+1GFR085,2.2,+1G (upright),Test Run 72
0.1101939446863959,16.149590459059645,T105N22+1GFR085,2.2,+1G (upright),Test Run 72
0.11067483197307368,16.15208679695027,T105N22+1GFR085,2.2,+1G (upright),Test Run 72
0.11039434548799967,16.153603520583022,T105N22+1GFR085,2.2,+1G (upright),Test Run 72
0.11079507245403518,16.155242314528397,T105N22+1GFR085,2.2,+1G (upright),Test Run 72
0.11115564462257956,16.15811707038777,T105N22+1GFR085,2.2,+1G (upright),Test Run 72
0.11115564462257956,16.158945622633773,T105N22+1GFR085,2.2,+1G (upright),Test Run 72
0.11115564462257956,16.161597600172897,T105N22+1GFR085,2.2,+1G (upright),Test Run 72
0.11163653190925733,16.16133972663777,T105N22+1GFR085,2.2,+1G (upright),Test Run 72
0.11151629142829583,16.162758794020522,T105N22+1GFR085,2.2,+1G (upright),Test Run 72
0.11151629142829583,16.164119878004897,T105N22+1GFR085,2.2,+1G (upright),Test Run 72
0.11179677791336984,16.16606232185252,T105N22+1GFR085,2.2,+1G (upright),Test Run 72
0.11195709855465454,16.167904057692397,T105N22+1GFR085,2.2,+1G (upright),Test Run 72
0.11199717871497361,16.16978546638377,T105N22+1GFR085,2.2,+1G (upright),Test Run 72
0.11251807152480255,16.170923772047896,T105N22+1GFR085,2.2,+1G (upright),Test Run 72
0.11251807152480255,16.171140446852522,T105N22+1GFR085,2.2,+1G (upright),Test Run 72
0.11227766520004777,16.17320496101277,T105N22+1GFR085,2.2,+1G (upright),Test Run 72
0.11271839768923428,16.17476593513377,T105N22+1GFR085,2.2,+1G (upright),Test Run 72
0.11307904449495071,16.17609344978227,T105N22+1GFR085,2.2,+1G (upright),Test Run 72
0.1131992849759122,16.17839142341502,T105N22+1GFR085,2.2,+1G (upright),Test Run 72
0.1131992849759122,16.17963348884477,T105N22+1GFR085,2.2,+1G (upright),Test Run 72
0.11355993178162849,16.181246342848645,T105N22+1GFR085,2.2,+1G (upright),Test Run 72
0.11339961114034791,16.18407684821977,T105N22+1GFR085,2.2,+1G (upright),Test Run 72
0.1136000119419477,16.183484807204145,T105N22+1GFR085,2.2,+1G (upright),Test Run 72
0.1136000119419477,16.185506596754898,T105N22+1GFR085,2.2,+1G (upright),Test Run 72
0.11372017778574099,16.18716980476277,T105N22+1GFR085,2.2,+1G (upright),Test Run 72
0.1137602579460602,16.189342656325273,T105N22+1GFR085,2.2,+1G (upright),Test Run 72
0.11424107059556993,16.190531315993148,T105N22+1GFR085,2.2,+1G (upright),Test Run 72
0.1141609849120997,16.192646184157272,T105N22+1GFR085,2.2,+1G (upright),Test Run 72
0.1141609849120997,16.193058171461896,T105N22+1GFR085,2.2,+1G (upright),Test Run 72
0.11464179756160543,16.194666447829146,T105N22+1GFR085,2.2,+1G (upright),Test Run 72
0.11492228404667944,16.196795048903397,T105N22+1GFR085,2.2,+1G (upright),Test Run 72
0.1148421983632092,16.19758545417677,T105N22+1GFR085,2.2,+1G (upright),Test Run 72
0.1148421983632092,16.200553288649395,T105N22+1GFR085,2.2,+1G (upright),Test Run 72
0.11520277053175358,16.201192631911148,T105N22+1GFR085,2.2,+1G (upright),Test Run 72
0.11520277053175358,16.20279327888377,T105N22+1GFR085,2.2,+1G (upright),Test Run 72
0.11536309117303814,16.20463806648152,T105N22+1GFR085,2.2,+1G (upright),Test Run 72
0.11536309117303814,16.205652775954146,T105N22+1GFR085,2.2,+1G (upright),Test Run 72
0.11576381813907365,16.20848175544627,T105N22+1GFR085,2.2,+1G (upright),Test Run 72
0.11572373797875457,16.208326115797895,T105N22+1GFR085,2.2,+1G (upright),Test Run 72
0.11604430462414779,16.210439458083023,T105N22+1GFR085,2.2,+1G (upright),Test Run 72
0.11620455062826031,16.211490788649396,T105N22+1GFR085,2.2,+1G (upright),Test Run 72
0.11620455062826031,16.211698308180647,T105N22+1GFR085,2.2,+1G (upright),Test Run 72
0.11620455062826031,16.21225525398152,T105N22+1GFR085,2.2,+1G (upright),Test Run 72
0.11668543791493809,16.21432892341502,T105N22+1GFR085,2.2,+1G (upright),Test Run 72
0.11664535775461901,16.21610046882527,T105N22+1GFR085,2.2,+1G (upright),Test Run 72
0.11664535775461901,16.216706242751023,T105N22+1GFR085,2.2,+1G (upright),Test Run 72
0.11696592440001209,16.21872498054402,T105N22+1GFR085,2.2,+1G (upright),Test Run 72
0.11708609024380552,16.219278874586898,T105N22+1GFR085,2.2,+1G (upright),Test Run 72
0.11716625056444381,16.221233525465898,T105N22+1GFR085,2.2,+1G (upright),Test Run 72
0.11764706321395367,16.22164551277052,T105N22+1GFR085,2.2,+1G (upright),Test Run 72
0.11764706321395367,16.226200261305646,T105N22+1GFR085,2.2,+1G (upright),Test Run 72
0.11760705769080253,16.22415558357127,T105N22+1GFR085,2.2,+1G (upright),Test Run 72
0.11792762433619575,16.227401128004896,T105N22+1GFR085,2.2,+1G (upright),Test Run 72
0.11804779017998918,16.227721562575272,T105N22+1GFR085,2.2,+1G (upright),Test Run 72
0.11800771001966996,16.228699650954148,T105N22+1GFR085,2.2,+1G (upright),Test Run 72
0.11800771001966996,16.229979863356522,T105N22+1GFR085,2.2,+1G (upright),Test Run 72
0.11836835682538639,16.231272282790023,T105N22+1GFR085,2.2,+1G (upright),Test Run 72
0.11840843698570547,16.231380620192397,T105N22+1GFR085,2.2,+1G (upright),Test Run 72
0.11872900363109869,16.235169377516648,T105N22+1GFR085,2.2,+1G (upright),Test Run 72
0.11872900363109869,16.235465398024395,T105N22+1GFR085,2.2,+1G (upright),Test Run 72
0.11904957027649589,16.238663640211897,T105N22+1GFR085,2.2,+1G (upright),Test Run 72
0.11900949011617667,16.23818146247752,T105N22+1GFR085,2.2,+1G (upright),Test Run 72
0.11937013692188912,16.240364995192397,T105N22+1GFR085,2.2,+1G (upright),Test Run 72
0.1193300567615699,16.240244450758773,T105N22+1GFR085,2.2,+1G (upright),Test Run 72
0.1193300567615699,16.242395940016646,T105N22+1GFR085,2.2,+1G (upright),Test Run 72
0.11949037740285061,16.243010869215897,T105N22+1GFR085,2.2,+1G (upright),Test Run 72
0.1194502972425314,16.24483887214552,T105N22+1GFR085,2.2,+1G (upright),Test Run 72
0.1197307837276054,16.244362797926772,T105N22+1GFR085,2.2,+1G (upright),Test Run 72
0.1197307837276054,16.24591309089552,T105N22+1GFR085,2.2,+1G (upright),Test Run 72
0.12021159637711512,16.247434392165022,T105N22+1GFR085,2.2,+1G (upright),Test Run 72
0.12013143605647283,16.248777165602522,T105N22+1GFR085,2.2,+1G (upright),Test Run 72
0.12045200270186607,16.24930359382527,T105N22+1GFR085,2.2,+1G (upright),Test Run 72
0.12065240350346984,16.248757329176772,T105N22+1GFR085,2.2,+1G (upright),Test Run 72
0.12065240350346984,16.25211884040727,T105N22+1GFR085,2.2,+1G (upright),Test Run 72
0.12093288998854385,16.252153935622147,T105N22+1GFR085,2.2,+1G (upright),Test Run 72
0.12125345663394105,16.25355469245802,T105N22+1GFR085,2.2,+1G (upright),Test Run 72
0.12121337647361799,16.253763737868148,T105N22+1GFR085,2.2,+1G (upright),Test Run 72
0.12145378279837278,16.255858769606522,T105N22+1GFR085,2.2,+1G (upright),Test Run 72
0.12145378279837278,16.257193913649395,T105N22+1GFR085,2.2,+1G (upright),Test Run 72
0.12165418359997655,16.258561101149397,T105N22+1GFR085,2.2,+1G (upright),Test Run 72
0.12177434944376998,16.25780731696977,T105N22+1GFR085,2.2,+1G (upright),Test Run 72
0.12221515657012472,16.25828796882527,T105N22+1GFR085,2.2,+1G (upright),Test Run 72
0.12221515657012472,16.260070195387772,T105N22+1GFR085,2.2,+1G (upright),Test Run 72
0.12221515657012472,16.262513127516648,T105N22+1GFR085,2.2,+1G (upright),Test Run 72
0.12249564305519872,16.261641850661146,T105N22+1GFR085,2.2,+1G (upright),Test Run 72
0.12261580889899215,16.26390320320027,T105N22+1GFR085,2.2,+1G (upright),Test Run 72
0.12269596921963442,16.26281982917677,T105N22+1GFR085,2.2,+1G (upright),Test Run 72
0.12269596921963442,16.264232793044023,T105N22+1GFR085,2.2,+1G (upright),Test Run 72
0.12309669618566993,16.263797917555646,T105N22+1GFR085,2.2,+1G (upright),Test Run 72
0.12301653586502766,16.26769501228227,T105N22+1GFR085,2.2,+1G (upright),Test Run 72
0.12329702235010166,16.267217412184646,T105N22+1GFR085,2.2,+1G (upright),Test Run 72
0.12329702235010166,16.270700993727523,T105N22+1GFR085,2.2,+1G (upright),Test Run 72
0.12337718267074393,16.271077885817398,T105N22+1GFR085,2.2,+1G (upright),Test Run 72
0.12349742315170543,16.27057587165727,T105N22+1GFR085,2.2,+1G (upright),Test Run 72
0.12393815564089208,16.269068303297896,T105N22+1GFR085,2.2,+1G (upright),Test Run 72
0.12393815564089208,16.272776189040023,T105N22+1GFR085,2.2,+1G (upright),Test Run 72
0.12393815564089208,16.273194279860398,T105N22+1GFR085,2.2,+1G (upright),Test Run 72
0.12413855644249587,16.274761357497148,T105N22+1GFR085,2.2,+1G (upright),Test Run 72
0.12441904292756988,16.27560822029002,T105N22+1GFR085,2.2,+1G (upright),Test Run 72
0.1245392087713633,16.27532440681352,T105N22+1GFR085,2.2,+1G (upright),Test Run 72
0.1245392087713633,16.27761169929402,T105N22+1GFR085,2.2,+1G (upright),Test Run 72
0.1250200960580411,16.277761235426773,T105N22+1GFR085,2.2,+1G (upright),Test Run 72
0.1250200960580411,16.280179753493147,T105N22+1GFR085,2.2,+1G (upright),Test Run 72
0.1253807428637575,16.281812443922895,T105N22+1GFR085,2.2,+1G (upright),Test Run 72
0.12574131503230174,16.28056580085652,T105N22+1GFR085,2.2,+1G (upright),Test Run 72
0.12574131503230174,16.280437627028398,T105N22+1GFR085,2.2,+1G (upright),Test Run 72
0.12586155551326325,16.283851018141647,T105N22+1GFR085,2.2,+1G (upright),Test Run 72
0.12634236816276898,16.28497559089552,T105N22+1GFR085,2.2,+1G (upright),Test Run 72
0.12626228247929874,16.28447052497752,T105N22+1GFR085,2.2,+1G (upright),Test Run 72
0.12654276896437275,16.287731328200273,T105N22+1GFR085,2.2,+1G (upright),Test Run 72
0.12654276896437275,16.28661591071977,T105N22+1GFR085,2.2,+1G (upright),Test Run 72
0.12654276896437275,16.286344304274397,T105N22+1GFR085,2.2,+1G (upright),Test Run 72
0.12658284912469595,16.287928166579146,T105N22+1GFR085,2.2,+1G (upright),Test Run 72
0.1269835014535594,16.289194646071273,T105N22+1GFR085,2.2,+1G (upright),Test Run 72
0.1269835014535594,16.289144292067398,T105N22+1GFR085,2.2,+1G (upright),Test Run 72
0.12690341577008918,16.29128662605177,T105N22+1GFR085,2.2,+1G (upright),Test Run 72
0.1273441482592757,16.292356267165022,T105N22+1GFR085,2.2,+1G (upright),Test Run 72
0.1276647149046729,16.29287354011427,T105N22+1GFR085,2.2,+1G (upright),Test Run 72
0.1277448752253112,16.293854680251023,T105N22+1GFR085,2.2,+1G (upright),Test Run 72
0.1277448752253112,16.294072880934646,T105N22+1GFR085,2.2,+1G (upright),Test Run 72
0.1281856823516699,16.294687810133773,T105N22+1GFR085,2.2,+1G (upright),Test Run 72
0.12802536171038933,16.293596806715897,T105N22+1GFR085,2.2,+1G (upright),Test Run 72
0.1283459283557824,16.29474579353227,T105N22+1GFR085,2.2,+1G (upright),Test Run 72
0.1283459283557824,16.297364201735398,T105N22+1GFR085,2.2,+1G (upright),Test Run 72
0.12850617435989506,16.297440495680647,T105N22+1GFR085,2.2,+1G (upright),Test Run 72
0.12858633468053735,16.296781315993147,T105N22+1GFR085,2.2,+1G (upright),Test Run 72
0.12918738781100456,16.29775635261427,T105N22+1GFR085,2.2,+1G (upright),Test Run 72
0.12934770845228927,16.297672429274396,T105N22+1GFR085,2.2,+1G (upright),Test Run 72
0.12934770845228927,16.299212041090897,T105N22+1GFR085,2.2,+1G (upright),Test Run 72
0.12970835525800556,16.30075470466502,T105N22+1GFR085,2.2,+1G (upright),Test Run 72
0.1297884409414758,16.301207890700272,T105N22+1GFR085,2.2,+1G (upright),Test Run 72
0.12970835525800556,16.301192631911146,T105N22+1GFR085,2.2,+1G (upright),Test Run 72
0.12970835525800556,16.30243164558302,T105N22+1GFR085,2.2,+1G (upright),Test Run 72
0.1300689274265498,16.30245300788777,T105N22+1GFR085,2.2,+1G (upright),Test Run 72
0.1300689274265498,16.302285161208022,T105N22+1GFR085,2.2,+1G (upright),Test Run 72
0.130349488548796,16.305047002028395,T105N22+1GFR085,2.2,+1G (upright),Test Run 72
0.13058989487354677,16.30546814460652,T105N22+1GFR085,2.2,+1G (upright),Test Run 72
0.13058989487354677,16.30607697029002,T105N22+1GFR085,2.2,+1G (upright),Test Run 72
0.13058989487354677,16.306946721266648,T105N22+1GFR085,2.2,+1G (upright),Test Run 72
0.13099054720241424,16.30666748542677,T105N22+1GFR085,2.2,+1G (upright),Test Run 72
0.13111078768337572,16.30641113777052,T105N22+1GFR085,2.2,+1G (upright),Test Run 72
0.13111078768337572,16.30797821540727,T105N22+1GFR085,2.2,+1G (upright),Test Run 72
0.131190948004018,16.309038701247147,T105N22+1GFR085,2.2,+1G (upright),Test Run 72
0.13155159480973444,16.309771123122147,T105N22+1GFR085,2.2,+1G (upright),Test Run 72
0.13163168049320464,16.309957280348648,T105N22+1GFR085,2.2,+1G (upright),Test Run 72
0.13207248761956336,16.310791936110398,T105N22+1GFR085,2.2,+1G (upright),Test Run 72
0.13207248761956336,16.311269536208023,T105N22+1GFR085,2.2,+1G (upright),Test Run 72
0.13235297410463737,16.31283966560252,T105N22+1GFR085,2.2,+1G (upright),Test Run 72
0.13243313442527566,16.312301030348646,T105N22+1GFR085,2.2,+1G (upright),Test Run 72
0.13287386691446232,16.313167729567397,T105N22+1GFR085,2.2,+1G (upright),Test Run 72
0.13287386691446232,16.31411377448927,T105N22+1GFR085,2.2,+1G (upright),Test Run 72
0.13291394707478538,16.313814702223645,T105N22+1GFR085,2.2,+1G (upright),Test Run 72
0.13319443355985952,16.31488281745802,T105N22+1GFR085,2.2,+1G (upright),Test Run 72
0.13319443355985952,16.317449345778396,T105N22+1GFR085,2.2,+1G (upright),Test Run 72
0.1333547542011401,16.31595398445027,T105N22+1GFR085,2.2,+1G (upright),Test Run 72
0.1333547542011401,16.31595398445027,T105N22+1GFR085,2.2,+1G (upright),Test Run 72
0.13375548116717959,16.317508855055646,T105N22+1GFR085,2.2,+1G (upright),Test Run 72
0.13371540100685653,16.31769043464552,T105N22+1GFR085,2.2,+1G (upright),Test Run 72
0.13411605333572382,16.317310490797897,T105N22+1GFR085,2.2,+1G (upright),Test Run 72
0.13411605333572382,16.316961064528396,T105N22+1GFR085,2.2,+1G (upright),Test Run 72
0.1342362938166853,16.31921631355177,T105N22+1GFR085,2.2,+1G (upright),Test Run 72
0.13427637397700454,16.320072331618146,T105N22+1GFR085,2.2,+1G (upright),Test Run 72
0.13479726678683346,16.319295659254898,T105N22+1GFR085,2.2,+1G (upright),Test Run 72
0.13471710646619517,16.32100769538777,T105N22+1GFR085,2.2,+1G (upright),Test Run 72
0.13471710646619517,16.321126713942398,T105N22+1GFR085,2.2,+1G (upright),Test Run 72
0.13507775327190746,16.322712102126022,T105N22+1GFR085,2.2,+1G (upright),Test Run 72
0.13535823975698147,16.320520940016646,T105N22+1GFR085,2.2,+1G (upright),Test Run 72
0.13535823975698147,16.322246709059648,T105N22+1GFR085,2.2,+1G (upright),Test Run 72
0.13559872071890847,16.323836674879896,T105N22+1GFR085,2.2,+1G (upright),Test Run 72
0.1356788064023787,16.322753300856522,T105N22+1GFR085,2.2,+1G (upright),Test Run 72
0.1361196135287374,16.32394043464552,T105N22+1GFR085,2.2,+1G (upright),Test Run 72
0.13603945320809513,16.32413269538777,T105N22+1GFR085,2.2,+1G (upright),Test Run 72
0.13603945320809513,16.323880925368147,T105N22+1GFR085,2.2,+1G (upright),Test Run 72
0.1364001000138114,16.326415410231522,T105N22+1GFR085,2.2,+1G (upright),Test Run 72
0.13672066665920463,16.32356964607127,T105N22+1GFR085,2.2,+1G (upright),Test Run 72
0.1365604206550921,16.325652470778397,T105N22+1GFR085,2.2,+1G (upright),Test Run 72
0.13700115314427863,16.32646271247752,T105N22+1GFR085,2.2,+1G (upright),Test Run 72
0.13700115314427863,16.32487274665727,T105N22+1GFR085,2.2,+1G (upright),Test Run 72
0.13696107298395957,16.326448979567395,T105N22+1GFR085,2.2,+1G (upright),Test Run 72
0.13740188011031412,16.326819768141647,T105N22+1GFR085,2.2,+1G (upright),Test Run 72
0.13756212611442678,16.32769257087602,T105N22+1GFR085,2.2,+1G (upright),Test Run 72
0.13756212611442678,16.329406132887772,T105N22+1GFR085,2.2,+1G (upright),Test Run 72
0.13748204043095655,16.328751530836897,T105N22+1GFR085,2.2,+1G (upright),Test Run 72
0.13788269275982384,16.32928711433302,T105N22+1GFR085,2.2,+1G (upright),Test Run 72
0.13792277292014307,16.329274907301773,T105N22+1GFR085,2.2,+1G (upright),Test Run 72
0.138163179244898,16.330597844313523,T105N22+1GFR085,2.2,+1G (upright),Test Run 72
0.138163179244898,16.331389775465897,T105N22+1GFR085,2.2,+1G (upright),Test Run 72
0.13848374589029108,16.332306828688523,T105N22+1GFR085,2.2,+1G (upright),Test Run 72
0.138443665729972,16.330158391188522,T105N22+1GFR085,2.2,+1G (upright),Test Run 72
0.1388443926960075,16.332166447829145,T105N22+1GFR085,2.2,+1G (upright),Test Run 72
0.1388443926960075,16.33464294929402,T105N22+1GFR085,2.2,+1G (upright),Test Run 72
0.139245119662043,16.333289494704147,T105N22+1GFR085,2.2,+1G (upright),Test Run 72
0.1393252799826853,16.33455597419627,T105N22+1GFR085,2.2,+1G (upright),Test Run 72
0.13976601247187195,16.333074345778396,T105N22+1GFR085,2.2,+1G (upright),Test Run 72
0.13976601247187195,16.33433624763377,T105N22+1GFR085,2.2,+1G (upright),Test Run 72
0.14000641879662673,16.333001103590895,T105N22+1GFR085,2.2,+1G (upright),Test Run 72
0.14016673943791144,16.33357941169627,T105N22+1GFR085,2.2,+1G (upright),Test Run 72
0.14052738624362374,16.334830632399395,T105N22+1GFR085,2.2,+1G (upright),Test Run 72
0.14052738624362374,16.335128178786146,T105N22+1GFR085,2.2,+1G (upright),Test Run 72
0.14064755208741717,16.334992375563523,T105N22+1GFR085,2.2,+1G (upright),Test Run 72
0.14064755208741717,16.336409917067396,T105N22+1GFR085,2.2,+1G (upright),Test Run 72
0.14104827905345266,16.33500916023152,T105N22+1GFR085,2.2,+1G (upright),Test Run 72
0.14104827905345266,16.33688904304402,T105N22+1GFR085,2.2,+1G (upright),Test Run 72
0.1412886853782076,16.33603455085652,T105N22+1GFR085,2.2,+1G (upright),Test Run 72
0.1413688456988499,16.33557373542677,T105N22+1GFR085,2.2,+1G (upright),Test Run 72
0.1416092520236008,16.336220708083022,T105N22+1GFR085,2.2,+1G (upright),Test Run 72
0.1416092520236008,16.338680424879897,T105N22+1GFR085,2.2,+1G (upright),Test Run 72
0.1418096528252046,16.338013615797898,T105N22+1GFR085,2.2,+1G (upright),Test Run 72
0.1420901393102786,16.335962834547896,T105N22+1GFR085,2.2,+1G (upright),Test Run 72
0.14233054563503353,16.33933807868852,T105N22+1GFR085,2.2,+1G (upright),Test Run 72
0.14221030515407204,16.338086857985395,T105N22+1GFR085,2.2,+1G (upright),Test Run 72
0.14221030515407204,16.338582768629898,T105N22+1GFR085,2.2,+1G (upright),Test Run 72
0.14265111228043073,16.33995300788777,T105N22+1GFR085,2.2,+1G (upright),Test Run 72
0.14253087179946525,16.338685002516648,T105N22+1GFR085,2.2,+1G (upright),Test Run 72
0.14281135828454325,16.339336552809648,T105N22+1GFR085,2.2,+1G (upright),Test Run 72
0.14281135828454325,16.341346135329147,T105N22+1GFR085,2.2,+1G (upright),Test Run 72
0.14301175908614303,16.338749089430646,T105N22+1GFR085,2.2,+1G (upright),Test Run 72
0.14313192492993648,16.341243901442397,T105N22+1GFR085,2.2,+1G (upright),Test Run 72
0.14337240589185946,16.34183136482127,T105N22+1GFR085,2.2,+1G (upright),Test Run 72
0.14337240589185946,16.341381230544023,T105N22+1GFR085,2.2,+1G (upright),Test Run 72
0.14365289237693346,16.34228760261427,T105N22+1GFR085,2.2,+1G (upright),Test Run 72
0.14365289237693346,16.34318634529002,T105N22+1GFR085,2.2,+1G (upright),Test Run 72
0.14413370502644318,16.34309326667677,T105N22+1GFR085,2.2,+1G (upright),Test Run 72
