Repository: schandel33/gitrep

# Nozzle Tensile Test Analysis

Stress-vs-strain analysis of tensile pulls across 4 nozzle sizes (0.6, 1.4,
2.2, 2.6 mm) x 2 print-gravity orientations (+1G upright / -1G inverted),
printed at 105 C with a 0.85 flow ratio.

## Data-quality issues found and how they're handled

1. **Load-cell zero offset.** 10 of 17 runs record small negative Load
   values for the first handful of samples (up to ~180, always <0.5% of the
   file) before the crosshead starts moving — load-cell noise around zero,
   not real load. The script computes the mean Load over all
   pre-motion samples (`Crosshead < crosshead_zero_threshold_mm`) and
   subtracts it from the whole run.
2.

File: nozzle_tensile_analysis/analysis_output/all_curves_tidy.csv (part 84 of 151)
Strain,Stress_MPa,condition,nozzle_mm,gravity,run
0.14413370502644318,16.343396916579145,T105N22+1GFR085,2.2,+1G (upright),Test Run 72
0.1445745121527979,16.344004216383773,T105N22+1GFR085,2.2,+1G (upright),Test Run 72
0.14461459231312096,16.344838872145523,T105N22+1GFR085,2.2,+1G (upright),Test Run 72
0.1452557256039114,16.343689885329148,T105N22+1GFR085,2.2,+1G (upright),Test Run 72
0.1451354851229499,16.34300018806352,T105N22+1GFR085,2.2,+1G (upright),Test Run 72
0.1451354851229499,16.34292999763377,T105N22+1GFR085,2.2,+1G (upright),Test Run 72
0.14545605176834314,16.344629826735396,T105N22+1GFR085,2.2,+1G (upright),Test Run 72
0.14573653825341715,16.34415222663777,T105N22+1GFR085,2.2,+1G (upright),Test Run 72
0.14561629777245563,16.344315495680647,T105N22+1GFR085,2.2,+1G (upright),Test Run 72
0.14561629777245563,16.34444824714552,T105N22+1GFR085,2.2,+1G (upright),Test Run 72
0.14593686441784887,16.344736638258773,T105N22+1GFR085,2.2,+1G (upright),Test Run 72
0.14617734537977584,16.34333740730177,T105N22+1GFR085,2.2,+1G (upright),Test Run 72
0.14621735090292684,16.34604279060252,T105N22+1GFR085,2.2,+1G (upright),Test Run 72
0.14621735090292684,16.343702092360395,T105N22+1GFR085,2.2,+1G (upright),Test Run 72
0.14645783186484984,16.344954838942396,T105N22+1GFR085,2.2,+1G (upright),Test Run 72
0.14693864451435557,16.345720830153397,T105N22+1GFR085,2.2,+1G (upright),Test Run 72
0.14693864451435557,16.344141545485396,T105N22+1GFR085,2.2,+1G (upright),Test Run 72
0.14693864451435557,16.346297612379896,T105N22+1GFR085,2.2,+1G (upright),Test Run 72
0.14733937148039108,16.346453252028397,T105N22+1GFR085,2.2,+1G (upright),Test Run 72
0.14749961748450374,16.346399846266646,T105N22+1GFR085,2.2,+1G (upright),Test Run 72
0.147579777805146,16.346415105055648,T105N22+1GFR085,2.2,+1G (upright),Test Run 72
0.147579777805146,16.34542480964552,T105N22+1GFR085,2.2,+1G (upright),Test Run 72
0.14782018412990094,16.345142522047897,T105N22+1GFR085,2.2,+1G (upright),Test Run 72
0.14806059045465572,16.345733037184647,T105N22+1GFR085,2.2,+1G (upright),Test Run 72
0.14810067061497495,16.34670349616902,T105N22+1GFR085,2.2,+1G (upright),Test Run 72
0.14810067061497495,16.34610382575877,T105N22+1GFR085,2.2,+1G (upright),Test Run 72
0.14846131742069124,16.34634949226277,T105N22+1GFR085,2.2,+1G (upright),Test Run 72
0.14882196422640764,16.34457031745802,T105N22+1GFR085,2.2,+1G (upright),Test Run 72
0.14890212454704596,16.345301213454146,T105N22+1GFR085,2.2,+1G (upright),Test Run 72
0.14890212454704596,16.347059025954145,T105N22+1GFR085,2.2,+1G (upright),Test Run 72
0.1493027768759134,16.347913518141645,T105N22+1GFR085,2.2,+1G (upright),Test Run 72
0.14978366416259117,16.346676030348647,T105N22+1GFR085,2.2,+1G (upright),Test Run 72
0.14966342368162966,16.347388615797897,T105N22+1GFR085,2.2,+1G (upright),Test Run 72
0.14966342368162966,16.346553960036147,T105N22+1GFR085,2.2,+1G (upright),Test Run 72
0.1499839903270229,16.345144047926773,T105N22+1GFR085,2.2,+1G (upright),Test Run 72
0.15018439112862667,16.345536198805647,T105N22+1GFR085,2.2,+1G (upright),Test Run 72
0.1501443109683076,16.346964421461898,T105N22+1GFR085,2.2,+1G (upright),Test Run 72
0.1501443109683076,16.34621826667677,T105N22+1GFR085,2.2,+1G (upright),Test Run 72
0.1504648776137008,16.34695984382527,T105N22+1GFR085,2.2,+1G (upright),Test Run 72
0.1508255244194171,16.349016728590897,T105N22+1GFR085,2.2,+1G (upright),Test Run 72
0.15098577042352962,16.348400273512773,T105N22+1GFR085,2.2,+1G (upright),Test Run 72
0.15146665771020754,16.347431340407272,T105N22+1GFR085,2.2,+1G (upright),Test Run 72
0.15146665771020754,16.34931885261427,T105N22+1GFR085,2.2,+1G (upright),Test Run 72
0.15130633706892682,16.34971405525102,T105N22+1GFR085,2.2,+1G (upright),Test Run 72
0.15150666323335854,16.350066533278397,T105N22+1GFR085,2.2,+1G (upright),Test Run 72
0.15174714419528154,16.348633732985398,T105N22+1GFR085,2.2,+1G (upright),Test Run 72
0.15174714419528154,16.348563542555645,T105N22+1GFR085,2.2,+1G (upright),Test Run 72
0.15210771636382978,16.34776550788777,T105N22+1GFR085,2.2,+1G (upright),Test Run 72
0.1523081171654337,16.349263920973648,T105N22+1GFR085,2.2,+1G (upright),Test Run 72
0.1523081171654337,16.34849640388377,T105N22+1GFR085,2.2,+1G (upright),Test Run 72
0.1525886036505077,16.347330632399398,T105N22+1GFR085,2.2,+1G (upright),Test Run 72
0.1525886036505077,16.349544682692397,T105N22+1GFR085,2.2,+1G (upright),Test Run 72
0.1528690901355817,16.347490849684647,T105N22+1GFR085,2.2,+1G (upright),Test Run 72
0.15294925045622,16.34744812507527,T105N22+1GFR085,2.2,+1G (upright),Test Run 72
0.1532698171016172,16.348887028883773,T105N22+1GFR085,2.2,+1G (upright),Test Run 72
0.1532698171016172,16.349089970778397,T105N22+1GFR085,2.2,+1G (upright),Test Run 72
0.1532698171016172,16.34973846931352,T105N22+1GFR085,2.2,+1G (upright),Test Run 72
0.1534701432660489,16.34877869148152,T105N22+1GFR085,2.2,+1G (upright),Test Run 72
0.15399103607587786,16.34749542732127,T105N22+1GFR085,2.2,+1G (upright),Test Run 72
0.15411127655683934,16.348468938063522,T105N22+1GFR085,2.2,+1G (upright),Test Run 72
0.15411127655683934,16.34700714607127,T105N22+1GFR085,2.2,+1G (upright),Test Run 72
0.15455208368319806,16.348182072829147,T105N22+1GFR085,2.2,+1G (upright),Test Run 72
0.15459208920634906,16.349884953688523,T105N22+1GFR085,2.2,+1G (upright),Test Run 72
0.1549126558517423,16.348177495192395,T105N22+1GFR085,2.2,+1G (upright),Test Run 72
0.1552733026574586,16.34733368415727,T105N22+1GFR085,2.2,+1G (upright),Test Run 72
0.1552733026574586,16.349547734450272,T105N22+1GFR085,2.2,+1G (upright),Test Run 72
0.1552733026574586,16.347901311110398,T105N22+1GFR085,2.2,+1G (upright),Test Run 72
0.155633949463175,16.347606816481523,T105N22+1GFR085,2.2,+1G (upright),Test Run 72
0.1555938693028518,16.34678741950877,T105N22+1GFR085,2.2,+1G (upright),Test Run 72
0.1555938693028518,16.345545354079146,T105N22+1GFR085,2.2,+1G (upright),Test Run 72
0.15571410978381728,16.34713379402052,T105N22+1GFR085,2.2,+1G (upright),Test Run 72
0.156194922433323,16.347379460524397,T105N22+1GFR085,2.2,+1G (upright),Test Run 72
0.1563953232349268,16.347573247145522,T105N22+1GFR085,2.2,+1G (upright),Test Run 72
0.1563953232349268,16.34668213386427,T105N22+1GFR085,2.2,+1G (upright),Test Run 72
0.15667580972000095,16.347931828688523,T105N22+1GFR085,2.2,+1G (upright),Test Run 72
0.15691621604475572,16.346492924879897,T105N22+1GFR085,2.2,+1G (upright),Test Run 72
0.15711654220918744,16.34771973152052,T105N22+1GFR085,2.2,+1G (upright),Test Run 72
0.15711654220918744,16.345585026930646,T105N22+1GFR085,2.2,+1G (upright),Test Run 72
0.15723678269014896,16.346878972243147,T105N22+1GFR085,2.2,+1G (upright),Test Run 72
0.15751726917522296,16.34526306648152,T105N22+1GFR085,2.2,+1G (upright),Test Run 72
0.15771759533965868,16.345231023024397,T105N22+1GFR085,2.2,+1G (upright),Test Run 72
0.15771759533965868,16.345600285719772,T105N22+1GFR085,2.2,+1G (upright),Test Run 72
0.15791799614125845,16.343551030348646,T105N22+1GFR085,2.2,+1G (upright),Test Run 72
0.15823856278665566,16.345740666579147,T105N22+1GFR085,2.2,+1G (upright),Test Run 72
0.1583587286304491,16.34583221931352,T105N22+1GFR085,2.2,+1G (upright),Test Run 72
0.1587594555964846,16.34551483650102,T105N22+1GFR085,2.2,+1G (upright),Test Run 72
0.1587594555964846,16.346619572829148,T105N22+1GFR085,2.2,+1G (upright),Test Run 72
0.1587193754361614,16.345768132399396,T105N22+1GFR085,2.2,+1G (upright),Test Run 72
0.15899986192123952,16.344718327711895,T105N22+1GFR085,2.2,+1G (upright),Test Run 72
0.15928034840631353,16.345166936110395,T105N22+1GFR085,2.2,+1G (upright),Test Run 72
0.15928034840631353,16.34376465339552,T105N22+1GFR085,2.2,+1G (upright),Test Run 72
0.15940058888727504,16.345696416090895,T105N22+1GFR085,2.2,+1G (upright),Test Run 72
0.15960091505170676,16.34304138679402,T105N22+1GFR085,2.2,+1G (upright),Test Run 72
0.15988140153678077,16.344564213942398,T105N22+1GFR085,2.2,+1G (upright),Test Run 72
0.15988140153678077,16.343670048903398,T105N22+1GFR085,2.2,+1G (upright),Test Run 72
0.15992148169710396,16.341797795485398,T105N22+1GFR085,2.2,+1G (upright),Test Run 72
0.16016196265902682,16.342243352126022,T105N22+1GFR085,2.2,+1G (upright),Test Run 72
0.16024204834249706,16.341253056715896,T105N22+1GFR085,2.2,+1G (upright),Test Run 72
0.1606026951482135,16.342966618727523,T105N22+1GFR085,2.2,+1G (upright),Test Run 72
0.1606026951482135,16.341997685622147,T105N22+1GFR085,2.2,+1G (upright),Test Run 72
0.1609232617936067,16.343372502516647,T105N22+1GFR085,2.2,+1G (upright),Test Run 72
0.16108358243489126,16.341114201735397,T105N22+1GFR085,2.2,+1G (upright),Test Run 72
0.161564395084397,16.34215790290727,T105N22+1GFR085,2.2,+1G (upright),Test Run 72
0.161564395084397,16.340723576735396,T105N22+1GFR085,2.2,+1G (upright),Test Run 72
0.16164455540503941,16.340613713454147,T105N22+1GFR085,2.2,+1G (upright),Test Run 72
0.16192504189011342,16.339933171461897,T105N22+1GFR085,2.2,+1G (upright),Test Run 72
0.1622856886958297,16.34092804450877,T105N22+1GFR085,2.2,+1G (upright),Test Run 72
0.1622856886958297,16.342928471754895,T105N22+1GFR085,2.2,+1G (upright),Test Run 72
0.16240585453962314,16.341312565993146,T105N22+1GFR085,2.2,+1G (upright),Test Run 72
0.16264633550154614,16.340718999098648,T105N22+1GFR085,2.2,+1G (upright),Test Run 72
0.16288674182630092,16.34068390388377,T105N22+1GFR085,2.2,+1G (upright),Test Run 72
0.16296682750977115,16.341196599196273,T105N22+1GFR085,2.2,+1G (upright),Test Run 72
0.16296682750977115,16.341022649001022,T105N22+1GFR085,2.2,+1G (upright),Test Run 72
0.16324738863201335,16.340320744704147,T105N22+1GFR085,2.2,+1G (upright),Test Run 72
0.16324738863201335,16.339583745192396,T105N22+1GFR085,2.2,+1G (upright),Test Run 72
0.16348779495676816,16.340569462965895,T105N22+1GFR085,2.2,+1G (upright),Test Run 72
0.16400868776659708,16.338845219801772,T105N22+1GFR085,2.2,+1G (upright),Test Run 72
0.16400868776659708,16.33836456794627,T105N22+1GFR085,2.2,+1G (upright),Test Run 72
0.1638885219228038,16.338378300856522,T105N22+1GFR085,2.2,+1G (upright),Test Run 72
0.1642090139310288,16.33849579353227,T105N22+1GFR085,2.2,+1G (upright),Test Run 72
0.16424909409135202,16.337749638747148,T105N22+1GFR085,2.2,+1G (upright),Test Run 72
0.16424909409135202,16.338140263747146,T105N22+1GFR085,2.2,+1G (upright),Test Run 72
0.16440941473263257,16.33720642585652,T105N22+1GFR085,2.2,+1G (upright),Test Run 72
0.16468990121770674,16.336730351637772,T105N22+1GFR085,2.2,+1G (upright),Test Run 72
0.164770061538349,16.33901611823927,T105N22+1GFR085,2.2,+1G (upright),Test Run 72
0.164770061538349,16.335735478590898,T105N22+1GFR085,2.2,+1G (upright),Test Run 72
0.16517071386721646,16.335326543044022,T105N22+1GFR085,2.2,+1G (upright),Test Run 72
0.16561152099357102,16.336368718336896,T105N22+1GFR085,2.2,+1G (upright),Test Run 72
0.1658920074786452,16.336565556715897,T105N22+1GFR085,2.2,+1G (upright),Test Run 72
0.1658920074786452,16.33604218025102,T105N22+1GFR085,2.2,+1G (upright),Test Run 72
0.1661724939637192,16.33590027351277,T105N22+1GFR085,2.2,+1G (upright),Test Run 72
0.16661330109007788,16.335000004958022,T105N22+1GFR085,2.2,+1G (upright),Test Run 72
0.16661330109007788,16.334565129469773,T105N22+1GFR085,2.2,+1G (upright),Test Run 72
0.16661330109007788,16.335437932204147,T105N22+1GFR085,2.2,+1G (upright),Test Run 72
0.16685370741483269,16.333854069899395,T105N22+1GFR085,2.2,+1G (upright),Test Run 72
0.16713419389990683,16.33651367683302,T105N22+1GFR085,2.2,+1G (upright),Test Run 72
0.1671742740602259,16.33346191902052,T105N22+1GFR085,2.2,+1G (upright),Test Run 72
0.1671742740602259,16.332808842848646,T105N22+1GFR085,2.2,+1G (upright),Test Run 72
0.16753492086594232,16.332334294508772,T105N22+1GFR085,2.2,+1G (upright),Test Run 72
0.16773524703037404,16.332804265211898,T105N22+1GFR085,2.2,+1G (upright),Test Run 72
0.16793557319480976,16.333997502516645,T105N22+1GFR085,2.2,+1G (upright),Test Run 72
0.16833630016084528,16.331604924391648,T105N22+1GFR085,2.2,+1G (upright),Test Run 72
0.16833630016084528,16.330449834059646,T105N22+1GFR085,2.2,+1G (upright),Test Run 72
0.16825613984020285,16.332723393629898,T105N22+1GFR085,2.2,+1G (upright),Test Run 72
0.16861678664591928,16.33073669929402,T105N22+1GFR085,2.2,+1G (upright),Test Run 72
0.16881718744752305,16.330008855055645,T105N22+1GFR085,2.2,+1G (upright),Test Run 72
0.16881718744752305,16.33062225837602,T105N22+1GFR085,2.2,+1G (upright),Test Run 72
0.16901751361195477,16.329322209547897,T105N22+1GFR085,2.2,+1G (upright),Test Run 72
0.1692579199367097,16.329261174391647,T105N22+1GFR085,2.2,+1G (upright),Test Run 72
0.16933808025735197,16.329955449294022,T105N22+1GFR085,2.2,+1G (upright),Test Run 72
0.16933808025735197,16.326821294020522,T105N22+1GFR085,2.2,+1G (upright),Test Run 72
0.1697388072233875,16.327898564528397,T105N22+1GFR085,2.2,+1G (upright),Test Run 72
0.16989905322749999,16.328034367751023,T105N22+1GFR085,2.2,+1G (upright),Test Run 72
0.1699391333878192,16.326380315016646,T105N22+1GFR085,2.2,+1G (upright),Test Run 72
0.1702997801935355,16.32695099372752,T105N22+1GFR085,2.2,+1G (upright),Test Run 72
0.1702997801935355,16.325972905348646,T105N22+1GFR085,2.2,+1G (upright),Test Run 72
0.170700507159571,16.324578252028395,T105N22+1GFR085,2.2,+1G (upright),Test Run 72
0.17086075316368365,16.325394597243147,T105N22+1GFR085,2.2,+1G (upright),Test Run 72
0.17122139996939992,16.32636200446977,T105N22+1GFR085,2.2,+1G (upright),Test Run 72
0.17138164597351258,16.323037114333022,T105N22+1GFR085,2.2,+1G (upright),Test Run 72
0.17138164597351258,16.32282196540727,T105N22+1GFR085,2.2,+1G (upright),Test Run 72
0.17174229277922887,16.32485596198927,T105N22+1GFR085,2.2,+1G (upright),Test Run 72
0.17194269358083264,16.324041142653396,T105N22+1GFR085,2.2,+1G (upright),Test Run 72
0.17218309990558758,16.323282780836898,T105N22+1GFR085,2.2,+1G (upright),Test Run 72
0.17218309990558758,16.324065556715897,T105N22+1GFR085,2.2,+1G (upright),Test Run 72
0.1724635863906616,16.323064580153396,T105N22+1GFR085,2.2,+1G (upright),Test Run 72
0.17254374671129988,16.32368408698927,T105N22+1GFR085,2.2,+1G (upright),Test Run 72
0.1726639125550933,16.320223393629895,T105N22+1GFR085,2.2,+1G (upright),Test Run 72
0.1726639125550933,16.320208134840897,T105N22+1GFR085,2.2,+1G (upright),Test Run 72
0.1729443990401673,16.320609440993145,T105N22+1GFR085,2.2,+1G (upright),Test Run 72
0.17326496568556451,16.317461552809647,T105N22+1GFR085,2.2,+1G (upright),Test Run 72
0.17330504584588374,16.320659794997148,T105N22+1GFR085,2.2,+1G (upright),Test Run 72
0.17330504584588374,16.319936528395523,T105N22+1GFR085,2.2,+1G (upright),Test Run 72
0.17358553233095775,16.319983830641647,T105N22+1GFR085,2.2,+1G (upright),Test Run 72
0.17402633945731644,16.321122136305647,T105N22+1GFR085,2.2,+1G (upright),Test Run 72
0.17410649977795475,16.317768254469772,T105N22+1GFR085,2.2,+1G (upright),Test Run 72
0.17410649977795475,16.317380681227522,T105N22+1GFR085,2.2,+1G (upright),Test Run 72
0.17454723226714539,16.317757573317397,T105N22+1GFR085,2.2,+1G (upright),Test Run 72
0.17454723226714539,16.318195500563522,T105N22+1GFR085,2.2,+1G (upright),Test Run 72
0.17486779891253845,16.317617192458023,T105N22+1GFR085,2.2,+1G (upright),Test Run 72
0.17486779891253845,16.31532227058302,T105N22+1GFR085,2.2,+1G (upright),Test Run 72
0.17518836555793169,16.31620880622752,T105N22+1GFR085,2.2,+1G (upright),Test Run 72
0.1753886917223674,16.316004338454146,T105N22+1GFR085,2.2,+1G (upright),Test Run 72
0.1756692528446096,16.314385380934645,T105N22+1GFR085,2.2,+1G (upright),Test Run 72
0.1756692528446096,16.313668217848647,T105N22+1GFR085,2.2,+1G (upright),Test Run 72
0.17586957900904532,16.31368652839552,T105N22+1GFR085,2.2,+1G (upright),Test Run 72
0.17586957900904532,16.312525334547896,T105N22+1GFR085,2.2,+1G (upright),Test Run 72
0.1761901456544384,16.311348881911147,T105N22+1GFR085,2.2,+1G (upright),Test Run 72
0.17639047181887413,16.310897221754896,T105N22+1GFR085,2.2,+1G (upright),Test Run 72
0.17639047181887413,16.312774052809647,T105N22+1GFR085,2.2,+1G (upright),Test Run 72
0.17671103846426733,16.310010686110395,T105N22+1GFR085,2.2,+1G (upright),Test Run 72
0.17699152494934134,16.310822453688523,T105N22+1GFR085,2.2,+1G (upright),Test Run 72
0.17695144478902228,16.30992218513377,T105N22+1GFR085,2.2,+1G (upright),Test Run 72
0.17695144478902228,16.310524907301772,T105N22+1GFR085,2.2,+1G (upright),Test Run 72
0.17743233207570006,16.309792485426772,T105N22+1GFR085,2.2,+1G (upright),Test Run 72
0.17763265824013177,16.309603276442395,T105N22+1GFR085,2.2,+1G (upright),Test Run 72
0.17779297888141649,16.308468022536147,T105N22+1GFR085,2.2,+1G (upright),Test Run 72
0.17811354552680955,16.308542790602523,T105N22+1GFR085,2.2,+1G (upright),Test Run 72
0.17811354552680955,16.306604924391646,T105N22+1GFR085,2.2,+1G (upright),Test Run 72
0.17823371137060298,16.309400334547895,T105N22+1GFR085,2.2,+1G (upright),Test Run 72
0.17871459865728093,16.307587590407273,T105N22+1GFR085,2.2,+1G (upright),Test Run 72
0.179035165302674,16.30630127448927,T105N22+1GFR085,2.2,+1G (upright),Test Run 72
0.179035165302674,16.30409180183302,T105N22+1GFR085,2.2,+1G (upright),Test Run 72
0.17927557162742894,16.305767216872148,T105N22+1GFR085,2.2,+1G (upright),Test Run 72
0.17943581763154143,16.304349675368147,T105N22+1GFR085,2.2,+1G (upright),Test Run 72
0.17943581763154143,16.30418182868852,T105N22+1GFR085,2.2,+1G (upright),Test Run 72
0.17943581763154143,16.303943791579147,T105N22+1GFR085,2.2,+1G (upright),Test Run 72
0.17963621843314537,16.30140625495802,T105N22+1GFR085,2.2,+1G (upright),Test Run 72
0.1801170310826511,16.302869572829145,T105N22+1GFR085,2.2,+1G (upright),Test Run 72
0.18015711124297415,16.302730717848647,T105N22+1GFR085,2.2,+1G (upright),Test Run 72
0.18059791836932887,16.301342168044023,T105N22+1GFR085,2.2,+1G (upright),Test Run 72
0.18059791836932887,16.29903809089552,T105N22+1GFR085,2.2,+1G (upright),Test Run 72
0.18087840485440287,16.29656464118852,T105N22+1GFR085,2.2,+1G (upright),Test Run 72
0.18087840485440287,16.299517216872147,T105N22+1GFR085,2.2,+1G (upright),Test Run 72
0.18131913734358954,16.299569096754897,T105N22+1GFR085,2.2,+1G (upright),Test Run 72
0.18131913734358954,16.29730927009477,T105N22+1GFR085,2.2,+1G (upright),Test Run 72
0.18131913734358954,16.29793488044627,T105N22+1GFR085,2.2,+1G (upright),Test Run 72
0.18180002463026732,16.29706512946977,T105N22+1GFR085,2.2,+1G (upright),Test Run 72
0.1818401047905905,16.296242680739272,T105N22+1GFR085,2.2,+1G (upright),Test Run 72
0.18200035079470303,16.296688237379897,T105N22+1GFR085,2.2,+1G (upright),Test Run 72
0.18200035079470303,16.295935979079147,T105N22+1GFR085,2.2,+1G (upright),Test Run 72
0.1822007515963028,16.294413151930648,T105N22+1GFR085,2.2,+1G (upright),Test Run 72
0.18248123808138095,16.295940556715898,T105N22+1GFR085,2.2,+1G (upright),Test Run 72
0.18248123808138095,16.29242187995802,T105N22+1GFR085,2.2,+1G (upright),Test Run 72
0.18248123808138095,16.29396912116902,T105N22+1GFR085,2.2,+1G (upright),Test Run 72
0.18284181024992519,16.292623295973648,T105N22+1GFR085,2.2,+1G (upright),Test Run 72
0.18284181024992519,16.293476262282272,T105N22+1GFR085,2.2,+1G (upright),Test Run 72
0.18328261737627977,16.291459050368147,T105N22+1GFR085,2.2,+1G (upright),Test Run 72
0.18360318402167697,16.29106232185252,T105N22+1GFR085,2.2,+1G (upright),Test Run 72
0.18360318402167697,16.29096161384477,T105N22+1GFR085,2.2,+1G (upright),Test Run 72
0.1839237506670702,16.289910283278395,T105N22+1GFR085,2.2,+1G (upright),Test Run 72
0.1841240768315059,16.289072575758773,T105N22+1GFR085,2.2,+1G (upright),Test Run 72
0.1843645577934289,16.286698308180647,T105N22+1GFR085,2.2,+1G (upright),Test Run 72
0.1843645577934289,16.287127080153397,T105N22+1GFR085,2.2,+1G (upright),Test Run 72
0.1845648839578606,16.287058415602523,T105N22+1GFR085,2.2,+1G (upright),Test Run 72
0.18480529028261555,16.287139287184647,T105N22+1GFR085,2.2,+1G (upright),Test Run 72
0.1849255307635769,16.285445561598646,T105N22+1GFR085,2.2,+1G (upright),Test Run 72
0.18512585692801262,16.286443486403396,T105N22+1GFR085,2.2,+1G (upright),Test Run 72
0.18512585692801262,16.284160771559648,T105N22+1GFR085,2.2,+1G (upright),Test Run 72
0.18528617756929333,16.282662358473647,T105N22+1GFR085,2.2,+1G (upright),Test Run 72
0.18560674421469053,16.28404022712602,T105N22+1GFR085,2.2,+1G (upright),Test Run 72
0.186007396543554,16.28391052741902,T105N22+1GFR085,2.2,+1G (upright),Test Run 72
0.18604747670387706,16.283924260329147,T105N22+1GFR085,2.2,+1G (upright),Test Run 72
0.18604747670387706,16.28283173103227,T105N22+1GFR085,2.2,+1G (upright),Test Run 72
0.18652836399055497,16.282094731520523,T105N22+1GFR085,2.2,+1G (upright),Test Run 72
0.1866084496740252,16.28166290779002,T105N22+1GFR085,2.2,+1G (upright),Test Run 72
0.1870492568003798,16.280594792555647,T105N22+1GFR085,2.2,+1G (upright),Test Run 72
0.1870492568003798,16.27962433357127,T105N22+1GFR085,2.2,+1G (upright),Test Run 72
0.18728966312513473,16.27860046882527,T105N22+1GFR085,2.2,+1G (upright),Test Run 72
0.18740990360609622,16.27984100837602,T105N22+1GFR085,2.2,+1G (upright),Test Run 72
0.18781055593496365,16.277715459059646,T105N22+1GFR085,2.2,+1G (upright),Test Run 72
0.18773047025149342,16.277857365797896,T105N22+1GFR085,2.2,+1G (upright),Test Run 72
0.18773047025149342,16.275684514235397,T105N22+1GFR085,2.2,+1G (upright),Test Run 72
0.18825136306132237,16.276806035231523,T105N22+1GFR085,2.2,+1G (upright),Test Run 72
0.18841168370260294,16.275042119215897,T105N22+1GFR085,2.2,+1G (upright),Test Run 72
0.18833152338196066,16.275074162672897,T105N22+1GFR085,2.2,+1G (upright),Test Run 72
0.18833152338196066,16.274472966383772,T105N22+1GFR085,2.2,+1G (upright),Test Run 72
0.1889726566727511,16.273917546461895,T105N22+1GFR085,2.2,+1G (upright),Test Run 72
0.1891729828371868,16.273783269118148,T105N22+1GFR085,2.2,+1G (upright),Test Run 72
0.18945346932226081,16.27251678962602,T105N22+1GFR085,2.2,+1G (upright),Test Run 72
0.18945346932226081,16.27140900154002,T105N22+1GFR085,2.2,+1G (upright),Test Run 72
0.1898141161279731,16.271756901930647,T105N22+1GFR085,2.2,+1G (upright),Test Run 72
0.18989427644861537,16.268799748610398,T105N22+1GFR085,2.2,+1G (upright),Test Run 72
0.1902148430940126,16.268453374098648,T105N22+1GFR085,2.2,+1G (upright),Test Run 72
0.1905354097394058,16.268555607985398,T105N22+1GFR085,2.2,+1G (upright),Test Run 72
0.1905354097394058,16.268006291579148,T105N22+1GFR085,2.2,+1G (upright),Test Run 72
0.19049532957908674,16.267690434645523,T105N22+1GFR085,2.2,+1G (upright),Test Run 72
0.19085597638480303,16.265760197829145,T105N22+1GFR085,2.2,+1G (upright),Test Run 72
0.19105630254923475,16.264249577711897,T105N22+1GFR085,2.2,+1G (upright),Test Run 72
0.19105630254923475,16.264646306227522,T105N22+1GFR085,2.2,+1G (upright),Test Run 72
0.19141694935495118,16.265653386305647,T105N22+1GFR085,2.2,+1G (upright),Test Run 72
0.19173751600034425,16.26446014900102,T105N22+1GFR085,2.2,+1G (upright),Test Run 72
0.1918977620044569,16.263236394118145,T105N22+1GFR085,2.2,+1G (upright),Test Run 72
0.1918977620044569,16.262093510817397,T105N22+1GFR085,2.2,+1G (upright),Test Run 72
0.1921782484895309,16.262043156813522,T105N22+1GFR085,2.2,+1G (upright),Test Run 72
0.1922984889704964,16.258968510817397,T105N22+1GFR085,2.2,+1G (upright),Test Run 72
0.1925388952952472,16.259154668044022,T105N22+1GFR085,2.2,+1G (upright),Test Run 72
0.19281938178032135,16.259624638747148,T105N22+1GFR085,2.2,+1G (upright),Test Run 72
0.19281938178032135,16.258046879958023,T105N22+1GFR085,2.2,+1G (upright),Test Run 72
0.1928594619406444,16.256528630446272,T105N22+1GFR085,2.2,+1G (upright),Test Run 72
0.19322010874636084,16.25681854743852,T105N22+1GFR085,2.2,+1G (upright),Test Run 72
0.19342043491079255,16.256217351149395,T105N22+1GFR085,2.2,+1G (upright),Test Run 72
0.19358075555207313,16.25454041023152,T105N22+1GFR085,2.2,+1G (upright),Test Run 72
0.19358075555207313,16.253659978102522,T105N22+1GFR085,2.2,+1G (upright),Test Run 72
0.19398148251811262,16.253568425368147,T105N22+1GFR085,2.2,+1G (upright),Test Run 72
0.19418180868254434,16.25416504402052,T105N22+1GFR085,2.2,+1G (upright),Test Run 72
0.19446229516761834,16.251848759840897,T105N22+1GFR085,2.2,+1G (upright),Test Run 72
0.19446229516761834,16.252210393141645,T105N22+1GFR085,2.2,+1G (upright),Test Run 72
0.19478286181301557,16.25252930183302,T105N22+1GFR085,2.2,+1G (upright),Test Run 72
0.19490310229397706,16.25128876228227,T105N22+1GFR085,2.2,+1G (upright),Test Run 72
0.195143508618728,16.250618901442397,T105N22+1GFR085,2.2,+1G (upright),Test Run 72
0.195423995103802,16.24910675544627,T105N22+1GFR085,2.2,+1G (upright),Test Run 72
0.195423995103802,16.249268498610398,T105N22+1GFR085,2.2,+1G (upright),Test Run 72
0.19570448158887999,16.247995915602523,T105N22+1GFR085,2.2,+1G (upright),Test Run 72
0.19602504823427322,16.246460881422898,T105N22+1GFR085,2.2,+1G (upright),Test Run 72
0.19602504823427322,16.24622284431352,T105N22+1GFR085,2.2,+1G (upright),Test Run 72
0.19602504823427322,16.245781865309645,T105N22+1GFR085,2.2,+1G (upright),Test Run 72
0.19634561487967042,16.244680180739273,T105N22+1GFR085,2.2,+1G (upright),Test Run 72
0.19666618152506365,16.24396454353227,T105N22+1GFR085,2.2,+1G (upright),Test Run 72
0.19674634184570594,16.24193817634477,T105N22+1GFR085,2.2,+1G (upright),Test Run 72
0.19718707433489258,16.242157902907273,T105N22+1GFR085,2.2,+1G (upright),Test Run 72
0.19718707433489258,16.241427006911145,T105N22+1GFR085,2.2,+1G (upright),Test Run 72
0.19734739497617315,16.24156281013377,T105N22+1GFR085,2.2,+1G (upright),Test Run 72
0.19770804178188958,16.23971954841502,T105N22+1GFR085,2.2,+1G (upright),Test Run 72
0.1978682877860021,16.237233891676773,T105N22+1GFR085,2.2,+1G (upright),Test Run 72
0.1978682877860021,16.23787781257527,T105N22+1GFR085,2.2,+1G (upright),Test Run 72
0.1981487742710761,16.236560979079147,T105N22+1GFR085,2.2,+1G (upright),Test Run 72
0.1982289345917184,16.23592773933302,T105N22+1GFR085,2.2,+1G (upright),Test Run 72
0.1985495012371116,16.236602177809647,T105N22+1GFR085,2.2,+1G (upright),Test Run 72
0.1985495012371116,16.236245122145522,T105N22+1GFR085,2.2,+1G (upright),Test Run 72
0.19882998772218974,16.234526982497147,T105N22+1GFR085,2.2,+1G (upright),Test Run 72
0.1991505543675828,16.234688725661147,T105N22+1GFR085,2.2,+1G (upright),Test Run 72
0.19931080037169546,16.233977666090897,T105N22+1GFR085,2.2,+1G (upright),Test Run 72
0.19971152733773098,16.23109375495802,T105N22+1GFR085,2.2,+1G (upright),Test Run 72
0.19971152733773098,16.23139893073927,T105N22+1GFR085,2.2,+1G (upright),Test Run 72
0.19979168765837324,16.230045476149396,T105N22+1GFR085,2.2,+1G (upright),Test Run 72
0.2002324201475599,16.23168427009477,T105N22+1GFR085,2.2,+1G (upright),Test Run 72
0.20047290110948277,16.229671635817397,T105N22+1GFR085,2.2,+1G (upright),Test Run 72
0.20063314711359542,16.228676762770522,T105N22+1GFR085,2.2,+1G (upright),Test Run 72
0.20063314711359542,16.226558842848647,T105N22+1GFR085,2.2,+1G (upright),Test Run 72
0.2009937939193117,16.227738347243147,T105N22+1GFR085,2.2,+1G (upright),Test Run 72
0.20107395423995397,16.225382390211898,T105N22+1GFR085,2.2,+1G (upright),Test Run 72
0.2012742804043857,16.224457707594773,T105N22+1GFR085,2.2,+1G (upright),Test Run 72
0.2012742804043857,16.22534424323927,T105N22+1GFR085,2.2,+1G (upright),Test Run 72
0.20155476688945984,16.22461639900102,T105N22+1GFR085,2.2,+1G (upright),Test Run 72
0.20183525337453384,16.220980229567395,T105N22+1GFR085,2.2,+1G (upright),Test Run 72
0.20211573985960785,16.221070256422898,T105N22+1GFR085,2.2,+1G (upright),Test Run 72
0.20211573985960785,16.221537175368148,T105N22+1GFR085,2.2,+1G (upright),Test Run 72
0.20247638666532414,16.222118535231523,T105N22+1GFR085,2.2,+1G (upright),Test Run 72
0.20279695331072134,16.219031682204147,T105N22+1GFR085,2.2,+1G (upright),Test Run 72
0.20311751995611457,16.21922546882527,T105N22+1GFR085,2.2,+1G (upright),Test Run 72
0.2033178461205503,16.217908635329145,T105N22+1GFR085,2.2,+1G (upright),Test Run 72
0.2033178461205503,16.219013371657272,T105N22+1GFR085,2.2,+1G (upright),Test Run 72
0.2035583270824733,16.21606689948927,T105N22+1GFR085,2.2,+1G (upright),Test Run 72
0.20367849292626272,16.215920415114272,T105N22+1GFR085,2.2,+1G (upright),Test Run 72
0.2038388135675473,16.21513611335652,T105N22+1GFR085,2.2,+1G (upright),Test Run 72
0.2038388135675473,16.215383305739273,T105N22+1GFR085,2.2,+1G (upright),Test Run 72
0.204039139731979,16.213500371169022,T105N22+1GFR085,2.2,+1G (upright),Test Run 72
0.2042395405335828,16.212862553786145,T105N22+1GFR085,2.2,+1G (upright),Test Run 72
0.20447994685833773,16.212848820876022,T105N22+1GFR085,2.2,+1G (upright),Test Run 72
0.2044398666980145,16.212720647047895,T105N22+1GFR085,2.2,+1G (upright),Test Run 72
0.2044398666980145,16.21031281013377,T105N22+1GFR085,2.2,+1G (upright),Test Run 72
0.20472035318309265,16.208635869215897,T105N22+1GFR085,2.2,+1G (upright),Test Run 72
0.20504091982848574,16.211110844801773,T105N22+1GFR085,2.2,+1G (upright),Test Run 72
0.20528132615324066,16.20982452888377,T105N22+1GFR085,2.2,+1G (upright),Test Run 72
0.20564197295895695,16.207834782790023,T105N22+1GFR085,2.2,+1G (upright),Test Run 72
0.20564197295895695,16.20549255866902,T105N22+1GFR085,2.2,+1G (upright),Test Run 72
0.20600261976466938,16.206644597243148,T105N22+1GFR085,2.2,+1G (upright),Test Run 72
0.20632318641006658,16.205387273024396,T105N22+1GFR085,2.2,+1G (upright),Test Run 72
0.20668383321578288,16.20502411384477,T105N22+1GFR085,2.2,+1G (upright),Test Run 72
0.20668383321578288,16.203492131422898,T105N22+1GFR085,2.2,+1G (upright),Test Run 72
0.20680399905957234,16.200769963454146,T105N22+1GFR085,2.2,+1G (upright),Test Run 72
0.2070043998611761,16.201111760329148,T105N22+1GFR085,2.2,+1G (upright),Test Run 72
0.20724480618593102,16.201693120192395,T105N22+1GFR085,2.2,+1G (upright),Test Run 72
0.20724480618593102,16.199189152907273,T105N22+1GFR085,2.2,+1G (upright),Test Run 72
0.20744513235036277,16.199297490309647,T105N22+1GFR085,2.2,+1G (upright),Test Run 72
0.20776569899575983,16.199231877516645,T105N22+1GFR085,2.2,+1G (upright),Test Run 72
0.20800610532051475,16.196537175368146,T105N22+1GFR085,2.2,+1G (upright),Test Run 72
0.20820650612211455,16.197570195387772,T105N22+1GFR085,2.2,+1G (upright),Test Run 72
0.20820650612211455,16.19590851325877,T105N22+1GFR085,2.2,+1G (upright),Test Run 72
0.20876747909226667,16.194486394118147,T105N22+1GFR085,2.2,+1G (upright),Test Run 72
0.2088877195732282,16.192923894118145,T105N22+1GFR085,2.2,+1G (upright),Test Run 72
0.20904796557734068,16.193026128004895,T105N22+1GFR085,2.2,+1G (upright),Test Run 72
0.20904796557734068,16.191675725172896,T105N22+1GFR085,2.2,+1G (upright),Test Run 72
0.20924829174177242,16.192579045485395,T105N22+1GFR085,2.2,+1G (upright),Test Run 72
0.20940861238305697,16.188813176344773,T105N22+1GFR085,2.2,+1G (upright),Test Run 72
0.2096890988681311,16.18942810554402,T105N22+1GFR085,2.2,+1G (upright),Test Run 72
0.20996958535320512,16.189090886305646,T105N22+1GFR085,2.2,+1G (upright),Test Run 72
0.20996958535320512,16.186516728590895,T105N22+1GFR085,2.2,+1G (upright),Test Run 72
0.21016991151763686,16.18628174323927,T105N22+1GFR085,2.2,+1G (upright),Test Run 72
0.21037031231924064,16.185283818434648,T105N22+1GFR085,2.2,+1G (upright),Test Run 72
0.21065079880431464,16.185001530836896,T105N22+1GFR085,2.2,+1G (upright),Test Run 72
0.21065079880431464,16.183342900465895,T105N22+1GFR085,2.2,+1G (upright),Test Run 72
0.21085112496874636,16.180697026442395,T105N22+1GFR085,2.2,+1G (upright),Test Run 72
0.2112117717744628,16.181163945387773,T105N22+1GFR085,2.2,+1G (upright),Test Run 72
0.2114922582595368,16.17995544929402,T105N22+1GFR085,2.2,+1G (upright),Test Run 72
0.21173266458429157,16.178946843336895,T105N22+1GFR085,2.2,+1G (upright),Test Run 72
0.21173266458429157,16.177921452711896,T105N22+1GFR085,2.2,+1G (upright),Test Run 72
0.2118529050652531,16.17653748054402,T105N22+1GFR085,2.2,+1G (upright),Test Run 72
0.21225363203128858,16.176828923415023,T105N22+1GFR085,2.2,+1G (upright),Test Run 72
0.21253411851636272,16.175835576247145,T105N22+1GFR085,2.2,+1G (upright),Test Run 72
0.21281460500144073,16.176050725172896,T105N22+1GFR085,2.2,+1G (upright),Test Run 72
0.21281460500144073,16.17370087165727,T105N22+1GFR085,2.2,+1G (upright),Test Run 72
0.21309509148651473,16.174564519118146,T105N22+1GFR085,2.2,+1G (upright),Test Run 72
0.21325533749062722,16.172251286696273,T105N22+1GFR085,2.2,+1G (upright),Test Run 72
0.21361598429634365,16.172933354567398,T105N22+1GFR085,2.2,+1G (upright),Test Run 72
0.21361598429634365,16.169259038161147,T105N22+1GFR085,2.2,+1G (upright),Test Run 72
0.21397663110205595,16.168824162672898,T105N22+1GFR085,2.2,+1G (upright),Test Run 72
0.21417703190365972,16.168441167067396,T105N22+1GFR085,2.2,+1G (upright),Test Run 72
0.21425711758712995,16.166822209547895,T105N22+1GFR085,2.2,+1G (upright),Test Run 72
0.21441743822841466,16.165076604079147,T105N22+1GFR085,2.2,+1G (upright),Test Run 72
0.21441743822841466,16.167142644118147,T105N22+1GFR085,2.2,+1G (upright),Test Run 72
0.2147780850341311,16.162973942946273,T105N22+1GFR085,2.2,+1G (upright),Test Run 72
0.21497841119856267,16.165409245680646,T105N22+1GFR085,2.2,+1G (upright),Test Run 72
0.21521881752331762,16.163233342360396,T105N22+1GFR085,2.2,+1G (upright),Test Run 72
0.21521881752331762,16.161049809645522,T105N22+1GFR085,2.2,+1G (upright),Test Run 72
0.21553938416871082,16.16182648200877,T105N22+1GFR085,2.2,+1G (upright),Test Run 72
0.21573971033314654,16.16021210212602,T105N22+1GFR085,2.2,+1G (upright),Test Run 72
0.2163007579404626,16.16056915779002,T105N22+1GFR085,2.2,+1G (upright),Test Run 72
0.21650108410489846,16.159356084059645,T105N22+1GFR085,2.2,+1G (upright),Test Run 72
0.21650108410489846,16.15613495368852,T105N22+1GFR085,2.2,+1G (upright),Test Run 72
0.21670141026933004,16.157895817946272,T105N22+1GFR085,2.2,+1G (upright),Test Run 72
0.2169818967544042,16.153656926344773,T105N22+1GFR085,2.2,+1G (upright),Test Run 72
0.21730246339980142,16.15532166023152,T105N22+1GFR085,2.2,+1G (upright),Test Run 72
0.21730246339980142,16.153759160231523,T105N22+1GFR085,2.2,+1G (upright),Test Run 72
0.21754294436172425,16.15102478523152,T105N22+1GFR085,2.2,+1G (upright),Test Run 72
0.2176631102055177,16.151726689528395,T105N22+1GFR085,2.2,+1G (upright),Test Run 72
0.21802375701123,16.14959961433302,T105N22+1GFR085,2.2,+1G (upright),Test Run 72
0.21838440381694643,16.14968201179402,T105N22+1GFR085,2.2,+1G (upright),Test Run 72
0.21838440381694643,16.148150029372147,T105N22+1GFR085,2.2,+1G (upright),Test Run 72
0.21838440381694643,16.146970524977522,T105N22+1GFR085,2.2,+1G (upright),Test Run 72
0.21882521094330512,16.144103398512772,T105N22+1GFR085,2.2,+1G (upright),Test Run 72
0.21910569742837913,16.14498230476277,T105N22+1GFR085,2.2,+1G (upright),Test Run 72
0.21938618391345313,16.144007268141646,T105N22+1GFR085,2.2,+1G (upright),Test Run 72
0.21938618391345313,16.144967045973647,T105N22+1GFR085,2.2,+1G (upright),Test Run 72
0.21946626959692336,16.142481389235396,T105N22+1GFR085,2.2,+1G (upright),Test Run 72
0.21970675055884636,16.14168640632527,T105N22+1GFR085,2.2,+1G (upright),Test Run 72
0.220147483048037,16.141062321852523,T105N22+1GFR085,2.2,+1G (upright),Test Run 72
0.220147483048037,16.13914276618852,T105N22+1GFR085,2.2,+1G (upright),Test Run 72
0.22054821001407252,16.138269963454146,T105N22+1GFR085,2.2,+1G (upright),Test Run 72
0.2207886163388233,16.135498967360398,T105N22+1GFR085,2.2,+1G (upright),Test Run 72
0.22118934330486278,16.134429326247147,T105N22+1GFR085,2.2,+1G (upright),Test Run 72
0.2213095837858243,16.133968510817397,T105N22+1GFR085,2.2,+1G (upright),Test Run 72
0.2213095837858243,16.132764592360395,T105N22+1GFR085,2.2,+1G (upright),Test Run 72
0.22167015595436868,16.132386174391648,T105N22+1GFR085,2.2,+1G (upright),Test Run 72
0.22183047659565322,16.13109070320027,T105N22+1GFR085,2.2,+1G (upright),Test Run 72
0.22203080276008497,16.13013397712602,T105N22+1GFR085,2.2,+1G (upright),Test Run 72
0.22203080276008497,16.128988042067398,T105N22+1GFR085,2.2,+1G (upright),Test Run 72
0.22235136940547817,16.126922002028397,T105N22+1GFR085,2.2,+1G (upright),Test Run 72
0.22247160988644366,16.127736821364273,T105N22+1GFR085,2.2,+1G (upright),Test Run 72
0.2227921765318369,16.12795654792677,T105N22+1GFR085,2.2,+1G (upright),Test Run 72
0.22311274317722996,16.124022832106522,T105N22+1GFR085,2.2,+1G (upright),Test Run 72
0.22311274317722996,16.123626103590897,T105N22+1GFR085,2.2,+1G (upright),Test Run 72
0.2232729891813426,16.124212041090896,T105N22+1GFR085,2.2,+1G (upright),Test Run 72
0.2233932296623081,16.12298065681352,T105N22+1GFR085,2.2,+1G (upright),Test Run 72
0.22359355582673981,16.121775212477523,T105N22+1GFR085,2.2,+1G (upright),Test Run 72
0.2240343629530984,16.12112061042677,T105N22+1GFR085,2.2,+1G (upright),Test Run 72
0.2240343629530984,16.120296635817397,T105N22+1GFR085,2.2,+1G (upright),Test Run 72
0.22419460895721105,16.117063298415022,T105N22+1GFR085,2.2,+1G (upright),Test Run 72
0.22447509544228506,16.11577850837602,T105N22+1GFR085,2.2,+1G (upright),Test Run 72
0.2246354160835656,16.115178837965896,T105N22+1GFR085,2.2,+1G (upright),Test Run 72
0.2246354160835656,16.114090886305647,T105N22+1GFR085,2.2,+1G (upright),Test Run 72
0.22479566208767826,16.114200749586896,T105N22+1GFR085,2.2,+1G (upright),Test Run 72
0.22531662953467527,16.112864079665023,T105N22+1GFR085,2.2,+1G (upright),Test Run 72
0.22555703585943004,16.11151367683302,T105N22+1GFR085,2.2,+1G (upright),Test Run 72
0.2257573620238618,16.11220489997752,T105N22+1GFR085,2.2,+1G (upright),Test Run 72
0.2257573620238618,16.108742680739272,T105N22+1GFR085,2.2,+1G (upright),Test Run 72
0.2263183349940139,16.108335271071272,T105N22+1GFR085,2.2,+1G (upright),Test Run 72
0.22647865563529448,16.108651128004897,T105N22+1GFR085,2.2,+1G (upright),Test Run 72
0.22683930244101091,16.106820073317397,T105N22+1GFR085,2.2,+1G (upright),Test Run 72
0.22683930244101091,16.105437627028397,T105N22+1GFR085,2.2,+1G (upright),Test Run 72
0.22695946828480434,16.104273381422896,T105N22+1GFR085,2.2,+1G (upright),Test Run 72
0.22723995476987835,16.10294128913777,T105N22+1GFR085,2.2,+1G (upright),Test Run 72
0.22760060157559464,16.102340092848646,T105N22+1GFR085,2.2,+1G (upright),Test Run 72
0.22776092221687536,16.102022710036145,T105N22+1GFR085,2.2,+1G (upright),Test Run 72
0.22776092221687536,16.099906315993145,T105N22+1GFR085,2.2,+1G (upright),Test Run 72
0.2281615745457428,16.099019780348648,T105N22+1GFR085,2.2,+1G (upright),Test Run 72
0.22828181502670428,16.09811798591502,T105N22+1GFR085,2.2,+1G (upright),Test Run 72
0.2288427879968523,16.096634831618147,T105N22+1GFR085,2.2,+1G (upright),Test Run 72
0.2288427879968523,16.096251836012772,T105N22+1GFR085,2.2,+1G (upright),Test Run 72
0.22908319432160723,16.095955815504897,T105N22+1GFR085,2.2,+1G (upright),Test Run 72
0.22908319432160723,16.095223393629897,T105N22+1GFR085,2.2,+1G (upright),Test Run 72
0.22948392128764272,16.091227116774398,T105N22+1GFR085,2.2,+1G (upright),Test Run 72
0.22976440777271673,16.093351140211897,T105N22+1GFR085,2.2,+1G (upright),Test Run 72
0.22976440777271673,16.089916386794023,T105N22+1GFR085,2.2,+1G (upright),Test Run 72
0.23000488873463973,16.08977753181352,T105N22+1GFR085,2.2,+1G (upright),Test Run 72
0.23028537521971373,16.08856445808302,T105N22+1GFR085,2.2,+1G (upright),Test Run 72
0.23060594186511094,16.086441960524397,T105N22+1GFR085,2.2,+1G (upright),Test Run 72
0.2310065941939784,16.087078252028398,T105N22+1GFR085,2.2,+1G (upright),Test Run 72
0.2310065941939784,16.085103764723648,T105N22+1GFR085,2.2,+1G (upright),Test Run 72
0.23112683467493988,16.084667363356523,T105N22+1GFR085,2.2,+1G (upright),Test Run 72
0.23152756164097538,16.082653203200273,T105N22+1GFR085,2.2,+1G (upright),Test Run 72
0.23184812828636847,16.081780400465895,T105N22+1GFR085,2.2,+1G (upright),Test Run 72
0.23184812828636847,16.08182159919627,T105N22+1GFR085,2.2,+1G (upright),Test Run 72
