Repository: schandel33/gitrep

# Nozzle Tensile Test Analysis

Stress-vs-strain analysis of tensile pulls across 4 nozzle sizes (0.6, 1.4,
2.2, 2.6 mm) x 2 print-gravity orientations (+1G upright / -1G inverted),
printed at 105 C with a 0.85 flow ratio.

## Data-quality issues found and how they're handled

1. **Load-cell zero offset.** 10 of 17 runs record small negative Load
   values for the first handful of samples (up to ~180, always <0.5% of the
   file) before the crosshead starts moving — load-cell noise around zero,
   not real load. The script computes the mean Load over all
   pre-motion samples (`Crosshead < crosshead_zero_threshold_mm`) and
   subtracts it from the whole run.
2.

File: nozzle_tensile_analysis/analysis_output/all_curves_tidy.csv (part 85 of 151)
Strain,Stress_MPa,condition,nozzle_mm,gravity,run
0.2319282139698428,16.078533330153398,T105N22+1GFR085,2.2,+1G (upright),Test Run 72
0.23240910125652062,16.077527775954145,T105N22+1GFR085,2.2,+1G (upright),Test Run 72
0.23252926710031005,16.07753845710652,T105N22+1GFR085,2.2,+1G (upright),Test Run 72
0.2327697480622329,16.075858464430645,T105N22+1GFR085,2.2,+1G (upright),Test Run 72
0.2327697480622329,16.075765385817398,T105N22+1GFR085,2.2,+1G (upright),Test Run 72
0.23305023454731102,16.074846806715897,T105N22+1GFR085,2.2,+1G (upright),Test Run 72
0.23329064087206183,16.074451604079147,T105N22+1GFR085,2.2,+1G (upright),Test Run 72
0.23369136783809735,16.071930852126023,T105N22+1GFR085,2.2,+1G (upright),Test Run 72
0.23369136783809735,16.069901433180647,T105N22+1GFR085,2.2,+1G (upright),Test Run 72
0.2340920201669648,16.070343938063523,T105N22+1GFR085,2.2,+1G (upright),Test Run 72
0.2340920201669648,16.069538274001022,T105N22+1GFR085,2.2,+1G (upright),Test Run 72
0.23477323361807842,16.067380681227522,T105N22+1GFR085,2.2,+1G (upright),Test Run 72
0.23477323361807842,16.06570068855177,T105N22+1GFR085,2.2,+1G (upright),Test Run 72
0.234933554259359,16.065561833571273,T105N22+1GFR085,2.2,+1G (upright),Test Run 72
0.2351739605841139,16.06301514167677,T105N22+1GFR085,2.2,+1G (upright),Test Run 72
0.23565477323361964,16.062856450270523,T105N22+1GFR085,2.2,+1G (upright),Test Run 72
0.23569485339394286,16.061638798903395,T105N22+1GFR085,2.2,+1G (upright),Test Run 72
0.23569485339394286,16.061426701735396,T105N22+1GFR085,2.2,+1G (upright),Test Run 72
0.23629590652441007,16.05939423103227,T105N22+1GFR085,2.2,+1G (upright),Test Run 72
0.23629590652441007,16.05860840339552,T105N22+1GFR085,2.2,+1G (upright),Test Run 72
0.23657639300948408,16.056470647047895,T105N22+1GFR085,2.2,+1G (upright),Test Run 72
0.23657639300948408,16.055298772047898,T105N22+1GFR085,2.2,+1G (upright),Test Run 72
0.23693703981520037,16.054517522047895,T105N22+1GFR085,2.2,+1G (upright),Test Run 72
0.2368969596548813,16.053948369215895,T105N22+1GFR085,2.2,+1G (upright),Test Run 72
0.23737784694155908,16.052596440504896,T105N22+1GFR085,2.2,+1G (upright),Test Run 72
0.23749801278534852,16.050731816481523,T105N22+1GFR085,2.2,+1G (upright),Test Run 72
0.23749801278534852,16.050106206129897,T105N22+1GFR085,2.2,+1G (upright),Test Run 72
0.23773849374727138,16.048491826247147,T105N22+1GFR085,2.2,+1G (upright),Test Run 72
0.23805906039266858,16.046817937086896,T105N22+1GFR085,2.2,+1G (upright),Test Run 72
0.238179226236462,16.04538513679402,T105N22+1GFR085,2.2,+1G (upright),Test Run 72
0.23878027936692925,16.04672791023152,T105N22+1GFR085,2.2,+1G (upright),Test Run 72
0.23878027936692925,16.043721928786148,T105N22+1GFR085,2.2,+1G (upright),Test Run 72
0.23890051984789074,16.04360596198927,T105N22+1GFR085,2.2,+1G (upright),Test Run 72
0.23922108649328797,16.04226318855177,T105N22+1GFR085,2.2,+1G (upright),Test Run 72
0.23950157297836197,16.03951355476277,T105N22+1GFR085,2.2,+1G (upright),Test Run 72
0.23950157297836197,16.038941350172898,T105N22+1GFR085,2.2,+1G (upright),Test Run 72
0.2397018991427937,16.038280644606523,T105N22+1GFR085,2.2,+1G (upright),Test Run 72
0.2402228665897907,16.036396184157272,T105N22+1GFR085,2.2,+1G (upright),Test Run 72
0.2403029522732649,16.034923711012773,T105N22+1GFR085,2.2,+1G (upright),Test Run 72
0.24062351891865813,16.033649602126022,T105N22+1GFR085,2.2,+1G (upright),Test Run 72
0.24062351891865813,16.032489934157272,T105N22+1GFR085,2.2,+1G (upright),Test Run 72
0.24102424588469362,16.033680119704147,T105N22+1GFR085,2.2,+1G (upright),Test Run 72
0.2411444863656591,16.03273712654002,T105N22+1GFR085,2.2,+1G (upright),Test Run 72
0.24154513869452257,16.03073517341502,T105N22+1GFR085,2.2,+1G (upright),Test Run 72
0.24154513869452257,16.026926579665023,T105N22+1GFR085,2.2,+1G (upright),Test Run 72
0.24174553949612634,16.027652898024396,T105N22+1GFR085,2.2,+1G (upright),Test Run 72
0.24198594582088126,16.026459660719773,T105N22+1GFR085,2.2,+1G (upright),Test Run 72
0.24242667831006778,16.025116887282273,T105N22+1GFR085,2.2,+1G (upright),Test Run 72
0.24242667831006778,16.02431580085652,T105N22+1GFR085,2.2,+1G (upright),Test Run 72
0.24242667831006778,16.023761906813522,T105N22+1GFR085,2.2,+1G (upright),Test Run 72
0.24286748543642647,16.021915593336896,T105N22+1GFR085,2.2,+1G (upright),Test Run 72
0.24310789176117728,16.020012822340895,T105N22+1GFR085,2.2,+1G (upright),Test Run 72
0.24342845840657448,16.019133916090897,T105N22+1GFR085,2.2,+1G (upright),Test Run 72
0.24342845840657448,16.017453923415022,T105N22+1GFR085,2.2,+1G (upright),Test Run 72
0.2437891052122909,16.016800847243147,T105N22+1GFR085,2.2,+1G (upright),Test Run 72
0.24390934569325243,16.01637970466502,T105N22+1GFR085,2.2,+1G (upright),Test Run 72
0.24451039882371964,16.01397949714552,T105N22+1GFR085,2.2,+1G (upright),Test Run 72
0.24451039882371964,16.014043584059646,T105N22+1GFR085,2.2,+1G (upright),Test Run 72
0.24451039882371964,16.013038029860397,T105N22+1GFR085,2.2,+1G (upright),Test Run 72
0.24487104562943593,16.011429753493147,T105N22+1GFR085,2.2,+1G (upright),Test Run 72
0.24543201859958408,16.00822235603227,T105N22+1GFR085,2.2,+1G (upright),Test Run 72
0.24551217892022636,16.008939519118147,T105N22+1GFR085,2.2,+1G (upright),Test Run 72
0.24579266540530037,16.007364812086898,T105N22+1GFR085,2.2,+1G (upright),Test Run 72
0.24579266540530037,16.00784851570027,T105N22+1GFR085,2.2,+1G (upright),Test Run 72
0.24611323205069757,16.004728093336897,T105N22+1GFR085,2.2,+1G (upright),Test Run 72
0.2462734780548101,16.004314580153398,T105N22+1GFR085,2.2,+1G (upright),Test Run 72
0.2467142851811648,16.00311523933302,T105N22+1GFR085,2.2,+1G (upright),Test Run 72
0.2467142851811648,16.00094238777052,T105N22+1GFR085,2.2,+1G (upright),Test Run 72
0.24683445102495824,16.000577702711897,T105N22+1GFR085,2.2,+1G (upright),Test Run 72
0.24735541847195525,16.00003448982127,T105N22+1GFR085,2.2,+1G (upright),Test Run 72
0.24759582479671002,15.997187199782271,T105N22+1GFR085,2.2,+1G (upright),Test Run 72
0.24771599064049948,15.995726933669022,T105N22+1GFR085,2.2,+1G (upright),Test Run 72
0.24771599064049948,15.995249333571271,T105N22+1GFR085,2.2,+1G (upright),Test Run 72
0.24811671760653897,15.994072880934647,T105N22+1GFR085,2.2,+1G (upright),Test Run 72
0.2482770382478197,15.993645634840897,T105N22+1GFR085,2.2,+1G (upright),Test Run 72
0.2485575247328937,15.991268315504897,T105N22+1GFR085,2.2,+1G (upright),Test Run 72
0.2485575247328937,15.988175358961897,T105N22+1GFR085,2.2,+1G (upright),Test Run 72
0.2487979310576486,15.988071599196271,T105N22+1GFR085,2.2,+1G (upright),Test Run 72
0.2490383373824034,15.986211552809646,T105N22+1GFR085,2.2,+1G (upright),Test Run 72
0.24959931035255156,15.986574711989272,T105N22+1GFR085,2.2,+1G (upright),Test Run 72
0.24959931035255156,15.984555974196272,T105N22+1GFR085,2.2,+1G (upright),Test Run 72
0.24975963099383214,15.985262456129897,T105N22+1GFR085,2.2,+1G (upright),Test Run 72
0.25004011747890614,15.981629338454146,T105N22+1GFR085,2.2,+1G (upright),Test Run 72
0.25040076428462255,15.981038823317396,T105N22+1GFR085,2.2,+1G (upright),Test Run 72
0.25064117060937735,15.980820622633772,T105N22+1GFR085,2.2,+1G (upright),Test Run 72
0.25064117060937735,15.979142155836897,T105N22+1GFR085,2.2,+1G (upright),Test Run 72
0.25100181741509375,15.975991215895522,T105N22+1GFR085,2.2,+1G (upright),Test Run 72
0.25136246422081004,15.976317753981522,T105N22+1GFR085,2.2,+1G (upright),Test Run 72
0.25148263006459953,15.974414982985397,T105N22+1GFR085,2.2,+1G (upright),Test Run 72
0.2520035975116005,15.975763859938521,T105N22+1GFR085,2.2,+1G (upright),Test Run 72
0.2520035975116005,15.972091069411146,T105N22+1GFR085,2.2,+1G (upright),Test Run 72
0.2520436776719197,15.974065556715896,T105N22+1GFR085,2.2,+1G (upright),Test Run 72
0.2525244156842574,15.969925847243147,T105N22+1GFR085,2.2,+1G (upright),Test Run 72
0.25276489664618024,15.966919865797896,T105N22+1GFR085,2.2,+1G (upright),Test Run 72
0.25276489664618024,15.966817631911146,T105N22+1GFR085,2.2,+1G (upright),Test Run 72
0.25296522281061595,15.966488042067397,T105N22+1GFR085,2.2,+1G (upright),Test Run 72
0.2532057037725389,15.965712895583021,T105N22+1GFR085,2.2,+1G (upright),Test Run 72
0.25348619025761293,15.965545048903397,T105N22+1GFR085,2.2,+1G (upright),Test Run 72
0.2539269973839677,15.962976994704146,T105N22+1GFR085,2.2,+1G (upright),Test Run 72
0.2539269973839677,15.963298955153396,T105N22+1GFR085,2.2,+1G (upright),Test Run 72
0.25416732907155454,15.961510625075272,T105N22+1GFR085,2.2,+1G (upright),Test Run 72
0.2542876441896841,15.958406987379897,T105N22+1GFR085,2.2,+1G (upright),Test Run 72
0.2547684568391938,15.957523503493146,T105N22+1GFR085,2.2,+1G (upright),Test Run 72
0.2547684568391938,15.957383122633772,T105N22+1GFR085,2.2,+1G (upright),Test Run 72
0.2549287774804744,15.954186406325272,T105N22+1GFR085,2.2,+1G (upright),Test Run 72
0.2552492694886995,15.954607548903397,T105N22+1GFR085,2.2,+1G (upright),Test Run 72
0.25552975597377353,15.953064885329146,T105N22+1GFR085,2.2,+1G (upright),Test Run 72
0.25552975597377353,15.952964177321272,T105N22+1GFR085,2.2,+1G (upright),Test Run 72
0.2557702369357005,15.951166691969771,T105N22+1GFR085,2.2,+1G (upright),Test Run 72
0.25641137022648697,15.949205937575272,T105N22+1GFR085,2.2,+1G (upright),Test Run 72
0.25657154159343143,15.948314824294021,T105N22+1GFR085,2.2,+1G (upright),Test Run 72
0.25677201703220326,15.946056523512771,T105N22+1GFR085,2.2,+1G (upright),Test Run 72
0.25677201703220326,15.944053044508772,T105N22+1GFR085,2.2,+1G (upright),Test Run 72
0.2572928352048641,15.942719426344771,T105N22+1GFR085,2.2,+1G (upright),Test Run 72
0.25741315032299367,15.941547551344772,T105N22+1GFR085,2.2,+1G (upright),Test Run 72
0.25785380817501213,15.940657963942396,T105N22+1GFR085,2.2,+1G (upright),Test Run 72
0.25785380817501213,15.939382329176771,T105N22+1GFR085,2.2,+1G (upright),Test Run 72
0.25813429466008614,15.939005437086896,T105N22+1GFR085,2.2,+1G (upright),Test Run 72
0.2584147811451603,15.937377324294022,T105N22+1GFR085,2.2,+1G (upright),Test Run 72
0.25881558274836786,15.934533086012772,T105N22+1GFR085,2.2,+1G (upright),Test Run 72
0.25909606923344186,15.931965031813522,T105N22+1GFR085,2.2,+1G (upright),Test Run 72
0.25909606923344186,15.931817021559647,T105N22+1GFR085,2.2,+1G (upright),Test Run 72
0.25953687635979655,15.930016484450272,T105N22+1GFR085,2.2,+1G (upright),Test Run 72
0.259697047726741,15.927645268629897,T105N22+1GFR085,2.2,+1G (upright),Test Run 72
0.25989752316551284,15.928049626540021,T105N22+1GFR085,2.2,+1G (upright),Test Run 72
0.2602981754943803,15.925759282301772,T105N22+1GFR085,2.2,+1G (upright),Test Run 72
0.2602981754943803,15.926021733473647,T105N22+1GFR085,2.2,+1G (upright),Test Run 72
0.2605386564563033,15.923470463942397,T105N22+1GFR085,2.2,+1G (upright),Test Run 72
0.2609793143083217,15.922190251540021,T105N22+1GFR085,2.2,+1G (upright),Test Run 72
0.26113963494960246,15.921320500563521,T105N22+1GFR085,2.2,+1G (upright),Test Run 72
0.26113963494960246,15.919413151930646,T105N22+1GFR085,2.2,+1G (upright),Test Run 72
0.2612598007933959,15.919599309157272,T105N22+1GFR085,2.2,+1G (upright),Test Run 72
0.26166060239660344,15.917221989821272,T105N22+1GFR085,2.2,+1G (upright),Test Run 72
0.2619009340841862,15.916172185133771,T105N22+1GFR085,2.2,+1G (upright),Test Run 72
0.26238189600803213,15.913538518141646,T105N22+1GFR085,2.2,+1G (upright),Test Run 72
0.26238189600803213,15.911960759352521,T105N22+1GFR085,2.2,+1G (upright),Test Run 72
0.2627425428137484,15.913536992262772,T105N22+1GFR085,2.2,+1G (upright),Test Run 72
0.2628225538600506,15.909497990797897,T105N22+1GFR085,2.2,+1G (upright),Test Run 72
0.2632233554632583,15.907627263258771,T105N22+1GFR085,2.2,+1G (upright),Test Run 72
0.2632233554632583,15.906888737868147,T105N22+1GFR085,2.2,+1G (upright),Test Run 72
0.2633835268301988,15.907528081129897,T105N22+1GFR085,2.2,+1G (upright),Test Run 72
0.26390449427719576,15.906409611891647,T105N22+1GFR085,2.2,+1G (upright),Test Run 72
0.26410482044163147,15.903679814528397,T105N22+1GFR085,2.2,+1G (upright),Test Run 72
0.26434530140355433,15.901505437086897,T105N22+1GFR085,2.2,+1G (upright),Test Run 72
0.26434530140355433,15.901828923415021,T105N22+1GFR085,2.2,+1G (upright),Test Run 72
0.2648662688505513,15.898095097731522,T105N22+1GFR085,2.2,+1G (upright),Test Run 72
0.26498643469434474,15.898018803786147,T105N22+1GFR085,2.2,+1G (upright),Test Run 72
0.2653870870232122,15.895668950270522,T105N22+1GFR085,2.2,+1G (upright),Test Run 72
0.2653870870232122,15.894765629958021,T105N22+1GFR085,2.2,+1G (upright),Test Run 72
0.2657077283057775,15.893270268629896,T105N22+1GFR085,2.2,+1G (upright),Test Run 72
0.26594805999336035,15.892545476149397,T105N22+1GFR085,2.2,+1G (upright),Test Run 72
0.2661485354321322,15.891300358961896,T105N22+1GFR085,2.2,+1G (upright),Test Run 72
0.26638886711971493,15.892090764235396,T105N22+1GFR085,2.2,+1G (upright),Test Run 72
0.26638886711971493,15.887441411208021,T105N22+1GFR085,2.2,+1G (upright),Test Run 72
0.2669098345667159,15.885273137282272,T105N22+1GFR085,2.2,+1G (upright),Test Run 72
0.26711016073114763,15.886702885817396,T105N22+1GFR085,2.2,+1G (upright),Test Run 72
0.26723032657494106,15.883829655836896,T105N22+1GFR085,2.2,+1G (upright),Test Run 72
0.2676711337012958,15.882401433180647,T105N22+1GFR085,2.2,+1G (upright),Test Run 72
0.2676711337012958,15.880489506911147,T105N22+1GFR085,2.2,+1G (upright),Test Run 72
0.2677512940219381,15.879438176344772,T105N22+1GFR085,2.2,+1G (upright),Test Run 72
0.26827226146893507,15.877942815016647,T105N22+1GFR085,2.2,+1G (upright),Test Run 72
0.26879307964159593,15.875997319411146,T105N22+1GFR085,2.2,+1G (upright),Test Run 72
0.26879307964159593,15.874541630934647,T105N22+1GFR085,2.2,+1G (upright),Test Run 72
0.2688732399622342,15.873360600661147,T105N22+1GFR085,2.2,+1G (upright),Test Run 72
0.2692338867679505,15.873153081129896,T105N22+1GFR085,2.2,+1G (upright),Test Run 72
0.26943421293238623,15.871788945387772,T105N22+1GFR085,2.2,+1G (upright),Test Run 72
0.26991502558189195,15.869068303297897,T105N22+1GFR085,2.2,+1G (upright),Test Run 72
0.26991502558189195,15.869678654860397,T105N22+1GFR085,2.2,+1G (upright),Test Run 72
0.2701555065438149,15.866752019118147,T105N22+1GFR085,2.2,+1G (upright),Test Run 72
0.27031582718509967,15.866967168044022,T105N22+1GFR085,2.2,+1G (upright),Test Run 72
0.27059631367017367,15.861693730544022,T105N22+1GFR085,2.2,+1G (upright),Test Run 72
0.27059631367017367,15.863390507887772,T105N22+1GFR085,2.2,+1G (upright),Test Run 72
0.27067647399081596,15.862203374098646,T105N22+1GFR085,2.2,+1G (upright),Test Run 72
0.2712774524841151,15.860363164137771,T105N22+1GFR085,2.2,+1G (upright),Test Run 72
0.2714377731253958,15.859867253493146,T105N22+1GFR085,2.2,+1G (upright),Test Run 72
0.2717182596104698,15.855800786208022,T105N22+1GFR085,2.2,+1G (upright),Test Run 72
0.2717182596104698,15.855976262282272,T105N22+1GFR085,2.2,+1G (upright),Test Run 72
0.2721990722599795,15.854122319411147,T105N22+1GFR085,2.2,+1G (upright),Test Run 72
0.27239939842441124,15.853812565993147,T105N22+1GFR085,2.2,+1G (upright),Test Run 72
0.27288036034826124,15.850600590895521,T105N22+1GFR085,2.2,+1G (upright),Test Run 72
0.27324100715397354,15.850635686110397,T105N22+1GFR085,2.2,+1G (upright),Test Run 72
0.27324100715397354,15.846784367751022,T105N22+1GFR085,2.2,+1G (upright),Test Run 72
0.2735614991621987,15.848249211501022,T105N22+1GFR085,2.2,+1G (upright),Test Run 72
0.273882140444764,15.846393742751022,T105N22+1GFR085,2.2,+1G (upright),Test Run 72
0.2741224721323507,15.844297185133772,T105N22+1GFR085,2.2,+1G (upright),Test Run 72
0.2741224721323507,15.841158452223647,T105N22+1GFR085,2.2,+1G (upright),Test Run 72
0.27468344510249887,15.841306462477522,T105N22+1GFR085,2.2,+1G (upright),Test Run 72
0.27468344510249887,15.840964665602522,T105N22+1GFR085,2.2,+1G (upright),Test Run 72
0.2749639315875729,15.837664189528397,T105N22+1GFR085,2.2,+1G (upright),Test Run 72
0.27540473871392745,15.836942448805647,T105N22+1GFR085,2.2,+1G (upright),Test Run 72
0.27540473871392745,15.835732426833022,T105N22+1GFR085,2.2,+1G (upright),Test Run 72
0.27548489903456985,15.834731450270521,T105N22+1GFR085,2.2,+1G (upright),Test Run 72
0.27604587200471786,15.832377019118146,T105N22+1GFR085,2.2,+1G (upright),Test Run 72
0.27632635848979187,15.829212346266647,T105N22+1GFR085,2.2,+1G (upright),Test Run 72
0.27632635848979187,15.828907170485397,T105N22+1GFR085,2.2,+1G (upright),Test Run 72
0.27640651881043427,15.827292790602522,T105N22+1GFR085,2.2,+1G (upright),Test Run 72
0.27684732593679284,15.827614751051772,T105N22+1GFR085,2.2,+1G (upright),Test Run 72
0.2769674917805823,15.824349370192397,T105N22+1GFR085,2.2,+1G (upright),Test Run 72
0.2774884592275833,15.824833073805646,T105N22+1GFR085,2.2,+1G (upright),Test Run 72
0.2774884592275833,15.822191777419022,T105N22+1GFR085,2.2,+1G (upright),Test Run 72
0.27780895123580845,15.820569768141647,T105N22+1GFR085,2.2,+1G (upright),Test Run 72
0.2780092774002402,15.818576970290021,T105N22+1GFR085,2.2,+1G (upright),Test Run 72
0.27832991868280543,15.818694462965897,T105N22+1GFR085,2.2,+1G (upright),Test Run 72
0.27832991868280543,15.816385808180646,T105N22+1GFR085,2.2,+1G (upright),Test Run 72
0.27845008452659886,15.814997258376021,T105N22+1GFR085,2.2,+1G (upright),Test Run 72
0.27917137813802745,15.814360966872147,T105N22+1GFR085,2.2,+1G (upright),Test Run 72
0.27917137813802745,15.812569585036147,T105N22+1GFR085,2.2,+1G (upright),Test Run 72
0.2795320249437439,15.812441411208022,T105N22+1GFR085,2.2,+1G (upright),Test Run 72
0.2795320249437439,15.810209050368147,T105N22+1GFR085,2.2,+1G (upright),Test Run 72
0.27993267727261134,15.809436955641647,T105N22+1GFR085,2.2,+1G (upright),Test Run 72
0.28013315271138317,15.805841984938521,T105N22+1GFR085,2.2,+1G (upright),Test Run 72
0.28049365024275935,15.806427922438521,T105N22+1GFR085,2.2,+1G (upright),Test Run 72
0.28057381056340175,15.804630437086896,T105N22+1GFR085,2.2,+1G (upright),Test Run 72
0.28057381056340175,15.801342168044021,T105N22+1GFR085,2.2,+1G (upright),Test Run 72
0.28093445736911804,15.802077641676771,T105N22+1GFR085,2.2,+1G (upright),Test Run 72
0.28141527001862376,15.799978032301771,T105N22+1GFR085,2.2,+1G (upright),Test Run 72
0.2817759168243402,15.798351445387771,T105N22+1GFR085,2.2,+1G (upright),Test Run 72
0.2817759168243402,15.797181096266646,T105N22+1GFR085,2.2,+1G (upright),Test Run 72
0.2822167239506989,15.796235051344771,T105N22+1GFR085,2.2,+1G (upright),Test Run 72
0.2822167239506989,15.793378606032272,T105N22+1GFR085,2.2,+1G (upright),Test Run 72
0.2826575310770535,15.792780461501021,T105N22+1GFR085,2.2,+1G (upright),Test Run 72
0.2832185040472015,15.790799870680647,T105N22+1GFR085,2.2,+1G (upright),Test Run 72
0.2832185040472015,15.787847294997146,T105N22+1GFR085,2.2,+1G (upright),Test Run 72
0.2833386698909951,15.787015690993147,T105N22+1GFR085,2.2,+1G (upright),Test Run 72
0.28373947149420264,15.785291447829147,T105N22+1GFR085,2.2,+1G (upright),Test Run 72
0.2841401238230661,15.784742131422897,T105N22+1GFR085,2.2,+1G (upright),Test Run 72
0.2841401238230661,15.782648625563521,T105N22+1GFR085,2.2,+1G (upright),Test Run 72
0.2844206103081399,15.781313481520522,T105N22+1GFR085,2.2,+1G (upright),Test Run 72
0.28474125159070535,15.779235234450272,T105N22+1GFR085,2.2,+1G (upright),Test Run 72
0.2850617435989304,15.777750554274396,T105N22+1GFR085,2.2,+1G (upright),Test Run 72
0.2854623959277978,15.776815190504896,T105N22+1GFR085,2.2,+1G (upright),Test Run 72
0.2854623959277978,15.775927128981522,T105N22+1GFR085,2.2,+1G (upright),Test Run 72
0.28566287136656965,15.773148503493147,T105N22+1GFR085,2.2,+1G (upright),Test Run 72
0.2860635236954371,15.770383610915022,T105N22+1GFR085,2.2,+1G (upright),Test Run 72
0.2865844911424382,15.771656193922897,T105N22+1GFR085,2.2,+1G (upright),Test Run 72
0.2865844911424382,15.767752995680647,T105N22+1GFR085,2.2,+1G (upright),Test Run 72
0.2867446625093787,15.766631474684647,T105N22+1GFR085,2.2,+1G (upright),Test Run 72
0.28734579027701795,15.765812077711896,T105N22+1GFR085,2.2,+1G (upright),Test Run 72
0.2875461164414497,15.763181462477522,T105N22+1GFR085,2.2,+1G (upright),Test Run 72
0.28782660292652784,15.760097661208022,T105N22+1GFR085,2.2,+1G (upright),Test Run 72
0.28782660292652784,15.760218205641646,T105N22+1GFR085,2.2,+1G (upright),Test Run 72
0.28838757589667585,15.759459843825272,T105N22+1GFR085,2.2,+1G (upright),Test Run 72
0.288467736217314,15.756717839430646,T105N22+1GFR085,2.2,+1G (upright),Test Run 72
0.2887883774998794,15.756115117262771,T105N22+1GFR085,2.2,+1G (upright),Test Run 72
0.2889887036643151,15.753544011305646,T105N22+1GFR085,2.2,+1G (upright),Test Run 72
0.2889887036643151,15.752074589919022,T105N22+1GFR085,2.2,+1G (upright),Test Run 72
0.28926919014938923,15.750113835524397,T105N22+1GFR085,2.2,+1G (upright),Test Run 72
0.2896298369551055,15.748932805251021,T105N22+1GFR085,2.2,+1G (upright),Test Run 72
0.2899103234401794,15.746860661696271,T105N22+1GFR085,2.2,+1G (upright),Test Run 72
0.2899103234401794,15.744220891188522,T105N22+1GFR085,2.2,+1G (upright),Test Run 72
0.29031097576904685,15.744408574294022,T105N22+1GFR085,2.2,+1G (upright),Test Run 72
0.29059146225412097,15.743662419508771,T105N22+1GFR085,2.2,+1G (upright),Test Run 72
0.29075178289540154,15.741616215895522,T105N22+1GFR085,2.2,+1G (upright),Test Run 72
0.2913527613887007,15.738703313063521,T105N22+1GFR085,2.2,+1G (upright),Test Run 72
0.2913527613887007,15.737818303297896,T105N22+1GFR085,2.2,+1G (upright),Test Run 72
0.2914730765068344,15.735543217848647,T105N22+1GFR085,2.2,+1G (upright),Test Run 72
0.29199389467949116,15.735596623610396,T105N22+1GFR085,2.2,+1G (upright),Test Run 72
0.29215421532077573,15.732747807692396,T105N22+1GFR085,2.2,+1G (upright),Test Run 72
0.29215421532077573,15.731900944899397,T105N22+1GFR085,2.2,+1G (upright),Test Run 72
0.2924748566033411,15.730666508864271,T105N22+1GFR085,2.2,+1G (upright),Test Run 72
0.29299567477599786,15.730574956129896,T105N22+1GFR085,2.2,+1G (upright),Test Run 72
0.29327616126107203,15.728600468825272,T105N22+1GFR085,2.2,+1G (upright),Test Run 72
0.2936769628642796,15.727510991286147,T105N22+1GFR085,2.2,+1G (upright),Test Run 72
0.2936769628642796,15.725603642653397,T105N22+1GFR085,2.2,+1G (upright),Test Run 72
0.2938772890287113,15.724700322340897,T105N22+1GFR085,2.2,+1G (upright),Test Run 72
0.29431809615507,15.724033513258771,T105N22+1GFR085,2.2,+1G (upright),Test Run 72
0.2947989088045756,15.722147526930646,T105N22+1GFR085,2.2,+1G (upright),Test Run 72
0.2947989088045756,15.719600835036147,T105N22+1GFR085,2.2,+1G (upright),Test Run 72
0.29503938976649857,15.717496648024397,T105N22+1GFR085,2.2,+1G (upright),Test Run 72
0.2953598817747239,15.715941777419022,T105N22+1GFR085,2.2,+1G (upright),Test Run 72
0.2958006889010823,15.714821782301772,T105N22+1GFR085,2.2,+1G (upright),Test Run 72
0.29608117538615647,15.712290349196271,T105N22+1GFR085,2.2,+1G (upright),Test Run 72
0.29608117538615647,15.712162175368146,T105N22+1GFR085,2.2,+1G (upright),Test Run 72
0.29632150707373933,15.709961857985396,T105N22+1GFR085,2.2,+1G (upright),Test Run 72
0.2966421483563045,15.708909001540022,T105N22+1GFR085,2.2,+1G (upright),Test Run 72
0.29688262931822745,15.707143559645521,T105N22+1GFR085,2.2,+1G (upright),Test Run 72
0.29688262931822745,15.705845036696271,T105N22+1GFR085,2.2,+1G (upright),Test Run 72
0.2972832816470949,15.703067937086896,T105N22+1GFR085,2.2,+1G (upright),Test Run 72
0.29744360228837946,15.700098576735396,T105N22+1GFR085,2.2,+1G (upright),Test Run 72
0.29780424909409203,15.700637211989271,T105N22+1GFR085,2.2,+1G (upright),Test Run 72
0.29824490694611033,15.699355473708021,T105N22+1GFR085,2.2,+1G (upright),Test Run 72
0.29824490694611033,15.697756352614272,T105N22+1GFR085,2.2,+1G (upright),Test Run 72
0.29836522206424404,15.696328129958022,T105N22+1GFR085,2.2,+1G (upright),Test Run 72
0.2989662005575432,15.694017949294022,T105N22+1GFR085,2.2,+1G (upright),Test Run 72
0.2992466870426171,15.693917241286147,T105N22+1GFR085,2.2,+1G (upright),Test Run 72
0.2992466870426171,15.689731755446271,T105N22+1GFR085,2.2,+1G (upright),Test Run 72
0.29960733384833366,15.688381352614272,T105N22+1GFR085,2.2,+1G (upright),Test Run 72
0.2999679806540499,15.687000432204147,T105N22+1GFR085,2.2,+1G (upright),Test Run 72
0.30016830681848167,15.686855473708022,T105N22+1GFR085,2.2,+1G (upright),Test Run 72
0.3006491194679872,15.685161748122146,T105N22+1GFR085,2.2,+1G (upright),Test Run 72
0.3006491194679872,15.681040349196271,T105N22+1GFR085,2.2,+1G (upright),Test Run 72
0.3010097662737038,15.680632939528397,T105N22+1GFR085,2.2,+1G (upright),Test Run 72
0.3013704130794201,15.678879704665022,T105N22+1GFR085,2.2,+1G (upright),Test Run 72
0.30169105436198523,15.676993718336897,T105N22+1GFR085,2.2,+1G (upright),Test Run 72
0.30169105436198523,15.674225774001021,T105N22+1GFR085,2.2,+1G (upright),Test Run 72
0.3018112202057788,15.672301640700272,T105N22+1GFR085,2.2,+1G (upright),Test Run 72
0.3023721931759268,15.670961919020522,T105N22+1GFR085,2.2,+1G (upright),Test Run 72
0.30257251934035856,15.670015874098647,T105N22+1GFR085,2.2,+1G (upright),Test Run 72
0.3028530058254327,15.667423405836896,T105N22+1GFR085,2.2,+1G (upright),Test Run 72
0.3028530058254327,15.667810979079146,T105N22+1GFR085,2.2,+1G (upright),Test Run 72
0.30345413359307194,15.665368046950272,T105N22+1GFR085,2.2,+1G (upright),Test Run 72
0.30365445975750766,15.662929692458022,T105N22+1GFR085,2.2,+1G (upright),Test Run 72
0.30421543272765567,15.664008488844772,T105N22+1GFR085,2.2,+1G (upright),Test Run 72
0.3044559136895787,15.659345402907272,T105N22+1GFR085,2.2,+1G (upright),Test Run 72
0.3044559136895787,15.658948674391647,T105N22+1GFR085,2.2,+1G (upright),Test Run 72
0.304816560495295,15.657312932204146,T105N22+1GFR085,2.2,+1G (upright),Test Run 72
0.3050970469803691,15.654291691969771,T105N22+1GFR085,2.2,+1G (upright),Test Run 72
0.3052973731448008,15.654316106032272,T105N22+1GFR085,2.2,+1G (upright),Test Run 72
0.3052973731448008,15.651572575758772,T105N22+1GFR085,2.2,+1G (upright),Test Run 72
0.305938506435591,15.651914372633772,T105N22+1GFR085,2.2,+1G (upright),Test Run 72
0.30577818579431043,15.648475041579147,T105N22+1GFR085,2.2,+1G (upright),Test Run 72
0.3062189929206651,15.646723332594771,T105N22+1GFR085,2.2,+1G (upright),Test Run 72
0.30677996589081713,15.644750371169021,T105N22+1GFR085,2.2,+1G (upright),Test Run 72
0.30677996589081713,15.642109074782272,T105N22+1GFR085,2.2,+1G (upright),Test Run 72
0.3070204468527401,15.642231145094772,T105N22+1GFR085,2.2,+1G (upright),Test Run 72
0.30782175151047103,15.639721074294021,T105N22+1GFR085,2.2,+1G (upright),Test Run 72
0.3078619063079623,15.637905278395522,T105N22+1GFR085,2.2,+1G (upright),Test Run 72
0.3078619063079623,15.637540593336897,T105N22+1GFR085,2.2,+1G (upright),Test Run 72
0.3082625586368297,15.636425175856521,T105N22+1GFR085,2.2,+1G (upright),Test Run 72
0.30858319991939515,15.632985844801771,T105N22+1GFR085,2.2,+1G (upright),Test Run 72
0.30894384672511144,15.631315007399397,T105N22+1GFR085,2.2,+1G (upright),Test Run 72
0.30946466489776814,15.630587163161147,T105N22+1GFR085,2.2,+1G (upright),Test Run 72
0.30946466489776814,15.628856816481521,T105N22+1GFR085,2.2,+1G (upright),Test Run 72
0.30946466489776814,15.625318303297897,T105N22+1GFR085,2.2,+1G (upright),Test Run 72
0.31002563786791615,15.626647343825272,T105N22+1GFR085,2.2,+1G (upright),Test Run 72
0.3103462791504816,15.623017277907271,T105N22+1GFR085,2.2,+1G (upright),Test Run 72
0.3103462791504816,15.621224370192397,T105N22+1GFR085,2.2,+1G (upright),Test Run 72
0.3105466053149173,15.620285954665022,T105N22+1GFR085,2.2,+1G (upright),Test Run 72
0.31106757276191416,15.617301335524397,T105N22+1GFR085,2.2,+1G (upright),Test Run 72
0.31118773860570376,15.617141118239271,T105N22+1GFR085,2.2,+1G (upright),Test Run 72
0.31162854573206245,15.613857426833022,T105N22+1GFR085,2.2,+1G (upright),Test Run 72
0.31162854573206245,15.612789311598647,T105N22+1GFR085,2.2,+1G (upright),Test Run 72
0.3121493639047192,15.612980046461896,T105N22+1GFR085,2.2,+1G (upright),Test Run 72
0.31242985038979304,15.610244145583021,T105N22+1GFR085,2.2,+1G (upright),Test Run 72
0.3128306519930009,15.607564702223646,T105N22+1GFR085,2.2,+1G (upright),Test Run 72
0.3130709836805835,15.608570256422897,T105N22+1GFR085,2.2,+1G (upright),Test Run 72
0.3130709836805835,15.604111638258772,T105N22+1GFR085,2.2,+1G (upright),Test Run 72
0.31347178528379105,15.602001347731521,T105N22+1GFR085,2.2,+1G (upright),Test Run 72
0.3138724376126585,15.601221623610396,T105N22+1GFR085,2.2,+1G (upright),Test Run 72
0.3139525979333009,15.600228276442397,T105N22+1GFR085,2.2,+1G (upright),Test Run 72
0.3139525979333009,15.597925725172896,T105N22+1GFR085,2.2,+1G (upright),Test Run 72
0.3146337367472385,15.595093693922896,T105N22+1GFR085,2.2,+1G (upright),Test Run 72
0.31479405738852306,15.593535771559647,T105N22+1GFR085,2.2,+1G (upright),Test Run 72
0.3150745438735969,15.593656315993147,T105N22+1GFR085,2.2,+1G (upright),Test Run 72
0.3157558319618786,15.590792241286147,T105N22+1GFR085,2.2,+1G (upright),Test Run 72
0.3157558319618786,15.588956608961897,T105N22+1GFR085,2.2,+1G (upright),Test Run 72
0.31571567716438736,15.585900273512772,T105N22+1GFR085,2.2,+1G (upright),Test Run 72
0.3163969652526691,15.586214604567397,T105N22+1GFR085,2.2,+1G (upright),Test Run 72
0.3165571366196095,15.583611455153397,T105N22+1GFR085,2.2,+1G (upright),Test Run 72
0.3165571366196095,15.581914677809646,T105N22+1GFR085,2.2,+1G (upright),Test Run 72
0.3169579382228171,15.579850163649397,T105N22+1GFR085,2.2,+1G (upright),Test Run 72
0.3175189111929654,15.576745000075272,T105N22+1GFR085,2.2,+1G (upright),Test Run 72
0.3175990715136075,15.576598515700272,T105N22+1GFR085,2.2,+1G (upright),Test Run 72
0.31820005000690665,15.573365178297896,T105N22+1GFR085,2.2,+1G (upright),Test Run 72
0.31820005000690665,15.575615849684647,T105N22+1GFR085,2.2,+1G (upright),Test Run 72
0.3182802103275491,15.570298161696272,T105N22+1GFR085,2.2,+1G (upright),Test Run 72
0.3186008516101142,15.567209782790021,T105N22+1GFR085,2.2,+1G (upright),Test Run 72
0.31912166978277123,15.565798344801772,T105N22+1GFR085,2.2,+1G (upright),Test Run 72
0.31904150946212884,15.566121831129896,T105N22+1GFR085,2.2,+1G (upright),Test Run 72
0.31904150946212884,15.563605656813522,T105N22+1GFR085,2.2,+1G (upright),Test Run 72
0.3197227975504105,15.558925786208022,T105N22+1GFR085,2.2,+1G (upright),Test Run 72
0.3200032840354844,15.560637822340897,T105N22+1GFR085,2.2,+1G (upright),Test Run 72
0.32036393084120096,15.559159245680647,T105N22+1GFR085,2.2,+1G (upright),Test Run 72
0.32036393084120096,15.555893864821272,T105N22+1GFR085,2.2,+1G (upright),Test Run 72
0.3210050641319911,15.554137578200272,T105N22+1GFR085,2.2,+1G (upright),Test Run 72
0.32124539581957395,15.552155461501021,T105N22+1GFR085,2.2,+1G (upright),Test Run 72
0.3217663632665711,15.549772038649397,T105N22+1GFR085,2.2,+1G (upright),Test Run 72
0.3216862029459327,15.548160710524396,T105N22+1GFR085,2.2,+1G (upright),Test Run 72
0.3216862029459327,15.544704594801772,T105N22+1GFR085,2.2,+1G (upright),Test Run 72
0.3222471759160807,15.544825139235396,T105N22+1GFR085,2.2,+1G (upright),Test Run 72
0.3226879830424354,15.542963566969771,T105N22+1GFR085,2.2,+1G (upright),Test Run 72
0.3228081488862287,15.541788640211896,T105N22+1GFR085,2.2,+1G (upright),Test Run 72
0.3228081488862287,15.540722050856521,T105N22+1GFR085,2.2,+1G (upright),Test Run 72
0.32356959729515283,15.537105717848647,T105N22+1GFR085,2.2,+1G (upright),Test Run 72
0.32356959729515283,15.533965459059647,T105N22+1GFR085,2.2,+1G (upright),Test Run 72
0.323930094826529,15.534032597731521,T105N22+1GFR085,2.2,+1G (upright),Test Run 72
0.32461138291480673,15.531966557692396,T105N22+1GFR085,2.2,+1G (upright),Test Run 72
0.32461138291480673,15.529856267165021,T105N22+1GFR085,2.2,+1G (upright),Test Run 72
0.3245312225941683,15.530257573317396,T105N22+1GFR085,2.2,+1G (upright),Test Run 72
0.3251723558849587,15.527161565016646,T105N22+1GFR085,2.2,+1G (upright),Test Run 72
0.32513235036180754,15.525325932692397,T105N22+1GFR085,2.2,+1G (upright),Test Run 72
0.32513235036180754,15.524324956129897,T105N22+1GFR085,2.2,+1G (upright),Test Run 72
0.3255730082138222,15.522551884840897,T105N22+1GFR085,2.2,+1G (upright),Test Run 72
0.32601381534018087,15.520510258864272,T105N22+1GFR085,2.2,+1G (upright),Test Run 72
0.3262141415046126,15.518102421950271,T105N22+1GFR085,2.2,+1G (upright),Test Run 72
0.3269755899135364,15.514443364333022,T105N22+1GFR085,2.2,+1G (upright),Test Run 72
0.3269755899135364,15.514397587965897,T105N22+1GFR085,2.2,+1G (upright),Test Run 72
0.3269755899135364,15.513356938551771,T105N22+1GFR085,2.2,+1G (upright),Test Run 72
0.32753656288368443,15.510698857497147,T105N22+1GFR085,2.2,+1G (upright),Test Run 72
0.327977220735703,15.509539189528397,T105N22+1GFR085,2.2,+1G (upright),Test Run 72
0.327977220735703,15.506405034254897,T105N22+1GFR085,2.2,+1G (upright),Test Run 72
0.327977220735703,15.503211369704147,T105N22+1GFR085,2.2,+1G (upright),Test Run 72
0.3286183540264895,15.502402653883772,T105N22+1GFR085,2.2,+1G (upright),Test Run 72
0.3287386691446229,15.500585332106521,T105N22+1GFR085,2.2,+1G (upright),Test Run 72
0.329019155629697,15.498381962965897,T105N22+1GFR085,2.2,+1G (upright),Test Run 72
0.329019155629697,15.497358098219772,T105N22+1GFR085,2.2,+1G (upright),Test Run 72
0.32958012859984503,15.493720402907272,T105N22+1GFR085,2.2,+1G (upright),Test Run 72
0.32978045476428075,15.494567265700272,T105N22+1GFR085,2.2,+1G (upright),Test Run 72
0.33038158253192,15.491149296950272,T105N22+1GFR085,2.2,+1G (upright),Test Run 72
0.3305819086963518,15.489599003981521,T105N22+1GFR085,2.2,+1G (upright),Test Run 72
0.3305819086963518,15.486815800856522,T105N22+1GFR085,2.2,+1G (upright),Test Run 72
0.3309825610252192,15.486017766188521,T105N22+1GFR085,2.2,+1G (upright),Test Run 72
0.33138321335408666,15.482090153883771,T105N22+1GFR085,2.2,+1G (upright),Test Run 72
0.3314233681515739,15.480867924879897,T105N22+1GFR085,2.2,+1G (upright),Test Run 72
0.3314233681515739,15.478957524489271,T105N22+1GFR085,2.2,+1G (upright),Test Run 72
0.33202434664487707,15.477520146559646,T105N22+1GFR085,2.2,+1G (upright),Test Run 72
0.3322248220836489,15.474213566969771,T105N22+1GFR085,2.2,+1G (upright),Test Run 72
0.33262547441251633,15.473038640211897,T105N22+1GFR085,2.2,+1G (upright),Test Run 72
0.3332666077033068,15.472040715407271,T105N22+1GFR085,2.2,+1G (upright),Test Run 72
0.3332666077033068,15.467879643629896,T105N22+1GFR085,2.2,+1G (upright),Test Run 72
0.3334669338677385,15.465517583083022,T105N22+1GFR085,2.2,+1G (upright),Test Run 72
0.3341080671585289,15.465110173415022,T105N22+1GFR085,2.2,+1G (upright),Test Run 72
0.33414822195602023,15.463759770583021,T105N22+1GFR085,2.2,+1G (upright),Test Run 72
0.33414822195602023,15.460128178786146,T105N22+1GFR085,2.2,+1G (upright),Test Run 72
0.33466904012867693,15.458681645583022,T105N22+1GFR085,2.2,+1G (upright),Test Run 72
0.3351900075756741,15.457854619215897,T105N22+1GFR085,2.2,+1G (upright),Test Run 72
0.33527016789631625,15.454096379469771,T105N22+1GFR085,2.2,+1G (upright),Test Run 72
0.3361116273515384,15.453270878981522,T105N22+1GFR085,2.2,+1G (upright),Test Run 72
0.3361116273515384,15.450544133376022,T105N22+1GFR085,2.2,+1G (upright),Test Run 72
0.3360714725540471,15.448589482497146,T105N22+1GFR085,2.2,+1G (upright),Test Run 72
0.33635195903912524,15.446842351149396,T105N22+1GFR085,2.2,+1G (upright),Test Run 72
0.33711340744804513,15.443596806715897,T105N22+1GFR085,2.2,+1G (upright),Test Run 72
0.3370332471274027,15.441422429274397,T105N22+1GFR085,2.2,+1G (upright),Test Run 72
0.3370332471274027,15.441466679762772,T105N22+1GFR085,2.2,+1G (upright),Test Run 72
0.3377143859413443,15.437893071364272,T105N22+1GFR085,2.2,+1G (upright),Test Run 72
0.33795486690326726,15.436480107497147,T105N22+1GFR085,2.2,+1G (upright),Test Run 72
0.33823535338834537,15.432921757887772,T105N22+1GFR085,2.2,+1G (upright),Test Run 72
0.33823535338834537,15.429743352126021,T105N22+1GFR085,2.2,+1G (upright),Test Run 72
0.3389164922022827,15.428885808180647,T105N22+1GFR085,2.2,+1G (upright),Test Run 72
0.33899665252292516,15.427613225172896,T105N22+1GFR085,2.2,+1G (upright),Test Run 72
0.3397579516575089,15.424251713942397,T105N22+1GFR085,2.2,+1G (upright),Test Run 72
0.3396779406112068,15.422988286208021,T105N22+1GFR085,2.2,+1G (upright),Test Run 72
0.3396779406112068,15.423027959059647,T105N22+1GFR085,2.2,+1G (upright),Test Run 72
0.3400385874169231,15.418421330641646,T105N22+1GFR085,2.2,+1G (upright),Test Run 72
0.3405194000664287,15.416520085524397,T105N22+1GFR085,2.2,+1G (upright),Test Run 72
0.34063956591022226,15.416530766676772,T105N22+1GFR085,2.2,+1G (upright),Test Run 72
0.34063956591022226,15.412705388258772,T105N22+1GFR085,2.2,+1G (upright),Test Run 72
0.34136085952165085,15.410790410231522,T105N22+1GFR085,2.2,+1G (upright),Test Run 72
0.34172150632736714,15.406951298903397,T105N22+1GFR085,2.2,+1G (upright),Test Run 72
0.34204199833559246,15.407435002516646,T105N22+1GFR085,2.2,+1G (upright),Test Run 72
0.3428034467445163,15.405077519606522,T105N22+1GFR085,2.2,+1G (upright),Test Run 72
0.3428034467445163,15.401473393629896,T105N22+1GFR085,2.2,+1G (upright),Test Run 72
0.3428834577908186,15.399979558180647,T105N22+1GFR085,2.2,+1G (upright),Test Run 72
0.3434445800353067,15.397977605055647,T105N22+1GFR085,2.2,+1G (upright),Test Run 72
0.3436449061997385,15.395182194899396,T105N22+1GFR085,2.2,+1G (upright),Test Run 72
0.3436449061997385,15.394524541090897,T105N22+1GFR085,2.2,+1G (upright),Test Run 72
0.3441657243723952,15.392789616774397,T105N22+1GFR085,2.2,+1G (upright),Test Run 72
0.3446065314987539,15.390722050856521,T105N22+1GFR085,2.2,+1G (upright),Test Run 72
0.34476685214003844,15.388140263747147,T105N22+1GFR085,2.2,+1G (upright),Test Run 72
0.3455683060721095,15.386818852614272,T105N22+1GFR085,2.2,+1G (upright),Test Run 72
0.3455683060721095,15.384765019606522,T105N22+1GFR085,2.2,+1G (upright),Test Run 72
0.34564831711841176,15.382056584547897,T105N22+1GFR085,2.2,+1G (upright),Test Run 72
0.34580863775969234,15.379366460036147,T105N22+1GFR085,2.2,+1G (upright),Test Run 72
0.3465299313711252,15.377027287672897,T105N22+1GFR085,2.2,+1G (upright),Test Run 72
0.3466100916917673,15.374962773512772,T105N22+1GFR085,2.2,+1G (upright),Test Run 72
0.3466100916917673,15.372330632399397,T105N22+1GFR085,2.2,+1G (upright),Test Run 72
0.3472512249825578,15.371738591383771,T105N22+1GFR085,2.2,+1G (upright),Test Run 72
0.34749170594448076,15.367977299879897,T105N22+1GFR085,2.2,+1G (upright),Test Run 72
0.3477721924295549,15.367733159254897,T105N22+1GFR085,2.2,+1G (upright),Test Run 72
0.3477721924295549,15.364948430251022,T105N22+1GFR085,2.2,+1G (upright),Test Run 72
0.3483731709228541,15.363973393629896,T105N22+1GFR085,2.2,+1G (upright),Test Run 72
0.34853349156413466,15.359745183180646,T105N22+1GFR085,2.2,+1G (upright),Test Run 72
0.34917462485492506,15.359932866286147,T105N22+1GFR085,2.2,+1G (upright),Test Run 72
0.3492947906987184,15.357528081129896,T105N22+1GFR085,2.2,+1G (upright),Test Run 72
0.3492947906987184,15.353927006911146,T105N22+1GFR085,2.2,+1G (upright),Test Run 72
0.3497756033482242,15.351247563551771,T105N22+1GFR085,2.2,+1G (upright),Test Run 72
0.3504167366390144,15.350417485426771,T105N22+1GFR085,2.2,+1G (upright),Test Run 72
0.3504167366390144,15.349454655836897,T105N22+1GFR085,2.2,+1G (upright),Test Run 72
0.3504167366390144,15.346146550368147,T105N22+1GFR085,2.2,+1G (upright),Test Run 72
0.35113803025044726,15.344512334059647,T105N22+1GFR085,2.2,+1G (upright),Test Run 72
0.3512581960942405,15.342395940016647,T105N22+1GFR085,2.2,+1G (upright),Test Run 72
0.3516990032205953,15.339054265211896,T105N22+1GFR085,2.2,+1G (upright),Test Run 72
0.35221997066759636,15.338508000563522,T105N22+1GFR085,2.2,+1G (upright),Test Run 72
