Repository: schandel33/gitrep

# Nozzle Tensile Test Analysis

Stress-vs-strain analysis of tensile pulls across 4 nozzle sizes (0.6, 1.4,
2.2, 2.6 mm) x 2 print-gravity orientations (+1G upright / -1G inverted),
printed at 105 C with a 0.85 flow ratio.

## Data-quality issues found and how they're handled

1. **Load-cell zero offset.** 10 of 17 runs record small negative Load
   values for the first handful of samples (up to ~180, always <0.5% of the
   file) before the crosshead starts moving — load-cell noise around zero,
   not real load. The script computes the mean Load over all
   pre-motion samples (`Crosshead < crosshead_zero_threshold_mm`) and
   subtracts it from the whole run.
2.

File: nozzle_tensile_analysis/analysis_output/all_curves_tidy.csv (part 86 of 151)
Strain,Stress_MPa,condition,nozzle_mm,gravity,run
0.35221997066759636,15.332572331618147,T105N22+1GFR085,2.2,+1G (upright),Test Run 72
0.3526607777939511,15.332714238356521,T105N22+1GFR085,2.2,+1G (upright),Test Run 72
0.35326175628725,15.329847111891647,T105N22+1GFR085,2.2,+1G (upright),Test Run 72
0.3532217507640991,15.328130498122146,T105N22+1GFR085,2.2,+1G (upright),Test Run 72
0.3536625578904578,15.325968327711896,T105N22+1GFR085,2.2,+1G (upright),Test Run 72
0.3536625578904578,15.322292485426772,T105N22+1GFR085,2.2,+1G (upright),Test Run 72
0.35426353638375696,15.322677006911146,T105N22+1GFR085,2.2,+1G (upright),Test Run 72
0.35426353638375696,15.318772282790022,T105N22+1GFR085,2.2,+1G (upright),Test Run 72
0.35510499583897887,15.316097417067397,T105N22+1GFR085,2.2,+1G (upright),Test Run 72
0.35510499583897887,15.314092412184646,T105N22+1GFR085,2.2,+1G (upright),Test Run 72
0.35510499583897887,15.312296452711896,T105N22+1GFR085,2.2,+1G (upright),Test Run 72
0.35546564264469543,15.310018315504896,T105N22+1GFR085,2.2,+1G (upright),Test Run 72
0.3559866100916923,15.307431950758772,T105N22+1GFR085,2.2,+1G (upright),Test Run 72
0.3560667704123347,15.305851140211896,T105N22+1GFR085,2.2,+1G (upright),Test Run 72
0.3560667704123347,15.303080144118146,T105N22+1GFR085,2.2,+1G (upright),Test Run 72
0.35658758858499545,15.301389470290022,T105N22+1GFR085,2.2,+1G (upright),Test Run 72
0.3568280695469184,15.299175419997146,T105N22+1GFR085,2.2,+1G (upright),Test Run 72
0.35702839571135014,15.296416630934647,T105N22+1GFR085,2.2,+1G (upright),Test Run 72
0.35702839571135014,15.293813481520521,T105N22+1GFR085,2.2,+1G (upright),Test Run 72
0.3576295234789894,15.293280949782272,T105N22+1GFR085,2.2,+1G (upright),Test Run 72
0.3578298496434251,15.291556706618147,T105N22+1GFR085,2.2,+1G (upright),Test Run 72
0.35879147494243663,15.287314763258772,T105N22+1GFR085,2.2,+1G (upright),Test Run 72
0.3587514694192897,15.283957829665022,T105N22+1GFR085,2.2,+1G (upright),Test Run 72
0.3587514694192897,15.283052983473647,T105N22+1GFR085,2.2,+1G (upright),Test Run 72
0.35927243686628657,15.280782475661146,T105N22+1GFR085,2.2,+1G (upright),Test Run 72
0.35991357015707703,15.278641667555647,T105N22+1GFR085,2.2,+1G (upright),Test Run 72
0.3597932550389433,15.275525822829147,T105N22+1GFR085,2.2,+1G (upright),Test Run 72
0.3597932550389433,15.275660100172896,T105N22+1GFR085,2.2,+1G (upright),Test Run 72
0.36047454312722504,15.270765080641647,T105N22+1GFR085,2.2,+1G (upright),Test Run 72
0.3605947089710183,15.269593205641646,T105N22+1GFR085,2.2,+1G (upright),Test Run 72
0.3608751954560925,15.265339055251022,T105N22+1GFR085,2.2,+1G (upright),Test Run 72
0.36159648906752134,15.263359990309647,T105N22+1GFR085,2.2,+1G (upright),Test Run 72
0.36159648906752134,15.260352482985397,T105N22+1GFR085,2.2,+1G (upright),Test Run 72
0.36195713587323763,15.258187260817397,T105N22+1GFR085,2.2,+1G (upright),Test Run 72
0.36259826916402804,15.256781926344772,T105N22+1GFR085,2.2,+1G (upright),Test Run 72
0.3629187611722531,15.256211247633772,T105N22+1GFR085,2.2,+1G (upright),Test Run 72
0.3631190873366888,15.254323735426771,T105N22+1GFR085,2.2,+1G (upright),Test Run 72
0.3631190873366888,15.249843754958022,T105N22+1GFR085,2.2,+1G (upright),Test Run 72
0.3636400547836856,15.248838200758772,T105N22+1GFR085,2.2,+1G (upright),Test Run 72
0.3637602206274792,15.247432866286147,T105N22+1GFR085,2.2,+1G (upright),Test Run 72
0.36452166903639904,15.243874516676772,T105N22+1GFR085,2.2,+1G (upright),Test Run 72
0.36452166903639904,15.239856877516647,T105N22+1GFR085,2.2,+1G (upright),Test Run 72
0.3645616745595502,15.239525761794022,T105N22+1GFR085,2.2,+1G (upright),Test Run 72
0.3649623268884177,15.235202946852521,T105N22+1GFR085,2.2,+1G (upright),Test Run 72
0.36540313401477237,15.234638371657272,T105N22+1GFR085,2.2,+1G (upright),Test Run 72
0.3654832943354145,15.232270207594771,T105N22+1GFR085,2.2,+1G (upright),Test Run 72
0.3654832943354145,15.229737248610396,T105N22+1GFR085,2.2,+1G (upright),Test Run 72
0.3662847482674855,15.226464238356522,T105N22+1GFR085,2.2,+1G (upright),Test Run 72
0.3666453950732021,15.224605717848647,T105N22+1GFR085,2.2,+1G (upright),Test Run 72
0.3672063680433501,15.222136845778397,T105N22+1GFR085,2.2,+1G (upright),Test Run 72
0.3672063680433501,15.219963994215897,T105N22+1GFR085,2.2,+1G (upright),Test Run 72
0.3677271862160108,15.216742863844772,T105N22+1GFR085,2.2,+1G (upright),Test Run 72
0.3678875068572914,15.215163579176771,T105N22+1GFR085,2.2,+1G (upright),Test Run 72
0.368488634624931,15.211713566969772,T105N22+1GFR085,2.2,+1G (upright),Test Run 72
0.3685687949455731,15.207401433180646,T105N22+1GFR085,2.2,+1G (upright),Test Run 72
0.3685687949455731,15.208376469801772,T105N22+1GFR085,2.2,+1G (upright),Test Run 72
0.3689292924769493,15.206118169020522,T105N22+1GFR085,2.2,+1G (upright),Test Run 72
0.3694502599239464,15.201752629469771,T105N22+1GFR085,2.2,+1G (upright),Test Run 72
0.36953042024458854,15.199913945387772,T105N22+1GFR085,2.2,+1G (upright),Test Run 72
0.36953042024458854,15.197254338454147,T105N22+1GFR085,2.2,+1G (upright),Test Run 72
0.3703718796998107,15.194790044020522,T105N22+1GFR085,2.2,+1G (upright),Test Run 72
0.3706925209823761,15.191739812086897,T105N22+1GFR085,2.2,+1G (upright),Test Run 72
0.3711331788343944,15.189180913161147,T105N22+1GFR085,2.2,+1G (upright),Test Run 72
0.37133365427316656,15.188280644606522,T105N22+1GFR085,2.2,+1G (upright),Test Run 72
0.37133365427316656,15.183481755446271,T105N22+1GFR085,2.2,+1G (upright),Test Run 72
0.3715339804376023,15.181388249586897,T105N22+1GFR085,2.2,+1G (upright),Test Run 72
0.37221511925153955,15.180127873610397,T105N22+1GFR085,2.2,+1G (upright),Test Run 72
0.3723754398928241,15.176874699782271,T105N22+1GFR085,2.2,+1G (upright),Test Run 72
0.37289640733982127,15.175351872633772,T105N22+1GFR085,2.2,+1G (upright),Test Run 72
0.37289640733982127,15.171419682692397,T105N22+1GFR085,2.2,+1G (upright),Test Run 72
0.3734973858331204,15.169671025465897,T105N22+1GFR085,2.2,+1G (upright),Test Run 72
0.3734973858331204,15.166719975661147,T105N22+1GFR085,2.2,+1G (upright),Test Run 72
0.374218679444553,15.165899052809646,T105N22+1GFR085,2.2,+1G (upright),Test Run 72
0.374218679444553,15.162455144118146,T105N22+1GFR085,2.2,+1G (upright),Test Run 72
0.37425868496770415,15.161367192458021,T105N22+1GFR085,2.2,+1G (upright),Test Run 72
0.37473964689155015,15.156122746657271,T105N22+1GFR085,2.2,+1G (upright),Test Run 72
0.37530061986169816,15.155497136305646,T105N22+1GFR085,2.2,+1G (upright),Test Run 72
0.3753406253848493,15.152352299879897,T105N22+1GFR085,2.2,+1G (upright),Test Run 72
0.3753406253848493,15.150686040114271,T105N22+1GFR085,2.2,+1G (upright),Test Run 72
0.37610192451943303,15.144613042067396,T105N22+1GFR085,2.2,+1G (upright),Test Run 72
0.3763824110045072,15.145020451735396,T105N22+1GFR085,2.2,+1G (upright),Test Run 72
0.3768232181308659,15.140717473219771,T105N22+1GFR085,2.2,+1G (upright),Test Run 72
0.3768232181308659,15.139812627028396,T105N22+1GFR085,2.2,+1G (upright),Test Run 72
0.3772640252572203,15.138440861891647,T105N22+1GFR085,2.2,+1G (upright),Test Run 72
0.3774643514216521,15.134133305739272,T105N22+1GFR085,2.2,+1G (upright),Test Run 72
0.37826580535372706,15.132210698317397,T105N22+1GFR085,2.2,+1G (upright),Test Run 72
0.3783058108768782,15.129413762282272,T105N22+1GFR085,2.2,+1G (upright),Test Run 72
0.3783058108768782,15.125739445876022,T105N22+1GFR085,2.2,+1G (upright),Test Run 72
0.37890693864451747,15.122507634352521,T105N22+1GFR085,2.2,+1G (upright),Test Run 72
0.37938775129402336,15.120314946364271,T105N22+1GFR085,2.2,+1G (upright),Test Run 72
0.3795079171378166,15.118793645094772,T105N22+1GFR085,2.2,+1G (upright),Test Run 72
0.3802693655467368,15.117307439040022,T105N22+1GFR085,2.2,+1G (upright),Test Run 72
0.3802693655467368,15.112496342848647,T105N22+1GFR085,2.2,+1G (upright),Test Run 72
0.38018920522609834,15.110979619215897,T105N22+1GFR085,2.2,+1G (upright),Test Run 72
0.38087034404003994,15.108959355544021,T105N22+1GFR085,2.2,+1G (upright),Test Run 72
0.3813511566895455,15.106009831618147,T105N22+1GFR085,2.2,+1G (upright),Test Run 72
0.3813511566895455,15.102515568922897,T105N22+1GFR085,2.2,+1G (upright),Test Run 72
0.3817118034952618,15.099401250075271,T105N22+1GFR085,2.2,+1G (upright),Test Run 72
0.38215261062161654,15.097426762770521,T105N22+1GFR085,2.2,+1G (upright),Test Run 72
0.38215261062161654,15.093973698805646,T105N22+1GFR085,2.2,+1G (upright),Test Run 72
0.3829540645536915,15.093268742751022,T105N22+1GFR085,2.2,+1G (upright),Test Run 72
0.3829540645536915,15.089450993727521,T105N22+1GFR085,2.2,+1G (upright),Test Run 72
0.38347503200068866,15.086313786696271,T105N22+1GFR085,2.2,+1G (upright),Test Run 72
0.38347503200068866,15.083526005934647,T105N22+1GFR085,2.2,+1G (upright),Test Run 72
0.3844366572997041,15.081553044508771,T105N22+1GFR085,2.2,+1G (upright),Test Run 72
0.3844366572997041,15.079143681715896,T105N22+1GFR085,2.2,+1G (upright),Test Run 72
0.3844366572997041,15.075380864333022,T105N22+1GFR085,2.2,+1G (upright),Test Run 72
0.38483730962857154,15.072989812086897,T105N22+1GFR085,2.2,+1G (upright),Test Run 72
0.38539828259871955,15.071392216872146,T105N22+1GFR085,2.2,+1G (upright),Test Run 72
0.38539828259871955,15.068345036696272,T105N22+1GFR085,2.2,+1G (upright),Test Run 72
0.38539828259871955,15.065804448317397,T105N22+1GFR085,2.2,+1G (upright),Test Run 72
0.3861195762101524,15.061718144606521,T105N22+1GFR085,2.2,+1G (upright),Test Run 72
0.38619973653079054,15.059597172926772,T105N22+1GFR085,2.2,+1G (upright),Test Run 72
0.38688102461907226,15.055983891676771,T105N22+1GFR085,2.2,+1G (upright),Test Run 72
0.38688102461907226,15.055167546461897,T105N22+1GFR085,2.2,+1G (upright),Test Run 72
0.38724152215044844,15.050643315504896,T105N22+1GFR085,2.2,+1G (upright),Test Run 72
0.3877224840742984,15.047586980055646,T105N22+1GFR085,2.2,+1G (upright),Test Run 72
0.38836361736508485,15.046334233473647,T105N22+1GFR085,2.2,+1G (upright),Test Run 72
0.3886039490526717,15.042839970778397,T105N22+1GFR085,2.2,+1G (upright),Test Run 72
0.3886039490526717,15.040059819411146,T105N22+1GFR085,2.2,+1G (upright),Test Run 72
0.3891649220228197,15.037876286696271,T105N22+1GFR085,2.2,+1G (upright),Test Run 72
0.3898862156342523,15.035210576247147,T105N22+1GFR085,2.2,+1G (upright),Test Run 72
0.390086541798684,15.031109013747146,T105N22+1GFR085,2.2,+1G (upright),Test Run 72
0.39076782988696573,15.028746953200272,T105N22+1GFR085,2.2,+1G (upright),Test Run 72
0.39076782988696573,15.025974431227521,T105N22+1GFR085,2.2,+1G (upright),Test Run 72
0.39084799020760413,15.023021855544021,T105N22+1GFR085,2.2,+1G (upright),Test Run 72
0.39140896317775614,15.020565190504897,T105N22+1GFR085,2.2,+1G (upright),Test Run 72
0.39176960998346844,15.016263737868147,T105N22+1GFR085,2.2,+1G (upright),Test Run 72
0.39176960998346844,15.014203801344772,T105N22+1GFR085,2.2,+1G (upright),Test Run 72
0.3920500964685466,15.009938969801771,T105N22+1GFR085,2.2,+1G (upright),Test Run 72
0.3927312352824839,15.006672063063522,T105N22+1GFR085,2.2,+1G (upright),Test Run 72
0.3928514011262775,15.003534856032271,T105N22+1GFR085,2.2,+1G (upright),Test Run 72
0.3936128495352013,15.001873173903396,T105N22+1GFR085,2.2,+1G (upright),Test Run 72
0.3936128495352013,14.998812260817397,T105N22+1GFR085,2.2,+1G (upright),Test Run 72
0.39413366770785807,14.996611943434647,T105N22+1GFR085,2.2,+1G (upright),Test Run 72
0.3940936621847072,14.992492070387772,T105N22+1GFR085,2.2,+1G (upright),Test Run 72
0.39493512163992905,14.989446416090896,T105N22+1GFR085,2.2,+1G (upright),Test Run 72
0.39493512163992905,14.986655583571272,T105N22+1GFR085,2.2,+1G (upright),Test Run 72
0.3950954422812139,14.984636845778397,T105N22+1GFR085,2.2,+1G (upright),Test Run 72
0.3955762549307195,14.981185307692396,T105N22+1GFR085,2.2,+1G (upright),Test Run 72
0.3960972223777206,14.977312627028397,T105N22+1GFR085,2.2,+1G (upright),Test Run 72
0.3962173882215099,14.976902165602521,T105N22+1GFR085,2.2,+1G (upright),Test Run 72
0.3962173882215099,14.969881596754897,T105N22+1GFR085,2.2,+1G (upright),Test Run 72
0.39709900247422336,14.968909611891647,T105N22+1GFR085,2.2,+1G (upright),Test Run 72
0.3972191683180166,14.967421879958021,T105N22+1GFR085,2.2,+1G (upright),Test Run 72
0.39798046745260035,14.962418523024397,T105N22+1GFR085,2.2,+1G (upright),Test Run 72
0.39798046745260035,14.959995427321271,T105N22+1GFR085,2.2,+1G (upright),Test Run 72
0.3984212745789551,14.957479253004896,T105N22+1GFR085,2.2,+1G (upright),Test Run 72
0.39858159522023995,14.953882756422896,T105N22+1GFR085,2.2,+1G (upright),Test Run 72
0.3992227285110301,14.951188054274397,T105N22+1GFR085,2.2,+1G (upright),Test Run 72
0.39930288883166853,14.946755376051772,T105N22+1GFR085,2.2,+1G (upright),Test Run 72
0.39930288883166853,14.944295659254896,T105N22+1GFR085,2.2,+1G (upright),Test Run 72
0.39978370148117837,14.942234196852521,T105N22+1GFR085,2.2,+1G (upright),Test Run 72
0.4003446744513264,14.939809575270521,T105N22+1GFR085,2.2,+1G (upright),Test Run 72
0.4003446744513264,14.935256352614271,T105N22+1GFR085,2.2,+1G (upright),Test Run 72
0.4010258132652677,14.935230412672897,T105N22+1GFR085,2.2,+1G (upright),Test Run 72
0.4010258132652677,14.927440800856521,T105N22+1GFR085,2.2,+1G (upright),Test Run 72
0.40114612838339736,14.926152959059646,T105N22+1GFR085,2.2,+1G (upright),Test Run 72
0.40186727272048983,14.922609868239272,T105N22+1GFR085,2.2,+1G (upright),Test Run 72
0.4023080798468485,14.919207158278397,T105N22+1GFR085,2.2,+1G (upright),Test Run 72
0.4023080798468485,14.916535344313521,T105N22+1GFR085,2.2,+1G (upright),Test Run 72
0.4027888924963544,14.915645756911147,T105N22+1GFR085,2.2,+1G (upright),Test Run 72
0.4033900202639937,14.911234440993146,T105N22+1GFR085,2.2,+1G (upright),Test Run 72
0.40347018058463585,14.908381047438521,T105N22+1GFR085,2.2,+1G (upright),Test Run 72
0.4041513193985774,14.904792180251022,T105N22+1GFR085,2.2,+1G (upright),Test Run 72
0.4041513193985774,14.900339665602521,T105N22+1GFR085,2.2,+1G (upright),Test Run 72
0.40447196068114283,14.899210515211896,T105N22+1GFR085,2.2,+1G (upright),Test Run 72
0.4045119662042937,14.894336857985397,T105N22+1GFR085,2.2,+1G (upright),Test Run 72
0.4052732653388734,14.890218510817396,T105N22+1GFR085,2.2,+1G (upright),Test Run 72
0.4052732653388734,14.888080754469772,T105N22+1GFR085,2.2,+1G (upright),Test Run 72
0.4054335859801583,14.883716740797897,T105N22+1GFR085,2.2,+1G (upright),Test Run 72
0.4057542272627234,14.880091252516646,T105N22+1GFR085,2.2,+1G (upright),Test Run 72
0.40631520023287143,14.878161015700272,T105N22+1GFR085,2.2,+1G (upright),Test Run 72
0.40659568671794555,14.876206364821272,T105N22+1GFR085,2.2,+1G (upright),Test Run 72
0.40659568671794555,14.871634831618147,T105N22+1GFR085,2.2,+1G (upright),Test Run 72
0.40715665968809356,14.867766728590897,T105N22+1GFR085,2.2,+1G (upright),Test Run 72
0.40735698585252533,14.864008488844771,T105N22+1GFR085,2.2,+1G (upright),Test Run 72
0.4080782794639582,14.860228886794022,T105N22+1GFR085,2.2,+1G (upright),Test Run 72
0.4080782794639582,14.859511723708021,T105N22+1GFR085,2.2,+1G (upright),Test Run 72
0.4083987714721832,14.855556645583022,T105N22+1GFR085,2.2,+1G (upright),Test Run 72
0.4086392524341062,14.852585759352522,T105N22+1GFR085,2.2,+1G (upright),Test Run 72
0.4094407063661812,14.848954167555647,T105N22+1GFR085,2.2,+1G (upright),Test Run 72
0.4094005515686899,14.845919194411147,T105N22+1GFR085,2.2,+1G (upright),Test Run 72
0.4094005515686899,14.842359318922897,T105N22+1GFR085,2.2,+1G (upright),Test Run 72
0.4099615245388379,14.838143315504897,T105N22+1GFR085,2.2,+1G (upright),Test Run 72
0.4105626523064772,14.835567631911147,T105N22+1GFR085,2.2,+1G (upright),Test Run 72
0.4106428126271196,14.831992497633772,T105N22+1GFR085,2.2,+1G (upright),Test Run 72
0.41128394591791007,14.827779545973646,T105N22+1GFR085,2.2,+1G (upright),Test Run 72
0.41128394591791007,14.826358952711896,T105N22+1GFR085,2.2,+1G (upright),Test Run 72
0.41144426655919064,14.822971501540021,T105N22+1GFR085,2.2,+1G (upright),Test Run 72
0.4120452450524898,14.820658269118146,T105N22+1GFR085,2.2,+1G (upright),Test Run 72
0.41244589738135723,14.815886845778397,T105N22+1GFR085,2.2,+1G (upright),Test Run 72
0.41244589738135723,14.813617863844772,T105N22+1GFR085,2.2,+1G (upright),Test Run 72
0.41272638386643135,14.808962407301772,T105N22+1GFR085,2.2,+1G (upright),Test Run 72
0.4134878322753552,14.806426396559647,T105N22+1GFR085,2.2,+1G (upright),Test Run 72
0.4135278377985064,14.802866521071271,T105N22+1GFR085,2.2,+1G (upright),Test Run 72
0.4142491314099349,14.800002446364271,T105N22+1GFR085,2.2,+1G (upright),Test Run 72
0.4142491314099349,14.795957341383772,T105N22+1GFR085,2.2,+1G (upright),Test Run 72
0.41477009885693605,14.792479863356522,T105N22+1GFR085,2.2,+1G (upright),Test Run 72
0.4149302702238765,14.788794865797897,T105N22+1GFR085,2.2,+1G (upright),Test Run 72
0.4156515638353091,14.783147587965896,T105N22+1GFR085,2.2,+1G (upright),Test Run 72
0.4156515638353091,14.780213322829146,T105N22+1GFR085,2.2,+1G (upright),Test Run 72
0.4158518899997408,14.777654423903396,T105N22+1GFR085,2.2,+1G (upright),Test Run 72
0.4165731836111737,14.772550358961897,T105N22+1GFR085,2.2,+1G (upright),Test Run 72
0.4170139907375284,14.771309819411147,T105N22+1GFR085,2.2,+1G (upright),Test Run 72
0.4171341565813217,14.766535344313521,T105N22+1GFR085,2.2,+1G (upright),Test Run 72
0.4171341565813217,14.762687077711897,T105N22+1GFR085,2.2,+1G (upright),Test Run 72
0.41805577635718627,14.761643376540022,T105N22+1GFR085,2.2,+1G (upright),Test Run 72
0.41789560499024553,14.756510319899396,T105N22+1GFR085,2.2,+1G (upright),Test Run 72
0.41877706996861885,14.752300419997146,T105N22+1GFR085,2.2,+1G (upright),Test Run 72
0.4191778715718224,14.748694768141647,T105N22+1GFR085,2.2,+1G (upright),Test Run 72
0.4191778715718224,14.744335332106521,T105N22+1GFR085,2.2,+1G (upright),Test Run 72
0.4193781977362581,14.741176762770522,T105N22+1GFR085,2.2,+1G (upright),Test Run 72
0.420179502393989,14.738276066969771,T105N22+1GFR085,2.2,+1G (upright),Test Run 72
0.42025966271463144,14.734627690504897,T105N22+1GFR085,2.2,+1G (upright),Test Run 72
0.42025966271463144,14.731832280348646,T105N22+1GFR085,2.2,+1G (upright),Test Run 72
0.42082063568477945,14.728229680251022,T105N22+1GFR085,2.2,+1G (upright),Test Run 72
0.4215019237730611,14.724131169508771,T105N22+1GFR085,2.2,+1G (upright),Test Run 72
0.4216622444143417,14.720581975172896,T105N22+1GFR085,2.2,+1G (upright),Test Run 72
0.42238338875143416,14.716550603102522,T105N22+1GFR085,2.2,+1G (upright),Test Run 72
0.42238338875143416,14.712648930739272,T105N22+1GFR085,2.2,+1G (upright),Test Run 72
0.42250370386956787,14.709075322340897,T105N22+1GFR085,2.2,+1G (upright),Test Run 72
0.42318484268350914,14.706264653395522,T105N22+1GFR085,2.2,+1G (upright),Test Run 72
0.4236256498098639,14.699717107008771,T105N22+1GFR085,2.2,+1G (upright),Test Run 72
0.4236256498098639,14.697626652907271,T105N22+1GFR085,2.2,+1G (upright),Test Run 72
0.42374581565365743,14.694672551344771,T105N22+1GFR085,2.2,+1G (upright),Test Run 72
0.424707590227013,14.690105595778396,T105N22+1GFR085,2.2,+1G (upright),Test Run 72
0.424707590227013,14.687586369704146,T105N22+1GFR085,2.2,+1G (upright),Test Run 72
0.42542873456410146,14.682500615309646,T105N22+1GFR085,2.2,+1G (upright),Test Run 72
0.42542873456410146,14.679375615309647,T105N22+1GFR085,2.2,+1G (upright),Test Run 72
0.4257493758466669,14.676026311110396,T105N22+1GFR085,2.2,+1G (upright),Test Run 72
0.4260698678548919,14.673020329665022,T105N22+1GFR085,2.2,+1G (upright),Test Run 72
0.42695148210760536,14.669405522536147,T105N22+1GFR085,2.2,+1G (upright),Test Run 72
0.42695148210760536,14.664478459547897,T105N22+1GFR085,2.2,+1G (upright),Test Run 72
0.4270716479513986,14.661161198805647,T105N22+1GFR085,2.2,+1G (upright),Test Run 72
0.4275124550777573,14.655140080641647,T105N22+1GFR085,2.2,+1G (upright),Test Run 72
0.42783309636032274,14.651606145094771,T105N22+1GFR085,2.2,+1G (upright),Test Run 72
0.4282337486891859,14.650235905836897,T105N22+1GFR085,2.2,+1G (upright),Test Run 72
0.4282337486891859,14.645214238356521,T105N22+1GFR085,2.2,+1G (upright),Test Run 72
0.4291953739882017,14.640625920485396,T105N22+1GFR085,2.2,+1G (upright),Test Run 72
0.4291953739882017,14.637188115309646,T105N22+1GFR085,2.2,+1G (upright),Test Run 72
0.4299568223971255,14.635115971754896,T105N22+1GFR085,2.2,+1G (upright),Test Run 72
0.43023730888219963,14.628859868239271,T105N22+1GFR085,2.2,+1G (upright),Test Run 72
0.43023730888219963,14.625951543044021,T105N22+1GFR085,2.2,+1G (upright),Test Run 72
0.4305177953672735,14.622356572340896,T105N22+1GFR085,2.2,+1G (upright),Test Run 72
0.4313191000250044,14.617319646071271,T105N22+1GFR085,2.2,+1G (upright),Test Run 72
0.43127909450185753,14.613868107985397,T105N22+1GFR085,2.2,+1G (upright),Test Run 72
0.43127909450185753,14.609266057204147,T105N22+1GFR085,2.2,+1G (upright),Test Run 72
0.43192022779264366,14.605860295485396,T105N22+1GFR085,2.2,+1G (upright),Test Run 72
0.43228087459836023,14.601535954665021,T105N22+1GFR085,2.2,+1G (upright),Test Run 72
0.43268152692722767,14.597713628004897,T105N22+1GFR085,2.2,+1G (upright),Test Run 72
0.4334429753361515,14.594449773024397,T105N22+1GFR085,2.2,+1G (upright),Test Run 72
0.4334429753361515,14.589859929274397,T105N22+1GFR085,2.2,+1G (upright),Test Run 72
0.4335631411799408,14.585309758376022,T105N22+1GFR085,2.2,+1G (upright),Test Run 72
0.43416411967324,14.579995122145522,T105N22+1GFR085,2.2,+1G (upright),Test Run 72
0.4345649212764475,14.577312627028396,T105N22+1GFR085,2.2,+1G (upright),Test Run 72
0.4345649212764475,14.571622624586897,T105N22+1GFR085,2.2,+1G (upright),Test Run 72
0.43480525296403044,14.569320073317396,T105N22+1GFR085,2.2,+1G (upright),Test Run 72
0.435767027537386,14.564791264723647,T105N22+1GFR085,2.2,+1G (upright),Test Run 72
0.4356468616935927,14.561466374586896,T105N22+1GFR085,2.2,+1G (upright),Test Run 72
0.43644816635132755,14.557631840895521,T105N22+1GFR085,2.2,+1G (upright),Test Run 72
0.43644816635132755,14.552971806715897,T105N22+1GFR085,2.2,+1G (upright),Test Run 72
0.43692897900083344,14.549408879469771,T105N22+1GFR085,2.2,+1G (upright),Test Run 72
0.43712945443960927,14.544884648512772,T105N22+1GFR085,2.2,+1G (upright),Test Run 72
0.43797091389483145,14.540586247633772,T105N22+1GFR085,2.2,+1G (upright),Test Run 72
0.43797091389483145,14.536109318922897,T105N22+1GFR085,2.2,+1G (upright),Test Run 72
0.43797091389483145,14.532074895094771,T105N22+1GFR085,2.2,+1G (upright),Test Run 72
0.4385718923881306,14.528272404860397,T105N22+1GFR085,2.2,+1G (upright),Test Run 72
0.43897269399133815,14.522667851637772,T105N22+1GFR085,2.2,+1G (upright),Test Run 72
0.4394935121639949,14.519034733961897,T105N22+1GFR085,2.2,+1G (upright),Test Run 72
0.4394935121639949,14.515090336989271,T105N22+1GFR085,2.2,+1G (upright),Test Run 72
0.4402949660960699,14.510347905348647,T105N22+1GFR085,2.2,+1G (upright),Test Run 72
0.44033497161921703,14.504644169997146,T105N22+1GFR085,2.2,+1G (upright),Test Run 72
0.4411765803487833,14.502472844313521,T105N22+1GFR085,2.2,+1G (upright),Test Run 72
0.44137690651321504,14.497779240797897,T105N22+1GFR085,2.2,+1G (upright),Test Run 72
0.44137690651321504,14.494802251051771,T105N22+1GFR085,2.2,+1G (upright),Test Run 72
0.44145706683385716,14.490513005446271,T105N22+1GFR085,2.2,+1G (upright),Test Run 72
0.44249885245351106,14.485851445387771,T105N22+1GFR085,2.2,+1G (upright),Test Run 72
0.4424588469303642,14.482634892653397,T105N22+1GFR085,2.2,+1G (upright),Test Run 72
0.4424588469303642,14.477443852614272,T105N22+1GFR085,2.2,+1G (upright),Test Run 72
0.4433403119087372,14.472158208083021,T105N22+1GFR085,2.2,+1G (upright),Test Run 72
0.4435406380731689,14.468580022047897,T105N22+1GFR085,2.2,+1G (upright),Test Run 72
0.44406160552016605,14.464196171950272,T105N22+1GFR085,2.2,+1G (upright),Test Run 72
0.4447427443341074,14.458783879469772,T105N22+1GFR085,2.2,+1G (upright),Test Run 72
0.4447427443341074,14.454653325270522,T105N22+1GFR085,2.2,+1G (upright),Test Run 72
0.444863059452241,14.451885380934646,T105N22+1GFR085,2.2,+1G (upright),Test Run 72
0.44578467922810533,14.446862187575272,T105N22+1GFR085,2.2,+1G (upright),Test Run 72
0.4459448505950458,14.440465703200271,T105N22+1GFR085,2.2,+1G (upright),Test Run 72
0.4459448505950458,14.435210576247147,T105N22+1GFR085,2.2,+1G (upright),Test Run 72
0.44618533155697276,14.433071294020522,T105N22+1GFR085,2.2,+1G (upright),Test Run 72
0.44722711717662667,14.428804936598647,T105N22+1GFR085,2.2,+1G (upright),Test Run 72
0.44710695133283734,14.424566044997146,T105N22+1GFR085,2.2,+1G (upright),Test Run 72
0.44802857110870165,14.418384709547897,T105N22+1GFR085,2.2,+1G (upright),Test Run 72
0.44802857110870165,14.413569035719771,T105N22+1GFR085,2.2,+1G (upright),Test Run 72
0.44834921239126707,14.411501469801772,T105N22+1GFR085,2.2,+1G (upright),Test Run 72
0.44850938375820754,14.407250371169022,T105N22+1GFR085,2.2,+1G (upright),Test Run 72
0.4494711583315631,14.401856389235396,T105N22+1GFR085,2.2,+1G (upright),Test Run 72
0.4496714844959948,14.395745244215897,T105N22+1GFR085,2.2,+1G (upright),Test Run 72
0.4496714844959948,14.392672124098647,T105N22+1GFR085,2.2,+1G (upright),Test Run 72
0.4504729384280698,14.389078679274396,T105N22+1GFR085,2.2,+1G (upright),Test Run 72
0.45055309874871224,14.382872929762772,T105N22+1GFR085,2.2,+1G (upright),Test Run 72
0.4509135962800844,14.379372563551772,T105N22+1GFR085,2.2,+1G (upright),Test Run 72
0.4509135962800844,14.374311223219772,T105N22+1GFR085,2.2,+1G (upright),Test Run 72
0.45187537085344,14.370766606520522,T105N22+1GFR085,2.2,+1G (upright),Test Run 72
0.45187537085344,14.364417424391647,T105N22+1GFR085,2.2,+1G (upright),Test Run 72
0.4527568358318173,14.359314885329146,T105N22+1GFR085,2.2,+1G (upright),Test Run 72
0.45315763743502085,14.354416814040022,T105N22+1GFR085,2.2,+1G (upright),Test Run 72
0.45315763743502085,14.349642338942397,T105N22+1GFR085,2.2,+1G (upright),Test Run 72
0.453197642958172,14.345926823805646,T105N22+1GFR085,2.2,+1G (upright),Test Run 72
0.454560069860395,14.340911259840897,T105N22+1GFR085,2.2,+1G (upright),Test Run 72
0.4543597436959593,14.335674443434646,T105N22+1GFR085,2.2,+1G (upright),Test Run 72
0.4543597436959593,14.331675114821271,T105N22+1GFR085,2.2,+1G (upright),Test Run 72
0.4552813634718236,14.325931706618146,T105N22+1GFR085,2.2,+1G (upright),Test Run 72
0.455361523792466,14.322832646559647,T105N22+1GFR085,2.2,+1G (upright),Test Run 72
0.4556018554800489,14.316388859938522,T105N22+1GFR085,2.2,+1G (upright),Test Run 72
0.4565234752559132,14.312239995192396,T105N22+1GFR085,2.2,+1G (upright),Test Run 72
0.4565234752559132,14.306607976149397,T105N22+1GFR085,2.2,+1G (upright),Test Run 72
0.4566036355765556,14.302555241774396,T105N22+1GFR085,2.2,+1G (upright),Test Run 72
0.4571646085467036,14.297573247145522,T105N22+1GFR085,2.2,+1G (upright),Test Run 72
0.4575252553524199,14.293752446364271,T105N22+1GFR085,2.2,+1G (upright),Test Run 72
0.4575252553524199,14.287659611891646,T105N22+1GFR085,2.2,+1G (upright),Test Run 72
0.4578458966349853,14.284214177321271,T105N22+1GFR085,2.2,+1G (upright),Test Run 72
0.45896784257528533,14.278167119215897,T105N22+1GFR085,2.2,+1G (upright),Test Run 72
0.45880752193400076,14.273252263258772,T105N22+1GFR085,2.2,+1G (upright),Test Run 72
0.45972914170986506,14.267008366774396,T105N22+1GFR085,2.2,+1G (upright),Test Run 72
0.45972914170986506,14.262294926833022,T105N22+1GFR085,2.2,+1G (upright),Test Run 72
0.4598894623511499,14.258083501051772,T105N22+1GFR085,2.2,+1G (upright),Test Run 72
0.4601299433130729,14.251784672926771,T105N22+1GFR085,2.2,+1G (upright),Test Run 72
0.46121173445587765,14.246045842360397,T105N22+1GFR085,2.2,+1G (upright),Test Run 72
0.46121173445587765,14.242028203200272,T105N22+1GFR085,2.2,+1G (upright),Test Run 72
0.46121173445587765,14.238691106032272,T105N22+1GFR085,2.2,+1G (upright),Test Run 72
0.4618128622235169,14.231356206129897,T105N22+1GFR085,2.2,+1G (upright),Test Run 72
0.46269432720189424,14.227198186110396,T105N22+1GFR085,2.2,+1G (upright),Test Run 72
0.4626143161555919,14.222077336501021,T105N22+1GFR085,2.2,+1G (upright),Test Run 72
0.4626143161555919,14.216857304762772,T105N22+1GFR085,2.2,+1G (upright),Test Run 72
0.4635759414546077,14.213010564040022,T105N22+1GFR085,2.2,+1G (upright),Test Run 72
0.4632954549695335,14.207886662672896,T105N22+1GFR085,2.2,+1G (upright),Test Run 72
0.4643372405891874,14.202623906325272,T105N22+1GFR085,2.2,+1G (upright),Test Run 72
0.4645375667536231,14.195633855055647,T105N22+1GFR085,2.2,+1G (upright),Test Run 72
0.4645375667536231,14.191202702711896,T105N22+1GFR085,2.2,+1G (upright),Test Run 72
0.4646978873949037,14.186667790602522,T105N22+1GFR085,2.2,+1G (upright),Test Run 72
0.4657798278120528,14.181331792067397,T105N22+1GFR085,2.2,+1G (upright),Test Run 72
0.4663408007822008,14.177268376540022,T105N22+1GFR085,2.2,+1G (upright),Test Run 72
0.4663408007822008,14.171862187575272,T105N22+1GFR085,2.2,+1G (upright),Test Run 72
0.4661404746177691,14.165877690504896,T105N22+1GFR085,2.2,+1G (upright),Test Run 72
0.46714225471427184,14.160331120680647,T105N22+1GFR085,2.2,+1G (upright),Test Run 72
0.4670620943936334,14.154331364821271,T105N22+1GFR085,2.2,+1G (upright),Test Run 72
0.4670620943936334,14.148592534254897,T105N22+1GFR085,2.2,+1G (upright),Test Run 72
0.46802371969264517,14.144443669508771,T105N22+1GFR085,2.2,+1G (upright),Test Run 72
0.4683843664983614,14.139776005934646,T105N22+1GFR085,2.2,+1G (upright),Test Run 72
0.46862484746028843,14.132789006422897,T105N22+1GFR085,2.2,+1G (upright),Test Run 72
0.46862484746028843,14.127332463454147,T105N22+1GFR085,2.2,+1G (upright),Test Run 72
0.46962662755679113,14.122411503981521,T105N22+1GFR085,2.2,+1G (upright),Test Run 72
0.4702677608475816,14.114754643629897,T105N22+1GFR085,2.2,+1G (upright),Test Run 72
0.47018760052694314,14.111953129958021,T105N22+1GFR085,2.2,+1G (upright),Test Run 72
0.47018760052694314,14.105248418044022,T105N22+1GFR085,2.2,+1G (upright),Test Run 72
0.4713497012647304,14.101201787184646,T105N22+1GFR085,2.2,+1G (upright),Test Run 72
0.47175035359359385,14.095223393629897,T105N22+1GFR085,2.2,+1G (upright),Test Run 72
0.47187051943738745,14.086940922926772,T105N22+1GFR085,2.2,+1G (upright),Test Run 72
0.47187051943738745,14.084365239333021,T105N22+1GFR085,2.2,+1G (upright),Test Run 72
0.47267197336946243,14.078722539137772,T105N22+1GFR085,2.2,+1G (upright),Test Run 72
0.4733131066602489,14.073650517653396,T105N22+1GFR085,2.2,+1G (upright),Test Run 72
0.4731929408164593,14.067347111891646,T105N22+1GFR085,2.2,+1G (upright),Test Run 72
0.47415456611547474,14.059346928786146,T105N22+1GFR085,2.2,+1G (upright),Test Run 72
0.47415456611547474,14.057064213942397,T105N22+1GFR085,2.2,+1G (upright),Test Run 72
0.47415456611547474,14.050965275954146,T105N22+1GFR085,2.2,+1G (upright),Test Run 72
0.4750761858913393,14.043561711501022,T105N22+1GFR085,2.2,+1G (upright),Test Run 72
0.4755971533383362,14.039272465895522,T105N22+1GFR085,2.2,+1G (upright),Test Run 72
0.47547683822020675,14.032816472243146,T105N22+1GFR085,2.2,+1G (upright),Test Run 72
0.47547683822020675,14.027898564528396,T105N22+1GFR085,2.2,+1G (upright),Test Run 72
0.4765587786373519,14.019741215895522,T105N22+1GFR085,2.2,+1G (upright),Test Run 72
0.47643861279355837,14.015667119215896,T105N22+1GFR085,2.2,+1G (upright),Test Run 72
0.47744039289006507,14.010927739333022,T105N22+1GFR085,2.2,+1G (upright),Test Run 72
0.47744039289006507,14.004635014723647,T105N22+1GFR085,2.2,+1G (upright),Test Run 72
0.4779212055395749,14.000003972243146,T105N22+1GFR085,2.2,+1G (upright),Test Run 72
0.4779212055395749,13.994521489333021,T105N22+1GFR085,2.2,+1G (upright),Test Run 72
0.47900314595672006,13.988352360915021,T105N22+1GFR085,2.2,+1G (upright),Test Run 72
0.4789629911592288,13.983262028883772,T105N22+1GFR085,2.2,+1G (upright),Test Run 72
0.4789629911592288,13.976836552809647,T105N22+1GFR085,2.2,+1G (upright),Test Run 72
0.47960412445001926,13.971172490309646,T105N22+1GFR085,2.2,+1G (upright),Test Run 72
0.48040557838209424,13.965345158766647,T105N22+1GFR085,2.2,+1G (upright),Test Run 72
0.4800849370995288,13.958924260329146,T105N22+1GFR085,2.2,+1G (upright),Test Run 72
0.4800849370995288,13.954456486891647,T105N22+1GFR085,2.2,+1G (upright),Test Run 72
0.48112687199352283,13.947701420973647,T105N22+1GFR085,2.2,+1G (upright),Test Run 72
0.48084638550844894,13.941661992262771,T105N22+1GFR085,2.2,+1G (upright),Test Run 72
0.48176800528431324,13.937996831129897,T105N22+1GFR085,2.2,+1G (upright),Test Run 72
0.4822088124106719,13.930429997633771,T105N22+1GFR085,2.2,+1G (upright),Test Run 72
0.4822088124106719,13.923551335524397,T105N22+1GFR085,2.2,+1G (upright),Test Run 72
0.48252930441889696,13.918021550368147,T105N22+1GFR085,2.2,+1G (upright),Test Run 72
0.48337076387411915,13.910798039626021,T105N22+1GFR085,2.2,+1G (upright),Test Run 72
0.4843325384474747,13.906746831129897,T105N22+1GFR085,2.2,+1G (upright),Test Run 72
0.4843325384474747,13.898510136794021,T105N22+1GFR085,2.2,+1G (upright),Test Run 72
0.4840520519624008,13.893891301344771,T105N22+1GFR085,2.2,+1G (upright),Test Run 72
0.4849736717382651,13.886715092848647,T105N22+1GFR085,2.2,+1G (upright),Test Run 72
0.48569481607535786,13.881052556227521,T105N22+1GFR085,2.2,+1G (upright),Test Run 72
0.48569481607535786,13.875167241286146,T105N22+1GFR085,2.2,+1G (upright),Test Run 72
0.4857349708728491,13.869703068922897,T105N22+1GFR085,2.2,+1G (upright),Test Run 72
0.4867367509693519,13.863361516188522,T105N22+1GFR085,2.2,+1G (upright),Test Run 72
0.486576430328071,13.858252873610397,T105N22+1GFR085,2.2,+1G (upright),Test Run 72
0.486576430328071,13.851215520094772,T105N22+1GFR085,2.2,+1G (upright),Test Run 72
0.487377884260142,13.845308842848647,T105N22+1GFR085,2.2,+1G (upright),Test Run 72
0.48809917787157486,13.839379277419022,T105N22+1GFR085,2.2,+1G (upright),Test Run 72
0.48797886275344116,13.832201543044022,T105N22+1GFR085,2.2,+1G (upright),Test Run 72
0.48797886275344116,13.826041569899397,T105N22+1GFR085,2.2,+1G (upright),Test Run 72
0.4886601508417229,13.819936528395521,T105N22+1GFR085,2.2,+1G (upright),Test Run 72
0.4897019364613807,13.813352360915022,T105N22+1GFR085,2.2,+1G (upright),Test Run 72
0.48958177061758745,13.807174077223646,T105N22+1GFR085,2.2,+1G (upright),Test Run 72
0.48958177061758745,13.802294316481522,T105N22+1GFR085,2.2,+1G (upright),Test Run 72
0.4905433959166029,13.794049992751022,T105N22+1GFR085,2.2,+1G (upright),Test Run 72
0.4911845292073933,13.788050236891646,T105N22+1GFR085,2.2,+1G (upright),Test Run 72
0.49114452368424216,13.783519902419021,T105N22+1GFR085,2.2,+1G (upright),Test Run 72
0.49114452368424216,13.776990666579147,T105N22+1GFR085,2.2,+1G (upright),Test Run 72
0.49186566802133463,13.770464482497147,T105N22+1GFR085,2.2,+1G (upright),Test Run 72
0.4927072767508969,13.764823308180647,T105N22+1GFR085,2.2,+1G (upright),Test Run 72
0.49250680131212504,13.757265629958022,T105N22+1GFR085,2.2,+1G (upright),Test Run 72
0.49250680131212504,13.751596989821271,T105N22+1GFR085,2.2,+1G (upright),Test Run 72
0.49346857588548065,13.744906010817397,T105N22+1GFR085,2.2,+1G (upright),Test Run 72
0.49410970917627106,13.738582768629897,T105N22+1GFR085,2.2,+1G (upright),Test Run 72
0.4939895433324778,13.731870427321272,T105N22+1GFR085,2.2,+1G (upright),Test Run 72
0.49523165511656736,13.725133671950271,T105N22+1GFR085,2.2,+1G (upright),Test Run 72
0.49523165511656736,13.717789616774397,T105N22+1GFR085,2.2,+1G (upright),Test Run 72
0.4951114892727738,13.713553776930647,T105N22+1GFR085,2.2,+1G (upright),Test Run 72
0.49579262808671537,13.706371464919021,T105N22+1GFR085,2.2,+1G (upright),Test Run 72
0.4966742423394288,13.700922551344771,T105N22+1GFR085,2.2,+1G (upright),Test Run 72
0.4965539272212991,13.693049016188521,T105N22+1GFR085,2.2,+1G (upright),Test Run 72
0.4965539272212991,13.687239995192396,T105N22+1GFR085,2.2,+1G (upright),Test Run 72
0.49751570179465493,13.680039372633772,T105N22+1GFR085,2.2,+1G (upright),Test Run 72
0.49763586763844425,13.674707951735396,T105N22+1GFR085,2.2,+1G (upright),Test Run 72
0.49827700092923466,13.666193547438521,T105N22+1GFR085,2.2,+1G (upright),Test Run 72
0.49827700092923466,13.659517827223647,T105N22+1GFR085,2.2,+1G (upright),Test Run 72
0.49899829454066724,13.655730595778397,T105N22+1GFR085,2.2,+1G (upright),Test Run 72
0.4990784548613097,13.648925175856522,T105N22+1GFR085,2.2,+1G (upright),Test Run 72
0.5002404063247569,13.640049138258771,T105N22+1GFR085,2.2,+1G (upright),Test Run 72
0.5002404063247569,13.634458317946272,T105N22+1GFR085,2.2,+1G (upright),Test Run 72
0.5002404063247569,13.627724614333022,T105N22+1GFR085,2.2,+1G (upright),Test Run 72
0.5008415340923962,13.620874943922896,T105N22+1GFR085,2.2,+1G (upright),Test Run 72
0.5016829935476183,13.613865056227521,T105N22+1GFR085,2.2,+1G (upright),Test Run 72
0.5019234745095452,13.608242192458022,T105N22+1GFR085,2.2,+1G (upright),Test Run 72
0.5019234745095452,13.601174321364272,T105N22+1GFR085,2.2,+1G (upright),Test Run 72
0.502444292682202,13.595087590407271,T105N22+1GFR085,2.2,+1G (upright),Test Run 72
0.503245746614273,13.588686528395522,T105N22+1GFR085,2.2,+1G (upright),Test Run 72
0.5032057410911218,13.581015935133772,T105N22+1GFR085,2.2,+1G (upright),Test Run 72
0.5032057410911218,13.574381413649396,T105N22+1GFR085,2.2,+1G (upright),Test Run 72
0.5039270347025547,13.569513859938521,T105N22+1GFR085,2.2,+1G (upright),Test Run 72
0.5047283393602896,13.561879887770521,T105N22+1GFR085,2.2,+1G (upright),Test Run 72
0.504848654478419,13.553595891188522,T105N22+1GFR085,2.2,+1G (upright),Test Run 72
0.504848654478419,13.546898808669022,T105N22+1GFR085,2.2,+1G (upright),Test Run 72
0.5054496329717182,13.540500798415021,T105N22+1GFR085,2.2,+1G (upright),Test Run 72
0.5062910924269404,13.534191289137771,T105N22+1GFR085,2.2,+1G (upright),Test Run 72
0.5062510869037935,13.526299443434647,T105N22+1GFR085,2.2,+1G (upright),Test Run 72
0.5062510869037935,13.520041814040022,T105N22+1GFR085,2.2,+1G (upright),Test Run 72
0.5070123860383732,13.513492741774396,T105N22+1GFR085,2.2,+1G (upright),Test Run 72
0.507853845493595,13.506827702711897,T105N22+1GFR085,2.2,+1G (upright),Test Run 72
0.5079340058142375,13.500010075758771,T105N22+1GFR085,2.2,+1G (upright),Test Run 72
0.5079340058142375,13.493755498122146,T105N22+1GFR085,2.2,+1G (upright),Test Run 72
0.5083748129405962,13.485247197340897,T105N22+1GFR085,2.2,+1G (upright),Test Run 72
0.5093765930371029,13.480021062086896,T105N22+1GFR085,2.2,+1G (upright),Test Run 72
0.5094165985602501,13.473746648024397,T105N22+1GFR085,2.2,+1G (upright),Test Run 72
0.5094165985602501,13.465795293044021,T105N22+1GFR085,2.2,+1G (upright),Test Run 72
0.5100577318510405,13.457891240309646,T105N22+1GFR085,2.2,+1G (upright),Test Run 72
0.5106588596186797,13.452216496657272,T105N22+1GFR085,2.2,+1G (upright),Test Run 72
0.5106988651418309,13.445008244704146,T105N22+1GFR085,2.2,+1G (upright),Test Run 72
0.5106988651418309,13.438346257399397,T105N22+1GFR085,2.2,+1G (upright),Test Run 72
0.5117406507614886,13.431154790114272,T105N22+1GFR085,2.2,+1G (upright),Test Run 72
0.5119009714027694,13.424697270583021,T105N22+1GFR085,2.2,+1G (upright),Test Run 72
0.5125020991704127,13.416991582106522,T105N22+1GFR085,2.2,+1G (upright),Test Run 72
0.5130630721405607,13.412302556227521,T105N22+1GFR085,2.2,+1G (upright),Test Run 72
0.5130630721405607,13.403940739821271,T105N22+1GFR085,2.2,+1G (upright),Test Run 72
0.5134237189462769,13.394544377516647,T105N22+1GFR085,2.2,+1G (upright),Test Run 72
0.5143453387221415,13.389867558669021,T105N22+1GFR085,2.2,+1G (upright),Test Run 72
0.514505510089082,13.382076420973647,T105N22+1GFR085,2.2,+1G (upright),Test Run 72
0.5150666323335701,13.374912419508771,T105N22+1GFR085,2.2,+1G (upright),Test Run 72
0.5150666323335701,13.369368901442396,T105N22+1GFR085,2.2,+1G (upright),Test Run 72
0.5156276053037181,13.362748112868147,T105N22+1GFR085,2.2,+1G (upright),Test Run 72
