Repository: schandel33/gitrep

# Nozzle Tensile Test Analysis

Stress-vs-strain analysis of tensile pulls across 4 nozzle sizes (0.6, 1.4,
2.2, 2.6 mm) x 2 print-gravity orientations (+1G upright / -1G inverted),
printed at 105 C with a 0.85 flow ratio.

## Data-quality issues found and how they're handled

1. **Load-cell zero offset.** 10 of 17 runs record small negative Load
   values for the first handful of samples (up to ~180, always <0.5% of the
   file) before the crosshead starts moving — load-cell noise around zero,
   not real load. The script computes the mean Load over all
   pre-motion samples (`Crosshead < crosshead_zero_threshold_mm`) and
   subtracts it from the whole run.
2.

File: nozzle_tensile_analysis/analysis_output/all_curves_tidy.csv (part 89 of 151)
Strain,Stress_MPa,condition,nozzle_mm,gravity,run
0.8455682314349394,12.339898839186535,T105N22+1GFR085,2.2,+1G (upright),Test Run 72
0.8460090385612982,12.343288579176773,T105N22+1GFR085,2.2,+1G (upright),Test Run 72
0.8466501718520886,12.34260117072951,T105N22+1GFR085,2.2,+1G (upright),Test Run 72
0.8466501718520886,12.342691197584973,T105N22+1GFR085,2.2,+1G (upright),Test Run 72
0.8468906528140117,12.343586888502948,T105N22+1GFR085,2.2,+1G (upright),Test Run 72
0.8473714654635172,12.343312993239273,T105N22+1GFR085,2.2,+1G (upright),Test Run 72
0.8478522781130271,12.344449773024435,T105N22+1GFR085,2.2,+1G (upright),Test Run 72
0.8478522781130271,12.34303986091506,T105N22+1GFR085,2.2,+1G (upright),Test Run 72
0.8480927590749501,12.343370976637711,T105N22+1GFR085,2.2,+1G (upright),Test Run 72
0.8486135772476068,12.343634190749036,T105N22+1GFR085,2.2,+1G (upright),Test Run 72
0.8490543843739655,12.344728245924824,T105N22+1GFR085,2.2,+1G (upright),Test Run 72
0.8494951915003242,12.344416203688498,T105N22+1GFR085,2.2,+1G (upright),Test Run 72
0.8494951915003242,12.346132054518574,T105N22+1GFR085,2.2,+1G (upright),Test Run 72
0.8499760041498298,12.345211186598648,T105N22+1GFR085,2.2,+1G (upright),Test Run 72
0.8503766564786972,12.345515599440448,T105N22+1GFR085,2.2,+1G (upright),Test Run 72
0.8503766564786972,12.345514836500998,T105N22+1GFR085,2.2,+1G (upright),Test Run 72
0.8507774580819011,12.346230473708022,T105N22+1GFR085,2.2,+1G (upright),Test Run 72
0.8511781104107682,12.346535649489272,T105N22+1GFR085,2.2,+1G (upright),Test Run 72
0.8516589230602781,12.345655217360372,T105N22+1GFR085,2.2,+1G (upright),Test Run 72
0.8520597246634817,12.346508946608411,T105N22+1GFR085,2.2,+1G (upright),Test Run 72
0.8520597246634817,12.346355595778336,T105N22+1GFR085,2.2,+1G (upright),Test Run 72
0.8523402111485558,12.347162785719748,T105N22+1GFR085,2.2,+1G (upright),Test Run 72
0.8528210237980653,12.349604191969748,T105N22+1GFR085,2.2,+1G (upright),Test Run 72
0.8533018364475713,12.348401799391622,T105N22+1GFR085,2.2,+1G (upright),Test Run 72
0.8533018364475713,12.348174443434585,T105N22+1GFR085,2.2,+1G (upright),Test Run 72
0.8534621570888559,12.349501195143572,T105N22+1GFR085,2.2,+1G (upright),Test Run 72
0.8542234562234355,12.347780766676774,T105N22+1GFR085,2.2,+1G (upright),Test Run 72
0.8544237823878713,12.347644963454123,T105N22+1GFR085,2.2,+1G (upright),Test Run 72
0.8549047443117173,12.346915593336934,T105N22+1GFR085,2.2,+1G (upright),Test Run 72
0.8549047443117173,12.347705998610373,T105N22+1GFR085,2.2,+1G (upright),Test Run 72
0.8553454021637359,12.348441472243184,T105N22+1GFR085,2.2,+1G (upright),Test Run 72
0.8557060489694521,12.34774033088576,T105N22+1GFR085,2.2,+1G (upright),Test Run 72
0.8561068505726557,12.349716344069348,T105N22+1GFR085,2.2,+1G (upright),Test Run 72
0.8565876632221655,12.349048009108412,T105N22+1GFR085,2.2,+1G (upright),Test Run 72
0.8565876632221655,12.349362340163099,T105N22+1GFR085,2.2,+1G (upright),Test Run 72
0.8571486361923135,12.34882675666701,T105N22+1GFR085,2.2,+1G (upright),Test Run 72
0.8575092829980299,12.350187840651385,T105N22+1GFR085,2.2,+1G (upright),Test Run 72
0.858030250445027,12.347443547438498,T105N22+1GFR085,2.2,+1G (upright),Test Run 72
0.858030250445027,12.348894658278336,T105N22+1GFR085,2.2,+1G (upright),Test Run 72
0.8585110630945366,12.351696171950211,T105N22+1GFR085,2.2,+1G (upright),Test Run 72
0.8587915495796107,12.351507725905286,T105N22+1GFR085,2.2,+1G (upright),Test Run 72
0.8592323567059654,12.350126042555685,T105N22+1GFR085,2.2,+1G (upright),Test Run 72
0.8598734899967558,12.350794377516623,T105N22+1GFR085,2.2,+1G (upright),Test Run 72
0.8598734899967558,12.350940098952162,T105N22+1GFR085,2.2,+1G (upright),Test Run 72
0.8600738161611916,12.351246800612323,T105N22+1GFR085,2.2,+1G (upright),Test Run 72
0.8605947836081884,12.35189072151076,T105N22+1GFR085,2.2,+1G (upright),Test Run 72
0.8609152756164138,12.351387181471697,T105N22+1GFR085,2.2,+1G (upright),Test Run 72
0.8609152756164138,12.352649846266623,T105N22+1GFR085,2.2,+1G (upright),Test Run 72
0.8613560827427682,12.351032414625998,T105N22+1GFR085,2.2,+1G (upright),Test Run 72
0.8617968898691268,12.35175644416701,T105N22+1GFR085,2.2,+1G (upright),Test Run 72
0.8622777025186368,12.351089635084973,T105N22+1GFR085,2.2,+1G (upright),Test Run 72
0.8627185096449914,12.35211044807326,T105N22+1GFR085,2.2,+1G (upright),Test Run 72
0.8627185096449914,12.353107609938498,T105N22+1GFR085,2.2,+1G (upright),Test Run 72
0.8629989961300654,12.353339543532247,T105N22+1GFR085,2.2,+1G (upright),Test Run 72
0.8634798087795752,12.354927220534197,T105N22+1GFR085,2.2,+1G (upright),Test Run 72
0.863960621429081,12.354411473463886,T105N22+1GFR085,2.2,+1G (upright),Test Run 72
0.863960621429081,12.356432500075211,T105N22+1GFR085,2.2,+1G (upright),Test Run 72
0.8642011023910038,12.354784550856461,T105N22+1GFR085,2.2,+1G (upright),Test Run 72
0.8649223960024366,12.357190861891622,T105N22+1GFR085,2.2,+1G (upright),Test Run 72
0.8651227221668684,12.356520238112322,T105N22+1GFR085,2.2,+1G (upright),Test Run 72
0.8656435403395291,12.355941167067398,T105N22+1GFR085,2.2,+1G (upright),Test Run 72
0.8656435403395291,12.355886998366223,T105N22+1GFR085,2.2,+1G (upright),Test Run 72
0.8660843474658838,12.355791630934586,T105N22+1GFR085,2.2,+1G (upright),Test Run 72
0.8664049887484492,12.355749669264661,T105N22+1GFR085,2.2,+1G (upright),Test Run 72
0.8668456466004675,12.356083836745135,T105N22+1GFR085,2.2,+1G (upright),Test Run 72
0.8670861275623906,12.356978001784197,T105N22+1GFR085,2.2,+1G (upright),Test Run 72
0.8670861275623906,12.357708134840836,T105N22+1GFR085,2.2,+1G (upright),Test Run 72
0.8678074211738234,12.358550419997085,T105N22+1GFR085,2.2,+1G (upright),Test Run 72
0.8681680679795396,12.356521763991223,T105N22+1GFR085,2.2,+1G (upright),Test Run 72
0.8685687203084032,12.35778824348341,T105N22+1GFR085,2.2,+1G (upright),Test Run 72
0.8685687203084032,12.357119908522474,T105N22+1GFR085,2.2,+1G (upright),Test Run 72
0.8692500083966848,12.35886017341506,T105N22+1GFR085,2.2,+1G (upright),Test Run 72
0.8694903400842674,12.358349003981461,T105N22+1GFR085,2.2,+1G (upright),Test Run 72
0.8699711527337772,12.357949986647473,T105N22+1GFR085,2.2,+1G (upright),Test Run 72
0.8707326011426971,12.359396519850598,T105N22+1GFR085,2.2,+1G (upright),Test Run 72
0.8707326011426971,12.358181920241224,T105N22+1GFR085,2.2,+1G (upright),Test Run 72
0.8708527669864907,12.358831944655286,T105N22+1GFR085,2.2,+1G (upright),Test Run 72
0.8714538947541299,12.359260716627947,T105N22+1GFR085,2.2,+1G (upright),Test Run 72
0.8716942264417126,12.357765355299822,T105N22+1GFR085,2.2,+1G (upright),Test Run 72
0.8716942264417126,12.359729161452162,T105N22+1GFR085,2.2,+1G (upright),Test Run 72
0.8722551994118608,12.358560338209973,T105N22+1GFR085,2.2,+1G (upright),Test Run 72
0.872575840694426,12.35803085822951,T105N22+1GFR085,2.2,+1G (upright),Test Run 72
0.8730166478207847,12.359396519850598,T105N22+1GFR085,2.2,+1G (upright),Test Run 72
0.8734573056728033,12.360360112379897,T105N22+1GFR085,2.2,+1G (upright),Test Run 72
0.8734573056728033,12.361455693434586,T105N22+1GFR085,2.2,+1G (upright),Test Run 72
0.873657631837235,12.35983749885451,T105N22+1GFR085,2.2,+1G (upright),Test Run 72
0.8743389199255167,12.359255376051774,T105N22+1GFR085,2.2,+1G (upright),Test Run 72
0.8747797270518711,12.361360326002949,T105N22+1GFR085,2.2,+1G (upright),Test Run 72
0.8747797270518711,12.362428441237324,T105N22+1GFR085,2.2,+1G (upright),Test Run 72
0.8749800532163069,12.362184300612324,T105N22+1GFR085,2.2,+1G (upright),Test Run 72
0.8756611920302484,12.361995091627948,T105N22+1GFR085,2.2,+1G (upright),Test Run 72
0.875821512671529,12.36308380622756,T105N22+1GFR085,2.2,+1G (upright),Test Run 72
0.8763424801185261,12.362537541579123,T105N22+1GFR085,2.2,+1G (upright),Test Run 72
0.8763424801185261,12.36298691291701,T105N22+1GFR085,2.2,+1G (upright),Test Run 72
0.8769034530886781,12.362381138991223,T105N22+1GFR085,2.2,+1G (upright),Test Run 72
0.8771839395737523,12.362142338942398,T105N22+1GFR085,2.2,+1G (upright),Test Run 72
0.8776247467001067,12.363209691237323,T105N22+1GFR085,2.2,+1G (upright),Test Run 72
0.8778650783876896,12.362713780592786,T105N22+1GFR085,2.2,+1G (upright),Test Run 72
0.8778650783876896,12.364363255690447,T105N22+1GFR085,2.2,+1G (upright),Test Run 72
0.8785863719991225,12.365126195143572,T105N22+1GFR085,2.2,+1G (upright),Test Run 72
0.8789470188048387,12.365076604079123,T105N22+1GFR085,2.2,+1G (upright),Test Run 72
0.8793878259311975,12.364985051344748,T105N22+1GFR085,2.2,+1G (upright),Test Run 72
0.8793878259311975,12.364438023756849,T105N22+1GFR085,2.2,+1G (upright),Test Run 72
0.8799487989013455,12.363933720778336,T105N22+1GFR085,2.2,+1G (upright),Test Run 72
0.8801891305889283,12.36301132697951,T105N22+1GFR085,2.2,+1G (upright),Test Run 72
0.8806299377152871,12.364104619215835,T105N22+1GFR085,2.2,+1G (upright),Test Run 72
0.8812710710060733,12.366094365309586,T105N22+1GFR085,2.2,+1G (upright),Test Run 72
0.8812710710060733,12.36490265388381,T105N22+1GFR085,2.2,+1G (upright),Test Run 72
0.8814713971705089,12.365670933913098,T105N22+1GFR085,2.2,+1G (upright),Test Run 72
0.8821926907819417,12.365057530592786,T105N22+1GFR085,2.2,+1G (upright),Test Run 72
0.8824731772670157,12.365667882155286,T105N22+1GFR085,2.2,+1G (upright),Test Run 72
0.8824731772670157,12.367061009596698,T105N22+1GFR085,2.2,+1G (upright),Test Run 72
0.8829139843933703,12.364093938063498,T105N22+1GFR085,2.2,+1G (upright),Test Run 72
0.8833547915197291,12.36519638557326,T105N22+1GFR085,2.2,+1G (upright),Test Run 72
0.8837154383254454,12.365629735182635,T105N22+1GFR085,2.2,+1G (upright),Test Run 72
0.8841160906543089,12.366434636305685,T105N22+1GFR085,2.2,+1G (upright),Test Run 72
0.8841160906543089,12.365834202956073,T105N22+1GFR085,2.2,+1G (upright),Test Run 72
0.8843565716162358,12.366657414625998,T105N22+1GFR085,2.2,+1G (upright),Test Run 72
0.8850377104301734,12.367511906813498,T105N22+1GFR085,2.2,+1G (upright),Test Run 72
0.885438512033381,12.366593327711936,T105N22+1GFR085,2.2,+1G (upright),Test Run 72
0.8857990095647571,12.367766728590835,T105N22+1GFR085,2.2,+1G (upright),Test Run 72
0.8857990095647571,12.368314519118185,T105N22+1GFR085,2.2,+1G (upright),Test Run 72
0.8862398166911158,12.367487492750998,T105N22+1GFR085,2.2,+1G (upright),Test Run 72
0.8866806238174706,12.367483678053723,T105N22+1GFR085,2.2,+1G (upright),Test Run 72
0.887081276146338,12.366684117506848,T105N22+1GFR085,2.2,+1G (upright),Test Run 72
0.887081276146338,12.367373051833024,T105N22+1GFR085,2.2,+1G (upright),Test Run 72
0.8876824039139772,12.368827214430684,T105N22+1GFR085,2.2,+1G (upright),Test Run 72
0.887882730078409,12.367946782301773,T105N22+1GFR085,2.2,+1G (upright),Test Run 72
0.8882833824072764,12.369447484206074,T105N22+1GFR085,2.2,+1G (upright),Test Run 72
0.8887241895336351,12.36942001838576,T105N22+1GFR085,2.2,+1G (upright),Test Run 72
0.8887241895336351,12.369642033766622,T105N22+1GFR085,2.2,+1G (upright),Test Run 72
0.8892851625037831,12.370227971266623,T105N22+1GFR085,2.2,+1G (upright),Test Run 72
0.8896458093094994,12.368885960768573,T105N22+1GFR085,2.2,+1G (upright),Test Run 72
0.890046610912703,12.368143620680685,T105N22+1GFR085,2.2,+1G (upright),Test Run 72
0.890046610912703,12.370887913893572,T105N22+1GFR085,2.2,+1G (upright),Test Run 72
0.890567429085364,12.369172063063498,T105N22+1GFR085,2.2,+1G (upright),Test Run 72
0.8907677552497957,12.369997563551774,T105N22+1GFR085,2.2,+1G (upright),Test Run 72
0.8913288774942839,12.37127472419631,T105N22+1GFR085,2.2,+1G (upright),Test Run 72
0.8917295298231513,12.369459691237322,T105N22+1GFR085,2.2,+1G (upright),Test Run 72
0.8917295298231513,12.370367589186536,T105N22+1GFR085,2.2,+1G (upright),Test Run 72
0.8920100163082254,12.371516576002948,T105N22+1GFR085,2.2,+1G (upright),Test Run 72
0.892490828957731,12.372056737135761,T105N22+1GFR085,2.2,+1G (upright),Test Run 72
0.8929716416072409,12.371139683913098,T105N22+1GFR085,2.2,+1G (upright),Test Run 72
0.8929716416072409,12.370216527174822,T105N22+1GFR085,2.2,+1G (upright),Test Run 72
0.8933322884129572,12.369597020338885,T105N22+1GFR085,2.2,+1G (upright),Test Run 72
0.8938932613831052,12.371089329909198,T105N22+1GFR085,2.2,+1G (upright),Test Run 72
0.8942539081888214,12.371974339674823,T105N22+1GFR085,2.2,+1G (upright),Test Run 72
0.894614554994538,12.37252060432326,T105N22+1GFR085,2.2,+1G (upright),Test Run 72
0.894614554994538,12.371906438063498,T105N22+1GFR085,2.2,+1G (upright),Test Run 72
0.8949351962771032,12.37314239997756,T105N22+1GFR085,2.2,+1G (upright),Test Run 72
0.8956564898885321,12.371723332594748,T105N22+1GFR085,2.2,+1G (upright),Test Run 72
0.8960571422173995,12.372236790846697,T105N22+1GFR085,2.2,+1G (upright),Test Run 72
0.8964979493437581,12.373650517653335,T105N22+1GFR085,2.2,+1G (upright),Test Run 72
0.8964979493437581,12.373292699049824,T105N22+1GFR085,2.2,+1G (upright),Test Run 72
0.8969386071957725,12.373565831374036,T105N22+1GFR085,2.2,+1G (upright),Test Run 72
0.8972592484783379,12.37160507697951,T105N22+1GFR085,2.2,+1G (upright),Test Run 72
0.8977400611278475,12.374539342116224,T105N22+1GFR085,2.2,+1G (upright),Test Run 72
0.8977400611278475,12.37325302619826,T105N22+1GFR085,2.2,+1G (upright),Test Run 72
0.8982208737773534,12.37319351692091,T105N22+1GFR085,2.2,+1G (upright),Test Run 72
0.8985415150599185,12.372758641432636,T105N22+1GFR085,2.2,+1G (upright),Test Run 72
0.8990223277094244,12.373577275465836,T105N22+1GFR085,2.2,+1G (upright),Test Run 72
0.8993829745151407,12.375443425368186,T105N22+1GFR085,2.2,+1G (upright),Test Run 72
0.8993829745151407,12.375386967848648,T105N22+1GFR085,2.2,+1G (upright),Test Run 72
0.8999039419621417,12.376710667799824,T105N22+1GFR085,2.2,+1G (upright),Test Run 72
0.9003045942910053,12.37625671882521,T105N22+1GFR085,2.2,+1G (upright),Test Run 72
0.9006252355735703,12.375020756911148,T105N22+1GFR085,2.2,+1G (upright),Test Run 72
0.9006252355735703,12.374972691725599,T105N22+1GFR085,2.2,+1G (upright),Test Run 72
0.9012262140668695,12.37536407966506,T105N22+1GFR085,2.2,+1G (upright),Test Run 72
0.9014265402313052,12.376497807692399,T105N22+1GFR085,2.2,+1G (upright),Test Run 72
0.9019875132014532,12.376876225661148,T105N22+1GFR085,2.2,+1G (upright),Test Run 72
0.9024684751252993,12.37668320197951,T105N22+1GFR085,2.2,+1G (upright),Test Run 72
0.9024684751252993,12.375189366530286,T105N22+1GFR085,2.2,+1G (upright),Test Run 72
0.9027489616103734,12.375995030592787,T105N22+1GFR085,2.2,+1G (upright),Test Run 72
0.9032297742598829,12.375785985182635,T105N22+1GFR085,2.2,+1G (upright),Test Run 72
0.9037105869093889,12.377600255202161,T105N22+1GFR085,2.2,+1G (upright),Test Run 72
0.9037105869093889,12.377070775221698,T105N22+1GFR085,2.2,+1G (upright),Test Run 72
0.9041513940357475,12.377242436598648,T105N22+1GFR085,2.2,+1G (upright),Test Run 72
0.9046322066852531,12.378142705153335,T105N22+1GFR085,2.2,+1G (upright),Test Run 72
0.9049928534909697,12.377815404127947,T105N22+1GFR085,2.2,+1G (upright),Test Run 72
0.9053935058198371,12.377386632155286,T105N22+1GFR085,2.2,+1G (upright),Test Run 72
0.9053935058198371,12.379074254225598,T105N22+1GFR085,2.2,+1G (upright),Test Run 72
0.905673992304911,12.378328099440449,T105N22+1GFR085,2.2,+1G (upright),Test Run 72
0.9063552803931927,12.378409733961934,T105N22+1GFR085,2.2,+1G (upright),Test Run 72
0.906715927198909,12.377323308180685,T105N22+1GFR085,2.2,+1G (upright),Test Run 72
0.9069162533633407,12.377348485182635,T105N22+1GFR085,2.2,+1G (upright),Test Run 72
0.9069162533633407,12.377395024489273,T105N22+1GFR085,2.2,+1G (upright),Test Run 72
0.9076775524979245,12.378581395338886,T105N22+1GFR085,2.2,+1G (upright),Test Run 72
0.9078378731392053,12.378277745436536,T105N22+1GFR085,2.2,+1G (upright),Test Run 72
0.9084790064299955,12.377780308913099,T105N22+1GFR085,2.2,+1G (upright),Test Run 72
0.9084790064299955,12.378432622145523,T105N22+1GFR085,2.2,+1G (upright),Test Run 72
0.9089598190795013,12.379318394850598,T105N22+1GFR085,2.2,+1G (upright),Test Run 72
0.9092403055645795,12.37927109260451,T105N22+1GFR085,2.2,+1G (upright),Test Run 72
0.909641107167783,12.379716649245136,T105N22+1GFR085,2.2,+1G (upright),Test Run 72
0.910202080137931,12.379554143141622,T105N22+1GFR085,2.2,+1G (upright),Test Run 72
0.910202080137931,12.379409947584973,T105N22+1GFR085,2.2,+1G (upright),Test Run 72
0.9106828927874409,12.38025909919631,T105N22+1GFR085,2.2,+1G (upright),Test Run 72
0.9110435395931572,12.378077855299823,T105N22+1GFR085,2.2,+1G (upright),Test Run 72
0.9114441919220246,12.37933289070021,T105N22+1GFR085,2.2,+1G (upright),Test Run 72
0.9114441919220246,12.380062260817398,T105N22+1GFR085,2.2,+1G (upright),Test Run 72
0.9118448442508881,12.37949005622756,T105N22+1GFR085,2.2,+1G (upright),Test Run 72
0.912085325212811,12.379804387282247,T105N22+1GFR085,2.2,+1G (upright),Test Run 72
0.9128466243473948,12.379958501051773,T105N22+1GFR085,2.2,+1G (upright),Test Run 72
0.9131271108324687,12.379824986647474,T105N22+1GFR085,2.2,+1G (upright),Test Run 72
0.9131271108324687,12.378771367262711,T105N22+1GFR085,2.2,+1G (upright),Test Run 72
0.9134075973175428,12.380592503737322,T105N22+1GFR085,2.2,+1G (upright),Test Run 72
0.9138885592413928,12.380423894118184,T105N22+1GFR085,2.2,+1G (upright),Test Run 72
0.9143693718908984,12.380569615553723,T105N22+1GFR085,2.2,+1G (upright),Test Run 72
0.9143693718908984,12.379773869704122,T105N22+1GFR085,2.2,+1G (upright),Test Run 72
0.914810179017257,12.37963654060256,T105N22+1GFR085,2.2,+1G (upright),Test Run 72
0.9153309971899141,12.380193486403336,T105N22+1GFR085,2.2,+1G (upright),Test Run 72
0.9156916439956304,12.38122421760451,T105N22+1GFR085,2.2,+1G (upright),Test Run 72
0.9160522908013466,12.381323399733411,T105N22+1GFR085,2.2,+1G (upright),Test Run 72
0.9160522908013466,12.379730382155286,T105N22+1GFR085,2.2,+1G (upright),Test Run 72
0.9164530924045502,12.38143097419631,T105N22+1GFR085,2.2,+1G (upright),Test Run 72
0.9170140653747025,12.379864659499036,T105N22+1GFR085,2.2,+1G (upright),Test Run 72
0.9173747121804148,12.381412663649435,T105N22+1GFR085,2.2,+1G (upright),Test Run 72
0.917735209711791,12.381592717360373,T105N22+1GFR085,2.2,+1G (upright),Test Run 72
0.917735209711791,12.383332219313498,T105N22+1GFR085,2.2,+1G (upright),Test Run 72
0.9184164978000727,12.382006230543961,T105N22+1GFR085,2.2,+1G (upright),Test Run 72
0.9185768184413572,12.381385197829122,T105N22+1GFR085,2.2,+1G (upright),Test Run 72
0.9192579572552946,12.38168732185256,T105N22+1GFR085,2.2,+1G (upright),Test Run 72
0.9192579572552946,12.382864537428723,T105N22+1GFR085,2.2,+1G (upright),Test Run 72
0.91957859853786,12.380969395827162,T105N22+1GFR085,2.2,+1G (upright),Test Run 72
0.919899090546085,12.380958714674822,T105N22+1GFR085,2.2,+1G (upright),Test Run 72
0.9203799031955948,12.382521214674822,T105N22+1GFR085,2.2,+1G (upright),Test Run 72
0.9207807047987984,12.379731908034199,T105N22+1GFR085,2.2,+1G (upright),Test Run 72
0.9207807047987984,12.382326665114274,T105N22+1GFR085,2.2,+1G (upright),Test Run 72
0.9213816832921016,12.380505528639661,T105N22+1GFR085,2.2,+1G (upright),Test Run 72
0.9216621697771757,12.381047978590836,T105N22+1GFR085,2.2,+1G (upright),Test Run 72
0.9221429824266812,12.383251347731461,T105N22+1GFR085,2.2,+1G (upright),Test Run 72
0.9221429824266812,12.381828465651385,T105N22+1GFR085,2.2,+1G (upright),Test Run 72
0.92258378955304,12.382357945631849,T105N22+1GFR085,2.2,+1G (upright),Test Run 72
0.9227441101943206,12.38174988288771,T105N22+1GFR085,2.2,+1G (upright),Test Run 72
0.9235455641263955,12.38360611457716,T105N22+1GFR085,2.2,+1G (upright),Test Run 72
0.9237858958139784,12.384512486647473,T105N22+1GFR085,2.2,+1G (upright),Test Run 72
0.9237858958139784,12.381472935866224,T105N22+1GFR085,2.2,+1G (upright),Test Run 72
0.9241465426196948,12.382983555983412,T105N22+1GFR085,2.2,+1G (upright),Test Run 72
0.9247876759104852,12.383270421217786,T105N22+1GFR085,2.2,+1G (upright),Test Run 72
0.9249880020749169,12.384169163893572,T105N22+1GFR085,2.2,+1G (upright),Test Run 72
0.9255089695219141,12.385428776930684,T105N22+1GFR085,2.2,+1G (upright),Test Run 72
0.9255089695219141,12.385266270827161,T105N22+1GFR085,2.2,+1G (upright),Test Run 72
0.9258696163276303,12.386074986647474,T105N22+1GFR085,2.2,+1G (upright),Test Run 72
0.9263905837746271,12.385406651686536,T105N22+1GFR085,2.2,+1G (upright),Test Run 72
0.9268312416266458,12.385540929030286,T105N22+1GFR085,2.2,+1G (upright),Test Run 72
0.9268312416266458,12.384353032301773,T105N22+1GFR085,2.2,+1G (upright),Test Run 72
0.927191888432362,12.386672368239273,T105N22+1GFR085,2.2,+1G (upright),Test Run 72
0.9277930162000013,12.386522069167011,T105N22+1GFR085,2.2,+1G (upright),Test Run 72
0.9280735026850755,12.387398686598647,T105N22+1GFR085,2.2,+1G (upright),Test Run 72
0.9283939946933005,12.38753525276076,T105N22+1GFR085,2.2,+1G (upright),Test Run 72
0.9283939946933005,12.387036290358411,T105N22+1GFR085,2.2,+1G (upright),Test Run 72
0.9291554431022246,12.386955418776385,T105N22+1GFR085,2.2,+1G (upright),Test Run 72
0.9291954486253715,12.388520970534199,T105N22+1GFR085,2.2,+1G (upright),Test Run 72
0.9299167422368043,12.38937927741896,T105N22+1GFR085,2.2,+1G (upright),Test Run 72
0.9299167422368043,12.387416997145523,T105N22+1GFR085,2.2,+1G (upright),Test Run 72
0.9301570739243872,12.388777318190447,T105N22+1GFR085,2.2,+1G (upright),Test Run 72
0.9307582016920265,12.387688603590835,T105N22+1GFR085,2.2,+1G (upright),Test Run 72
0.9311990088183852,12.388485112379898,T105N22+1GFR085,2.2,+1G (upright),Test Run 72
0.9316398159447439,12.390443577956074,T105N22+1GFR085,2.2,+1G (upright),Test Run 72
0.9316398159447439,12.391061558913098,T105N22+1GFR085,2.2,+1G (upright),Test Run 72
0.9322407944380431,12.390234532545911,T105N22+1GFR085,2.2,+1G (upright),Test Run 72
0.9324411206024745,12.389563908766622,T105N22+1GFR085,2.2,+1G (upright),Test Run 72
0.9329220825263205,12.389985814284199,T105N22+1GFR085,2.2,+1G (upright),Test Run 72
0.9329220825263205,12.39086700935256,T105N22+1GFR085,2.2,+1G (upright),Test Run 72
0.9334429006989815,12.390693822096697,T105N22+1GFR085,2.2,+1G (upright),Test Run 72
0.9334028951758304,12.389174809645523,T105N22+1GFR085,2.2,+1G (upright),Test Run 72
0.9344046752723371,12.390252080153335,T105N22+1GFR085,2.2,+1G (upright),Test Run 72
0.9348053276012005,12.390069737624035,T105N22+1GFR085,2.2,+1G (upright),Test Run 72
0.9348053276012005,12.390428319167011,T105N22+1GFR085,2.2,+1G (upright),Test Run 72
0.9351258196094255,12.391508641432635,T105N22+1GFR085,2.2,+1G (upright),Test Run 72
0.9359272735415005,12.392878880690448,T105N22+1GFR085,2.2,+1G (upright),Test Run 72
0.9360474393852901,12.39028183479201,T105N22+1GFR085,2.2,+1G (upright),Test Run 72
0.9366085616297822,12.391166844557635,T105N22+1GFR085,2.2,+1G (upright),Test Run 72
0.9366085616297822,12.392476811598648,T105N22+1GFR085,2.2,+1G (upright),Test Run 72
0.9367687329967227,12.390786137770522,T105N22+1GFR085,2.2,+1G (upright),Test Run 72
0.9373297059668707,12.393226018141622,T105N22+1GFR085,2.2,+1G (upright),Test Run 72
0.9377305075700786,12.393195500563497,T105N22+1GFR085,2.2,+1G (upright),Test Run 72
0.9377305075700786,12.391736760329122,T105N22+1GFR085,2.2,+1G (upright),Test Run 72
0.9382513257427353,12.393074956129897,T105N22+1GFR085,2.2,+1G (upright),Test Run 72
0.9388524535103746,12.39202820320021,T105N22+1GFR085,2.2,+1G (upright),Test Run 72
0.9390127741516592,12.393669285963885,T105N22+1GFR085,2.2,+1G (upright),Test Run 72
0.9393734209573754,12.394293370436536,T105N22+1GFR085,2.2,+1G (upright),Test Run 72
0.9393734209573754,12.393828740309585,T105N22+1GFR085,2.2,+1G (upright),Test Run 72
0.9400145542481658,12.392162480543961,T105N22+1GFR085,2.2,+1G (upright),Test Run 72
0.9401347200919554,12.39256378669631,T105N22+1GFR085,2.2,+1G (upright),Test Run 72
0.9408158589058967,12.392604985426773,T105N22+1GFR085,2.2,+1G (upright),Test Run 72
0.9408158589058967,12.39455429572951,T105N22+1GFR085,2.2,+1G (upright),Test Run 72
0.9411365001884622,12.395317998122085,T105N22+1GFR085,2.2,+1G (upright),Test Run 72
0.9414569921966872,12.395461430739273,T105N22+1GFR085,2.2,+1G (upright),Test Run 72
0.9420581199643264,12.39400421638381,T105N22+1GFR085,2.2,+1G (upright),Test Run 72
0.9420581199643264,12.39379898567091,T105N22+1GFR085,2.2,+1G (upright),Test Run 72
0.9424587722931939,12.393734898756849,T105N22+1GFR085,2.2,+1G (upright),Test Run 72
0.942979739740191,12.39406601447951,T105N22+1GFR085,2.2,+1G (upright),Test Run 72
0.9435807182334902,12.393404545973649,T105N22+1GFR085,2.2,+1G (upright),Test Run 72
0.9435807182334902,12.39315125007521,T105N22+1GFR085,2.2,+1G (upright),Test Run 72
0.943861204718564,12.393605199049823,T105N22+1GFR085,2.2,+1G (upright),Test Run 72
0.9442218515242804,12.395228734206073,T105N22+1GFR085,2.2,+1G (upright),Test Run 72
0.9451836260976362,12.39548203010451,T105N22+1GFR085,2.2,+1G (upright),Test Run 72
0.9451836260976362,12.395962681959974,T105N22+1GFR085,2.2,+1G (upright),Test Run 72
0.945143471300145,12.395659794997085,T105N22+1GFR085,2.2,+1G (upright),Test Run 72
0.9457445990677842,12.394665684889661,T105N22+1GFR085,2.2,+1G (upright),Test Run 72
0.9463055720379322,12.395426335524435,T105N22+1GFR085,2.2,+1G (upright),Test Run 72
0.9463857323585746,12.394778599928724,T105N22+1GFR085,2.2,+1G (upright),Test Run 72
0.9463857323585746,12.39554230232131,T105N22+1GFR085,2.2,+1G (upright),Test Run 72
0.9471070259700072,12.396135106276386,T105N22+1GFR085,2.2,+1G (upright),Test Run 72
0.947307352134439,12.39654404182326,T105N22+1GFR085,2.2,+1G (upright),Test Run 72
0.9476278441426642,12.396160283278336,T105N22+1GFR085,2.2,+1G (upright),Test Run 72
0.9476278441426642,12.396425786208024,T105N22+1GFR085,2.2,+1G (upright),Test Run 72
0.9485494639185286,12.395121159743185,T105N22+1GFR085,2.2,+1G (upright),Test Run 72
0.9485896187160198,12.396415105055684,T105N22+1GFR085,2.2,+1G (upright),Test Run 72
0.9491505916861678,12.396050419997085,T105N22+1GFR085,2.2,+1G (upright),Test Run 72
0.9497115646563201,12.395736088942398,T105N22+1GFR085,2.2,+1G (upright),Test Run 72
0.9497115646563201,12.397172703932636,T105N22+1GFR085,2.2,+1G (upright),Test Run 72
0.9499520456182428,12.396498265456072,T105N22+1GFR085,2.2,+1G (upright),Test Run 72
0.9505130185883911,12.397694554518573,T105N22+1GFR085,2.2,+1G (upright),Test Run 72
0.9507935050734649,12.396895756911148,T105N22+1GFR085,2.2,+1G (upright),Test Run 72
0.9507935050734649,12.396009984206072,T105N22+1GFR085,2.2,+1G (upright),Test Run 72
0.9511139970816903,12.39789902229201,T105N22+1GFR085,2.2,+1G (upright),Test Run 72
0.9519154510137613,12.396838536452162,T105N22+1GFR085,2.2,+1G (upright),Test Run 72
0.952115777178197,12.397793736647474,T105N22+1GFR085,2.2,+1G (upright),Test Run 72
0.952115777178197,12.400030675124036,T105N22+1GFR085,2.2,+1G (upright),Test Run 72
0.9524764239839133,12.398388066481461,T105N22+1GFR085,2.2,+1G (upright),Test Run 72
0.9532778779159843,12.398101201247085,T105N22+1GFR085,2.2,+1G (upright),Test Run 72
0.9533580382366267,12.39894806404006,T105N22+1GFR085,2.2,+1G (upright),Test Run 72
0.9539991715274171,12.398841252516622,T105N22+1GFR085,2.2,+1G (upright),Test Run 72
0.9539991715274171,12.396248021315447,T105N22+1GFR085,2.2,+1G (upright),Test Run 72
0.954279658012491,12.398725285719747,T105N22+1GFR085,2.2,+1G (upright),Test Run 72
0.954840630982639,12.398598637770522,T105N22+1GFR085,2.2,+1G (upright),Test Run 72
0.9553214436321489,12.398308720778335,T105N22+1GFR085,2.2,+1G (upright),Test Run 72
0.9553214436321489,12.397920384596699,T105N22+1GFR085,2.2,+1G (upright),Test Run 72
0.955361449155296,12.398184361647473,T105N22+1GFR085,2.2,+1G (upright),Test Run 72
0.9560827427667286,12.399294438551774,T105N22+1GFR085,2.2,+1G (upright),Test Run 72
0.9565635554162385,12.399469151686535,T105N22+1GFR085,2.2,+1G (upright),Test Run 72
0.9566437157368766,12.399044957350599,T105N22+1GFR085,2.2,+1G (upright),Test Run 72
0.9566437157368766,12.398359837721697,T105N22+1GFR085,2.2,+1G (upright),Test Run 72
0.9576856506308746,12.40013214607131,T105N22+1GFR085,2.2,+1G (upright),Test Run 72
0.9578458219978151,12.397807469557636,T105N22+1GFR085,2.2,+1G (upright),Test Run 72
0.9582466236010229,12.399288335036148,T105N22+1GFR085,2.2,+1G (upright),Test Run 72
0.9582466236010229,12.398109593581072,T105N22+1GFR085,2.2,+1G (upright),Test Run 72
0.9588476020943217,12.399127354811537,T105N22+1GFR085,2.2,+1G (upright),Test Run 72
0.9592884092206805,12.400154271315447,T105N22+1GFR085,2.2,+1G (upright),Test Run 72
0.9594085750644701,12.40008331794631,T105N22+1GFR085,2.2,+1G (upright),Test Run 72
0.9594085750644701,12.399786534499036,T105N22+1GFR085,2.2,+1G (upright),Test Run 72
0.9603301948403343,12.399835362624035,T105N22+1GFR085,2.2,+1G (upright),Test Run 72
0.9605706758022613,12.400289311598648,T105N22+1GFR085,2.2,+1G (upright),Test Run 72
0.9608911678104863,12.398881688307636,T105N22+1GFR085,2.2,+1G (upright),Test Run 72
0.9608911678104863,12.39957138557326,T105N22+1GFR085,2.2,+1G (upright),Test Run 72
0.9614522900549748,12.400045170973648,T105N22+1GFR085,2.2,+1G (upright),Test Run 72
0.9619331027044804,12.400142064284198,T105N22+1GFR085,2.2,+1G (upright),Test Run 72
0.9620132630251228,12.398798527907248,T105N22+1GFR085,2.2,+1G (upright),Test Run 72
0.9620132630251228,12.40207306404006,T105N22+1GFR085,2.2,+1G (upright),Test Run 72
0.9629748883241382,12.39914490241896,T105N22+1GFR085,2.2,+1G (upright),Test Run 72
0.9632553748092124,12.398469701002949,T105N22+1GFR085,2.2,+1G (upright),Test Run 72
0.9636160216149287,12.400727238844748,T105N22+1GFR085,2.2,+1G (upright),Test Run 72
0.9636160216149287,12.400411381911148,T105N22+1GFR085,2.2,+1G (upright),Test Run 72
0.9641369890619258,12.398935094069348,T105N22+1GFR085,2.2,+1G (upright),Test Run 72
0.9646178017114354,12.398848881911148,T105N22+1GFR085,2.2,+1G (upright),Test Run 72
0.9646178017114354,12.400933232497085,T105N22+1GFR085,2.2,+1G (upright),Test Run 72
0.9646178017114354,12.401497807692397,T105N22+1GFR085,2.2,+1G (upright),Test Run 72
0.9655794270104509,12.40206314582716,T105N22+1GFR085,2.2,+1G (upright),Test Run 72
0.9659000682930162,12.399801030348648,T105N22+1GFR085,2.2,+1G (upright),Test Run 72
0.9662607150987286,12.398407902907248,T105N22+1GFR085,2.2,+1G (upright),Test Run 72
0.9662607150987286,12.400469365309586,T105N22+1GFR085,2.2,+1G (upright),Test Run 72
0.9668216880688806,12.399941411208022,T105N22+1GFR085,2.2,+1G (upright),Test Run 72
0.9673426555158777,12.400900426100598,T105N22+1GFR085,2.2,+1G (upright),Test Run 72
0.9673826610390288,12.400428929518572,T105N22+1GFR085,2.2,+1G (upright),Test Run 72
0.9673826610390288,12.400563969801773,T105N22+1GFR085,2.2,+1G (upright),Test Run 72
0.9683442863380443,12.400712742995136,T105N22+1GFR085,2.2,+1G (upright),Test Run 72
0.9686249220974585,12.39922882575881,T105N22+1GFR085,2.2,+1G (upright),Test Run 72
0.9689454141056836,12.400739445875997,T105N22+1GFR085,2.2,+1G (upright),Test Run 72
0.9689454141056836,12.40138947029006,T105N22+1GFR085,2.2,+1G (upright),Test Run 72
0.9694663815526804,12.401901402663098,T105N22+1GFR085,2.2,+1G (upright),Test Run 72
0.9700273545228287,12.400202336500998,T105N22+1GFR085,2.2,+1G (upright),Test Run 72
0.9701075148434708,12.401180424879898,T105N22+1GFR085,2.2,+1G (upright),Test Run 72
0.9701075148434708,12.400162663649436,T105N22+1GFR085,2.2,+1G (upright),Test Run 72
0.9708688139780546,12.400673833083022,T105N22+1GFR085,2.2,+1G (upright),Test Run 72
0.9711092949399776,12.401007237624036,T105N22+1GFR085,2.2,+1G (upright),Test Run 72
0.9717502789564278,12.400874486159198,T105N22+1GFR085,2.2,+1G (upright),Test Run 72
0.9717502789564278,12.403450932692397,T105N22+1GFR085,2.2,+1G (upright),Test Run 72
0.9722712464034248,12.401925816725598,T105N22+1GFR085,2.2,+1G (upright),Test Run 72
0.9725117273653477,12.401069035719747,T105N22+1GFR085,2.2,+1G (upright),Test Run 72
0.9731528606561382,12.402540745924822,T105N22+1GFR085,2.2,+1G (upright),Test Run 72
0.9732330209767805,12.402043309401385,T105N22+1GFR085,2.2,+1G (upright),Test Run 72
0.9732330209767805,12.401398625563498,T105N22+1GFR085,2.2,+1G (upright),Test Run 72
0.9741144859551536,12.401942601393573,T105N22+1GFR085,2.2,+1G (upright),Test Run 72
0.9745152875583615,12.40225616950881,T105N22+1GFR085,2.2,+1G (upright),Test Run 72
0.9747156137227929,12.402043309401385,T105N22+1GFR085,2.2,+1G (upright),Test Run 72
0.9747156137227929,12.40513702888381,T105N22+1GFR085,2.2,+1G (upright),Test Run 72
0.975316592216092,12.40323425788771,T105N22+1GFR085,2.2,+1G (upright),Test Run 72
0.9758775651862404,12.402381291579122,T105N22+1GFR085,2.2,+1G (upright),Test Run 72
0.9760378858275249,12.40396591682326,T105N22+1GFR085,2.2,+1G (upright),Test Run 72
0.9766390135951641,12.403434910963885,T105N22+1GFR085,2.2,+1G (upright),Test Run 72
0.9766390135951641,12.401135411452161,T105N22+1GFR085,2.2,+1G (upright),Test Run 72
0.9767991849621046,12.40167099494826,T105N22+1GFR085,2.2,+1G (upright),Test Run 72
0.9775606333710285,12.402633824538098,T105N22+1GFR085,2.2,+1G (upright),Test Run 72
0.9779612856998959,12.401886906813498,T105N22+1GFR085,2.2,+1G (upright),Test Run 72
0.9779612856998959,12.401135411452161,T105N22+1GFR085,2.2,+1G (upright),Test Run 72
0.9781216063411767,12.404122319411147,T105N22+1GFR085,2.2,+1G (upright),Test Run 72
0.9787225848344759,12.403495946120135,T105N22+1GFR085,2.2,+1G (upright),Test Run 72
0.9793237126021153,12.402201237868185,T105N22+1GFR085,2.2,+1G (upright),Test Run 72
0.9793237126021153,12.40186554450881,T105N22+1GFR085,2.2,+1G (upright),Test Run 72
0.9794840332433997,12.40502945442091,T105N22+1GFR085,2.2,+1G (upright),Test Run 72
0.9801250172598501,12.403106084059585,T105N22+1GFR085,2.2,+1G (upright),Test Run 72
0.9806059791836959,12.402459874342785,T105N22+1GFR085,2.2,+1G (upright),Test Run 72
0.9806059791836959,12.40302521247756,T105N22+1GFR085,2.2,+1G (upright),Test Run 72
0.9808864656687699,12.403157201002948,T105N22+1GFR085,2.2,+1G (upright),Test Run 72
0.9813672783182799,12.404456486891622,T105N22+1GFR085,2.2,+1G (upright),Test Run 72
0.9819282512884279,12.402945866774434,T105N22+1GFR085,2.2,+1G (upright),Test Run 72
0.9819282512884279,12.403327336500997,T105N22+1GFR085,2.2,+1G (upright),Test Run 72
0.9820885719297084,12.404280247877947,T105N22+1GFR085,2.2,+1G (upright),Test Run 72
0.9827697107436499,12.40395523567091,T105N22+1GFR085,2.2,+1G (upright),Test Run 72
0.9832105178700087,12.405135503004898,T105N22+1GFR085,2.2,+1G (upright),Test Run 72
0.9832105178700087,12.402395787428723,T105N22+1GFR085,2.2,+1G (upright),Test Run 72
0.9836111701988761,12.40359970588576,T105N22+1GFR085,2.2,+1G (upright),Test Run 72
0.9840921321227218,12.404394688795911,T105N22+1GFR085,2.2,+1G (upright),Test Run 72
0.9846931106160209,12.404033055495136,T105N22+1GFR085,2.2,+1G (upright),Test Run 72
0.9846931106160209,12.404535069655285,T105N22+1GFR085,2.2,+1G (upright),Test Run 72
0.9848534312573058,12.40448013801466,T105N22+1GFR085,2.2,+1G (upright),Test Run 72
0.9855345700712431,12.40508972663771,T105N22+1GFR085,2.2,+1G (upright),Test Run 72
0.9860155319950931,12.405304875563498,T105N22+1GFR085,2.2,+1G (upright),Test Run 72
0.9860155319950931,12.404475560377948,T105N22+1GFR085,2.2,+1G (upright),Test Run 72
0.9862158581595248,12.404020085524435,T105N22+1GFR085,2.2,+1G (upright),Test Run 72
0.9870973231378979,12.404284825514662,T105N22+1GFR085,2.2,+1G (upright),Test Run 72
0.9870973231378979,12.403445592116224,T105N22+1GFR085,2.2,+1G (upright),Test Run 72
0.987858771546822,12.40427109260451,T105N22+1GFR085,2.2,+1G (upright),Test Run 72
0.987858771546822,12.403972783278336,T105N22+1GFR085,2.2,+1G (upright),Test Run 72
0.9883795897194787,12.403676762770523,T105N22+1GFR085,2.2,+1G (upright),Test Run 72
0.9885399103607633,12.404525151442398,T105N22+1GFR085,2.2,+1G (upright),Test Run 72
0.9890608778077604,12.403604283522473,T105N22+1GFR085,2.2,+1G (upright),Test Run 72
0.9890608778077604,12.404274144362322,T105N22+1GFR085,2.2,+1G (upright),Test Run 72
0.9893813698159855,12.40374619026076,T105N22+1GFR085,2.2,+1G (upright),Test Run 72
0.9899023372629826,12.404212346266622,T105N22+1GFR085,2.2,+1G (upright),Test Run 72
0.9904231554356433,12.404557957838886,T105N22+1GFR085,2.2,+1G (upright),Test Run 72
0.990543470553773,12.403910222243185,T105N22+1GFR085,2.2,+1G (upright),Test Run 72
0.990543470553773,12.402627721022473,T105N22+1GFR085,2.2,+1G (upright),Test Run 72
0.9912647641652056,12.403556981276385,T105N22+1GFR085,2.2,+1G (upright),Test Run 72
0.9912647641652056,12.402301182936537,T105N22+1GFR085,2.2,+1G (upright),Test Run 72
0.9920260632997894,12.403179326247086,T105N22+1GFR085,2.2,+1G (upright),Test Run 72
0.9920260632997894,12.403569188307635,T105N22+1GFR085,2.2,+1G (upright),Test Run 72
0.992466870426144,12.404435124586936,T105N22+1GFR085,2.2,+1G (upright),Test Run 72
0.992787362434369,12.403386845778336,T105N22+1GFR085,2.2,+1G (upright),Test Run 72
0.9932281695607278,12.403036656569348,T105N22+1GFR085,2.2,+1G (upright),Test Run 72
0.9932281695607278,12.40272003669631,T105N22+1GFR085,2.2,+1G (upright),Test Run 72
0.9938693028515182,12.40463730354201,T105N22+1GFR085,2.2,+1G (upright),Test Run 72
0.9939494631721566,12.403327336500997,T105N22+1GFR085,2.2,+1G (upright),Test Run 72
0.9946707567835892,12.404201665114273,T105N22+1GFR085,2.2,+1G (upright),Test Run 72
0.9946707567835892,12.40566345710646,T105N22+1GFR085,2.2,+1G (upright),Test Run 72
0.995151569433099,12.403917088698261,T105N22+1GFR085,2.2,+1G (upright),Test Run 72
0.9953518955975308,12.402252354811536,T105N22+1GFR085,2.2,+1G (upright),Test Run 72
0.9957927027238855,12.403766789625998,T105N22+1GFR085,2.2,+1G (upright),Test Run 72
0.9957927027238855,12.402462163161148,T105N22+1GFR085,2.2,+1G (upright),Test Run 72
0.9965139963353181,12.401597752760761,T105N22+1GFR085,2.2,+1G (upright),Test Run 72
0.9965540018584692,12.402180638502948,T105N22+1GFR085,2.2,+1G (upright),Test Run 72
0.9972752954699018,12.404607548903336,T105N22+1GFR085,2.2,+1G (upright),Test Run 72
0.9972752954699018,12.403638615797872,T105N22+1GFR085,2.2,+1G (upright),Test Run 72
0.9977962629168989,12.401979222487324,T105N22+1GFR085,2.2,+1G (upright),Test Run 72
0.998116754925124,12.40399109382521,T105N22+1GFR085,2.2,+1G (upright),Test Run 72
0.9985174072539914,12.402506413649435,T105N22+1GFR085,2.2,+1G (upright),Test Run 72
0.9985174072539914,12.402629246901386,T105N22+1GFR085,2.2,+1G (upright),Test Run 72
0.9991986953422731,12.403736272047873,T105N22+1GFR085,2.2,+1G (upright),Test Run 72
0.9993590159835537,12.40170837898146,T105N22+1GFR085,2.2,+1G (upright),Test Run 72
0.9999199889537017,12.401827397536149,T105N22+1GFR085,2.2,+1G (upright),Test Run 72
0.9999199889537017,12.403326573561536,T105N22+1GFR085,2.2,+1G (upright),Test Run 72
1.0004408071263626,12.40257355232131,T105N22+1GFR085,2.2,+1G (upright),Test Run 72
1.0008416087295662,12.403254857252948,T105N22+1GFR085,2.2,+1G (upright),Test Run 72
1.0011621007377913,12.403529515456073,T105N22+1GFR085,2.2,+1G (upright),Test Run 72
1.001642913387301,12.402154698561535,T105N22+1GFR085,2.2,+1G (upright),Test Run 72
1.001642913387301,12.404901280592785,T105N22+1GFR085,2.2,+1G (upright),Test Run 72
1.0020437149905046,12.402617039870135,T105N22+1GFR085,2.2,+1G (upright),Test Run 72
1.0026446934838038,12.403612675856461,T105N22+1GFR085,2.2,+1G (upright),Test Run 72
1.002925179968882,12.402956547926774,T105N22+1GFR085,2.2,+1G (upright),Test Run 72
1.002925179968882,12.404973759840836,T105N22+1GFR085,2.2,+1G (upright),Test Run 72
1.0035663132596682,12.403200688551774,T105N22+1GFR085,2.2,+1G (upright),Test Run 72
1.0040872807066692,12.40319611091506,T105N22+1GFR085,2.2,+1G (upright),Test Run 72
1.0042476013479498,12.402534642409197,T105N22+1GFR085,2.2,+1G (upright),Test Run 72
1.0042476013479498,12.403001561354511,T105N22+1GFR085,2.2,+1G (upright),Test Run 72
1.0047284139974597,12.404216160963886,T105N22+1GFR085,2.2,+1G (upright),Test Run 72
1.0051692211238143,12.403489842604511,T105N22+1GFR085,2.2,+1G (upright),Test Run 72
