Repository: schandel33/gitrep

# Nozzle Tensile Test Analysis

Stress-vs-strain analysis of tensile pulls across 4 nozzle sizes (0.6, 1.4,
2.2, 2.6 mm) x 2 print-gravity orientations (+1G upright / -1G inverted),
printed at 105 C with a 0.85 flow ratio.

## Data-quality issues found and how they're handled

1. **Load-cell zero offset.** 10 of 17 runs record small negative Load
   values for the first handful of samples (up to ~180, always <0.5% of the
   file) before the crosshead starts moving — load-cell noise around zero,
   not real load. The script computes the mean Load over all
   pre-motion samples (`Crosshead < crosshead_zero_threshold_mm`) and
   subtracts it from the whole run.
2.

File: nozzle_tensile_analysis/analysis_output/all_curves_tidy.csv (part 90 of 151)
Strain,Stress_MPa,condition,nozzle_mm,gravity,run
1.0054897131320395,12.403070225905285,T105N22+1GFR085,2.2,+1G (upright),Test Run 72
1.0060506861021874,12.40212265510451,T105N22+1GFR085,2.2,+1G (upright),Test Run 72
1.0060506861021874,12.40182892341506,T105N22+1GFR085,2.2,+1G (upright),Test Run 72
1.0064113329079039,12.40279480476271,T105N22+1GFR085,2.2,+1G (upright),Test Run 72
1.0069323003549049,12.40130478401076,T105N22+1GFR085,2.2,+1G (upright),Test Run 72
1.0072527923631298,12.40237823982131,T105N22+1GFR085,2.2,+1G (upright),Test Run 72
1.0072527923631298,12.40267349738966,T105N22+1GFR085,2.2,+1G (upright),Test Run 72
1.007533278848204,12.403129735182635,T105N22+1GFR085,2.2,+1G (upright),Test Run 72
1.0082947272571239,12.402351536940447,T105N22+1GFR085,2.2,+1G (upright),Test Run 72
1.0083747383034263,12.403427281569348,T105N22+1GFR085,2.2,+1G (upright),Test Run 72
1.0090560263917077,12.403085484694348,T105N22+1GFR085,2.2,+1G (upright),Test Run 72
0.0,-0.01213331992991946,T105N22+1GFR085,2.2,+1G (upright),Test Run 73
0.0,0.00812444838441235,T105N22+1GFR085,2.2,+1G (upright),Test Run 73
0.0,0.021496260191567976,T105N22+1GFR085,2.2,+1G (upright),Test Run 73
-7.9070391349357e-05,0.03301092984832148,T105N22+1GFR085,2.2,+1G (upright),Test Run 73
-0.0004348135300753568,0.05959170761264184,T105N22+1GFR085,2.2,+1G (upright),Test Run 73
-0.0005533454947611494,0.12176007332957572,T105N22+1GFR085,2.2,+1G (upright),Test Run 73
-0.00039527833440271444,0.18965524735606573,T105N22+1GFR085,2.2,+1G (upright),Test Run 73
-0.0002766727473805747,0.27484575810588197,T105N22+1GFR085,2.2,+1G (upright),Test Run 73
-7.9070391349357e-05,0.36781164708293324,T105N22+1GFR085,2.2,+1G (upright),Test Run 73
7.907039134949743e-05,0.4617626101032582,T105N22+1GFR085,2.2,+1G (upright),Test Run 73
0.000513810299088507,0.5533202082172719,T105N22+1GFR085,2.2,+1G (upright),Test Run 73
0.0004348135300794291,0.6481873899952257,T105N22+1GFR085,2.2,+1G (upright),Test Run 73
0.0003557431387300721,0.7380100637928332,T105N22+1GFR085,2.2,+1G (upright),Test Run 73
0.0005533454947612898,0.8303748995319683,T105N22+1GFR085,2.2,+1G (upright),Test Run 73
0.0007510214731327866,0.9191258341327982,T105N22+1GFR085,2.2,+1G (upright),Test Run 73
0.0010276942205133613,1.0076698214069684,T105N22+1GFR085,2.2,+1G (upright),Test Run 73
0.0014624341282525111,1.0950508982197134,T105N22+1GFR085,2.2,+1G (upright),Test Run 73
0.001106690989526371,1.165438643123277,T105N22+1GFR085,2.2,+1G (upright),Test Run 73
0.0017391068756370178,1.2138523966327983,T105N22+1GFR085,2.2,+1G (upright),Test Run 73
0.0020553148186903754,1.236413469936022,T105N22+1GFR085,2.2,+1G (upright),Test Run 73
0.002134385210039732,1.2448145777241058,T105N22+1GFR085,2.2,+1G (upright),Test Run 73
0.002411057957420307,1.2487674623981808,T105N22+1GFR085,2.2,+1G (upright),Test Run 73
0.0025296635444424466,1.2523572832599934,T105N22+1GFR085,2.2,+1G (upright),Test Run 73
0.0026877307048008814,1.2591668039814308,T105N22+1GFR085,2.2,+1G (upright),Test Run 73
0.0027272659004736644,1.2671410471454934,T105N22+1GFR085,2.2,+1G (upright),Test Run 73
0.003083009039203596,1.2747775942341184,T105N22+1GFR085,2.2,+1G (upright),Test Run 73
0.002766801096150379,1.2788737207905183,T105N22+1GFR085,2.2,+1G (upright),Test Run 73
0.0028854066831725186,1.3286094576374432,T105N22+1GFR085,2.2,+1G (upright),Test Run 73
0.0028854066831725186,1.3816162973896309,T105N22+1GFR085,2.2,+1G (upright),Test Run 73
0.003201614626225736,1.4468342691913931,T105N22+1GFR085,2.2,+1G (upright),Test Run 73
0.0032806113952348137,1.5294621378437308,T105N22+1GFR085,2.2,+1G (upright),Test Run 73
0.003083009039203596,1.6088704020038933,T105N22+1GFR085,2.2,+1G (upright),Test Run 73
0.003992097672694817,1.6921364695087806,T105N22+1GFR085,2.2,+1G (upright),Test Run 73
0.004189700028729967,1.7717863947407058,T105N22+1GFR085,2.2,+1G (upright),Test Run 73
0.003596819338292103,1.8527314096943184,T105N22+1GFR085,2.2,+1G (upright),Test Run 73
0.0035572841426194605,1.9303883463398308,T105N22+1GFR085,2.2,+1G (upright),Test Run 73
0.0038340305123363825,2.0082060724750805,T105N22+1GFR085,2.2,+1G (upright),Test Run 73
0.004110703259716957,2.0875061899677556,T105N22+1GFR085,2.2,+1G (upright),Test Run 73
0.0044269112027742466,2.1649331003681556,T105N22+1GFR085,2.2,+1G (upright),Test Run 73
0.004822115914836682,2.238809099818831,T105N22+1GFR085,2.2,+1G (upright),Test Run 73
0.004189700028729967,2.316481676723131,T105N22+1GFR085,2.2,+1G (upright),Test Run 73
0.004980256697535536,2.392069521571768,T105N22+1GFR085,2.2,+1G (upright),Test Run 73
0.005217394249243328,2.4645607859150305,T105N22+1GFR085,2.2,+1G (upright),Test Run 73
0.004545443167456107,2.539791575099593,T105N22+1GFR085,2.2,+1G (upright),Test Run 73
0.005335999836265468,2.613938418056143,T105N22+1GFR085,2.2,+1G (upright),Test Run 73
0.005454531800947329,2.685804644252431,T105N22+1GFR085,2.2,+1G (upright),Test Run 73
0.005335999836265468,2.759289827968243,T105N22+1GFR085,2.2,+1G (upright),Test Run 73
0.005968415722376115,2.830637636806143,T105N22+1GFR085,2.2,+1G (upright),Test Run 73
0.006205553274079975,2.9033259302631684,T105N22+1GFR085,2.2,+1G (upright),Test Run 73
0.005849810135353975,2.9763462931171683,T105N22+1GFR085,2.2,+1G (upright),Test Run 73
0.006047412491385192,3.046559038783681,T105N22+1GFR085,2.2,+1G (upright),Test Run 73
0.006324085238765768,3.1168854624286935,T105N22+1GFR085,2.2,+1G (upright),Test Run 73
0.006166018078407332,3.1877798944965683,T105N22+1GFR085,2.2,+1G (upright),Test Run 73
0.00667982837749584,3.256470003749493,T105N22+1GFR085,2.2,+1G (upright),Test Run 73
0.007075106711898554,3.3251643091694185,T105N22+1GFR085,2.2,+1G (upright),Test Run 73
0.006877504355867336,3.395770540858868,T105N22+1GFR085,2.2,+1G (upright),Test Run 73
0.007035571516225771,3.464801684047356,T105N22+1GFR085,2.2,+1G (upright),Test Run 73
0.007233173872256989,3.531750765468243,T105N22+1GFR085,2.2,+1G (upright),Test Run 73
0.007549381815314278,3.5996275812641434,T105N22+1GFR085,2.2,+1G (upright),Test Run 73
0.007549381815314278,3.6670382410541804,T105N22+1GFR085,2.2,+1G (upright),Test Run 73
0.006996036320549057,3.7329932123676683,T105N22+1GFR085,2.2,+1G (upright),Test Run 73
0.007075106711898554,3.798164644862781,T105N22+1GFR085,2.2,+1G (upright),Test Run 73
0.008063265736739132,3.862445727016106,T105N22+1GFR085,2.2,+1G (upright),Test Run 73
0.0078261281850312,3.928508272792468,T105N22+1GFR085,2.2,+1G (upright),Test Run 73
0.007391314654955843,3.9913790613666804,T105N22+1GFR085,2.2,+1G (upright),Test Run 73
0.008102800932411775,4.055866137172356,T105N22+1GFR085,2.2,+1G (upright),Test Run 73
0.0078261281850312,4.116308870936993,T105N22+1GFR085,2.2,+1G (upright),Test Run 73
0.008339938484119708,4.180862703944806,T105N22+1GFR085,2.2,+1G (upright),Test Run 73
0.007786592989358558,4.238512316371568,T105N22+1GFR085,2.2,+1G (upright),Test Run 73
0.008853748783208213,4.297764101649894,T105N22+1GFR085,2.2,+1G (upright),Test Run 73
0.008853748783208213,4.357704439784656,T105N22+1GFR085,2.2,+1G (upright),Test Run 73
0.009209491921938146,4.414004793788555,T105N22+1GFR085,2.2,+1G (upright),Test Run 73
0.008656146427173064,4.470760622645981,T105N22+1GFR085,2.2,+1G (upright),Test Run 73
0.008893283978880857,4.525660982753406,T105N22+1GFR085,2.2,+1G (upright),Test Run 73
0.009090886334916146,4.582669726039543,T105N22+1GFR085,2.2,+1G (upright),Test Run 73
0.009249027117610928,4.638059893275868,T105N22+1GFR085,2.2,+1G (upright),Test Run 73
0.009209491921938146,4.6896597773090685,T105N22+1GFR085,2.2,+1G (upright),Test Run 73
0.009407094277969364,4.743627443935043,T105N22+1GFR085,2.2,+1G (upright),Test Run 73
0.009011889565902997,4.794877901698718,T105N22+1GFR085,2.2,+1G (upright),Test Run 73
0.009090886334916146,4.845914354945793,T105N22+1GFR085,2.2,+1G (upright),Test Run 73
0.009525699864991502,4.897910967494618,T105N22+1GFR085,2.2,+1G (upright),Test Run 73
0.010118580555429368,4.950405016566881,T105N22+1GFR085,2.2,+1G (upright),Test Run 73
0.01003951016408001,4.998291674281731,T105N22+1GFR085,2.2,+1G (upright),Test Run 73
0.010355718107133368,5.048911181117669,T105N22+1GFR085,2.2,+1G (upright),Test Run 73
0.010237186142451508,5.099001589442856,T105N22+1GFR085,2.2,+1G (upright),Test Run 73
0.010118580555429368,5.149959841395981,T105N22+1GFR085,2.2,+1G (upright),Test Run 73
0.010118580555429368,5.200343599940906,T105N22+1GFR085,2.2,+1G (upright),Test Run 73
0.010237186142451508,5.251896944667468,T105N22+1GFR085,2.2,+1G (upright),Test Run 73
0.010316182911460584,5.303708162929181,T105N22+1GFR085,2.2,+1G (upright),Test Run 73
0.010592855658841159,5.355272188808093,T105N22+1GFR085,2.2,+1G (upright),Test Run 73
0.010988133993243873,5.405257692958481,T105N22+1GFR085,2.2,+1G (upright),Test Run 73
0.010948598797571232,5.457671633388168,T105N22+1GFR085,2.2,+1G (upright),Test Run 73
0.010869602028562153,5.506782045985831,T105N22+1GFR085,2.2,+1G (upright),Test Run 73
0.010434788498482724,5.559849825526843,T105N22+1GFR085,2.2,+1G (upright),Test Run 73
0.010592855658841159,5.612871828700668,T105N22+1GFR085,2.2,+1G (upright),Test Run 73
0.010592855658841159,5.663519182826644,T105N22+1GFR085,2.2,+1G (upright),Test Run 73
0.010474323694159439,5.713070955897931,T105N22+1GFR085,2.2,+1G (upright),Test Run 73
0.010474323694159439,5.764715090419418,T105N22+1GFR085,2.2,+1G (upright),Test Run 73
0.010948598797571232,5.817234316493644,T105N22+1GFR085,2.2,+1G (upright),Test Run 73
0.011067204384593372,5.869290819789543,T105N22+1GFR085,2.2,+1G (upright),Test Run 73
0.011106739580266013,5.91975316109813,T105N22+1GFR085,2.2,+1G (upright),Test Run 73
0.011146274775942728,5.970749178554181,T105N22+1GFR085,2.2,+1G (upright),Test Run 73
0.0115020179146728,6.025894442226056,T105N22+1GFR085,2.2,+1G (upright),Test Run 73
0.011660085075031235,6.076730242396956,T105N22+1GFR085,2.2,+1G (upright),Test Run 73
0.01162054987935452,6.131881609584456,T105N22+1GFR085,2.2,+1G (upright),Test Run 73
0.012094898605106732,6.186683169032706,T105N22+1GFR085,2.2,+1G (upright),Test Run 73
0.012213430569792384,6.2405810266987185,T105N22+1GFR085,2.2,+1G (upright),Test Run 73
0.012252965765465168,6.297174349452618,T105N22+1GFR085,2.2,+1G (upright),Test Run 73
0.012411106548164023,6.353108492519031,T105N22+1GFR085,2.2,+1G (upright),Test Run 73
0.012292500961141883,6.409318438197742,T105N22+1GFR085,2.2,+1G (upright),Test Run 73
0.012529638512845742,6.4637518793598545,T105N22+1GFR085,2.2,+1G (upright),Test Run 73
0.012529638512845742,6.52104710641063,T105N22+1GFR085,2.2,+1G (upright),Test Run 73
0.012964452042925172,6.577820482875479,T105N22+1GFR085,2.2,+1G (upright),Test Run 73
0.013201589594633103,6.635364428187979,T105N22+1GFR085,2.2,+1G (upright),Test Run 73
0.013359656754991539,6.689937487270005,T105N22+1GFR085,2.2,+1G (upright),Test Run 73
0.013675864698044896,6.7431441217914925,T105N22+1GFR085,2.2,+1G (upright),Test Run 73
0.01383400548074361,6.7939253717914925,T105N22+1GFR085,2.2,+1G (upright),Test Run 73
0.013754935089394254,6.8408781916157055,T105N22+1GFR085,2.2,+1G (upright),Test Run 73
0.014426886171177543,6.887190905238755,T105N22+1GFR085,2.2,+1G (upright),Test Run 73
0.014110678228124184,6.934936419154768,T105N22+1GFR085,2.2,+1G (upright),Test Run 73
0.01450595656252704,6.981034746791492,T105N22+1GFR085,2.2,+1G (upright),Test Run 73
0.014584953331536117,7.026460161830554,T105N22+1GFR085,2.2,+1G (upright),Test Run 73
0.014426886171177543,7.07554005685008,T105N22+1GFR085,2.2,+1G (upright),Test Run 73
0.014308280584155402,7.12242726388133,T105N22+1GFR085,2.2,+1G (upright),Test Run 73
0.01450595656252704,7.170189562465318,T105N22+1GFR085,2.2,+1G (upright),Test Run 73
0.014782629309907614,7.21877659859813,T105N22+1GFR085,2.2,+1G (upright),Test Run 73
0.015019766861615406,7.2641478449360175,T105N22+1GFR085,2.2,+1G (upright),Test Run 73
0.014664023722885474,7.310306444789542,T105N22+1GFR085,2.2,+1G (upright),Test Run 73
0.015375510000345477,7.35913380685008,T105N22+1GFR085,2.2,+1G (upright),Test Run 73
0.015256904413319406,7.407227221156729,T105N22+1GFR085,2.2,+1G (upright),Test Run 73
0.015731253139071477,7.452428331996567,T105N22+1GFR085,2.2,+1G (upright),Test Run 73
0.015968390690779412,7.502628985072742,T105N22+1GFR085,2.2,+1G (upright),Test Run 73
0.015928855495106628,7.549333849574692,T105N22+1GFR085,2.2,+1G (upright),Test Run 73
0.016245063438159985,7.597923937465318,T105N22+1GFR085,2.2,+1G (upright),Test Run 73
0.016047461082128768,7.645944109584455,T105N22+1GFR085,2.2,+1G (upright),Test Run 73
0.016126457851137845,7.694486895228993,T105N22+1GFR085,2.2,+1G (upright),Test Run 73
0.016363669025182125,7.73952778878368,T105N22+1GFR085,2.2,+1G (upright),Test Run 73
0.01616599304681456,7.791174212123518,T105N22+1GFR085,2.2,+1G (upright),Test Run 73
0.016482200989867916,7.838103380824693,T105N22+1GFR085,2.2,+1G (upright),Test Run 73
0.0166403417725627,7.886774340297355,T105N22+1GFR085,2.2,+1G (upright),Test Run 73
0.016245063438159985,7.933952990199693,T105N22+1GFR085,2.2,+1G (upright),Test Run 73
0.01652173618554056,7.982530871059067,T105N22+1GFR085,2.2,+1G (upright),Test Run 73
0.0166403417725627,8.027329149867667,T105N22+1GFR085,2.2,+1G (upright),Test Run 73
0.017154152071651205,8.076068010951643,T105N22+1GFR085,2.2,+1G (upright),Test Run 73
0.017470360014708496,8.121799364711418,T105N22+1GFR085,2.2,+1G (upright),Test Run 73
0.01719368726732792,8.169637957240706,T105N22+1GFR085,2.2,+1G (upright),Test Run 73
0.017272757658673345,8.21710270943798,T105N22+1GFR085,2.2,+1G (upright),Test Run 73
0.01794463511812029,8.262923327113755,T105N22+1GFR085,2.2,+1G (upright),Test Run 73
0.017826103153438428,8.309295550014143,T105N22+1GFR085,2.2,+1G (upright),Test Run 73
0.018102775900819143,8.35537404122508,T105N22+1GFR085,2.2,+1G (upright),Test Run 73
0.018142311096491785,8.40160130562938,T105N22+1GFR085,2.2,+1G (upright),Test Run 73
0.018102775900819143,8.449261370326642,T105N22+1GFR085,2.2,+1G (upright),Test Run 73
0.018339913452523,8.494138994838368,T105N22+1GFR085,2.2,+1G (upright),Test Run 73
0.018260843061177576,8.54378956856883,T105N22+1GFR085,2.2,+1G (upright),Test Run 73
0.018577051004230936,8.58587788643993,T105N22+1GFR085,2.2,+1G (upright),Test Run 73
0.0191699316946688,8.63442677560008,T105N22+1GFR085,2.2,+1G (upright),Test Run 73
0.018735191786929648,8.679194536830554,T105N22+1GFR085,2.2,+1G (upright),Test Run 73
0.019051399729983005,8.723863115932117,T105N22+1GFR085,2.2,+1G (upright),Test Run 73
0.01885372375161151,8.769010058070792,T105N22+1GFR085,2.2,+1G (upright),Test Run 73
0.019051399729983005,8.814434710170392,T105N22+1GFR085,2.2,+1G (upright),Test Run 73
0.018893258947288223,8.859215441371568,T105N22+1GFR085,2.2,+1G (upright),Test Run 73
0.01920946689034144,8.906455126430167,T105N22+1GFR085,2.2,+1G (upright),Test Run 73
0.019525674833398732,8.952323809291492,T105N22+1GFR085,2.2,+1G (upright),Test Run 73
0.019565210029071512,8.995780840541492,T105N22+1GFR085,2.2,+1G (upright),Test Run 73
0.019802347580779447,9.040289965297355,T105N22+1GFR085,2.2,+1G (upright),Test Run 73
0.020000023559150943,9.086981096889144,T105N22+1GFR085,2.2,+1G (upright),Test Run 73
0.020000023559150943,9.128647509242667,T105N22+1GFR085,2.2,+1G (upright),Test Run 73
0.020276696306531516,9.174116411830555,T105N22+1GFR085,2.2,+1G (upright),Test Run 73
0.020632439445257517,9.217620745326643,T105N22+1GFR085,2.2,+1G (upright),Test Run 73
0.020711436214270528,9.261228075648917,T105N22+1GFR085,2.2,+1G (upright),Test Run 73
0.0210671793530006,9.303512468959456,T105N22+1GFR085,2.2,+1G (upright),Test Run 73
0.02075097140994331,9.34684132638133,T105N22+1GFR085,2.2,+1G (upright),Test Run 73
0.021304316904704457,9.39131001534618,T105N22+1GFR085,2.2,+1G (upright),Test Run 73
0.021541528078748737,9.43637837472118,T105N22+1GFR085,2.2,+1G (upright),Test Run 73
0.021264855331368165,9.478419390346179,T105N22+1GFR085,2.2,+1G (upright),Test Run 73
0.02162052484776175,9.521235552455554,T105N22+1GFR085,2.2,+1G (upright),Test Run 73
0.021541528078748737,9.563535967494618,T105N22+1GFR085,2.2,+1G (upright),Test Run 73
0.021462457687403312,9.606510058070793,T105N22+1GFR085,2.2,+1G (upright),Test Run 73
0.02197626798649182,9.64823063912548,T105N22+1GFR085,2.2,+1G (upright),Test Run 73
0.021818200826133387,9.690287676478992,T105N22+1GFR085,2.2,+1G (upright),Test Run 73
0.021936732790815105,9.73352116646923,T105N22+1GFR085,2.2,+1G (upright),Test Run 73
0.022292475929545176,9.772662249232893,T105N22+1GFR085,2.2,+1G (upright),Test Run 73
0.021936732790815105,9.813188830043442,T105N22+1GFR085,2.2,+1G (upright),Test Run 73
0.022490151907916676,9.854538622523917,T105N22+1GFR085,2.2,+1G (upright),Test Run 73
0.02276682465529725,9.898471727992668,T105N22+1GFR085,2.2,+1G (upright),Test Run 73
0.023043497402677825,9.93629445138133,T105N22+1GFR085,2.2,+1G (upright),Test Run 73
0.023596842897439112,9.978240862514143,T105N22+1GFR085,2.2,+1G (upright),Test Run 73
0.023359705345735112,10.017510882045393,T105N22+1GFR085,2.2,+1G (upright),Test Run 73
0.023715448484461252,10.058373156215318,T105N22+1GFR085,2.2,+1G (upright),Test Run 73
0.024189723587876976,10.099436846400867,T105N22+1GFR085,2.2,+1G (upright),Test Run 73
0.023913050840496403,10.137441912318831,T105N22+1GFR085,2.2,+1G (upright),Test Run 73
0.024308329174899116,10.176872149135242,T105N22+1GFR085,2.2,+1G (upright),Test Run 73
0.024308329174899116,10.215497484828605,T105N22+1GFR085,2.2,+1G (upright),Test Run 73
0.024585001922279692,10.255900469447742,T105N22+1GFR085,2.2,+1G (upright),Test Run 73
0.024822139473987623,10.293342486049305,T105N22+1GFR085,2.2,+1G (upright),Test Run 73
0.024940745061009625,10.33231495919383,T105N22+1GFR085,2.2,+1G (upright),Test Run 73
0.024940745061009625,10.370590105678206,T105N22+1GFR085,2.2,+1G (upright),Test Run 73
0.025454555360098132,10.408109179164542,T105N22+1GFR085,2.2,+1G (upright),Test Run 73
0.025375484968748772,10.44631566109813,T105N22+1GFR085,2.2,+1G (upright),Test Run 73
0.02557316094712027,10.482735338832505,T105N22+1GFR085,2.2,+1G (upright),Test Run 73
0.025494090555770912,10.51826237740673,T105N22+1GFR085,2.2,+1G (upright),Test Run 73
0.025612622520456707,10.553067675258292,T105N22+1GFR085,2.2,+1G (upright),Test Run 73
0.02592883046350992,10.588134661342268,T105N22+1GFR085,2.2,+1G (upright),Test Run 73
0.025731228107478705,10.623821154262192,T105N22+1GFR085,2.2,+1G (upright),Test Run 73
0.02612650644188156,10.659780779506331,T105N22+1GFR085,2.2,+1G (upright),Test Run 73
0.02592883046350992,10.693771258021956,T105N22+1GFR085,2.2,+1G (upright),Test Run 73
0.026245038406567212,10.727559557582506,T105N22+1GFR085,2.2,+1G (upright),Test Run 73
0.026403179189262136,10.76032933297313,T105N22+1GFR085,2.2,+1G (upright),Test Run 73
0.026086971246208776,10.796760454799305,T105N22+1GFR085,2.2,+1G (upright),Test Run 73
0.026403179189262136,10.833137407924305,T105N22+1GFR085,2.2,+1G (upright),Test Run 73
0.02652171115394779,10.865795031215317,T105N22+1GFR085,2.2,+1G (upright),Test Run 73
0.02652171115394779,10.897973528529768,T105N22+1GFR085,2.2,+1G (upright),Test Run 73
0.02703559507537264,10.932883349086417,T105N22+1GFR085,2.2,+1G (upright),Test Run 73
0.027075130271045425,10.968577471400867,T105N22+1GFR085,2.2,+1G (upright),Test Run 73
0.0269960598797,11.002344408656729,T105N22+1GFR085,2.2,+1G (upright),Test Run 73
0.027312267822753356,11.036620226527818,T105N22+1GFR085,2.2,+1G (upright),Test Run 73
0.027628475765810647,11.07038792672313,T105N22+1GFR085,2.2,+1G (upright),Test Run 73
0.02790514851319122,11.10387028756298,T105N22+1GFR085,2.2,+1G (upright),Test Run 73
0.02814228606489508,11.135812273646955,T105N22+1GFR085,2.2,+1G (upright),Test Run 73
0.02790514851319122,11.170699968959456,T105N22+1GFR085,2.2,+1G (upright),Test Run 73
0.028418958812279727,11.203869524623517,T105N22+1GFR085,2.2,+1G (upright),Test Run 73
0.028735166755332945,11.236283007289542,T105N22+1GFR085,2.2,+1G (upright),Test Run 73
0.02857709959497451,11.268537035609855,T105N22+1GFR085,2.2,+1G (upright),Test Run 73
0.0288933075380318,11.302239885951643,T105N22+1GFR085,2.2,+1G (upright),Test Run 73
0.028616634790647293,11.333527269984854,T105N22+1GFR085,2.2,+1G (upright),Test Run 73
0.028695631559660303,11.365864458705556,T105N22+1GFR085,2.2,+1G (upright),Test Run 73
0.028853772342355085,11.397196856166492,T105N22+1GFR085,2.2,+1G (upright),Test Run 73
0.029051374698390232,11.428861895228993,T105N22+1GFR085,2.2,+1G (upright),Test Run 73
0.029644255388824165,11.459343615199693,T105N22+1GFR085,2.2,+1G (upright),Test Run 73
0.02968379058449695,11.491683092738755,T105N22+1GFR085,2.2,+1G (upright),Test Run 73
0.02984193136719566,11.522209063197742,T105N22+1GFR085,2.2,+1G (upright),Test Run 73
0.03035574166628417,11.55171193185008,T105N22+1GFR085,2.2,+1G (upright),Test Run 73
0.030395276861956953,11.584407702113754,T105N22+1GFR085,2.2,+1G (upright),Test Run 73
0.030632414413664884,11.613707628871568,T105N22+1GFR085,2.2,+1G (upright),Test Run 73
0.030790555196359665,11.644327440883291,T105N22+1GFR085,2.2,+1G (upright),Test Run 73
0.030671949609337525,11.677596178676255,T105N22+1GFR085,2.2,+1G (upright),Test Run 73
0.031185759908426033,11.707121172572743,T105N22+1GFR085,2.2,+1G (upright),Test Run 73
0.031304365495448176,11.737243548061018,T105N22+1GFR085,2.2,+1G (upright),Test Run 73
0.03106722794374024,11.76945942940868,T105N22+1GFR085,2.2,+1G (upright),Test Run 73
0.03158103824282875,11.798580828334455,T105N22+1GFR085,2.2,+1G (upright),Test Run 73
0.03126483029977539,11.82745656075633,T105N22+1GFR085,2.2,+1G (upright),Test Run 73
0.031541503047155965,11.856475725795393,T105N22+1GFR085,2.2,+1G (upright),Test Run 73
0.03162057343850546,11.886595049525868,T105N22+1GFR085,2.2,+1G (upright),Test Run 73
0.03185771099020932,11.916511431361805,T105N22+1GFR085,2.2,+1G (upright),Test Run 73
0.03249012687631997,11.945926561977043,T105N22+1GFR085,2.2,+1G (upright),Test Run 73
0.03237152128929783,11.974741259242666,T105N22+1GFR085,2.2,+1G (upright),Test Run 73
0.032450591680647185,12.00449437203563,T105N22+1GFR085,2.2,+1G (upright),Test Run 73
0.033003937175408476,12.032611742641105,T105N22+1GFR085,2.2,+1G (upright),Test Run 73
0.0328458700150499,12.060845080043443,T105N22+1GFR085,2.2,+1G (upright),Test Run 73
0.03308300756675783,12.090322771693831,T105N22+1GFR085,2.2,+1G (upright),Test Run 73
0.033359680314138405,12.119576922084455,T105N22+1GFR085,2.2,+1G (upright),Test Run 73
0.03320161315377997,12.145991411830554,T105N22+1GFR085,2.2,+1G (upright),Test Run 73
0.033754958648541125,12.17319630685008,T105N22+1GFR085,2.2,+1G (upright),Test Run 73
0.03367588825719177,12.20289372506298,T105N22+1GFR085,2.2,+1G (upright),Test Run 73
0.03351782109683333,12.229673662807118,T105N22+1GFR085,2.2,+1G (upright),Test Run 73
0.03415023698294384,12.257353869105943,T105N22+1GFR085,2.2,+1G (upright),Test Run 73
0.03387349061322691,12.28543919625438,T105N22+1GFR085,2.2,+1G (upright),Test Run 73
0.034189698556280276,12.31217106881298,T105N22+1GFR085,2.2,+1G (upright),Test Run 73
0.034545441695010205,12.339895525600081,T105N22+1GFR085,2.2,+1G (upright),Test Run 73
0.034545441695010205,12.366702929164543,T105N22+1GFR085,2.2,+1G (upright),Test Run 73
0.03505932561643506,12.395764055873517,T105N22+1GFR085,2.2,+1G (upright),Test Run 73
0.034980255225089636,12.421541491176255,T105N22+1GFR085,2.2,+1G (upright),Test Run 73
0.034980255225089636,12.44953831734813,T105N22+1GFR085,2.2,+1G (upright),Test Run 73
0.03541499513282878,12.474275866176255,T105N22+1GFR085,2.2,+1G (upright),Test Run 73
0.03541499513282878,12.501840105678255,T105N22+1GFR085,2.2,+1G (upright),Test Run 73
0.035889343858580856,12.527619829799255,T105N22+1GFR085,2.2,+1G (upright),Test Run 73
0.03612648141028486,12.55466221871538,T105N22+1GFR085,2.2,+1G (upright),Test Run 73
0.03608694621461207,12.58066700997513,T105N22+1GFR085,2.2,+1G (upright),Test Run 73
0.03656129494036414,12.605502215053255,T105N22+1GFR085,2.2,+1G (upright),Test Run 73
0.03671936210072272,12.63197697701613,T105N22+1GFR085,2.2,+1G (upright),Test Run 73
0.03656129494036414,12.65614995064888,T105N22+1GFR085,2.2,+1G (upright),Test Run 73
0.036798432492072077,12.68373784127388,T105N22+1GFR085,2.2,+1G (upright),Test Run 73
0.03644268935334215,12.70968159737738,T105N22+1GFR085,2.2,+1G (upright),Test Run 73
0.03671936210072272,12.73677815499463,T105N22+1GFR085,2.2,+1G (upright),Test Run 73
0.036917038079094217,12.761396685268005,T105N22+1GFR085,2.2,+1G (upright),Test Run 73
0.036917038079094217,12.78457173409613,T105N22+1GFR085,2.2,+1G (upright),Test Run 73
0.037549380342864445,12.810330858852007,T105N22+1GFR085,2.2,+1G (upright),Test Run 73
0.037667985929886585,12.833676806117632,T105N22+1GFR085,2.2,+1G (upright),Test Run 73
0.03778659151691265,12.859723559047382,T105N22+1GFR085,2.2,+1G (upright),Test Run 73
0.03826086662032445,12.884274950648882,T105N22+1GFR085,2.2,+1G (upright),Test Run 73
0.03814233465563879,12.908841601039507,T105N22+1GFR085,2.2,+1G (upright),Test Run 73
0.038458468976355666,12.933252611781757,T105N22+1GFR085,2.2,+1G (upright),Test Run 73
0.03869568015040387,12.957976427699757,T105N22+1GFR085,2.2,+1G (upright),Test Run 73
0.03849800417203238,12.979881945277882,T105N22+1GFR085,2.2,+1G (upright),Test Run 73
0.03873521534607666,13.004306688930132,T105N22+1GFR085,2.2,+1G (upright),Test Run 73
0.03893281770210788,13.028705492641132,T105N22+1GFR085,2.2,+1G (upright),Test Run 73
0.03885374731076231,13.052437487270007,T105N22+1GFR085,2.2,+1G (upright),Test Run 73
0.03893281770210788,13.075989428188006,T105N22+1GFR085,2.2,+1G (upright),Test Run 73
0.03897235289778445,13.098665514613756,T105N22+1GFR085,2.2,+1G (upright),Test Run 73
0.03948616319687296,13.122571459438007,T105N22+1GFR085,2.2,+1G (upright),Test Run 73
0.03948616319687296,13.145775499965382,T105N22+1GFR085,2.2,+1G (upright),Test Run 73
0.03968376555290418,13.168866625453632,T105N22+1GFR085,2.2,+1G (upright),Test Run 73
0.04011857908297967,13.192735949184131,T105N22+1GFR085,2.2,+1G (upright),Test Run 73
0.04019764947432903,13.21318577828563,T105N22+1GFR085,2.2,+1G (upright),Test Run 73
0.040276719865678386,13.235320177699757,T105N22+1GFR085,2.2,+1G (upright),Test Run 73
0.04071145977341754,13.257340136195756,T105N22+1GFR085,2.2,+1G (upright),Test Run 73
0.04079053016476689,13.282158556606007,T105N22+1GFR085,2.2,+1G (upright),Test Run 73
0.041067202912147466,13.30402745309038,T105N22+1GFR085,2.2,+1G (upright),Test Run 73
0.04154147801555926,13.324582567836382,T105N22+1GFR085,2.2,+1G (upright),Test Run 73
0.04142294605087754,13.348824206020007,T105N22+1GFR085,2.2,+1G (upright),Test Run 73
0.04181815076293997,13.369811144496632,T105N22+1GFR085,2.2,+1G (upright),Test Run 73
0.04221342909734662,13.392175951625507,T105N22+1GFR085,2.2,+1G (upright),Test Run 73
0.04201582674131147,13.415088549281757,T105N22+1GFR085,2.2,+1G (upright),Test Run 73
0.04229249948869205,13.438220873500507,T105N22+1GFR085,2.2,+1G (upright),Test Run 73
0.04201582674131147,13.45746831002388,T105N22+1GFR085,2.2,+1G (upright),Test Run 73
0.0424901018447272,13.479415026332507,T105N22+1GFR085,2.2,+1G (upright),Test Run 73
0.04245056664905048,13.500817003871632,T105N22+1GFR085,2.2,+1G (upright),Test Run 73
0.04264824262742212,13.521701708461382,T105N22+1GFR085,2.2,+1G (upright),Test Run 73
0.04296445057047941,13.543964281703632,T105N22+1GFR085,2.2,+1G (upright),Test Run 73
0.043043447339488485,13.563703051234882,T105N22+1GFR085,2.2,+1G (upright),Test Run 73
0.04312251773083784,13.583818712856006,T105N22+1GFR085,2.2,+1G (upright),Test Run 73
0.04359686645658992,13.604978075648882,T105N22+1GFR085,2.2,+1G (upright),Test Run 73
0.04367586322559899,13.625853624965382,T105N22+1GFR085,2.2,+1G (upright),Test Run 73
0.04379446881262113,13.643764391566881,T105N22+1GFR085,2.2,+1G (upright),Test Run 73
0.04399207116865235,13.666368761684131,T105N22+1GFR085,2.2,+1G (upright),Test Run 73
0.04395260959531606,13.685269823695757,T105N22+1GFR085,2.2,+1G (upright),Test Run 73
0.044387349503059,13.705879870082507,T105N22+1GFR085,2.2,+1G (upright),Test Run 73
0.04470355744611235,13.725202074672382,T105N22+1GFR085,2.2,+1G (upright),Test Run 73
0.04454549028575392,13.743894091273882,T105N22+1GFR085,2.2,+1G (upright),Test Run 73
0.04490115980214357,13.764429369594257,T105N22+1GFR085,2.2,+1G (upright),Test Run 73
0.04486169822881121,13.784880724574757,T105N22+1GFR085,2.2,+1G (upright),Test Run 73
0.04529643813655022,13.803444567348132,T105N22+1GFR085,2.2,+1G (upright),Test Run 73
0.04545457891924514,13.822473803188007,T105N22+1GFR085,2.2,+1G (upright),Test Run 73
0.04545457891924514,13.839003649379382,T105N22+1GFR085,2.2,+1G (upright),Test Run 73
0.045928854022660864,13.860452929164506,T105N22+1GFR085,2.2,+1G (upright),Test Run 73
0.046047459609683004,13.879637804652882,T105N22+1GFR085,2.2,+1G (upright),Test Run 73
0.045928854022660864,13.896773424770007,T105N22+1GFR085,2.2,+1G (upright),Test Run 73
0.046403202748409006,13.916284838344257,T105N22+1GFR085,2.2,+1G (upright),Test Run 73
0.04636366755273636,13.93555668893013,T105N22+1GFR085,2.2,+1G (upright),Test Run 73
0.046640340300116934,13.953679552699757,T105N22+1GFR085,2.2,+1G (upright),Test Run 73
0.047114615403532664,13.971741381313006,T105N22+1GFR085,2.2,+1G (upright),Test Run 73
0.0470355450121833,13.992546740199757,T105N22+1GFR085,2.2,+1G (upright),Test Run 73
0.04743082334658602,14.011020556117632,T105N22+1GFR085,2.2,+1G (upright),Test Run 73
0.047865636876665445,14.027268114711381,T105N22+1GFR085,2.2,+1G (upright),Test Run 73
0.04750989373793538,14.045548144008256,T105N22+1GFR085,2.2,+1G (upright),Test Run 73
0.04794463364567453,14.065140429164506,T105N22+1GFR085,2.2,+1G (upright),Test Run 73
0.047826101680988733,14.081790819789507,T105N22+1GFR085,2.2,+1G (upright),Test Run 73
0.048260841588727746,14.102202501918507,T105N22+1GFR085,2.2,+1G (upright),Test Run 73
0.04857704953178503,14.118657580043507,T105N22+1GFR085,2.2,+1G (upright),Test Run 73
0.04865611992313453,14.137212267543507,T105N22+1GFR085,2.2,+1G (upright),Test Run 73
0.04881426070582931,14.153520861293506,T105N22+1GFR085,2.2,+1G (upright),Test Run 73
0.04909093345320989,14.169751635219257,T105N22+1GFR085,2.2,+1G (upright),Test Run 73
0.049169930222218966,14.188738146449756,T105N22+1GFR085,2.2,+1G (upright),Test Run 73
0.04956520855662575,14.206687060023881,T105N22+1GFR085,2.2,+1G (upright),Test Run 73
0.049644278947971174,14.223528185512256,T105N22+1GFR085,2.2,+1G (upright),Test Run 73
0.04992095169535568,14.240425768520007,T105N22+1GFR085,2.2,+1G (upright),Test Run 73
0.05015808924705968,14.256217089320756,T105N22+1GFR085,2.2,+1G (upright),Test Run 73
0.05000002208670111,14.274021044398882,T105N22+1GFR085,2.2,+1G (upright),Test Run 73
0.050316230029758394,14.290869799281756,T105N22+1GFR085,2.2,+1G (upright),Test Run 73
0.050750969937497545,14.308367052699756,T105N22+1GFR085,2.2,+1G (upright),Test Run 73
0.0505533675814624,14.324318590785632,T105N22+1GFR085,2.2,+1G (upright),Test Run 73
0.05110671307622748,14.341397753383257,T105N22+1GFR085,2.2,+1G (upright),Test Run 73
0.05094864591586904,14.357424059535631,T105N22+1GFR085,2.2,+1G (upright),Test Run 73
0.051501991410630193,14.375394335414507,T105N22+1GFR085,2.2,+1G (upright),Test Run 73
0.051778664158010766,14.389502611781756,T105N22+1GFR085,2.2,+1G (upright),Test Run 73
0.05166005857098877,14.405422106410631,T105N22+1GFR085,2.2,+1G (upright),Test Run 73
0.051936731318369345,14.422032824184132,T105N22+1GFR085,2.2,+1G (upright),Test Run 73
0.052371544848448776,14.437709704066881,T105N22+1GFR085,2.2,+1G (upright),Test Run 73
0.05249015043547077,14.453392687465382,T105N22+1GFR085,2.2,+1G (upright),Test Run 73
0.05304349593023206,14.469892016078632,T105N22+1GFR085,2.2,+1G (upright),Test Run 73
0.053083031125904706,14.486389818813006,T105N22+1GFR085,2.2,+1G (upright),Test Run 73
0.05324109828626328,14.502156725551256,T105N22+1GFR085,2.2,+1G (upright),Test Run 73
0.05379444378102443,14.517456713344256,T105N22+1GFR085,2.2,+1G (upright),Test Run 73
0.05347823583797107,14.531770983363756,T105N22+1GFR085,2.2,+1G (upright),Test Run 73
0.05403165495507264,14.546474352504381,T105N22+1GFR085,2.2,+1G (upright),Test Run 73
0.05446639486281179,14.561572924281757,T105N22+1GFR085,2.2,+1G (upright),Test Run 73
0.05422925731110386,14.576187792445756,T105N22+1GFR085,2.2,+1G (upright),Test Run 73
0.054822138001541725,14.591736498500506,T105N22+1GFR085,2.2,+1G (upright),Test Run 73
0.05458500044983393,14.607050219203632,T105N22+1GFR085,2.2,+1G (upright),Test Run 73
0.054901208392887146,14.622017565395007,T105N22+1GFR085,2.2,+1G (upright),Test Run 73
0.055177881140267865,14.636490526820756,T105N22+1GFR085,2.2,+1G (upright),Test Run 73
0.05521741633594444,14.652118578578632,T105N22+1GFR085,2.2,+1G (upright),Test Run 73
0.055415018691975654,14.665166369106007,T105N22+1GFR085,2.2,+1G (upright),Test Run 73
0.055691691439356227,14.681128588344256,T105N22+1GFR085,2.2,+1G (upright),Test Run 73
0.05577076183070573,14.693549242641131,T105N22+1GFR085,2.2,+1G (upright),Test Run 73
0.056324107325466874,14.709522143031757,T105N22+1GFR085,2.2,+1G (upright),Test Run 73
0.056442712912489014,14.724332323695757,T105N22+1GFR085,2.2,+1G (upright),Test Run 73
0.05656124487717481,14.736791124965382,T105N22+1GFR085,2.2,+1G (upright),Test Run 73
0.05695652321157752,14.751604357387256,T105N22+1GFR085,2.2,+1G (upright),Test Run 73
0.05683791762455538,14.764467516566881,T105N22+1GFR085,2.2,+1G (upright),Test Run 73
0.05739133674165695,14.77971409859813,T105N22+1GFR085,2.2,+1G (upright),Test Run 73
0.05770754468471017,14.792542162563006,T105N22+1GFR085,2.2,+1G (upright),Test Run 73
0.05747033351066603,14.806157580043507,T105N22+1GFR085,2.2,+1G (upright),Test Run 73
0.05806321420110389,14.818688097621632,T105N22+1GFR085,2.2,+1G (upright),Test Run 73
0.05790514704074532,14.834232226039507,T105N22+1GFR085,2.2,+1G (upright),Test Run 73
0.05810274939677654,14.844423571254381,T105N22+1GFR085,2.2,+1G (upright),Test Run 73
0.058418957339829894,14.857938280727007,T105N22+1GFR085,2.2,+1G (upright),Test Run 73
0.058537562926852034,14.870378771449756,T105N22+1GFR085,2.2,+1G (upright),Test Run 73
0.05869563008721047,14.882808581020006,T105N22+1GFR085,2.2,+1G (upright),Test Run 73
0.05893284126125868,14.897298327113756,T105N22+1GFR085,2.2,+1G (upright),Test Run 73
0.05928851077764833,14.909377184535632,T105N22+1GFR085,2.2,+1G (upright),Test Run 73
0.0598419298947499,14.921445360805132,T105N22+1GFR085,2.2,+1G (upright),Test Run 73
0.05992092666375898,14.935063830043507,T105N22+1GFR085,2.2,+1G (upright),Test Run 73
0.0600790674464539,14.949240770961381,T105N22+1GFR085,2.2,+1G (upright),Test Run 73
0.06035574019383841,14.960523119594257,T105N22+1GFR085,2.2,+1G (upright),Test Run 73
0.06015813783780326,14.974176684047382,T105N22+1GFR085,2.2,+1G (upright),Test Run 73
0.060553342549869625,14.986003771449756,T105N22+1GFR085,2.2,+1G (upright),Test Run 73
0.0608300152972502,14.998889818813007,T105N22+1GFR085,2.2,+1G (upright),Test Run 73
0.06063241294121898,15.009734240199757,T105N22+1GFR085,2.2,+1G (upright),Test Run 73
0.06106722647129448,15.022659960414506,T105N22+1GFR085,2.2,+1G (upright),Test Run 73
0.06098815607994498,15.035056200648881,T105N22+1GFR085,2.2,+1G (upright),Test Run 73
0.061146223240303554,15.047223559047382,T105N22+1GFR085,2.2,+1G (upright),Test Run 73
0.06142289598768806,15.059076586391132,T105N22+1GFR085,2.2,+1G (upright),Test Run 73
0.0615415015747102,15.07209385934038,T105N22+1GFR085,2.2,+1G (upright),Test Run 73
0.06193677990911292,15.083081713344257,T105N22+1GFR085,2.2,+1G (upright),Test Run 73
0.06229252304784299,15.094577685023882,T105N22+1GFR085,2.2,+1G (upright),Test Run 73
0.06252966059954684,15.104758349086381,T105N22+1GFR085,2.2,+1G (upright),Test Run 73
0.06300393570296257,15.117781725551257,T105N22+1GFR085,2.2,+1G (upright),Test Run 73
0.0631620764856575,15.129280748988757,T105N22+1GFR085,2.2,+1G (upright),Test Run 73
0.06328060845034329,15.138774767543506,T105N22+1GFR085,2.2,+1G (upright),Test Run 73
0.063675886784746,15.150725451137257,T105N22+1GFR085,2.2,+1G (upright),Test Run 73
0.06375495717609536,15.161431017543507,T105N22+1GFR085,2.2,+1G (upright),Test Run 73
0.06379449237176814,15.171811571742632,T105N22+1GFR085,2.2,+1G (upright),Test Run 73
0.06415023551049807,15.184204760219256,T105N22+1GFR085,2.2,+1G (upright),Test Run 73
0.06395255953212658,15.196485033656757,T105N22+1GFR085,2.2,+1G (upright),Test Run 73
0.06426876747518387,15.207573595668507,T105N22+1GFR085,2.2,+1G (upright),Test Run 73
0.06434783786653323,15.218198290492632,T105N22+1GFR085,2.2,+1G (upright),Test Run 73
0.06470358100525922,15.230037584926256,T105N22+1GFR085,2.2,+1G (upright),Test Run 73
0.06501978894831652,15.239891710902882,T105N22+1GFR085,2.2,+1G (upright),Test Run 73
0.0650593241439893,15.250047960902881,T105N22+1GFR085,2.2,+1G (upright),Test Run 73
0.06545452885605567,15.259007921840382,T105N22+1GFR085,2.2,+1G (upright),Test Run 73
0.06565220483442716,15.272337999965382,T105N22+1GFR085,2.2,+1G (upright),Test Run 73
0.06592887758180774,15.280829516078631,T105N22+1GFR085,2.2,+1G (upright),Test Run 73
0.06636361748954689,15.291397753383256,T105N22+1GFR085,2.2,+1G (upright),Test Run 73
0.06648222307656902,15.300377550746632,T105N22+1GFR085,2.2,+1G (upright),Test Run 73
0.06660082866359117,15.312644091273881,T105N22+1GFR085,2.2,+1G (upright),Test Run 73
0.06707510376700689,15.321974840785632,T105N22+1GFR085,2.2,+1G (upright),Test Run 73
0.06715417415835231,15.334062853481006,T105N22+1GFR085,2.2,+1G (upright),Test Run 73
0.06731224131871075,15.341771593715382,T105N22+1GFR085,2.2,+1G (upright),Test Run 73
0.06770751965311754,15.351601305629382,T105N22+1GFR085,2.2,+1G (upright),Test Run 73
0.06766798445744082,15.362511339809132,T105N22+1GFR085,2.2,+1G (upright),Test Run 73
0.06806326279184353,15.371140185023881,T105N22+1GFR085,2.2,+1G (upright),Test Run 73
0.06806326279184353,15.38194798531688,T105N22+1GFR085,2.2,+1G (upright),Test Run 73
0.06849800269958661,15.393196764613757,T105N22+1GFR085,2.2,+1G (upright),Test Run 73
0.06877467544696719,15.401685228969257,T105N22+1GFR085,2.2,+1G (upright),Test Run 73
0.06881421064263983,15.411208239223132,T105N22+1GFR085,2.2,+1G (upright),Test Run 73
0.06913041858569319,15.41915959420363,T105N22+1GFR085,2.2,+1G (upright),Test Run 73
0.06960476731144541,15.430387011195757,T105N22+1GFR085,2.2,+1G (upright),Test Run 73
0.06960476731144541,15.440628710414506,T105N22+1GFR085,2.2,+1G (upright),Test Run 73
0.06988144005882992,15.449268236781757,T105N22+1GFR085,2.2,+1G (upright),Test Run 73
0.07019764800188327,15.458945360805131,T105N22+1GFR085,2.2,+1G (upright),Test Run 73
0.07027671839323263,15.466580858852007,T105N22+1GFR085,2.2,+1G (upright),Test Run 73
0.07083006388799377,15.475324144984882,T105N22+1GFR085,2.2,+1G (upright),Test Run 73
0.07094859585267957,15.484497728969256,T105N22+1GFR085,2.2,+1G (upright),Test Run 73
0.07110673663537449,15.494634142543507,T105N22+1GFR085,2.2,+1G (upright),Test Run 73
0.07158101173878628,15.504785814906757,T105N22+1GFR085,2.2,+1G (upright),Test Run 73
0.0715414765431135,15.511774340297382,T105N22+1GFR085,2.2,+1G (upright),Test Run 73
0.07181822291283449,15.521694079066881,T105N22+1GFR085,2.2,+1G (upright),Test Run 73
0.07197629007319292,15.530776110316882,T105N22+1GFR085,2.2,+1G (upright),Test Run 73
0.07213435723355137,15.539839831020007,T105N22+1GFR085,2.2,+1G (upright),Test Run 73
0.07249010037228143,15.546626940395006,T105N22+1GFR085,2.2,+1G (upright),Test Run 73
0.07256917076362686,15.555039110805131,T105N22+1GFR085,2.2,+1G (upright),Test Run 73
0.07280630831533479,15.563323107387257,T105N22+1GFR085,2.2,+1G (upright),Test Run 73
0.07316205145406472,15.573854723598131,T105N22+1GFR085,2.2,+1G (upright),Test Run 73
0.07328065704108687,15.581069079066882,T105N22+1GFR085,2.2,+1G (upright),Test Run 73
0.07359686498414023,15.589032641078632,T105N22+1GFR085,2.2,+1G (upright),Test Run 73
0.07395260812287015,15.598291674281757,T105N22+1GFR085,2.2,+1G (upright),Test Run 73
0.07391307292719751,15.605414477016131,T105N22+1GFR085,2.2,+1G (upright),Test Run 73
0.07450595361763145,15.612636461879381,T105N22+1GFR085,2.2,+1G (upright),Test Run 73
