Repository: schandel33/gitrep

# Nozzle Tensile Test Analysis

Stress-vs-strain analysis of tensile pulls across 4 nozzle sizes (0.6, 1.4,
2.2, 2.6 mm) x 2 print-gravity orientations (+1G upright / -1G inverted),
printed at 105 C with a 0.85 flow ratio.

## Data-quality issues found and how they're handled

1. **Load-cell zero offset.** 10 of 17 runs record small negative Load
   values for the first handful of samples (up to ~180, always <0.5% of the
   file) before the crosshead starts moving — load-cell noise around zero,
   not real load. The script computes the mean Load over all
   pre-motion samples (`Crosshead < crosshead_zero_threshold_mm`) and
   subtracts it from the whole run.
2.

File: nozzle_tensile_analysis/analysis_output/all_curves_tidy.csv (part 91 of 151)
Strain,Stress_MPa,condition,nozzle_mm,gravity,run
0.07482216156068873,15.620746508266132,T105N22+1GFR085,2.2,+1G (upright),Test Run 73
0.07498022872104716,15.630000963832506,T105N22+1GFR085,2.2,+1G (upright),Test Run 73
0.07541504225112267,15.637547960902882,T105N22+1GFR085,2.2,+1G (upright),Test Run 73
0.07513836950374195,15.644737902309132,T105N22+1GFR085,2.2,+1G (upright),Test Run 73
0.07569171499850717,15.653223314906757,T105N22+1GFR085,2.2,+1G (upright),Test Run 73
0.07573125019417981,15.662943163539506,T105N22+1GFR085,2.2,+1G (upright),Test Run 73
0.0757707853898526,15.668360033656757,T105N22+1GFR085,2.2,+1G (upright),Test Run 73
0.07640320127596324,15.675977221156757,T105N22+1GFR085,2.2,+1G (upright),Test Run 73
0.07632413088461781,15.683775988246632,T105N22+1GFR085,2.2,+1G (upright),Test Run 73
0.0765217332406489,15.690431872035631,T105N22+1GFR085,2.2,+1G (upright),Test Run 73
0.07707507873541018,15.69896458687938,T105N22+1GFR085,2.2,+1G (upright),Test Run 73
0.0770355435397374,15.70514897408638,T105N22+1GFR085,2.2,+1G (upright),Test Run 73
0.07754942746116225,15.712425890590382,T105N22+1GFR085,2.2,+1G (upright),Test Run 73
0.07758896265683504,15.721439257289507,T105N22+1GFR085,2.2,+1G (upright),Test Run 73
0.07762849785251175,15.727242174770007,T105N22+1GFR085,2.2,+1G (upright),Test Run 73
0.0781818433472729,15.735001269008256,T105N22+1GFR085,2.2,+1G (upright),Test Run 73
0.07837944570330412,15.743469896938006,T105N22+1GFR085,2.2,+1G (upright),Test Run 73
0.07845851609465347,15.748140612270006,T105N22+1GFR085,2.2,+1G (upright),Test Run 73
0.07889325600239262,15.756519213344257,T105N22+1GFR085,2.2,+1G (upright),Test Run 73
0.07861658325501206,15.762442675258256,T105N22+1GFR085,2.2,+1G (upright),Test Run 73
0.07905139678509134,15.769710436488756,T105N22+1GFR085,2.2,+1G (upright),Test Run 73
0.07909093198076413,15.776082506801256,T105N22+1GFR085,2.2,+1G (upright),Test Run 73
0.07909093198076413,15.783370104457507,T105N22+1GFR085,2.2,+1G (upright),Test Run 73
0.07976288306254742,15.78962163033638,T105N22+1GFR085,2.2,+1G (upright),Test Run 73
0.0798814150272332,15.797807970668506,T105N22+1GFR085,2.2,+1G (upright),Test Run 73
0.08011855257894114,15.802397814418507,T105N22+1GFR085,2.2,+1G (upright),Test Run 73
0.08063243650036599,15.808673754359882,T105N22+1GFR085,2.2,+1G (upright),Test Run 73
0.08059290130469321,15.815875902797382,T105N22+1GFR085,2.2,+1G (upright),Test Run 73
0.08090910924774657,15.822408190395006,T105N22+1GFR085,2.2,+1G (upright),Test Run 73
0.0812648523864765,15.828067675258257,T105N22+1GFR085,2.2,+1G (upright),Test Run 73
0.08114624679945436,15.834065905238756,T105N22+1GFR085,2.2,+1G (upright),Test Run 73
0.08169959229421565,15.839615526820756,T105N22+1GFR085,2.2,+1G (upright),Test Run 73
0.08209487062861837,15.845825853969256,T105N22+1GFR085,2.2,+1G (upright),Test Run 73
0.08201580023726901,15.851479235316882,T105N22+1GFR085,2.2,+1G (upright),Test Run 73
0.08256914573203408,15.857875719691881,T105N22+1GFR085,2.2,+1G (upright),Test Run 73
0.08245061376734829,15.86613987984813,T105N22+1GFR085,2.2,+1G (upright),Test Run 73
0.08284589210175101,15.870349779750507,T105N22+1GFR085,2.2,+1G (upright),Test Run 73
0.08312256484913172,15.879108324672382,T105N22+1GFR085,2.2,+1G (upright),Test Run 73
0.08328063200949017,15.881655016566881,T105N22+1GFR085,2.2,+1G (upright),Test Run 73
0.08379444230857866,15.888140001918506,T105N22+1GFR085,2.2,+1G (upright),Test Run 73
0.08371544553956958,15.894681444789507,T105N22+1GFR085,2.2,+1G (upright),Test Run 73
0.08383397750425538,15.899651232387257,T105N22+1GFR085,2.2,+1G (upright),Test Run 73
0.08438732299901654,15.905518236781756,T105N22+1GFR085,2.2,+1G (upright),Test Run 73
0.08442685819468931,15.912476244594256,T105N22+1GFR085,2.2,+1G (upright),Test Run 73
0.08474306613774646,15.917438402797382,T105N22+1GFR085,2.2,+1G (upright),Test Run 73
0.08525695005917132,15.922302904750506,T105N22+1GFR085,2.2,+1G (upright),Test Run 73
0.08505927408079982,15.928194323207506,T105N22+1GFR085,2.2,+1G (upright),Test Run 73
0.08541501721952989,15.934302416469256,T105N22+1GFR085,2.2,+1G (upright),Test Run 73
0.0858102955539326,15.938379564906757,T105N22+1GFR085,2.2,+1G (upright),Test Run 73
0.08573122516258325,15.944214525844256,T105N22+1GFR085,2.2,+1G (upright),Test Run 73
0.08616603869266254,15.95177220406688,T105N22+1GFR085,2.2,+1G (upright),Test Run 73
0.08604743310564039,15.956201830531757,T105N22+1GFR085,2.2,+1G (upright),Test Run 73
0.0864822466357159,15.96131505074663,T105N22+1GFR085,2.2,+1G (upright),Test Run 73
0.08644271144004326,15.963687792445757,T105N22+1GFR085,2.2,+1G (upright),Test Run 73
0.0869960569348044,15.97138585152788,T105N22+1GFR085,2.2,+1G (upright),Test Run 73
0.08739133526920712,15.97543400826613,T105N22+1GFR085,2.2,+1G (upright),Test Run 73
0.08743087046488383,15.98230961861763,T105N22+1GFR085,2.2,+1G (upright),Test Run 73
0.0878260751769502,15.987827196742632,T105N22+1GFR085,2.2,+1G (upright),Test Run 73
0.08814228312000341,15.991734972621632,T105N22+1GFR085,2.2,+1G (upright),Test Run 73
0.08837942067171135,15.996681872035632,T105N22+1GFR085,2.2,+1G (upright),Test Run 73
0.08873516381044141,16.002863207484882,T105N22+1GFR085,2.2,+1G (upright),Test Run 73
0.08905137175349463,16.004492846156758,T105N22+1GFR085,2.2,+1G (upright),Test Run 73
0.08928850930520257,16.012804308559133,T105N22+1GFR085,2.2,+1G (upright),Test Run 73
0.08972332283527806,16.016251269008258,T105N22+1GFR085,2.2,+1G (upright),Test Run 73
0.08960471724825593,16.023059740688005,T105N22+1GFR085,2.2,+1G (upright),Test Run 73
0.08999999558265864,16.027652636195757,T105N22+1GFR085,2.2,+1G (upright),Test Run 73
0.09015813636535736,16.03066319527788,T105N22+1GFR085,2.2,+1G (upright),Test Run 73
0.090079065974008,16.036951342250507,T105N22+1GFR085,2.2,+1G (upright),Test Run 73
0.09051380588174715,16.038661852504383,T105N22+1GFR085,2.2,+1G (upright),Test Run 73
0.09047434430841071,16.04481877389113,T105N22+1GFR085,2.2,+1G (upright),Test Run 73
0.09083001382480443,16.04940098824663,T105N22+1GFR085,2.2,+1G (upright),Test Run 73
0.0912648273548798,16.053499498988756,T105N22+1GFR085,2.2,+1G (upright),Test Run 73
0.0912648273548798,16.05745610299263,T105N22+1GFR085,2.2,+1G (upright),Test Run 73
0.09185770804531766,16.062453356410632,T105N22+1GFR085,2.2,+1G (upright),Test Run 73
0.09205531040134887,16.066400805141132,T105N22+1GFR085,2.2,+1G (upright),Test Run 73
0.09213438079269837,16.069219103481007,T105N22+1GFR085,2.2,+1G (upright),Test Run 73
0.0924901239314283,16.07537755074663,T105N22+1GFR085,2.2,+1G (upright),Test Run 73
0.09272726148313623,16.078853502895008,T105N22+1GFR085,2.2,+1G (upright),Test Run 73
0.09288540226583102,16.082614794398882,T105N22+1GFR085,2.2,+1G (upright),Test Run 73
0.09332014217357017,16.087537279750507,T105N22+1GFR085,2.2,+1G (upright),Test Run 73
0.0930434694261896,16.090631762172382,T105N22+1GFR085,2.2,+1G (upright),Test Run 73
0.09359681492095075,16.094470873500505,T105N22+1GFR085,2.2,+1G (upright),Test Run 73
0.09391302286400803,16.09812230172313,T105N22+1GFR085,2.2,+1G (upright),Test Run 73
0.09383402609499503,16.103804674770007,T105N22+1GFR085,2.2,+1G (upright),Test Run 73
0.09426876600273797,16.108209887172382,T105N22+1GFR085,2.2,+1G (upright),Test Run 73
0.09418969561138861,16.111214342738755,T105N22+1GFR085,2.2,+1G (upright),Test Run 73
0.09470357953281346,16.11620854439888,T105N22+1GFR085,2.2,+1G (upright),Test Run 73
0.09549406257928254,16.119075670863758,T105N22+1GFR085,2.2,+1G (upright),Test Run 73
0.09537553061459675,16.121941271449757,T105N22+1GFR085,2.2,+1G (upright),Test Run 73
0.09588934091368526,16.127547350551257,T105N22+1GFR085,2.2,+1G (upright),Test Run 73
0.0961264784653932,16.129924669887256,T105N22+1GFR085,2.2,+1G (upright),Test Run 73
0.09620554885674255,16.13420628609813,T105N22+1GFR085,2.2,+1G (upright),Test Run 73
0.09687749993852583,16.137457934047383,T105N22+1GFR085,2.2,+1G (upright),Test Run 73
0.09707510229455706,16.14027775826613,T105N22+1GFR085,2.2,+1G (upright),Test Run 73
0.09719370788158313,16.143311205531756,T105N22+1GFR085,2.2,+1G (upright),Test Run 73
0.09798419092804828,16.147386828090383,T105N22+1GFR085,2.2,+1G (upright),Test Run 73
0.0977075181806677,16.150505724574757,T105N22+1GFR085,2.2,+1G (upright),Test Run 73
0.09826086367543292,16.154439440395006,T105N22+1GFR085,2.2,+1G (upright),Test Run 73
0.09833993406677835,16.158826342250507,T105N22+1GFR085,2.2,+1G (upright),Test Run 73
0.09818179328408343,16.161174669887256,T105N22+1GFR085,2.2,+1G (upright),Test Run 73
0.09885374436586686,16.16347569527788,T105N22+1GFR085,2.2,+1G (upright),Test Run 73
0.09873521240118499,16.167812243129383,T105N22+1GFR085,2.2,+1G (upright),Test Run 73
0.09909088191757465,16.170619860316883,T105N22+1GFR085,2.2,+1G (upright),Test Run 73
0.09956523064332685,16.173631945277883,T105N22+1GFR085,2.2,+1G (upright),Test Run 73
0.09928855789594615,16.178623095180132,T105N22+1GFR085,2.2,+1G (upright),Test Run 73
0.09976283299935794,16.179541674281758,T105N22+1GFR085,2.2,+1G (upright),Test Run 73
0.10035571368979594,16.18402318062938,T105N22+1GFR085,2.2,+1G (upright),Test Run 73
0.10011857613808801,16.18847569527788,T105N22+1GFR085,2.2,+1G (upright),Test Run 73
0.1008695976112208,16.189136400844255,T105N22+1GFR085,2.2,+1G (upright),Test Run 73
0.10122526712761044,16.194393053676258,T105N22+1GFR085,2.2,+1G (upright),Test Run 73
0.1015020134973313,16.19556645455513,T105N22+1GFR085,2.2,+1G (upright),Test Run 73
0.10205535899209259,16.199388781215383,T105N22+1GFR085,2.2,+1G (upright),Test Run 73
0.10193675340507045,16.20257786812938,T105N22+1GFR085,2.2,+1G (upright),Test Run 73
0.10241110213082252,16.20612706246538,T105N22+1GFR085,2.2,+1G (upright),Test Run 73
0.10300398282126039,16.20850590768013,T105N22+1GFR085,2.2,+1G (upright),Test Run 73
0.10264823968253045,16.211237230922382,T105N22+1GFR085,2.2,+1G (upright),Test Run 73
0.10335972595998652,16.213408556606005,T105N22+1GFR085,2.2,+1G (upright),Test Run 73
0.10312251478594224,16.216297045375505,T105N22+1GFR085,2.2,+1G (upright),Test Run 73
0.10355732831602167,16.21885441842238,T105N22+1GFR085,2.2,+1G (upright),Test Run 73
0.10395260665042438,16.221842089320756,T105N22+1GFR085,2.2,+1G (upright),Test Run 73
0.10411067381078283,16.224487963344256,T105N22+1GFR085,2.2,+1G (upright),Test Run 73
0.10426881459347775,16.227271166469258,T105N22+1GFR085,2.2,+1G (upright),Test Run 73
0.10486169528391562,16.22934025826613,T105N22+1GFR085,2.2,+1G (upright),Test Run 73
0.10466401930554411,16.232474413539506,T105N22+1GFR085,2.2,+1G (upright),Test Run 73
0.10521736480030526,16.23460148873488,T105N22+1GFR085,2.2,+1G (upright),Test Run 73
0.10513836803129618,16.236871996547382,T105N22+1GFR085,2.2,+1G (upright),Test Run 73
0.10565217833038469,16.241174975063007,T105N22+1GFR085,2.2,+1G (upright),Test Run 73
0.10588931588209248,16.243138781215382,T105N22+1GFR085,2.2,+1G (upright),Test Run 73
0.10581031911307948,16.244454088832505,T105N22+1GFR085,2.2,+1G (upright),Test Run 73
0.10652173176820313,16.246089831020008,T105N22+1GFR085,2.2,+1G (upright),Test Run 73
0.10707507726296442,16.24843663277788,T105N22+1GFR085,2.2,+1G (upright),Test Run 73
0.10667987255089806,16.251717272426255,T105N22+1GFR085,2.2,+1G (upright),Test Run 73
0.10739128520601764,16.255139818813007,T105N22+1GFR085,2.2,+1G (upright),Test Run 73
0.10719368284998643,16.256273546840383,T105N22+1GFR085,2.2,+1G (upright),Test Run 73
0.10747035559736713,16.26021489205513,T105N22+1GFR085,2.2,+1G (upright),Test Run 73
0.10790516912744642,16.26050023141063,T105N22+1GFR085,2.2,+1G (upright),Test Run 73
0.10818184187482714,16.263542833949757,T105N22+1GFR085,2.2,+1G (upright),Test Run 73
0.10853758501355708,16.265428820277883,T105N22+1GFR085,2.2,+1G (upright),Test Run 73
0.10893278972561951,16.269263353969258,T105N22+1GFR085,2.2,+1G (upright),Test Run 73
0.10901186011696887,16.270726671840382,T105N22+1GFR085,2.2,+1G (upright),Test Run 73
0.10952567041605737,16.273445788051255,T105N22+1GFR085,2.2,+1G (upright),Test Run 73
0.10952567041605737,16.274440661098133,T105N22+1GFR085,2.2,+1G (upright),Test Run 73
0.10964427600307951,16.276953783656758,T105N22+1GFR085,2.2,+1G (upright),Test Run 73
0.11007908953315894,16.27868413033638,T105N22+1GFR085,2.2,+1G (upright),Test Run 73
0.11003955433748222,16.279352465297382,T105N22+1GFR085,2.2,+1G (upright),Test Run 73
0.11071143179692917,16.28213566842238,T105N22+1GFR085,2.2,+1G (upright),Test Run 73
0.11122531571835402,16.28395756783638,T105N22+1GFR085,2.2,+1G (upright),Test Run 73
0.11122531571835402,16.28496312203563,T105N22+1GFR085,2.2,+1G (upright),Test Run 73
0.11169959082176975,16.286731615688005,T105N22+1GFR085,2.2,+1G (upright),Test Run 73
0.11138338287871245,16.28965062203563,T105N22+1GFR085,2.2,+1G (upright),Test Run 73
0.11201579876482311,16.29130314889113,T105N22+1GFR085,2.2,+1G (upright),Test Run 73
0.11201579876482311,16.291788378383256,T105N22+1GFR085,2.2,+1G (upright),Test Run 73
0.11249014749057532,16.295282641078632,T105N22+1GFR085,2.2,+1G (upright),Test Run 73
0.1127668202379559,16.296326342250506,T105N22+1GFR085,2.2,+1G (upright),Test Run 73
0.11296442259399105,16.298895922328633,T105N22+1GFR085,2.2,+1G (upright),Test Run 73
0.11304349298533646,16.29834965768013,T105N22+1GFR085,2.2,+1G (upright),Test Run 73
0.1133992361240664,16.300762072231006,T105N22+1GFR085,2.2,+1G (upright),Test Run 73
0.11379444083613276,16.301772204066882,T105N22+1GFR085,2.2,+1G (upright),Test Run 73
0.11422925436621219,16.304248705531755,T105N22+1GFR085,2.2,+1G (upright),Test Run 73
0.11442685672224341,16.306259813930133,T105N22+1GFR085,2.2,+1G (upright),Test Run 73
0.11482213505664612,16.30641545357863,T105N22+1GFR085,2.2,+1G (upright),Test Run 73
0.1151778781953762,16.309294787074755,T105N22+1GFR085,2.2,+1G (upright),Test Run 73
0.11549408613842942,16.311774340297383,T105N22+1GFR085,2.2,+1G (upright),Test Run 73
0.1158102940814867,16.311662951137258,T105N22+1GFR085,2.2,+1G (upright),Test Run 73
0.11604743163319464,16.31409672799263,T105N22+1GFR085,2.2,+1G (upright),Test Run 73
0.1158893644728362,16.31539982857863,T105N22+1GFR085,2.2,+1G (upright),Test Run 73
0.11671938271497792,16.317114916469258,T105N22+1GFR085,2.2,+1G (upright),Test Run 73
0.11640317477192064,16.31750401559038,T105N22+1GFR085,2.2,+1G (upright),Test Run 73
0.11715412262271707,16.318302050258257,T105N22+1GFR085,2.2,+1G (upright),Test Run 73
0.11731226340541186,16.320549669887257,T105N22+1GFR085,2.2,+1G (upright),Test Run 73
0.11770754173981865,16.323564806606008,T105N22+1GFR085,2.2,+1G (upright),Test Run 73
0.11806321125620829,16.324620714809132,T105N22+1GFR085,2.2,+1G (upright),Test Run 73
0.11833995762592915,16.324977770473133,T105N22+1GFR085,2.2,+1G (upright),Test Run 73
0.11849802478628772,16.32674016060988,T105N22+1GFR085,2.2,+1G (upright),Test Run 73
0.11897237351203979,16.32703618111763,T105N22+1GFR085,2.2,+1G (upright),Test Run 73
0.11916997586807102,16.32822484078563,T105N22+1GFR085,2.2,+1G (upright),Test Run 73
0.11948618381112437,16.328494921352007,T105N22+1GFR085,2.2,+1G (upright),Test Run 73
0.11976285655850888,16.332095995570757,T105N22+1GFR085,2.2,+1G (upright),Test Run 73
0.12011859969723487,16.331252184535632,T105N22+1GFR085,2.2,+1G (upright),Test Run 73
0.12027666685759346,16.333042040492632,T105N22+1GFR085,2.2,+1G (upright),Test Run 73
0.12059287480065074,16.334253588344257,T105N22+1GFR085,2.2,+1G (upright),Test Run 73
0.1210276883307261,16.33651799264113,T105N22+1GFR085,2.2,+1G (upright),Test Run 73
0.1210276883307261,16.33679417672313,T105N22+1GFR085,2.2,+1G (upright),Test Run 73
0.12150196343414196,16.336417284633256,T105N22+1GFR085,2.2,+1G (upright),Test Run 73
0.1218577065728719,16.33863438668413,T105N22+1GFR085,2.2,+1G (upright),Test Run 73
0.12189724176854468,16.340088549281756,T105N22+1GFR085,2.2,+1G (upright),Test Run 73
0.12249012245898254,16.33901127877388,T105N22+1GFR085,2.2,+1G (upright),Test Run 73
0.12256919285032797,16.341602221156755,T105N22+1GFR085,2.2,+1G (upright),Test Run 73
0.1229249359890579,16.342879381801257,T105N22+1GFR085,2.2,+1G (upright),Test Run 73
0.12335967589679706,16.344597521449757,T105N22+1GFR085,2.2,+1G (upright),Test Run 73
0.12363634864417762,16.34499424996538,T105N22+1GFR085,2.2,+1G (upright),Test Run 73
0.12383402462254912,16.345006456996632,T105N22+1GFR085,2.2,+1G (upright),Test Run 73
0.12438737011731041,16.347022143031758,T105N22+1GFR085,2.2,+1G (upright),Test Run 73
0.12426876453028828,16.34692296090288,T105N22+1GFR085,2.2,+1G (upright),Test Run 73
0.12505932119909763,16.34617375435988,T105N22+1GFR085,2.2,+1G (upright),Test Run 73
0.12486164522072614,16.347322741176256,T105N22+1GFR085,2.2,+1G (upright),Test Run 73
0.12541499071548728,16.349365893031756,T105N22+1GFR085,2.2,+1G (upright),Test Run 73
0.1253359939464782,16.350699511195756,T105N22+1GFR085,2.2,+1G (upright),Test Run 73
0.1258893394412395,16.352254381801256,T105N22+1GFR085,2.2,+1G (upright),Test Run 73
0.1258893394412395,16.351746264125506,T105N22+1GFR085,2.2,+1G (upright),Test Run 73
0.12667982248770857,16.352321520473133,T105N22+1GFR085,2.2,+1G (upright),Test Run 73
0.1266402872920358,16.353165331508258,T105N22+1GFR085,2.2,+1G (upright),Test Run 73
0.12727270317814643,16.354900255824756,T105N22+1GFR085,2.2,+1G (upright),Test Run 73
0.1270751008221113,16.355516710902883,T105N22+1GFR085,2.2,+1G (upright),Test Run 73
0.12782612229524407,16.357572069789505,T105N22+1GFR085,2.2,+1G (upright),Test Run 73
0.12754944954786337,16.35533665719188,T105N22+1GFR085,2.2,+1G (upright),Test Run 73
0.12782612229524407,16.35625981393013,T105N22+1GFR085,2.2,+1G (upright),Test Run 73
0.1283003973986598,16.357486620570757,T105N22+1GFR085,2.2,+1G (upright),Test Run 73
0.1283003973986598,16.359897509242632,T105N22+1GFR085,2.2,+1G (upright),Test Run 73
0.12901188367611588,16.359400072719257,T105N22+1GFR085,2.2,+1G (upright),Test Run 73
0.12920948603215102,16.35966252389113,T105N22+1GFR085,2.2,+1G (upright),Test Run 73
0.12976283152691218,16.36089085641063,T105N22+1GFR085,2.2,+1G (upright),Test Run 73
0.12988143711393432,16.359151354457506,T105N22+1GFR085,2.2,+1G (upright),Test Run 73
0.12996050750528368,16.35976475777788,T105N22+1GFR085,2.2,+1G (upright),Test Run 73
0.13039524741302283,16.361708727504382,T105N22+1GFR085,2.2,+1G (upright),Test Run 73
0.1305929233913943,16.361711779262258,T105N22+1GFR085,2.2,+1G (upright),Test Run 73
0.13122533927750496,16.361002245570756,T105N22+1GFR085,2.2,+1G (upright),Test Run 73
0.13158100879389462,16.362757006313007,T105N22+1GFR085,2.2,+1G (upright),Test Run 73
0.1317391495765894,16.361235705043505,T105N22+1GFR085,2.2,+1G (upright),Test Run 73
0.13229249507135463,16.363541308070758,T105N22+1GFR085,2.2,+1G (upright),Test Run 73
0.1325691678187352,16.36408604684038,T105N22+1GFR085,2.2,+1G (upright),Test Run 73
0.13292491095746528,16.364812365199757,T105N22+1GFR085,2.2,+1G (upright),Test Run 73
0.1330039813488107,16.36367100777788,T105N22+1GFR085,2.2,+1G (upright),Test Run 73
0.1334782564522264,16.364597216273882,T105N22+1GFR085,2.2,+1G (upright),Test Run 73
0.13367585880825764,16.36585454049263,T105N22+1GFR085,2.2,+1G (upright),Test Run 73
0.13434780989004091,16.366387072231007,T105N22+1GFR085,2.2,+1G (upright),Test Run 73
0.1344268802813904,16.364864245082508,T105N22+1GFR085,2.2,+1G (upright),Test Run 73
0.13494069058047878,16.364627733852007,T105N22+1GFR085,2.2,+1G (upright),Test Run 73
0.1352173633278595,16.366442003871633,T105N22+1GFR085,2.2,+1G (upright),Test Run 73
0.13561264166226222,16.36548070016063,T105N22+1GFR085,2.2,+1G (upright),Test Run 73
0.13577078244496094,16.36651829781688,T105N22+1GFR085,2.2,+1G (upright),Test Run 73
0.13636366313539486,16.36543950143013,T105N22+1GFR085,2.2,+1G (upright),Test Run 73
0.13675886784746122,16.36761693062938,T105N22+1GFR085,2.2,+1G (upright),Test Run 73
0.13683793823881057,16.364569750453633,T105N22+1GFR085,2.2,+1G (upright),Test Run 73
0.13723321657321344,16.365993395473133,T105N22+1GFR085,2.2,+1G (upright),Test Run 73
0.13703561421718222,16.365910998012257,T105N22+1GFR085,2.2,+1G (upright),Test Run 73
0.13786563245932396,16.36530522408638,T105N22+1GFR085,2.2,+1G (upright),Test Run 73
0.13766795648095245,16.365528002406755,T105N22+1GFR085,2.2,+1G (upright),Test Run 73
0.13833990756273573,16.36755589547313,T105N22+1GFR085,2.2,+1G (upright),Test Run 73
0.13833990756273573,16.366654101039508,T105N22+1GFR085,2.2,+1G (upright),Test Run 73
0.13877472109281516,16.366971483852005,T105N22+1GFR085,2.2,+1G (upright),Test Run 73
0.1391699994272179,16.36625432076613,T105N22+1GFR085,2.2,+1G (upright),Test Run 73
0.13948620737027517,16.366687670375505,T105N22+1GFR085,2.2,+1G (upright),Test Run 73
0.13992094727801432,16.366135302211383,T105N22+1GFR085,2.2,+1G (upright),Test Run 73
0.13988141208233762,16.36686009469188,T105N22+1GFR085,2.2,+1G (upright),Test Run 73
0.1401976200253949,16.36439122262163,T105N22+1GFR085,2.2,+1G (upright),Test Run 73
0.14035576080808967,16.365627184535633,T105N22+1GFR085,2.2,+1G (upright),Test Run 73
0.14083003591150556,16.363936510707507,T105N22+1GFR085,2.2,+1G (upright),Test Run 73
0.14098817669420033,16.364192858363758,T105N22+1GFR085,2.2,+1G (upright),Test Run 73
0.1413043846372576,16.366084948207508,T105N22+1GFR085,2.2,+1G (upright),Test Run 73
0.1413833814062667,16.365235033656756,T105N22+1GFR085,2.2,+1G (upright),Test Run 73
0.14189726532769154,16.364900866176256,T105N22+1GFR085,2.2,+1G (upright),Test Run 73
0.14205533248805,16.36359623971138,T105N22+1GFR085,2.2,+1G (upright),Test Run 73
0.14280635396118277,16.363040819789507,T105N22+1GFR085,2.2,+1G (upright),Test Run 73
0.14268774837416062,16.363558092738756,T105N22+1GFR085,2.2,+1G (upright),Test Run 73
0.1431620970999127,16.364498034145008,T105N22+1GFR085,2.2,+1G (upright),Test Run 73
0.14359683700765186,16.36214360299263,T105N22+1GFR085,2.2,+1G (upright),Test Run 73
0.143715442594674,16.363907519008258,T105N22+1GFR085,2.2,+1G (upright),Test Run 73
0.14411064730674036,16.363465014125506,T105N22+1GFR085,2.2,+1G (upright),Test Run 73
0.1445454608368198,16.36316899361763,T105N22+1GFR085,2.2,+1G (upright),Test Run 73
0.1449407391712225,16.362482348109882,T105N22+1GFR085,2.2,+1G (upright),Test Run 73
0.14501973594023157,16.36319798531688,T105N22+1GFR085,2.2,+1G (upright),Test Run 73
0.14533594388328888,16.36144780221138,T105N22+1GFR085,2.2,+1G (upright),Test Run 73
0.14584982780471373,16.362232103969255,T105N22+1GFR085,2.2,+1G (upright),Test Run 73
0.14620557094344366,16.361113634731005,T105N22+1GFR085,2.2,+1G (upright),Test Run 73
0.1464031732994749,16.361952868129382,T105N22+1GFR085,2.2,+1G (upright),Test Run 73
0.14679845163387759,16.360217943813005,T105N22+1GFR085,2.2,+1G (upright),Test Run 73
0.14715412115027118,16.360803881313007,T105N22+1GFR085,2.2,+1G (upright),Test Run 73
0.14762846987602338,16.360529223109882,T105N22+1GFR085,2.2,+1G (upright),Test Run 73
0.14754939948467402,16.358724108363756,T105N22+1GFR085,2.2,+1G (upright),Test Run 73
0.1479842130147533,16.359834948207506,T105N22+1GFR085,2.2,+1G (upright),Test Run 73
0.14786560742772725,16.359249010707508,T105N22+1GFR085,2.2,+1G (upright),Test Run 73
0.14837941772681576,16.355486193324758,T105N22+1GFR085,2.2,+1G (upright),Test Run 73
0.14889330164824455,16.35569066109813,T105N22+1GFR085,2.2,+1G (upright),Test Run 73
0.1489328368439173,16.354668322231007,T105N22+1GFR085,2.2,+1G (upright),Test Run 73
0.14928857998264725,16.35495060982863,T105N22+1GFR085,2.2,+1G (upright),Test Run 73
0.1494071119473291,16.35511235299263,T105N22+1GFR085,2.2,+1G (upright),Test Run 73
0.14992092224641762,16.354627123500507,T105N22+1GFR085,2.2,+1G (upright),Test Run 73
0.14996045744209432,16.351055040981006,T105N22+1GFR085,2.2,+1G (upright),Test Run 73
0.15051387655919182,16.351485338832507,T105N22+1GFR085,2.2,+1G (upright),Test Run 73
0.1507905493065724,16.352269640590382,T105N22+1GFR085,2.2,+1G (upright),Test Run 73
0.1512252892143155,16.353040209438007,T105N22+1GFR085,2.2,+1G (upright),Test Run 73
0.15177863470907663,16.351142016078633,T105N22+1GFR085,2.2,+1G (upright),Test Run 73
0.15217391304347935,16.353028002406756,T105N22+1GFR085,2.2,+1G (upright),Test Run 73
0.15217391304347935,16.350330248500505,T105N22+1GFR085,2.2,+1G (upright),Test Run 73
0.15260872657355484,16.349146166469257,T105N22+1GFR085,2.2,+1G (upright),Test Run 73
0.15252965618220943,16.348857775356006,T105N22+1GFR085,2.2,+1G (upright),Test Run 73
0.15339920962002393,16.348848620082506,T105N22+1GFR085,2.2,+1G (upright),Test Run 73
0.15383402315010336,16.349429979945757,T105N22+1GFR085,2.2,+1G (upright),Test Run 73
0.15391301991911244,16.347127428676256,T105N22+1GFR085,2.2,+1G (upright),Test Run 73
0.1547035765879218,16.346401110316883,T105N22+1GFR085,2.2,+1G (upright),Test Run 73
0.15442690384054122,16.346672716762257,T105N22+1GFR085,2.2,+1G (upright),Test Run 73
0.15498024933530238,16.345928087856006,T105N22+1GFR085,2.2,+1G (upright),Test Run 73
0.15478264697926722,16.344930163051256,T105N22+1GFR085,2.2,+1G (upright),Test Run 73
0.15517785169133358,16.345162096645005,T105N22+1GFR085,2.2,+1G (upright),Test Run 73
0.1555731300257363,16.342787829066882,T105N22+1GFR085,2.2,+1G (upright),Test Run 73
0.15581026757744423,16.341031542445755,T105N22+1GFR085,2.2,+1G (upright),Test Run 73
0.15628461630319632,16.342597094203633,T105N22+1GFR085,2.2,+1G (upright),Test Run 73
0.1563636130722054,16.34114445748488,T105N22+1GFR085,2.2,+1G (upright),Test Run 73
0.15691703218930694,16.338831225063007,T105N22+1GFR085,2.2,+1G (upright),Test Run 73
0.1572727017056966,16.337627306606006,T105N22+1GFR085,2.2,+1G (upright),Test Run 73
0.15778658562712553,16.33704747262163,T105N22+1GFR085,2.2,+1G (upright),Test Run 73
0.15818179033918783,16.337573900844255,T105N22+1GFR085,2.2,+1G (upright),Test Run 73
0.15849799828224512,16.335867968227006,T105N22+1GFR085,2.2,+1G (upright),Test Run 73
0.15901188220366996,16.33478917184038,T105N22+1GFR085,2.2,+1G (upright),Test Run 73
0.15916994936402853,16.336385241176256,T105N22+1GFR085,2.2,+1G (upright),Test Run 73
0.1592490197553779,16.333501330043507,T105N22+1GFR085,2.2,+1G (upright),Test Run 73
0.1599605060328379,16.333782091762256,T105N22+1GFR085,2.2,+1G (upright),Test Run 73
0.16063238349228093,16.331107226039506,T105N22+1GFR085,2.2,+1G (upright),Test Run 73
0.1604347811362497,16.331717577602006,T105N22+1GFR085,2.2,+1G (upright),Test Run 73
0.16118580260938248,16.33107365670363,T105N22+1GFR085,2.2,+1G (upright),Test Run 73
0.16090912986200176,16.328674975063006,T105N22+1GFR085,2.2,+1G (upright),Test Run 73
0.16158100732144887,16.327739611293506,T105N22+1GFR085,2.2,+1G (upright),Test Run 73
0.16158100732144887,16.326697436000508,T105N22+1GFR085,2.2,+1G (upright),Test Run 73
0.16205535604720092,16.326834765102006,T105N22+1GFR085,2.2,+1G (upright),Test Run 73
0.16272730712898423,16.325430956508256,T105N22+1GFR085,2.2,+1G (upright),Test Run 73
0.16300397987636478,16.324967089320758,T105N22+1GFR085,2.2,+1G (upright),Test Run 73
0.163201582232396,16.323978319789507,T105N22+1GFR085,2.2,+1G (upright),Test Run 73
0.1637153925314845,16.322963610316883,T105N22+1GFR085,2.2,+1G (upright),Test Run 73
0.163913068509856,16.321457567836383,T105N22+1GFR085,2.2,+1G (upright),Test Run 73
0.16442687880894452,16.318636217738756,T105N22+1GFR085,2.2,+1G (upright),Test Run 73
0.16454548439596667,16.31874455514113,T105N22+1GFR085,2.2,+1G (upright),Test Run 73
0.16498022430370582,16.31902989449663,T105N22+1GFR085,2.2,+1G (upright),Test Run 73
0.16541503783378508,16.31652745309038,T105N22+1GFR085,2.2,+1G (upright),Test Run 73
0.16537550263810852,16.316155138637257,T105N22+1GFR085,2.2,+1G (upright),Test Run 73
0.16628459127159975,16.314589586879382,T105N22+1GFR085,2.2,+1G (upright),Test Run 73
0.16675886637501547,16.312102404262255,T105N22+1GFR085,2.2,+1G (upright),Test Run 73
0.16679840157068812,16.31217259469188,T105N22+1GFR085,2.2,+1G (upright),Test Run 73
0.16743081745679875,16.309648790981008,T105N22+1GFR085,2.2,+1G (upright),Test Run 73
0.1671146095137454,16.310120287563006,T105N22+1GFR085,2.2,+1G (upright),Test Run 73
0.16778656059552882,16.307398119594257,T105N22+1GFR085,2.2,+1G (upright),Test Run 73
0.16770749020417933,16.30538243355913,T105N22+1GFR085,2.2,+1G (upright),Test Run 73
0.16837944128596669,16.305892077113757,T105N22+1GFR085,2.2,+1G (upright),Test Run 73
0.16853758206866148,16.30512456002388,T105N22+1GFR085,2.2,+1G (upright),Test Run 73
0.16885379001171877,16.304569140102007,T105N22+1GFR085,2.2,+1G (upright),Test Run 73
0.16940713550648007,16.301929369594255,T105N22+1GFR085,2.2,+1G (upright),Test Run 73
0.16936760031080333,16.300931444789505,T105N22+1GFR085,2.2,+1G (upright),Test Run 73
0.16980241384088277,16.30053624215288,T105N22+1GFR085,2.2,+1G (upright),Test Run 73
0.1704742913003297,16.299768725063007,T105N22+1GFR085,2.2,+1G (upright),Test Run 73
0.1706719672787012,16.299127855922382,T105N22+1GFR085,2.2,+1G (upright),Test Run 73
0.171146242382113,16.297347155238757,T105N22+1GFR085,2.2,+1G (upright),Test Run 73
0.17166005268120152,16.296362963344258,T105N22+1GFR085,2.2,+1G (upright),Test Run 73
0.17169958787687414,16.295078173305132,T105N22+1GFR085,2.2,+1G (upright),Test Run 73
0.17221347179830307,16.293013659145007,T105N22+1GFR085,2.2,+1G (upright),Test Run 73
0.17264821170604208,16.29276341500438,T105N22+1GFR085,2.2,+1G (upright),Test Run 73
0.17264821170604208,16.291081896449757,T105N22+1GFR085,2.2,+1G (upright),Test Run 73
0.1734387683748475,16.290555468227005,T105N22+1GFR085,2.2,+1G (upright),Test Run 73
0.1733201627878254,16.287630358363756,T105N22+1GFR085,2.2,+1G (upright),Test Run 73
0.1739130434782634,16.287244311000507,T105N22+1GFR085,2.2,+1G (upright),Test Run 73
0.1742292514213166,16.28640049996538,T105N22+1GFR085,2.2,+1G (upright),Test Run 73
0.17505926966345847,16.285051623012258,T105N22+1GFR085,2.2,+1G (upright),Test Run 73
0.17513834005480783,16.284274950648882,T105N22+1GFR085,2.2,+1G (upright),Test Run 73
0.1754940831935379,16.282915392543508,T105N22+1GFR085,2.2,+1G (upright),Test Run 73
0.17608696388397577,16.278311815883256,T105N22+1GFR085,2.2,+1G (upright),Test Run 73
0.17636363663135632,16.276218310023882,T105N22+1GFR085,2.2,+1G (upright),Test Run 73
0.17644270702270176,16.27624730172313,T105N22+1GFR085,2.2,+1G (upright),Test Run 73
0.17711465810448912,16.27590092721138,T105N22+1GFR085,2.2,+1G (upright),Test Run 73
0.17715419330016174,16.27523869576613,T105N22+1GFR085,2.2,+1G (upright),Test Run 73
0.17766800359925025,16.272261706020007,T105N22+1GFR085,2.2,+1G (upright),Test Run 73
0.1781027435069894,16.271094408656758,T105N22+1GFR085,2.2,+1G (upright),Test Run 73
0.1783004194853609,16.270671740199756,T105N22+1GFR085,2.2,+1G (upright),Test Run 73
0.1787746945887727,16.26784123482863,T105N22+1GFR085,2.2,+1G (upright),Test Run 73
0.17952571606190534,16.26699132027788,T105N22+1GFR085,2.2,+1G (upright),Test Run 73
0.17952571606190534,16.265273180629382,T105N22+1GFR085,2.2,+1G (upright),Test Run 73
0.18003952636099385,16.264185228969257,T105N22+1GFR085,2.2,+1G (upright),Test Run 73
0.1799604559696445,16.263379564906757,T105N22+1GFR085,2.2,+1G (upright),Test Run 73
0.1806719422471045,16.262438097621633,T105N22+1GFR085,2.2,+1G (upright),Test Run 73
0.1807114774427773,16.261327257777882,T105N22+1GFR085,2.2,+1G (upright),Test Run 73
0.18126482293754237,16.259108629848132,T105N22+1GFR085,2.2,+1G (upright),Test Run 73
0.1815810308805957,16.255771532680132,T105N22+1GFR085,2.2,+1G (upright),Test Run 73
0.18193677401932565,16.255112352992633,T105N22+1GFR085,2.2,+1G (upright),Test Run 73
0.18264826029678566,16.25401066842238,T105N22+1GFR085,2.2,+1G (upright),Test Run 73
0.18284586265281688,16.251613512660633,T105N22+1GFR085,2.2,+1G (upright),Test Run 73
0.1830830002045248,16.249735155727006,T105N22+1GFR085,2.2,+1G (upright),Test Run 73
0.1835573489302769,16.24806889596138,T105N22+1GFR085,2.2,+1G (upright),Test Run 73
0.18387355687333024,16.246846666957506,T105N22+1GFR085,2.2,+1G (upright),Test Run 73
0.18415022962071081,16.245253649379382,T105N22+1GFR085,2.2,+1G (upright),Test Run 73
0.18482210708015775,16.242275133754383,T105N22+1GFR085,2.2,+1G (upright),Test Run 73
0.18505931825420205,16.242883959438007,T105N22+1GFR085,2.2,+1G (upright),Test Run 73
0.18537552619725933,16.240019884731005,T105N22+1GFR085,2.2,+1G (upright),Test Run 73
0.18577073090932175,16.239000597621633,T105N22+1GFR085,2.2,+1G (upright),Test Run 73
0.18600794208336996,16.237627306606008,T105N22+1GFR085,2.2,+1G (upright),Test Run 73
0.1864031467954324,16.235072985316883,T105N22+1GFR085,2.2,+1G (upright),Test Run 73
0.18636361159975962,16.23419407906688,T105N22+1GFR085,2.2,+1G (upright),Test Run 73
0.1869170307168612,16.231024828578633,T105N22+1GFR085,2.2,+1G (upright),Test Run 73
0.18731223542892364,16.230861559535633,T105N22+1GFR085,2.2,+1G (upright),Test Run 73
0.18770751376333028,16.228032580043507,T105N22+1GFR085,2.2,+1G (upright),Test Run 73
0.1882608592580914,16.227709093715383,T105N22+1GFR085,2.2,+1G (upright),Test Run 73
0.18857706720114478,16.227005663539508,T105N22+1GFR085,2.2,+1G (upright),Test Run 73
0.18889327514420207,16.223728075648882,T105N22+1GFR085,2.2,+1G (upright),Test Run 73
0.18936762386995415,16.22261723580513,T105N22+1GFR085,2.2,+1G (upright),Test Run 73
0.18984189897336592,16.220366564418505,T105N22+1GFR085,2.2,+1G (upright),Test Run 73
0.190197642112096,16.21786564889113,T105N22+1GFR085,2.2,+1G (upright),Test Run 73
0.19055338525082594,16.217703905727006,T105N22+1GFR085,2.2,+1G (upright),Test Run 73
0.1909485899628923,16.215938463832508,T105N22+1GFR085,2.2,+1G (upright),Test Run 73
0.19126479790594567,16.21347874703563,T105N22+1GFR085,2.2,+1G (upright),Test Run 73
0.19197628418340568,16.21248234810988,T105N22+1GFR085,2.2,+1G (upright),Test Run 73
0.19197628418340568,16.21103734078563,T105N22+1GFR085,2.2,+1G (upright),Test Run 73
0.19272730565653845,16.208927050258257,T105N22+1GFR085,2.2,+1G (upright),Test Run 73
0.19280630242554753,16.206738939906757,T105N22+1GFR085,2.2,+1G (upright),Test Run 73
0.19316204556427746,16.204778185512257,T105N22+1GFR085,2.2,+1G (upright),Test Run 73
0.19363639429002968,16.20445775094188,T105N22+1GFR085,2.2,+1G (upright),Test Run 73
0.19375492625471138,16.201686754848133,T105N22+1GFR085,2.2,+1G (upright),Test Run 73
0.19411066939344146,16.197949877406757,T105N22+1GFR085,2.2,+1G (upright),Test Run 73
0.19462447969252997,16.198259630824758,T105N22+1GFR085,2.2,+1G (upright),Test Run 73
0.19490122606225083,16.197112169887255,T105N22+1GFR085,2.2,+1G (upright),Test Run 73
0.19557310352169777,16.195177355434133,T105N22+1GFR085,2.2,+1G (upright),Test Run 73
0.1959288466604239,16.19334935250438,T105N22+1GFR085,2.2,+1G (upright),Test Run 73
0.1960869874431226,16.19185246529738,T105N22+1GFR085,2.2,+1G (upright),Test Run 73
0.19660079774221112,16.18892735543413,T105N22+1GFR085,2.2,+1G (upright),Test Run 73
0.19703561127228664,16.187398424770006,T105N22+1GFR085,2.2,+1G (upright),Test Run 73
0.19735181921534392,16.185033312465382,T105N22+1GFR085,2.2,+1G (upright),Test Run 73
0.19810276706613628,16.18325108590288,T105N22+1GFR085,2.2,+1G (upright),Test Run 73
0.19818183745748563,16.178616991664505,T105N22+1GFR085,2.2,+1G (upright),Test Run 73
0.19885378853926908,16.17979954781688,T105N22+1GFR085,2.2,+1G (upright),Test Run 73
0.1988142533435963,16.177381029750507,T105N22+1GFR085,2.2,+1G (upright),Test Run 73
0.19909092609097687,16.174964037563008,T105N22+1GFR085,2.2,+1G (upright),Test Run 73
0.19960473639006537,16.173140612270007,T105N22+1GFR085,2.2,+1G (upright),Test Run 73
0.19988140913744595,16.171089831020005,T105N22+1GFR085,2.2,+1G (upright),Test Run 73
0.20003954992014086,16.17047337594188,T105N22+1GFR085,2.2,+1G (upright),Test Run 73
0.20063243061057873,16.167627611781757,T105N22+1GFR085,2.2,+1G (upright),Test Run 73
0.20098817374930866,16.166048327113756,T105N22+1GFR085,2.2,+1G (upright),Test Run 73
0.20142291365704781,16.160997667934133,T105N22+1GFR085,2.2,+1G (upright),Test Run 73
0.20197625915180897,16.16193760934038,T105N22+1GFR085,2.2,+1G (upright),Test Run 73
0.20245060787756117,16.157707873012257,T105N22+1GFR085,2.2,+1G (upright),Test Run 73
0.2028063510162911,16.158284655238756,T105N22+1GFR085,2.2,+1G (upright),Test Run 73
0.20324109092403025,16.154410448695756,T105N22+1GFR085,2.2,+1G (upright),Test Run 73
0.2033201613153796,16.15356206002388,T105N22+1GFR085,2.2,+1G (upright),Test Run 73
0.20403164759283568,16.15305851998488,T105N22+1GFR085,2.2,+1G (upright),Test Run 73
0.2041106443618487,16.149561205531757,T105N22+1GFR085,2.2,+1G (upright),Test Run 73
0.20498027142200348,16.14723881783638,T105N22+1GFR085,2.2,+1G (upright),Test Run 73
0.20490120103065412,16.145618334438005,T105N22+1GFR085,2.2,+1G (upright),Test Run 73
0.20541501132974263,16.142836657191882,T105N22+1GFR085,2.2,+1G (upright),Test Run 73
0.20581028966414536,16.143343248988756,T105N22+1GFR085,2.2,+1G (upright),Test Run 73
0.20612649760720264,16.138880053188007,T105N22+1GFR085,2.2,+1G (upright),Test Run 73
0.20644270555025598,16.136223498012257,T105N22+1GFR085,2.2,+1G (upright),Test Run 73
0.20727272379239772,16.133455553676256,T105N22+1GFR085,2.2,+1G (upright),Test Run 73
0.20723318859672507,16.134250536586382,T105N22+1GFR085,2.2,+1G (upright),Test Run 73
0.20790513967850835,16.131539049770005,T105N22+1GFR085,2.2,+1G (upright),Test Run 73
0.20822134762156566,16.130994311000507,T105N22+1GFR085,2.2,+1G (upright),Test Run 73
0.20869562272497744,16.128470507289506,T105N22+1GFR085,2.2,+1G (upright),Test Run 73
0.2090513658637075,16.12517308297313,T105N22+1GFR085,2.2,+1G (upright),Test Run 73
0.20956524978513236,16.12246769967238,T105N22+1GFR085,2.2,+1G (upright),Test Run 73
0.20988145772818967,16.119562426234882,T105N22+1GFR085,2.2,+1G (upright),Test Run 73
0.21035573283160144,16.11983403268013,T105N22+1GFR085,2.2,+1G (upright),Test Run 73
0.21019766567124287,16.115640917445756,T105N22+1GFR085,2.2,+1G (upright),Test Run 73
0.21134389185644203,16.114569750453633,T105N22+1GFR085,2.2,+1G (upright),Test Run 73
0.21134389185644203,16.111688891078632,T105N22+1GFR085,2.2,+1G (upright),Test Run 73
0.21177863176418105,16.11022709908638,T105N22+1GFR085,2.2,+1G (upright),Test Run 73
0.2123320508812826,16.10707921090288,T105N22+1GFR085,2.2,+1G (upright),Test Run 73
0.21241104765029167,16.105643358852006,T105N22+1GFR085,2.2,+1G (upright),Test Run 73
0.21296446676739325,16.10180882516063,T105N22+1GFR085,2.2,+1G (upright),Test Run 73
0.21339920667513226,16.100830736781756,T105N22+1GFR085,2.2,+1G (upright),Test Run 73
0.2135968090311635,16.09830998482863,T105N22+1GFR085,2.2,+1G (upright),Test Run 73
0.21418976334393783,16.095955553676255,T105N22+1GFR085,2.2,+1G (upright),Test Run 73
0.2147826440343757,16.093758288051255,T105N22+1GFR085,2.2,+1G (upright),Test Run 73
0.21501978158608348,16.091834154750508,T105N22+1GFR085,2.2,+1G (upright),Test Run 73
0.21557312708084478,16.090560045863757,T105N22+1GFR085,2.2,+1G (upright),Test Run 73
0.215770729436876,16.08624028268013,T105N22+1GFR085,2.2,+1G (upright),Test Run 73
0.21612647257560594,16.08542698922313,T105N22+1GFR085,2.2,+1G (upright),Test Run 73
0.21664035649703078,16.08284672799263,T105N22+1GFR085,2.2,+1G (upright),Test Run 73
0.21656128610568537,16.080370226527883,T105N22+1GFR085,2.2,+1G (upright),Test Run 73
0.21723323718746865,16.078023424770006,T105N22+1GFR085,2.2,+1G (upright),Test Run 73
0.21743083954349987,16.078970995570756,T105N22+1GFR085,2.2,+1G (upright),Test Run 73
0.21802372023393773,16.07357853951613,T105N22+1GFR085,2.2,+1G (upright),Test Run 73
0.21889327367175632,16.07078312935988,T105N22+1GFR085,2.2,+1G (upright),Test Run 73
0.21893280886742894,16.069657030727008,T105N22+1GFR085,2.2,+1G (upright),Test Run 73
0.21976282710957082,16.06661137643013,T105N22+1GFR085,2.2,+1G (upright),Test Run 73
0.21992096789226953,16.06427983346138,T105N22+1GFR085,2.2,+1G (upright),Test Run 73
0.22023717583532287,16.061247912074755,T105N22+1GFR085,2.2,+1G (upright),Test Run 73
0.22079052133008417,16.059465685512258,T105N22+1GFR085,2.2,+1G (upright),Test Run 73
0.2211462644688141,16.056693163539506,T105N22+1GFR085,2.2,+1G (upright),Test Run 73
0.22177868035492476,16.054341784145006,T105N22+1GFR085,2.2,+1G (upright),Test Run 73
