Repository: schandel33/gitrep

# Nozzle Tensile Test Analysis

Stress-vs-strain analysis of tensile pulls across 4 nozzle sizes (0.6, 1.4,
2.2, 2.6 mm) x 2 print-gravity orientations (+1G upright / -1G inverted),
printed at 105 C with a 0.85 flow ratio.

## Data-quality issues found and how they're handled

1. **Load-cell zero offset.** 10 of 17 runs record small negative Load
   values for the first handful of samples (up to ~180, always <0.5% of the
   file) before the crosshead starts moving — load-cell noise around zero,
   not real load. The script computes the mean Load over all
   pre-motion samples (`Crosshead < crosshead_zero_threshold_mm`) and
   subtracts it from the whole run.
2.

File: nozzle_tensile_analysis/analysis_output/all_curves_tidy.csv (part 92 of 151)
Strain,Stress_MPa,condition,nozzle_mm,gravity,run
0.22205535310230534,16.054158678676256,T105N22+1GFR085,2.2,+1G (upright),Test Run 73
0.22217388506699112,16.050907030727007,T105N22+1GFR085,2.2,+1G (upright),Test Run 73
0.22280630095310164,16.047063341762257,T105N22+1GFR085,2.2,+1G (upright),Test Run 73
0.22320157928750448,16.045496264125507,T105N22+1GFR085,2.2,+1G (upright),Test Run 73
0.22328064967885383,16.04142064156688,T105N22+1GFR085,2.2,+1G (upright),Test Run 73
0.2239130655649645,16.040929308559132,T105N22+1GFR085,2.2,+1G (upright),Test Run 73
0.2239130655649645,16.038565722133256,T105N22+1GFR085,2.2,+1G (upright),Test Run 73
0.22466401341575684,16.03511418404738,T105N22+1GFR085,2.2,+1G (upright),Test Run 73
0.22498022135881415,16.031937304164508,T105N22+1GFR085,2.2,+1G (upright),Test Run 73
0.22537549969321685,16.03038548531688,T105N22+1GFR085,2.2,+1G (upright),Test Run 73
0.22584977479662866,16.02949132027788,T105N22+1GFR085,2.2,+1G (upright),Test Run 73
0.22604745077500016,16.025202074672382,T105N22+1GFR085,2.2,+1G (upright),Test Run 73
0.22628458832670809,16.022627916957507,T105N22+1GFR085,2.2,+1G (upright),Test Run 73
0.22687746901714595,16.021182909633257,T105N22+1GFR085,2.2,+1G (upright),Test Run 73
0.22723321215587194,16.01893986764113,T105N22+1GFR085,2.2,+1G (upright),Test Run 73
0.22766802568595138,16.01642064156688,T105N22+1GFR085,2.2,+1G (upright),Test Run 73
0.22806323039801774,16.01502446236763,T105N22+1GFR085,2.2,+1G (upright),Test Run 73
0.22810276559369053,16.01231144967238,T105N22+1GFR085,2.2,+1G (upright),Test Run 73
0.22893278383583224,16.00865696969188,T105N22+1GFR085,2.2,+1G (upright),Test Run 73
0.22968380530896504,16.007097521449758,T105N22+1GFR085,2.2,+1G (upright),Test Run 73
0.22988140766500018,16.00408848824663,T105N22+1GFR085,2.2,+1G (upright),Test Run 73
0.23083003149416403,16.000784960414506,T105N22+1GFR085,2.2,+1G (upright),Test Run 73
0.23063242913813284,15.999487963344256,T105N22+1GFR085,2.2,+1G (upright),Test Run 73
0.2311857746328941,15.995349779750507,T105N22+1GFR085,2.2,+1G (upright),Test Run 73
0.23158105296729684,15.992858019496632,T105N22+1GFR085,2.2,+1G (upright),Test Run 73
0.2322134688534075,15.990813341762257,T105N22+1GFR085,2.2,+1G (upright),Test Run 73
0.23260867356547385,15.98684758248488,T105N22+1GFR085,2.2,+1G (upright),Test Run 73
0.2330434870955492,15.986391344691881,T105N22+1GFR085,2.2,+1G (upright),Test Run 73
0.23328062464725713,15.982842150356007,T105N22+1GFR085,2.2,+1G (upright),Test Run 73
0.2340711813160665,15.980531969691881,T105N22+1GFR085,2.2,+1G (upright),Test Run 73
0.23458499161515106,15.978093615199757,T105N22+1GFR085,2.2,+1G (upright),Test Run 73
0.23509880191423957,15.976012316371632,T105N22+1GFR085,2.2,+1G (upright),Test Run 73
0.2354545450529695,15.971858873988756,T105N22+1GFR085,2.2,+1G (upright),Test Run 73
0.2355730770176553,15.970000353481007,T105N22+1GFR085,2.2,+1G (upright),Test Run 73
0.23628456329511138,15.965970507289507,T105N22+1GFR085,2.2,+1G (upright),Test Run 73
0.2367588383985271,15.963521471645006,T105N22+1GFR085,2.2,+1G (upright),Test Run 73
0.2367588383985271,15.962010851527882,T105N22+1GFR085,2.2,+1G (upright),Test Run 73
0.23750993349399624,15.958525744106007,T105N22+1GFR085,2.2,+1G (upright),Test Run 73
0.23739125428463775,15.95744847359813,T105N22+1GFR085,2.2,+1G (upright),Test Run 73
0.23810274056209382,15.952725878383257,T105N22+1GFR085,2.2,+1G (upright),Test Run 73
0.23826088134479254,15.950342455531757,T105N22+1GFR085,2.2,+1G (upright),Test Run 73
0.2388932972309032,15.948316088344257,T105N22+1GFR085,2.2,+1G (upright),Test Run 73
0.23944664272566432,15.946617785121632,T105N22+1GFR085,2.2,+1G (upright),Test Run 73
0.23972331547304504,15.943752184535631,T105N22+1GFR085,2.2,+1G (upright),Test Run 73
0.2402766609678062,15.940686693813007,T105N22+1GFR085,2.2,+1G (upright),Test Run 73
0.2408300064625714,15.938684740688007,T105N22+1GFR085,2.2,+1G (upright),Test Run 73
0.24130428156598321,15.935344591762256,T105N22+1GFR085,2.2,+1G (upright),Test Run 73
0.2417390950960625,15.932576647426256,T105N22+1GFR085,2.2,+1G (upright),Test Run 73
0.24225297901748735,15.928587999965382,T105N22+1GFR085,2.2,+1G (upright),Test Run 73
0.24245058137351858,15.926702013637257,T105N22+1GFR085,2.2,+1G (upright),Test Run 73
0.24312260607764227,15.923032274867632,T105N22+1GFR085,2.2,+1G (upright),Test Run 73
0.2438339451104255,15.92062443795363,T105N22+1GFR085,2.2,+1G (upright),Test Run 73
0.24391301550177502,15.918846789027882,T105N22+1GFR085,2.2,+1G (upright),Test Run 73
0.24466411059724413,15.91519230904738,T105N22+1GFR085,2.2,+1G (upright),Test Run 73
0.24466411059724413,15.911701098109882,T105N22+1GFR085,2.2,+1G (upright),Test Run 73
0.24517784727399222,15.90957707467238,T105N22+1GFR085,2.2,+1G (upright),Test Run 73
0.2455335904127223,15.906325426723132,T105N22+1GFR085,2.2,+1G (upright),Test Run 73
0.2461660062988328,15.904471483852006,T105N22+1GFR085,2.2,+1G (upright),Test Run 73
0.24679842218494347,15.901419726039506,T105N22+1GFR085,2.2,+1G (upright),Test Run 73
0.24727269728835918,15.897258654262256,T105N22+1GFR085,2.2,+1G (upright),Test Run 73
0.24754937003573976,15.89462346139113,T105N22+1GFR085,2.2,+1G (upright),Test Run 73
0.24841899709589468,15.89256810250438,T105N22+1GFR085,2.2,+1G (upright),Test Run 73
0.2488932721993065,15.890202990199757,T105N22+1GFR085,2.2,+1G (upright),Test Run 73
0.2492095537647001,15.887149706508257,T105N22+1GFR085,2.2,+1G (upright),Test Run 73
0.2498023608327977,15.88412541451613,T105N22+1GFR085,2.2,+1G (upright),Test Run 73
0.24984196965081076,15.881511583949756,T105N22+1GFR085,2.2,+1G (upright),Test Run 73
0.25059291750160706,15.880289354945756,T105N22+1GFR085,2.2,+1G (upright),Test Run 73
0.2509090518223241,15.877735033656757,T105N22+1GFR085,2.2,+1G (upright),Test Run 73
0.250751058284302,15.87309788766063,T105N22+1GFR085,2.2,+1G (upright),Test Run 73
0.25134386535239955,15.871945849086382,T105N22+1GFR085,2.2,+1G (upright),Test Run 73
0.25138347417041246,15.867151537563007,T105N22+1GFR085,2.2,+1G (upright),Test Run 73
0.2520948132031959,15.864478197719256,T105N22+1GFR085,2.2,+1G (upright),Test Run 73
0.2526086971246207,15.860935106898882,T105N22+1GFR085,2.2,+1G (upright),Test Run 73
0.2532016514373949,15.860214892055131,T105N22+1GFR085,2.2,+1G (upright),Test Run 73
0.25395259928819136,15.855872240688006,T105N22+1GFR085,2.2,+1G (upright),Test Run 73
0.25422927203557194,15.851428881313007,T105N22+1GFR085,2.2,+1G (upright),Test Run 73
0.2547826175303331,15.851007738734882,T105N22+1GFR085,2.2,+1G (upright),Test Run 73
0.25513836066906315,15.846744433070757,T105N22+1GFR085,2.2,+1G (upright),Test Run 73
0.255652244590488,15.842850390102006,T105N22+1GFR085,2.2,+1G (upright),Test Run 73
0.2558498469465232,15.841121569301256,T105N22+1GFR085,2.2,+1G (upright),Test Run 73
0.25652172440596616,15.837569323207507,T105N22+1GFR085,2.2,+1G (upright),Test Run 73
0.25707506990073126,15.833615770961382,T105N22+1GFR085,2.2,+1G (upright),Test Run 73
0.25747042185747043,15.83057622018013,T105N22+1GFR085,2.2,+1G (upright),Test Run 73
0.2582608312816032,15.827553454066882,T105N22+1GFR085,2.2,+1G (upright),Test Run 73
0.258418972064298,15.825717821742632,T105N22+1GFR085,2.2,+1G (upright),Test Run 73
0.25913045834175796,15.822543993617632,T105N22+1GFR085,2.2,+1G (upright),Test Run 73
0.2592885991244528,15.819626513148881,T105N22+1GFR085,2.2,+1G (upright),Test Run 73
0.25976287422786865,15.815975084926256,T105N22+1GFR085,2.2,+1G (upright),Test Run 73
0.2602371493312804,15.812601366664506,T105N22+1GFR085,2.2,+1G (upright),Test Run 73
0.26055343089667404,15.809465685512256,T105N22+1GFR085,2.2,+1G (upright),Test Run 73
0.26114623796477165,15.806282702113757,T105N22+1GFR085,2.2,+1G (upright),Test Run 73
0.2612647699294573,15.801793566371632,T105N22+1GFR085,2.2,+1G (upright),Test Run 73
0.2616995834595367,15.800450792934132,T105N22+1GFR085,2.2,+1G (upright),Test Run 73
0.262252928954298,15.797522631313006,T105N22+1GFR085,2.2,+1G (upright),Test Run 73
0.2630829471964397,15.794086352016132,T105N22+1GFR085,2.2,+1G (upright),Test Run 73
0.2632806967971477,15.790302172328632,T105N22+1GFR085,2.2,+1G (upright),Test Run 73
0.2641107150392934,15.787085619594256,T105N22+1GFR085,2.2,+1G (upright),Test Run 73
0.26446645817802344,15.784046068813007,T105N22+1GFR085,2.2,+1G (upright),Test Run 73
0.2647825924987405,15.780049791957506,T105N22+1GFR085,2.2,+1G (upright),Test Run 73
0.2654940787761965,15.778180590297382,T105N22+1GFR085,2.2,+1G (upright),Test Run 73
0.26565221955889523,15.774780932094256,T105N22+1GFR085,2.2,+1G (upright),Test Run 73
0.26624502662699284,15.77057866158638,T105N22+1GFR085,2.2,+1G (upright),Test Run 73
0.26648223780103714,15.769400683070756,T105N22+1GFR085,2.2,+1G (upright),Test Run 73
0.26687744251310347,15.765631762172381,T105N22+1GFR085,2.2,+1G (upright),Test Run 73
0.26743078800786463,15.761743822719257,T105N22+1GFR085,2.2,+1G (upright),Test Run 73
0.2677470695732584,15.758811083461381,T105N22+1GFR085,2.2,+1G (upright),Test Run 73
0.2686165493887364,15.754767504359881,T105N22+1GFR085,2.2,+1G (upright),Test Run 73
0.2691698948834976,15.751503649379382,T105N22+1GFR085,2.2,+1G (upright),Test Run 73
0.2697628491962718,15.749166002895006,T105N22+1GFR085,2.2,+1G (upright),Test Run 73
0.27023712429968766,15.745865526820756,T105N22+1GFR085,2.2,+1G (upright),Test Run 73
0.2707904697944488,15.740528002406757,T105N22+1GFR085,2.2,+1G (upright),Test Run 73
0.27098821939515666,15.737757006313007,T105N22+1GFR085,2.2,+1G (upright),Test Run 73
0.2717391672459532,15.733609667445757,T105N22+1GFR085,2.2,+1G (upright),Test Run 73
0.27205530156667007,15.731365099574756,T105N22+1GFR085,2.2,+1G (upright),Test Run 73
0.2724110447054,15.730818834926257,T105N22+1GFR085,2.2,+1G (upright),Test Run 73
0.2731225309828562,15.724758043910631,T105N22+1GFR085,2.2,+1G (upright),Test Run 73
0.2731619925561924,15.721901598598132,T105N22+1GFR085,2.2,+1G (upright),Test Run 73
0.273794408442303,15.718326464320757,T105N22+1GFR085,2.2,+1G (upright),Test Run 73
0.27411069000769683,15.715555468227006,T105N22+1GFR085,2.2,+1G (upright),Test Run 73
0.2747034970757944,15.712499132777882,T105N22+1GFR085,2.2,+1G (upright),Test Run 73
0.27541498335325426,15.707639208461382,T105N22+1GFR085,2.2,+1G (upright),Test Run 73
0.275731264918648,15.703984728481007,T105N22+1GFR085,2.2,+1G (upright),Test Run 73
0.2764031423780948,15.702835741664506,T105N22+1GFR085,2.2,+1G (upright),Test Run 73
0.27675888551682504,15.698523607875506,T105N22+1GFR085,2.2,+1G (upright),Test Run 73
0.27727276943824974,15.694644823695757,T105N22+1GFR085,2.2,+1G (upright),Test Run 73
0.2778261149330109,15.691594591762257,T105N22+1GFR085,2.2,+1G (upright),Test Run 73
0.2784585308191216,15.685706225063006,T105N22+1GFR085,2.2,+1G (upright),Test Run 73
0.2784189220011085,15.683112230922381,T105N22+1GFR085,2.2,+1G (upright),Test Run 73
0.2789722674958697,15.681810656215381,T105N22+1GFR085,2.2,+1G (upright),Test Run 73
0.27956522180864385,15.677791491176256,T105N22+1GFR085,2.2,+1G (upright),Test Run 73
0.27992096494737406,15.675714769984882,T105N22+1GFR085,2.2,+1G (upright),Test Run 73
0.28083005358086516,15.67048100533638,T105N22+1GFR085,2.2,+1G (upright),Test Run 73
0.28083005358086516,15.665872851039506,T105N22+1GFR085,2.2,+1G (upright),Test Run 73
0.2813833990756263,15.661809435512257,T105N22+1GFR085,2.2,+1G (upright),Test Run 73
0.28166007182301095,15.658626452113756,T105N22+1GFR085,2.2,+1G (upright),Test Run 73
0.28213434692642286,15.657082262660632,T105N22+1GFR085,2.2,+1G (upright),Test Run 73
0.2828063716305463,15.65247716012163,T105N22+1GFR085,2.2,+1G (upright),Test Run 73
0.28328064673395825,15.648219957973131,T105N22+1GFR085,2.2,+1G (upright),Test Run 73
0.2837549218373741,15.644595995570757,T105N22+1GFR085,2.2,+1G (upright),Test Run 73
0.28411066497610404,15.641043749477006,T105N22+1GFR085,2.2,+1G (upright),Test Run 73
0.2846640104708652,15.638767138148882,T105N22+1GFR085,2.2,+1G (upright),Test Run 73
0.28509882400094066,15.633246508266131,T105N22+1GFR085,2.2,+1G (upright),Test Run 73
0.285849771851737,15.630196276332507,T105N22+1GFR085,2.2,+1G (upright),Test Run 73
0.2862055149904669,15.628806200648881,T105N22+1GFR085,2.2,+1G (upright),Test Run 73
0.2868775396945906,15.622392931606006,T105N22+1GFR085,2.2,+1G (upright),Test Run 73
0.28723313558864,15.619162645961381,T105N22+1GFR085,2.2,+1G (upright),Test Run 73
0.28794462186610015,15.615685167934132,T105N22+1GFR085,2.2,+1G (upright),Test Run 73
0.2885375761788744,15.612839403773881,T105N22+1GFR085,2.2,+1G (upright),Test Run 73
0.2888142489262548,15.608182421352007,T105N22+1GFR085,2.2,+1G (upright),Test Run 73
0.2894466648123654,15.603693285609882,T105N22+1GFR085,2.2,+1G (upright),Test Run 73
0.28952573520371494,15.597904101039507,T105N22+1GFR085,2.2,+1G (upright),Test Run 73
0.2903557534458568,15.594090929652882,T105N22+1GFR085,2.2,+1G (upright),Test Run 73
0.2907509581579232,15.592734423305131,T105N22+1GFR085,2.2,+1G (upright),Test Run 73
0.2914229828620466,15.58981389107863,T105N22+1GFR085,2.2,+1G (upright),Test Run 73
0.2920553987481572,15.584128466273881,T105N22+1GFR085,2.2,+1G (upright),Test Run 73
0.2925296738515692,15.582605639125507,T105N22+1GFR085,2.2,+1G (upright),Test Run 73
0.293241160129029,15.57756566109813,T105N22+1GFR085,2.2,+1G (upright),Test Run 73
0.293715435232441,15.574793139125507,T105N22+1GFR085,2.2,+1G (upright),Test Run 73
0.29422931915386963,15.570571032191882,T105N22+1GFR085,2.2,+1G (upright),Test Run 73
0.29478266464863107,15.568260851527882,T105N22+1GFR085,2.2,+1G (upright),Test Run 73
0.2951778693606974,15.561200609828632,T105N22+1GFR085,2.2,+1G (upright),Test Run 73
0.29533601014339217,15.55909184518013,T105N22+1GFR085,2.2,+1G (upright),Test Run 73
0.2962054899588702,15.554558458949757,T105N22+1GFR085,2.2,+1G (upright),Test Run 73
0.29664030348894965,15.550316515590382,T105N22+1GFR085,2.2,+1G (upright),Test Run 73
0.2971936489837108,15.545331469203632,T105N22+1GFR085,2.2,+1G (upright),Test Run 73
0.2978656736878345,15.54084233346138,T105N22+1GFR085,2.2,+1G (upright),Test Run 73
0.29802366722585266,15.539475145961381,T105N22+1GFR085,2.2,+1G (upright),Test Run 73
0.2987351535033128,15.53490208687938,T105N22+1GFR085,2.2,+1G (upright),Test Run 73
0.2991699670333922,15.530197802211381,T105N22+1GFR085,2.2,+1G (upright),Test Run 73
0.2996838509548169,15.525121203090382,T105N22+1GFR085,2.2,+1G (upright),Test Run 73
0.3004347988056093,15.522701159145006,T105N22+1GFR085,2.2,+1G (upright),Test Run 73
0.30063240116164447,15.517679491664506,T105N22+1GFR085,2.2,+1G (upright),Test Run 73
0.30122535547441864,15.513733568813006,T105N22+1GFR085,2.2,+1G (upright),Test Run 73
0.3018577713605293,15.51034611764113,T105N22+1GFR085,2.2,+1G (upright),Test Run 73
0.3026087192113217,15.505127611781756,T105N22+1GFR085,2.2,+1G (upright),Test Run 73
0.30300392392338804,15.499017992641132,T105N22+1GFR085,2.2,+1G (upright),Test Run 73
0.30367594862751174,15.494403734828632,T105N22+1GFR085,2.2,+1G (upright),Test Run 73
0.30359687823616255,15.490500536586381,T105N22+1GFR085,2.2,+1G (upright),Test Run 73
0.3046244988343393,15.484825792934132,T105N22+1GFR085,2.2,+1G (upright),Test Run 73
0.30529637629378636,15.48178166451613,T105N22+1GFR085,2.2,+1G (upright),Test Run 73
0.3057311898238619,15.480219164516132,T105N22+1GFR085,2.2,+1G (upright),Test Run 73
0.3063636057099725,15.474222460414506,T105N22+1GFR085,2.2,+1G (upright),Test Run 73
0.30656120806600373,15.470494738246632,T105N22+1GFR085,2.2,+1G (upright),Test Run 73
0.30723323277012715,15.466492357875506,T105N22+1GFR085,2.2,+1G (upright),Test Run 73
0.30766804630020655,15.460944262172381,T105N22+1GFR085,2.2,+1G (upright),Test Run 73
0.3081817829769549,15.457544603969257,T105N22+1GFR085,2.2,+1G (upright),Test Run 73
0.3092884739664812,15.45342015328563,T105N22+1GFR085,2.2,+1G (upright),Test Run 73
0.30960475553187494,15.448830309535632,T105N22+1GFR085,2.2,+1G (upright),Test Run 73
0.31011863945329965,15.443419542934132,T105N22+1GFR085,2.2,+1G (upright),Test Run 73
0.31051384416536604,15.439485827113756,T105N22+1GFR085,2.2,+1G (upright),Test Run 73
0.31110679847814027,15.434999743129381,T105N22+1GFR085,2.2,+1G (upright),Test Run 73
0.31150200319020266,15.430965319301256,T105N22+1GFR085,2.2,+1G (upright),Test Run 73
0.31213441907631334,15.42691105904738,T105N22+1GFR085,2.2,+1G (upright),Test Run 73
0.31233202143234845,15.421445360805132,T105N22+1GFR085,2.2,+1G (upright),Test Run 73
0.3133596420305216,15.416620531703632,T105N22+1GFR085,2.2,+1G (upright),Test Run 73
0.31375499398726453,15.41272954049263,T105N22+1GFR085,2.2,+1G (upright),Test Run 73
0.31411073712599447,15.406894579555132,T105N22+1GFR085,2.2,+1G (upright),Test Run 73
0.3151383577241715,15.403743639613756,T105N22+1GFR085,2.2,+1G (upright),Test Run 73
0.3152964985068663,15.397692003871631,T105N22+1GFR085,2.2,+1G (upright),Test Run 73
0.3160474463576626,15.392999926234882,T105N22+1GFR085,2.2,+1G (upright),Test Run 73
0.31656133027908756,15.390013781215382,T105N22+1GFR085,2.2,+1G (upright),Test Run 73
0.31679839420845524,15.382384386684132,T105N22+1GFR085,2.2,+1G (upright),Test Run 73
0.3176680212686099,15.378438463832506,T105N22+1GFR085,2.2,+1G (upright),Test Run 73
0.3179050851979775,15.374939623500506,T105N22+1GFR085,2.2,+1G (upright),Test Run 73
0.31849803951075567,15.369086352016131,T105N22+1GFR085,2.2,+1G (upright),Test Run 73
0.3189328530408312,15.363770189906756,T105N22+1GFR085,2.2,+1G (upright),Test Run 73
0.31968380089162746,15.359764757777882,T105N22+1GFR085,2.2,+1G (upright),Test Run 73
0.32003954403035767,15.35507268014113,T105N22+1GFR085,2.2,+1G (upright),Test Run 73
0.32086956227249924,15.351386156703631,T105N22+1GFR085,2.2,+1G (upright),Test Run 73
0.32118584383789306,15.346883288051256,T105N22+1GFR085,2.2,+1G (upright),Test Run 73
0.32213439404472055,15.340619555141132,T105N22+1GFR085,2.2,+1G (upright),Test Run 73
0.3227273483574948,15.335205736781756,T105N22+1GFR085,2.2,+1G (upright),Test Run 73
0.32300402110487547,15.33112706246538,T105N22+1GFR085,2.2,+1G (upright),Test Run 73
0.3238735009203535,15.326314440395006,T105N22+1GFR085,2.2,+1G (upright),Test Run 73
0.3241107120943978,15.321826830531757,T105N22+1GFR085,2.2,+1G (upright),Test Run 73
0.32458498719781365,15.315450182582506,T105N22+1GFR085,2.2,+1G (upright),Test Run 73
0.3252174030839243,15.310370531703631,T105N22+1GFR085,2.2,+1G (upright),Test Run 73
0.3258103573966985,15.306073656703632,T105N22+1GFR085,2.2,+1G (upright),Test Run 73
0.32664037563884035,15.301888170863757,T105N22+1GFR085,2.2,+1G (upright),Test Run 73
0.32687743956820775,15.296678820277881,T105N22+1GFR085,2.2,+1G (upright),Test Run 73
0.3273913234896367,15.289992418910632,T105N22+1GFR085,2.2,+1G (upright),Test Run 73
0.32794466898439784,15.286466112758257,T105N22+1GFR085,2.2,+1G (upright),Test Run 73
0.32865615526185404,15.279477587367632,T105N22+1GFR085,2.2,+1G (upright),Test Run 73
0.3291700391832827,15.274487963344257,T105N22+1GFR085,2.2,+1G (upright),Test Run 73
0.3301185893901102,15.270043078090382,T105N22+1GFR085,2.2,+1G (upright),Test Run 73
0.33015805096344664,15.264885607387257,T105N22+1GFR085,2.2,+1G (upright),Test Run 73
0.33114620998828326,15.259992113734882,T105N22+1GFR085,2.2,+1G (upright),Test Run 73
0.33193676665709265,15.255190172816881,T105N22+1GFR085,2.2,+1G (upright),Test Run 73
0.3322529009778095,15.249085131313006,T105N22+1GFR085,2.2,+1G (upright),Test Run 73
0.3330434576466152,15.244653978969257,T105N22+1GFR085,2.2,+1G (upright),Test Run 73
0.33324106000265036,15.240058031703631,T105N22+1GFR085,2.2,+1G (upright),Test Run 73
0.3337944054974115,15.233557787563006,T105N22+1GFR085,2.2,+1G (upright),Test Run 73
0.33438735981018575,15.227200976039507,T105N22+1GFR085,2.2,+1G (upright),Test Run 73
0.3348221733402612,15.221292772914506,T105N22+1GFR085,2.2,+1G (upright),Test Run 73
0.3356916531557432,15.215798082973132,T105N22+1GFR085,2.2,+1G (upright),Test Run 73
0.33600793472113694,15.212522020961382,T105N22+1GFR085,2.2,+1G (upright),Test Run 73
0.33660074178923455,15.205364123012256,T105N22+1GFR085,2.2,+1G (upright),Test Run 73
0.3373122280666905,15.200588122035631,T105N22+1GFR085,2.2,+1G (upright),Test Run 73
0.33790518237946465,15.193021288539507,T105N22+1GFR085,2.2,+1G (upright),Test Run 73
0.33837945748288056,15.188652697231007,T105N22+1GFR085,2.2,+1G (upright),Test Run 73
0.3392490845430355,15.18232182564888,T105N22+1GFR085,2.2,+1G (upright),Test Run 73
0.3392490845430355,15.17790745797313,T105N22+1GFR085,2.2,+1G (upright),Test Run 73
0.3403952371058942,15.171634569789507,T105N22+1GFR085,2.2,+1G (upright),Test Run 73
0.34098819141866843,15.164070788051257,T105N22+1GFR085,2.2,+1G (upright),Test Run 73
0.3412648641660491,15.160323229457507,T105N22+1GFR085,2.2,+1G (upright),Test Run 73
0.3422530231908897,15.153456774379382,T105N22+1GFR085,2.2,+1G (upright),Test Run 73
0.34229248476422586,15.149481859828631,T105N22+1GFR085,2.2,+1G (upright),Test Run 73
0.3431225030063677,15.142960253383256,T105N22+1GFR085,2.2,+1G (upright),Test Run 73
0.3437549188924784,15.137456408168507,T105N22+1GFR085,2.2,+1G (upright),Test Run 73
0.34415027084922134,15.132202807094256,T105N22+1GFR085,2.2,+1G (upright),Test Run 73
0.3450593594827127,15.125015917445756,T105N22+1GFR085,2.2,+1G (upright),Test Run 73
0.3454545641947791,15.119597521449757,T105N22+1GFR085,2.2,+1G (upright),Test Run 73
0.34604737126287666,15.113043871547381,T105N22+1GFR085,2.2,+1G (upright),Test Run 73
0.34656125518430136,15.109657946254382,T105N22+1GFR085,2.2,+1G (upright),Test Run 73
0.3470355302877173,15.104151049281757,T105N22+1GFR085,2.2,+1G (upright),Test Run 73
0.34770755499183675,15.096089831020006,T105N22+1GFR085,2.2,+1G (upright),Test Run 73
0.348577034807319,15.089458361293506,T105N22+1GFR085,2.2,+1G (upright),Test Run 73
0.3484979644159695,15.08362950387163,T105N22+1GFR085,2.2,+1G (upright),Test Run 73
0.3497627961881908,15.077081957484882,T105N22+1GFR085,2.2,+1G (upright),Test Run 73
0.3505138912836598,15.070087328578632,T105N22+1GFR085,2.2,+1G (upright),Test Run 73
0.3508300256043769,15.06483067574663,T105N22+1GFR085,2.2,+1G (upright),Test Run 73
0.3517787230558811,15.056084337856007,T105N22+1GFR085,2.2,+1G (upright),Test Run 73
0.3517787230558811,15.052875414516132,T105N22+1GFR085,2.2,+1G (upright),Test Run 73
0.3525691324800138,15.044643297816881,T105N22+1GFR085,2.2,+1G (upright),Test Run 73
0.3530830164014388,15.037911120082507,T105N22+1GFR085,2.2,+1G (upright),Test Run 73
0.35355729150485043,15.032575121547382,T105N22+1GFR085,2.2,+1G (upright),Test Run 73
0.3544269185650093,15.024698534633256,T105N22+1GFR085,2.2,+1G (upright),Test Run 73
0.3550197256331069,15.020261278773882,T105N22+1GFR085,2.2,+1G (upright),Test Run 73
0.35549414798119544,15.015645495082506,T105N22+1GFR085,2.2,+1G (upright),Test Run 73
0.3562054870139787,15.00711125435988,T105N22+1GFR085,2.2,+1G (upright),Test Run 73
0.3567193709354034,15.000849047328632,T105N22+1GFR085,2.2,+1G (upright),Test Run 73
0.35703565250079716,14.994725695277882,T105N22+1GFR085,2.2,+1G (upright),Test Run 73
0.35810273467231063,14.98780278268013,T105N22+1GFR085,2.2,+1G (upright),Test Run 73
0.35873515055841704,14.979370775844256,T105N22+1GFR085,2.2,+1G (upright),Test Run 73
0.3591305025151603,14.973172655727007,T105N22+1GFR085,2.2,+1G (upright),Test Run 73
0.3602371935046866,14.967229357387257,T105N22+1GFR085,2.2,+1G (upright),Test Run 73
0.36015812311333706,14.960135546352006,T105N22+1GFR085,2.2,+1G (upright),Test Run 73
0.36102760292881536,14.952210131313006,T105N22+1GFR085,2.2,+1G (upright),Test Run 73
0.36118574371151013,14.945313158656756,T105N22+1GFR085,2.2,+1G (upright),Test Run 73
0.3622529731277002,14.939324083949757,T105N22+1GFR085,2.2,+1G (upright),Test Run 73
0.3625691074484171,14.931265917445756,T105N22+1GFR085,2.2,+1G (upright),Test Run 73
0.36312260018785514,14.925235644008257,T105N22+1GFR085,2.2,+1G (upright),Test Run 73
0.36399208000333316,14.918184557582506,T105N22+1GFR085,2.2,+1G (upright),Test Run 73
0.36466410470745686,14.90959691109813,T105N22+1GFR085,2.2,+1G (upright),Test Run 73
0.36533598216690366,14.90088872018013,T105N22+1GFR085,2.2,+1G (upright),Test Run 73
0.3661265388357094,14.89372777047313,T105N22+1GFR085,2.2,+1G (upright),Test Run 73
0.3665217435477758,14.885994616176257,T105N22+1GFR085,2.2,+1G (upright),Test Run 73
0.36699601865119136,14.880194750453631,T105N22+1GFR085,2.2,+1G (upright),Test Run 73
0.3680632480673775,14.872478380824756,T105N22+1GFR085,2.2,+1G (upright),Test Run 73
0.36869566395348813,14.864343920375507,T105N22+1GFR085,2.2,+1G (upright),Test Run 73
0.3691304774835676,14.858238878871632,T105N22+1GFR085,2.2,+1G (upright),Test Run 73
0.3700395661170586,14.850252428676256,T105N22+1GFR085,2.2,+1G (upright),Test Run 73
0.36999995729904556,14.841303148891132,T105N22+1GFR085,2.2,+1G (upright),Test Run 73
0.3711857186799174,14.835535326625507,T105N22+1GFR085,2.2,+1G (upright),Test Run 73
0.37130439788927994,14.827356615688007,T105N22+1GFR085,2.2,+1G (upright),Test Run 73
0.3722925569141166,14.819817248012257,T105N22+1GFR085,2.2,+1G (upright),Test Run 73
0.3727668320175322,14.811720934535632,T105N22+1GFR085,2.2,+1G (upright),Test Run 73
0.37332017751229357,14.804791918422382,T105N22+1GFR085,2.2,+1G (upright),Test Run 73
0.3741501957544352,14.797302904750506,T105N22+1GFR085,2.2,+1G (upright),Test Run 73
0.37470354124919664,14.787447252895006,T105N22+1GFR085,2.2,+1G (upright),Test Run 73
0.3752568867439617,14.781127062465382,T105N22+1GFR085,2.2,+1G (upright),Test Run 73
0.3760079818394307,14.771185961391131,T105N22+1GFR085,2.2,+1G (upright),Test Run 73
0.3767983912635634,14.764046373988757,T105N22+1GFR085,2.2,+1G (upright),Test Run 73
0.3772332047936389,14.755554857875506,T105N22+1GFR085,2.2,+1G (upright),Test Run 73
0.3781817550004664,14.749225512172382,T105N22+1GFR085,2.2,+1G (upright),Test Run 73
0.37928859323466957,14.741110888148881,T105N22+1GFR085,2.2,+1G (upright),Test Run 73
0.3794861955907008,14.729485216762257,T105N22+1GFR085,2.2,+1G (upright),Test Run 73
0.3805928865802231,14.722583666469257,T105N22+1GFR085,2.2,+1G (upright),Test Run 73
0.3805138161888778,14.714494982387256,T105N22+1GFR085,2.2,+1G (upright),Test Run 73
0.3816205071784001,14.70722569527788,T105N22+1GFR085,2.2,+1G (upright),Test Run 73
0.3816205071784001,14.699944201137257,T105N22+1GFR085,2.2,+1G (upright),Test Run 73
0.3824506726652186,14.687558642055132,T105N22+1GFR085,2.2,+1G (upright),Test Run 73
0.38316201169800185,14.681059923793507,T105N22+1GFR085,2.2,+1G (upright),Test Run 73
0.3837549660107763,14.671436205531757,T105N22+1GFR085,2.2,+1G (upright),Test Run 73
0.3845849842529179,14.66340092721138,T105N22+1GFR085,2.2,+1G (upright),Test Run 73
0.3852964705303781,14.657283678676256,T105N22+1GFR085,2.2,+1G (upright),Test Run 73
0.3859288864164887,14.645908251430132,T105N22+1GFR085,2.2,+1G (upright),Test Run 73
0.38691704544132927,14.637859240199756,T105N22+1GFR085,2.2,+1G (upright),Test Run 73
0.3875098525094269,14.62779759469188,T105N22+1GFR085,2.2,+1G (upright),Test Run 73
0.38794466603950234,14.618268480922382,T105N22+1GFR085,2.2,+1G (upright),Test Run 73
0.38877468428164785,14.610961046840382,T105N22+1GFR085,2.2,+1G (upright),Test Run 73
0.38960470252378976,14.60218266549263,T105N22+1GFR085,2.2,+1G (upright),Test Run 73
0.3898024521244976,14.592368212367631,T105N22+1GFR085,2.2,+1G (upright),Test Run 73
0.390869534296011,14.585414782191881,T105N22+1GFR085,2.2,+1G (upright),Test Run 73
0.390869534296011,14.574175158168506,T105N22+1GFR085,2.2,+1G (upright),Test Run 73
0.3921343660682323,14.565308275844256,T105N22+1GFR085,2.2,+1G (upright),Test Run 73
0.3922134364595776,14.554808703090382,T105N22+1GFR085,2.2,+1G (upright),Test Run 73
0.3933201274491041,14.54554204049263,T105N22+1GFR085,2.2,+1G (upright),Test Run 73
0.3939525433352148,14.535753527309131,T105N22+1GFR085,2.2,+1G (upright),Test Run 73
0.3945058888299759,14.525507250453632,T105N22+1GFR085,2.2,+1G (upright),Test Run 73
0.3953359070721178,14.515621081020006,T105N22+1GFR085,2.2,+1G (upright),Test Run 73
0.39620553413227244,14.507250109340381,T105N22+1GFR085,2.2,+1G (upright),Test Run 73
0.39671941805370137,14.498218432094257,T105N22+1GFR085,2.2,+1G (upright),Test Run 73
0.39762850668719246,14.487532702113757,T105N22+1GFR085,2.2,+1G (upright),Test Run 73
0.39833999296464867,14.479540148402881,T105N22+1GFR085,2.2,+1G (upright),Test Run 73
0.39885372964140065,14.472144213344256,T105N22+1GFR085,2.2,+1G (upright),Test Run 73
0.3999209590575868,14.461296740199757,T105N22+1GFR085,2.2,+1G (upright),Test Run 73
0.4008300476910779,14.450325670863757,T105N22+1GFR085,2.2,+1G (upright),Test Run 73
0.40110672043845863,14.440445604945756,T105N22+1GFR085,2.2,+1G (upright),Test Run 73
0.4022530202459979,14.430022326137257,T105N22+1GFR085,2.2,+1G (upright),Test Run 73
0.4020948794632992,14.419824877406757,T105N22+1GFR085,2.2,+1G (upright),Test Run 73
0.40332010241750743,14.409926500941882,T105N22+1GFR085,2.2,+1G (upright),Test Run 73
0.40347824320020614,14.399576464320756,T105N22+1GFR085,2.2,+1G (upright),Test Run 73
0.40446640222504276,14.390077868129381,T105N22+1GFR085,2.2,+1G (upright),Test Run 73
0.40513827968448984,14.378491869594257,T105N22+1GFR085,2.2,+1G (upright),Test Run 73
0.4056917724239276,14.368407335902882,T105N22+1GFR085,2.2,+1G (upright),Test Run 73
0.40660086105742294,14.358034411098131,T105N22+1GFR085,2.2,+1G (upright),Test Run 73
0.40731220009020225,14.348775377895006,T105N22+1GFR085,2.2,+1G (upright),Test Run 73
0.40798422479432594,14.337503710414506,T105N22+1GFR085,2.2,+1G (upright),Test Run 73
0.40873517264512227,14.326224413539506,T105N22+1GFR085,2.2,+1G (upright),Test Run 73
0.4096047997052772,14.316527453090382,T105N22+1GFR085,2.2,+1G (upright),Test Run 73
0.40976279324329534,14.305292406703632,T105N22+1GFR085,2.2,+1G (upright),Test Run 73
0.41094855462416713,14.293694201137257,T105N22+1GFR085,2.2,+1G (upright),Test Run 73
0.41162057932829055,14.282689562465382,T105N22+1GFR085,2.2,+1G (upright),Test Run 73
0.41205539285836995,14.272032824184132,T105N22+1GFR085,2.2,+1G (upright),Test Run 73
0.4131224750298795,14.260004320766132,T105N22+1GFR085,2.2,+1G (upright),Test Run 73
0.4130039430651978,14.249326220180132,T105N22+1GFR085,2.2,+1G (upright),Test Run 73
0.41422931326408263,14.237976732875506,T105N22+1GFR085,2.2,+1G (upright),Test Run 73
0.4145454475847995,14.224764147426256,T105N22+1GFR085,2.2,+1G (upright),Test Run 73
0.4154545362182906,14.214801684047382,T105N22+1GFR085,2.2,+1G (upright),Test Run 73
0.4161660224957468,14.203079882289506,T105N22+1GFR085,2.2,+1G (upright),Test Run 73
0.4166402975991624,14.190546312953632,T105N22+1GFR085,2.2,+1G (upright),Test Run 73
0.41782605898003417,14.180313769008256,T105N22+1GFR085,2.2,+1G (upright),Test Run 73
0.41849808368415786,14.168816271449757,T105N22+1GFR085,2.2,+1G (upright),Test Run 73
0.41913049957026854,14.157282152797382,T105N22+1GFR085,2.2,+1G (upright),Test Run 73
0.4201581201684416,14.144707384731007,T105N22+1GFR085,2.2,+1G (upright),Test Run 73
0.4206323952718572,14.13300541939888,T105N22+1GFR085,2.2,+1G (upright),Test Run 73
0.4215020223320121,14.119771471645006,T105N22+1GFR085,2.2,+1G (upright),Test Run 73
0.4223715021474904,14.108997240688007,T105N22+1GFR085,2.2,+1G (upright),Test Run 73
0.4229248476422516,14.096312609340382,T105N22+1GFR085,2.2,+1G (upright),Test Run 73
0.42407114744979085,14.084012499477007,T105N22+1GFR085,2.2,+1G (upright),Test Run 73
0.4245454225532028,14.071314135219257,T105N22+1GFR085,2.2,+1G (upright),Test Run 73
0.42557319039605646,14.060672655727007,T105N22+1GFR085,2.2,+1G (upright),Test Run 73
0.4264822790295475,14.049547472621631,T105N22+1GFR085,2.2,+1G (upright),Test Run 73
0.42628452942883577,14.035791674281757,T105N22+1GFR085,2.2,+1G (upright),Test Run 73
0.42790510433978696,14.022644701625506,T105N22+1GFR085,2.2,+1G (upright),Test Run 73
0.42790510433978696,14.010474291469256,T105N22+1GFR085,2.2,+1G (upright),Test Run 73
0.4290117953293135,13.996843615199756,T105N22+1GFR085,2.2,+1G (upright),Test Run 73
0.4298023519981189,13.984249010707506,T105N22+1GFR085,2.2,+1G (upright),Test Run 73
0.4304347678842296,13.97168950143013,T105N22+1GFR085,2.2,+1G (upright),Test Run 73
0.4317392084744636,13.958292284633256,T105N22+1GFR085,2.2,+1G (upright),Test Run 73
0.4318972020124818,13.945046129848132,T105N22+1GFR085,2.2,+1G (upright),Test Run 73
0.4328458994639862,13.931812182094257,T105N22+1GFR085,2.2,+1G (upright),Test Run 73
0.433517776923433,13.918027392055132,T105N22+1GFR085,2.2,+1G (upright),Test Run 73
0.43446647437493746,13.903853502895007,T105N22+1GFR085,2.2,+1G (upright),Test Run 73
0.4347431471223179,13.892053881313007,T105N22+1GFR085,2.2,+1G (upright),Test Run 73
0.43569169732914537,13.87849034371538,T105N22+1GFR085,2.2,+1G (upright),Test Run 73
0.436442645179938,13.863928881313006,T105N22+1GFR085,2.2,+1G (upright),Test Run 73
0.4369565291013667,13.852474108363756,T105N22+1GFR085,2.2,+1G (upright),Test Run 73
0.43810282890890206,13.838843432094256,T105N22+1GFR085,2.2,+1G (upright),Test Run 73
0.438577104012314,13.824861803676256,T105N22+1GFR085,2.2,+1G (upright),Test Run 73
0.4392095198984246,13.810163012172382,T105N22+1GFR085,2.2,+1G (upright),Test Run 73
0.44043474285263284,13.797635546352007,T105N22+1GFR085,2.2,+1G (upright),Test Run 73
0.4411462291300927,13.784773913051257,T105N22+1GFR085,2.2,+1G (upright),Test Run 73
0.44177864501620334,13.76980656685988,T105N22+1GFR085,2.2,+1G (upright),Test Run 73
0.44304347678842465,13.756078234340382,T105N22+1GFR085,2.2,+1G (upright),Test Run 73
0.4430829383617608,13.742844286586381,T105N22+1GFR085,2.2,+1G (upright),Test Run 73
0.4443873789519912,13.728601732875507,T105N22+1GFR085,2.2,+1G (upright),Test Run 73
0.4445059109166769,13.713774767543507,T105N22+1GFR085,2.2,+1G (upright),Test Run 73
0.44557314033286693,13.701219835902881,T105N22+1GFR085,2.2,+1G (upright),Test Run 73
0.44588927465358386,13.685654345180131,T105N22+1GFR085,2.2,+1G (upright),Test Run 73
0.4468379721050843,13.670911303188007,T105N22+1GFR085,2.2,+1G (upright),Test Run 73
0.4475889199558806,13.656790819789506,T105N22+1GFR085,2.2,+1G (upright),Test Run 73
0.44861654055405764,13.642900744106006,T105N22+1GFR085,2.2,+1G (upright),Test Run 73
0.4489328221194511,13.629888048793507,T105N22+1GFR085,2.2,+1G (upright),Test Run 73
0.4501185835003229,13.61300725045363,T105N22+1GFR085,2.2,+1G (upright),Test Run 73
0.45067192899508435,13.600498095180132,T105N22+1GFR085,2.2,+1G (upright),Test Run 73
0.4516995495932611,13.586379137660632,T105N22+1GFR085,2.2,+1G (upright),Test Run 73
0.45197622234064183,13.569603624965382,T105N22+1GFR085,2.2,+1G (upright),Test Run 73
0.45312252214817716,13.553041735316881,T105N22+1GFR085,2.2,+1G (upright),Test Run 73
0.4537549380342878,13.54074162545363,T105N22+1GFR085,2.2,+1G (upright),Test Run 73
0.45490123784182346,13.525257006313007,T105N22+1GFR085,2.2,+1G (upright),Test Run 73
0.45533590412722597,13.510501757289507,T105N22+1GFR085,2.2,+1G (upright),Test Run 73
0.4564427423614252,13.496066942836382,T105N22+1GFR085,2.2,+1G (upright),Test Run 73
0.4577075741336465,13.481655016566881,T105N22+1GFR085,2.2,+1G (upright),Test Run 73
0.4577075741336465,13.468295946742632,T105N22+1GFR085,2.2,+1G (upright),Test Run 73
0.4590118674792039,13.451654711391132,T105N22+1GFR085,2.2,+1G (upright),Test Run 73
0.45948614258261583,13.437131395961382,T105N22+1GFR085,2.2,+1G (upright),Test Run 73
0.4605928335721421,13.421991625453632,T105N22+1GFR085,2.2,+1G (upright),Test Run 73
0.461304319849598,13.406581774379381,T105N22+1GFR085,2.2,+1G (upright),Test Run 73
0.4618576653443634,13.390151110316882,T105N22+1GFR085,2.2,+1G (upright),Test Run 73
0.4631224971165805,13.374910631801256,T105N22+1GFR085,2.2,+1G (upright),Test Run 73
0.46371545142935494,13.360182848598132,T105N22+1GFR085,2.2,+1G (upright),Test Run 73
0.4644269377068148,13.34553135934038,T105N22+1GFR085,2.2,+1G (upright),Test Run 73
0.4654940198783283,13.33055638375438,T105N22+1GFR085,2.2,+1G (upright),Test Run 73
0.466007903799753,13.315180102016132,T105N22+1GFR085,2.2,+1G (upright),Test Run 73
0.4671542036072883,13.300493517543506,T105N22+1GFR085,2.2,+1G (upright),Test Run 73
0.46770754910204976,13.285092821742632,T105N22+1GFR085,2.2,+1G (upright),Test Run 73
0.46837942656149656,13.26982640328563,T105N22+1GFR085,2.2,+1G (upright),Test Run 73
0.4694861175510231,13.256172838832507,T105N22+1GFR085,2.2,+1G (upright),Test Run 73
0.46984186068975303,13.238870897914506,T105N22+1GFR085,2.2,+1G (upright),Test Run 73
0.4711066924619704,13.223050585414507,T105N22+1GFR085,2.2,+1G (upright),Test Run 73
0.4711066924619704,13.208939257289506,T105N22+1GFR085,2.2,+1G (upright),Test Run 73
0.47256912659022654,13.193822374965382,T105N22+1GFR085,2.2,+1G (upright),Test Run 73
0.47284579933760723,13.180586901332507,T105N22+1GFR085,2.2,+1G (upright),Test Run 73
0.4740711695364921,13.164021959926256,T105N22+1GFR085,2.2,+1G (upright),Test Run 73
0.47446637424855453,13.148226061488756,T105N22+1GFR085,2.2,+1G (upright),Test Run 73
0.4755336036647446,13.133421984340382,T105N22+1GFR085,2.2,+1G (upright),Test Run 73
0.47588934680347456,13.117375841762257,T105N22+1GFR085,2.2,+1G (upright),Test Run 73
0.4771145697576828,13.10480717721138,T105N22+1GFR085,2.2,+1G (upright),Test Run 73
0.477193640149032,13.087631884242631,T105N22+1GFR085,2.2,+1G (upright),Test Run 73
0.47873514466863404,13.072977343227006,T105N22+1GFR085,2.2,+1G (upright),Test Run 73
0.4786956830952976,13.057887926723131,T105N22+1GFR085,2.2,+1G (upright),Test Run 73
0.47976291251148373,13.044180956508256,T105N22+1GFR085,2.2,+1G (upright),Test Run 73
0.4809486738923555,13.028314867641132,T105N22+1GFR085,2.2,+1G (upright),Test Run 73
0.48122534663973593,13.012528124477006,T105N22+1GFR085,2.2,+1G (upright),Test Run 73
0.4821738968465635,12.99868840279738,T105N22+1GFR085,2.2,+1G (upright),Test Run 73
0.4828853831240236,12.983966723109882,T105N22+1GFR085,2.2,+1G (upright),Test Run 73
0.4836363309748199,12.968932238246632,T105N22+1GFR085,2.2,+1G (upright),Test Run 73
0.4845850284263201,12.953613939906756,T105N22+1GFR085,2.2,+1G (upright),Test Run 73
0.4853359762771167,12.940335741664507,T105N22+1GFR085,2.2,+1G (upright),Test Run 73
0.4858893217718778,12.924590197231007,T105N22+1GFR085,2.2,+1G (upright),Test Run 73
0.48691694237005484,12.911319628383257,T105N22+1GFR085,2.2,+1G (upright),Test Run 73
0.4872726855087848,12.896407213832507,T105N22+1GFR085,2.2,+1G (upright),Test Run 73
0.4883399149249709,12.884404650356007,T105N22+1GFR085,2.2,+1G (upright),Test Run 73
0.4890514012024308,12.869330492641131,T105N22+1GFR085,2.2,+1G (upright),Test Run 73
0.4900790218006078,12.853450670863756,T105N22+1GFR085,2.2,+1G (upright),Test Run 73
0.4905138353306833,12.838947191859882,T105N22+1GFR085,2.2,+1G (upright),Test Run 73
0.4916995967115551,12.827062121059132,T105N22+1GFR085,2.2,+1G (upright),Test Run 73
0.4921738718149707,12.813173571254381,T105N22+1GFR085,2.2,+1G (upright),Test Run 73
0.49324110123115683,12.79905461373488,T105N22+1GFR085,2.2,+1G (upright),Test Run 73
0.49359684436988677,12.78558949532663,T105N22+1GFR085,2.2,+1G (upright),Test Run 73
0.4948222145687716,12.77281407418413,T105N22+1GFR085,2.2,+1G (upright),Test Run 73
0.4952964896721875,12.76015767159613,T105N22+1GFR085,2.2,+1G (upright),Test Run 73
0.49628464869702416,12.74625081124463,T105N22+1GFR085,2.2,+1G (upright),Test Run 73
0.4966798534090905,12.730704394008255,T105N22+1GFR085,2.2,+1G (upright),Test Run 73
0.4979446851813118,12.71937474312938,T105N22+1GFR085,2.2,+1G (upright),Test Run 73
0.4984585691027365,12.70652455392038,T105N22+1GFR085,2.2,+1G (upright),Test Run 73
0.4993676577362279,12.69299611153763,T105N22+1GFR085,2.2,+1G (upright),Test Run 73
0.5003556695163919,12.679711809779755,T105N22+1GFR085,2.2,+1G (upright),Test Run 73
0.5008695534378166,12.66706685128363,T105N22+1GFR085,2.2,+1G (upright),Test Run 73
0.5020553148186923,12.65509633126413,T105N22+1GFR085,2.2,+1G (upright),Test Run 73
0.501976244427343,12.644336596156755,T105N22+1GFR085,2.2,+1G (upright),Test Run 73
0.5034386785555953,12.63128804268988,T105N22+1GFR085,2.2,+1G (upright),Test Run 73
