Repository: schandel33/gitrep

# Nozzle Tensile Test Analysis

Stress-vs-strain analysis of tensile pulls across 4 nozzle sizes (0.6, 1.4,
2.2, 2.6 mm) x 2 print-gravity orientations (+1G upright / -1G inverted),
printed at 105 C with a 0.85 flow ratio.

## Data-quality issues found and how they're handled

1. **Load-cell zero offset.** 10 of 17 runs record small negative Load
   values for the first handful of samples (up to ~180, always <0.5% of the
   file) before the crosshead starts moving — load-cell noise around zero,
   not real load. The script computes the mean Load over all
   pre-motion samples (`Crosshead < crosshead_zero_threshold_mm`) and
   subtracts it from the whole run.
2.

File: nozzle_tensile_analysis/analysis_output/all_curves_tidy.csv (part 93 of 151)
Strain,Stress_MPa,condition,nozzle_mm,gravity,run
0.5035177489469448,12.618803301479005,T105N22+1GFR085,2.2,+1G (upright),Test Run 73
0.5045059079717854,12.607109728481005,T105N22+1GFR085,2.2,+1G (upright),Test Run 73
0.5058892717086884,12.594543352748506,T105N22+1GFR085,2.2,+1G (upright),Test Run 73
0.5058892717086884,12.583496752406756,T105N22+1GFR085,2.2,+1G (upright),Test Run 73
0.5069961099428876,12.571472826625506,T105N22+1GFR085,2.2,+1G (upright),Test Run 73
0.5077074489756708,12.561022844936005,T105N22+1GFR085,2.2,+1G (upright),Test Run 73
0.5084585440711438,12.54897603097113,T105N22+1GFR085,2.2,+1G (upright),Test Run 73
0.5092885623132856,12.53830403390088,T105N22+1GFR085,2.2,+1G (upright),Test Run 73
0.5099604397727326,12.52761906685988,T105N22+1GFR085,2.2,+1G (upright),Test Run 73
0.5108695284062238,12.517634478236754,T105N22+1GFR085,2.2,+1G (upright),Test Run 73
0.5116600850750292,12.50777043404738,T105N22+1GFR085,2.2,+1G (upright),Test Run 73
0.5124110329258255,12.496929064418506,T105N22+1GFR085,2.2,+1G (upright),Test Run 73
0.5133991919506664,12.48758763375438,T105N22+1GFR085,2.2,+1G (upright),Test Run 73
0.514268819010821,12.476142016078605,T105N22+1GFR085,2.2,+1G (upright),Test Run 73
0.5147825556875694,12.467463579799304,T105N22+1GFR085,2.2,+1G (upright),Test Run 73
0.5157312531390735,12.457517901088368,T105N22+1GFR085,2.2,+1G (upright),Test Run 73
0.5164031305985206,12.44909962716258,T105N22+1GFR085,2.2,+1G (upright),Test Run 73
0.5173122192320116,12.436926165248519,T105N22+1GFR085,2.2,+1G (upright),Test Run 73
0.5177075711887547,12.428855791713367,T105N22+1GFR085,2.2,+1G (upright),Test Run 73
0.5188933325696264,12.41988743844188,T105N22+1GFR085,2.2,+1G (upright),Test Run 73
0.5187746533602642,12.41233204903758,T105N22+1GFR085,2.2,+1G (upright),Test Run 73
0.520316157879866,12.401153460170393,T105N22+1GFR085,2.2,+1G (upright),Test Run 73
0.5203952282712154,12.392791643764143,T105N22+1GFR085,2.2,+1G (upright),Test Run 73
0.5213439257227196,12.38153370919383,T105N22+1GFR085,2.2,+1G (upright),Test Run 73
0.5222134055381978,12.374362841273918,T105N22+1GFR085,2.2,+1G (upright),Test Run 73
0.522806359850972,12.365817156459455,T105N22+1GFR085,2.2,+1G (upright),Test Run 73
0.5243082555525608,12.359246721889143,T105N22+1GFR085,2.2,+1G (upright),Test Run 73
0.5243478643705738,12.350430956508292,T105N22+1GFR085,2.2,+1G (upright),Test Run 73
0.5253360233954144,12.344366350795394,T105N22+1GFR085,2.2,+1G (upright),Test Run 73
0.5262055032108927,12.335127916957505,T105N22+1GFR085,2.2,+1G (upright),Test Run 73
0.5269169894883525,12.326652422572742,T105N22+1GFR085,2.2,+1G (upright),Test Run 73
0.5277470077304944,12.31954564156688,T105N22+1GFR085,2.2,+1G (upright),Test Run 73
0.5285375643992999,12.311138048793442,T105N22+1GFR085,2.2,+1G (upright),Test Run 73
0.5289327691113662,12.306108751918442,T105N22+1GFR085,2.2,+1G (upright),Test Run 73
0.5299999985275563,12.298542681361806,T105N22+1GFR085,2.2,+1G (upright),Test Run 73
0.5306718759869992,12.290111437465317,T105N22+1GFR085,2.2,+1G (upright),Test Run 73
0.5314229710824724,12.285428515102042,T105N22+1GFR085,2.2,+1G (upright),Test Run 73
0.5322133805066012,12.279015246059068,T105N22+1GFR085,2.2,+1G (upright),Test Run 73
0.5326878028546934,12.273277178432117,T105N22+1GFR085,2.2,+1G (upright),Test Run 73
0.533794493844216,12.267822161342268,T105N22+1GFR085,2.2,+1G (upright),Test Run 73
0.5335572826701717,12.261752977992668,T105N22+1GFR085,2.2,+1G (upright),Test Run 73
0.5350593256164372,12.255623522426255,T105N22+1GFR085,2.2,+1G (upright),Test Run 73
0.5352569279724682,12.249572649623518,T105N22+1GFR085,2.2,+1G (upright),Test Run 73
0.5367589709187337,12.24334858956493,T105N22+1GFR085,2.2,+1G (upright),Test Run 73
0.5364821509266764,12.240145006801255,T105N22+1GFR085,2.2,+1G (upright),Test Run 73
0.537628450734216,12.23441456856883,T105N22+1GFR085,2.2,+1G (upright),Test Run 73
0.5379447322996095,12.227213946010242,T105N22+1GFR085,2.2,+1G (upright),Test Run 73
0.5388538209331009,12.22094945016063,T105N22+1GFR085,2.2,+1G (upright),Test Run 73
0.5396838391752424,12.218498888637193,T105N22+1GFR085,2.2,+1G (upright),Test Run 73
0.540434787026039,12.214269152309068,T105N22+1GFR085,2.2,+1G (upright),Test Run 73
0.5411066644854818,12.208386126186017,T105N22+1GFR085,2.2,+1G (upright),Test Run 73
0.5419762915456408,12.204997149135242,T105N22+1GFR085,2.2,+1G (upright),Test Run 73
0.5424505666490527,12.198921099330555,T105N22+1GFR085,2.2,+1G (upright),Test Run 73
0.5433596552825437,12.196340838100081,T105N22+1GFR085,2.2,+1G (upright),Test Run 73
0.5439920711686543,12.192037859584456,T105N22+1GFR085,2.2,+1G (upright),Test Run 73
0.5448616982288094,12.18722218575633,T105N22+1GFR085,2.2,+1G (upright),Test Run 73
0.5456522548976187,12.184474077846179,T105N22+1GFR085,2.2,+1G (upright),Test Run 73
0.546363593930398,12.17795476021923,T105N22+1GFR085,2.2,+1G (upright),Test Run 73
0.5472726825638891,12.175558367396956,T105N22+1GFR085,2.2,+1G (upright),Test Run 73
0.5480237776593623,12.172052660609854,T105N22+1GFR085,2.2,+1G (upright),Test Run 73
0.5485771231541234,12.168656817103992,T105N22+1GFR085,2.2,+1G (upright),Test Run 73
0.5493675325782522,12.166098681117667,T105N22+1GFR085,2.2,+1G (upright),Test Run 73
0.5494466029696017,12.163347521449692,T105N22+1GFR085,2.2,+1G (upright),Test Run 73
0.5508695755245218,12.158910265590318,T105N22+1GFR085,2.2,+1G (upright),Test Run 73
0.5505929027771371,12.155069628383291,T105N22+1GFR085,2.2,+1G (upright),Test Run 73
0.5516995937666633,12.153775683070792,T105N22+1GFR085,2.2,+1G (upright),Test Run 73
0.551976266514044,12.152559557582505,T105N22+1GFR085,2.2,+1G (upright),Test Run 73
0.5527272143648364,12.148033800746568,T105N22+1GFR085,2.2,+1G (upright),Test Run 73
0.5536759118163408,12.144488421107893,T105N22+1GFR085,2.2,+1G (upright),Test Run 73
0.5542292573111058,12.14399479928173,T105N22+1GFR085,2.2,+1G (upright),Test Run 73
0.555138345944597,12.13784398141063,T105N22+1GFR085,2.2,+1G (upright),Test Run 73
0.5556126210480089,12.139506426478992,T105N22+1GFR085,2.2,+1G (upright),Test Run 73
0.5562846457521327,12.136874285365705,T105N22+1GFR085,2.2,+1G (upright),Test Run 73
0.5572728047769732,12.133951464320791,T105N22+1GFR085,2.2,+1G (upright),Test Run 73
0.5578261502717343,12.131900683070793,T105N22+1GFR085,2.2,+1G (upright),Test Run 73
0.5587747004785618,12.12867726388133,T105N22+1GFR085,2.2,+1G (upright),Test Run 73
0.5596443275387167,12.128217211391105,T105N22+1GFR085,2.2,+1G (upright),Test Run 73
0.5601580642154649,12.126943865443831,T105N22+1GFR085,2.2,+1G (upright),Test Run 73
0.5610276912756198,12.12479466500438,T105N22+1GFR085,2.2,+1G (upright),Test Run 73
0.5618577095177656,12.12110890450633,T105N22+1GFR085,2.2,+1G (upright),Test Run 73
0.5619367799091108,12.121576586391104,T105N22+1GFR085,2.2,+1G (upright),Test Run 73
0.5633201436460178,12.119370928432117,T105N22+1GFR085,2.2,+1G (upright),Test Run 73
0.5631225412899866,12.11959446969188,T105N22+1GFR085,2.2,+1G (upright),Test Run 73
0.5641107003148236,12.11494282784618,T105N22+1GFR085,2.2,+1G (upright),Test Run 73
0.5645455138449027,12.113354387904767,T105N22+1GFR085,2.2,+1G (upright),Test Run 73
0.5653359232690315,12.114327898646955,T105N22+1GFR085,2.2,+1G (upright),Test Run 73
0.5657312752257745,12.113229265834455,T105N22+1GFR085,2.2,+1G (upright),Test Run 73
0.566482223076571,12.110575762416492,T105N22+1GFR085,2.2,+1G (upright),Test Run 73
0.5676285228841064,12.110443010951643,T105N22+1GFR085,2.2,+1G (upright),Test Run 73
0.5679842660228364,12.10975407662548,T105N22+1GFR085,2.2,+1G (upright),Test Run 73
0.5687746754469651,12.109762468959456,T105N22+1GFR085,2.2,+1G (upright),Test Run 73
0.5697233728984695,12.109092608119617,T105N22+1GFR085,2.2,+1G (upright),Test Run 73
0.5701976480018852,12.108638659145004,T105N22+1GFR085,2.2,+1G (upright),Test Run 73
0.571027666244027,12.106747332240705,T105N22+1GFR085,2.2,+1G (upright),Test Run 73
0.5718576844861689,12.106627550746568,T105N22+1GFR085,2.2,+1G (upright),Test Run 73
0.5722530364429119,12.108151140834455,T105N22+1GFR085,2.2,+1G (upright),Test Run 73
0.5733597274324341,12.106628313686018,T105N22+1GFR085,2.2,+1G (upright),Test Run 73
0.5740316048918813,12.103654375697742,T105N22+1GFR085,2.2,+1G (upright),Test Run 73
0.5740712137098943,12.105206957484855,T105N22+1GFR085,2.2,+1G (upright),Test Run 73
0.5753360454821156,12.105864611293443,T105N22+1GFR085,2.2,+1G (upright),Test Run 73
0.5750592254900583,12.105071917201643,T105N22+1GFR085,2.2,+1G (upright),Test Run 73
0.5761264549062441,12.104355517055167,T105N22+1GFR085,2.2,+1G (upright),Test Run 73
0.577470357069815,12.103291979457506,T105N22+1GFR085,2.2,+1G (upright),Test Run 73
0.5771936843224342,12.102033892299305,T105N22+1GFR085,2.2,+1G (upright),Test Run 73
0.5783399841299699,12.10404118600048,T105N22+1GFR085,2.2,+1G (upright),Test Run 73
0.5785770480593372,12.103082934047354,T105N22+1GFR085,2.2,+1G (upright),Test Run 73
0.5795652070841778,12.10305394234813,T105N22+1GFR085,2.2,+1G (upright),Test Run 73
0.5800394821875937,12.102838793422354,T105N22+1GFR085,2.2,+1G (upright),Test Run 73
0.5805928276823549,12.103385821010242,T105N22+1GFR085,2.2,+1G (upright),Test Run 73
0.5816205955252045,12.10246800484813,T105N22+1GFR085,2.2,+1G (upright),Test Run 73
0.582015800237271,12.103201189662581,T105N22+1GFR085,2.2,+1G (upright),Test Run 73
0.5830039592621115,12.102584734584456,T105N22+1GFR085,2.2,+1G (upright),Test Run 73
0.5837549071129039,12.103086748744618,T105N22+1GFR085,2.2,+1G (upright),Test Run 73
0.5841897206429832,12.102831164027817,T105N22+1GFR085,2.2,+1G (upright),Test Run 73
0.5851384180944877,12.10251530709423,T105N22+1GFR085,2.2,+1G (upright),Test Run 73
0.5861660386926647,12.104343310023918,T105N22+1GFR085,2.2,+1G (upright),Test Run 73
0.5861264298746517,12.104093065883292,T105N22+1GFR085,2.2,+1G (upright),Test Run 73
0.5873912616468727,12.103716173793442,T105N22+1GFR085,2.2,+1G (upright),Test Run 73
0.5871145888994883,12.106626024867667,T105N22+1GFR085,2.2,+1G (upright),Test Run 73
0.5883399590983731,12.106066790248518,T105N22+1GFR085,2.2,+1G (upright),Test Run 73
0.5892885093052007,12.10477437081493,T105N22+1GFR085,2.2,+1G (upright),Test Run 73
0.5893675796965498,12.10733784737743,T105N22+1GFR085,2.2,+1G (upright),Test Run 73
0.5903557387213908,12.107691088344229,T105N22+1GFR085,2.2,+1G (upright),Test Run 73
0.5907905522514659,12.109444323207505,T105N22+1GFR085,2.2,+1G (upright),Test Run 73
0.5913833593195675,12.108676043178205,T105N22+1GFR085,2.2,+1G (upright),Test Run 73
0.5926087295184523,12.109432116176254,T105N22+1GFR085,2.2,+1G (upright),Test Run 73
0.5929248638391695,12.111392870570793,T105N22+1GFR085,2.2,+1G (upright),Test Run 73
0.5935572797252759,12.11042546334423,T105N22+1GFR085,2.2,+1G (upright),Test Run 73
0.5945059771767803,12.11173237862743,T105N22+1GFR085,2.2,+1G (upright),Test Run 73
0.5949802522801959,12.111929979945792,T105N22+1GFR085,2.2,+1G (upright),Test Run 73
0.5957708089490017,12.113299456264143,T105N22+1GFR085,2.2,+1G (upright),Test Run 73
0.5967984295471783,12.11440724435008,T105N22+1GFR085,2.2,+1G (upright),Test Run 73
0.5967193591558292,12.11401585641063,T105N22+1GFR085,2.2,+1G (upright),Test Run 73
0.597944729354714,12.115685930873518,T105N22+1GFR085,2.2,+1G (upright),Test Run 73
0.5977075181806697,12.114134874965318,T105N22+1GFR085,2.2,+1G (upright),Test Run 73
0.5989328883795546,12.117047014857892,T105N22+1GFR085,2.2,+1G (upright),Test Run 73
0.5999209001597186,12.116770067836416,T105N22+1GFR085,2.2,+1G (upright),Test Run 73
0.5999999705510638,12.117719927455555,T105N22+1GFR085,2.2,+1G (upright),Test Run 73
0.6009881295759044,12.116405382777817,T105N22+1GFR085,2.2,+1G (upright),Test Run 73
0.6013044111412982,12.120243731166493,T105N22+1GFR085,2.2,+1G (upright),Test Run 73
0.6020157501740814,12.121386614467268,T105N22+1GFR085,2.2,+1G (upright),Test Run 73
0.603043518016935,12.122947588588367,T105N22+1GFR085,2.2,+1G (upright),Test Run 73
0.6034783315470106,12.123333635951642,T105N22+1GFR085,2.2,+1G (upright),Test Run 73
0.6043083497891524,12.122382250453605,T105N22+1GFR085,2.2,+1G (upright),Test Run 73
0.6050592976399487,12.124761858607894,T105N22+1GFR085,2.2,+1G (upright),Test Run 73
0.6057311750993958,12.124896135951643,T105N22+1GFR085,2.2,+1G (upright),Test Run 73
0.606205597447484,12.12522191109813,T105N22+1GFR085,2.2,+1G (upright),Test Run 73
0.6072332180456611,12.127170458461418,T105N22+1GFR085,2.2,+1G (upright),Test Run 73
0.607351750010347,12.127828875209456,T105N22+1GFR085,2.2,+1G (upright),Test Run 73
0.6084980498178824,12.128010454799306,T105N22+1GFR085,2.2,+1G (upright),Test Run 73
0.6083399090351836,12.129476824428206,T105N22+1GFR085,2.2,+1G (upright),Test Run 73
0.6095256704160554,12.13250950875438,T105N22+1GFR085,2.2,+1G (upright),Test Run 73
0.6104743678675596,12.132012835170393,T105N22+1GFR085,2.2,+1G (upright),Test Run 73
0.6104347590495466,12.130061998988754,T105N22+1GFR085,2.2,+1G (upright),Test Run 73
0.6115019884657367,12.131748095180168,T105N22+1GFR085,2.2,+1G (upright),Test Run 73
0.6120158723871614,12.136460009242667,T105N22+1GFR085,2.2,+1G (upright),Test Run 73
0.6124505386725642,12.13475407662548,T105N22+1GFR085,2.2,+1G (upright),Test Run 73
0.6132410953413696,12.136248675014143,T105N22+1GFR085,2.2,+1G (upright),Test Run 73
0.6137549792627985,12.137058916713368,T105N22+1GFR085,2.2,+1G (upright),Test Run 73
0.6144664655402544,12.138224688197742,T105N22+1GFR085,2.2,+1G (upright),Test Run 73
0.6152568749643872,12.14122380318798,T105N22+1GFR085,2.2,+1G (upright),Test Run 73
0.6158498292771614,12.14184865060008,T105N22+1GFR085,2.2,+1G (upright),Test Run 73
0.6164031747719229,12.14157780709423,T105N22+1GFR085,2.2,+1G (upright),Test Run 73
0.6172728018320774,12.142584124232894,T105N22+1GFR085,2.2,+1G (upright),Test Run 73
0.6176283977261308,12.14477757516063,T105N22+1GFR085,2.2,+1G (upright),Test Run 73
0.6186561655689844,12.145395556117666,T105N22+1GFR085,2.2,+1G (upright),Test Run 73
0.6185374863596221,12.145059862758291,T105N22+1GFR085,2.2,+1G (upright),Test Run 73
0.6196837861671575,12.145468798305167,T105N22+1GFR085,2.2,+1G (upright),Test Run 73
0.6208695475480293,12.147669878627429,T105N22+1GFR085,2.2,+1G (upright),Test Run 73
0.6208695475480293,12.148368731166492,T105N22+1GFR085,2.2,+1G (upright),Test Run 73
0.6217391746081882,12.149017992641104,T105N22+1GFR085,2.2,+1G (upright),Test Run 73
0.622411052067631,12.149265947963368,T105N22+1GFR085,2.2,+1G (upright),Test Run 73
0.6230040063804094,12.149590960170393,T105N22+1GFR085,2.2,+1G (upright),Test Run 73
0.6238340246225513,12.152883806850081,T105N22+1GFR085,2.2,+1G (upright),Test Run 73
0.6245059020819981,12.151522722865705,T105N22+1GFR085,2.2,+1G (upright),Test Run 73
0.6252173883594543,12.152118578578605,T105N22+1GFR085,2.2,+1G (upright),Test Run 73
0.626087015419609,12.155880633021955,T105N22+1GFR085,2.2,+1G (upright),Test Run 73
0.6267194313057196,12.155588427211416,T105N22+1GFR085,2.2,+1G (upright),Test Run 73
0.6273518471918302,12.156553545619618,T105N22+1GFR085,2.2,+1G (upright),Test Run 73
0.628142256615963,12.158904162074693,T105N22+1GFR085,2.2,+1G (upright),Test Run 73
0.628181865433976,12.159054461146955,T105N22+1GFR085,2.2,+1G (upright),Test Run 73
0.6294466972061974,12.158353319789542,T105N22+1GFR085,2.2,+1G (upright),Test Run 73
0.6295257675975426,12.160114184047355,T105N22+1GFR085,2.2,+1G (upright),Test Run 73
0.6303557858396884,12.161743059779768,T105N22+1GFR085,2.2,+1G (upright),Test Run 73
0.6315415472205602,12.162249651576643,T105N22+1GFR085,2.2,+1G (upright),Test Run 73
0.6315415472205602,12.16467503609813,T105N22+1GFR085,2.2,+1G (upright),Test Run 73
0.6324900974273877,12.166092577602042,T105N22+1GFR085,2.2,+1G (upright),Test Run 73
0.6330039813488127,12.166843310023918,T105N22+1GFR085,2.2,+1G (upright),Test Run 73
0.6337154676262726,12.169858446742667,T105N22+1GFR085,2.2,+1G (upright),Test Run 73
0.6343082746943701,12.16920384469188,T105N22+1GFR085,2.2,+1G (upright),Test Run 73
0.6350593697898395,12.169424334193831,T105N22+1GFR085,2.2,+1G (upright),Test Run 73
0.6356916384312732,12.170992937709455,T105N22+1GFR085,2.2,+1G (upright),Test Run 73
0.6366007270647646,12.172387591029768,T105N22+1GFR085,2.2,+1G (upright),Test Run 73
0.6370751494128568,12.17309636178173,T105N22+1GFR085,2.2,+1G (upright),Test Run 73
0.6377075652989674,12.173259630824692,T105N22+1GFR085,2.2,+1G (upright),Test Run 73
0.6384190515764236,12.17490376534618,T105N22+1GFR085,2.2,+1G (upright),Test Run 73
0.6385375835411092,12.175957384730943,T105N22+1GFR085,2.2,+1G (upright),Test Run 73
0.6396442745306319,12.173992815639142,T105N22+1GFR085,2.2,+1G (upright),Test Run 73
0.6398814857046797,12.176305285121568,T105N22+1GFR085,2.2,+1G (upright),Test Run 73
0.6408696447295167,12.177673235561018,T105N22+1GFR085,2.2,+1G (upright),Test Run 73
0.6419763357190429,12.179404345180167,T105N22+1GFR085,2.2,+1G (upright),Test Run 73
0.6418972653276934,12.180851641322743,T105N22+1GFR085,2.2,+1G (upright),Test Run 73
0.6430830267085652,12.18181370797313,T105N22+1GFR085,2.2,+1G (upright),Test Run 73
0.6434782314206317,12.182054033900867,T105N22+1GFR085,2.2,+1G (upright),Test Run 73
0.644268788089437,12.18358296456493,T105N22+1GFR085,2.2,+1G (upright),Test Run 73
0.6450197359402337,12.183067217494617,T105N22+1GFR085,2.2,+1G (upright),Test Run 73
0.6457312222176895,12.18402165475048,T105N22+1GFR085,2.2,+1G (upright),Test Run 73
0.6464030996771366,12.184967699672354,T105N22+1GFR085,2.2,+1G (upright),Test Run 73
0.6471541947726096,12.18618382516063,T105N22+1GFR085,2.2,+1G (upright),Test Run 73
0.6477470018407071,12.187320604945793,T105N22+1GFR085,2.2,+1G (upright),Test Run 73
0.6484584881181673,12.188907519008293,T105N22+1GFR085,2.2,+1G (upright),Test Run 73
0.6491699743956232,12.188165941859854,T105N22+1GFR085,2.2,+1G (upright),Test Run 73
0.6496047879257026,12.189664354945792,T105N22+1GFR085,2.2,+1G (upright),Test Run 73
0.6505138765591937,12.19060200753368,T105N22+1GFR085,2.2,+1G (upright),Test Run 73
0.6507905493065744,12.192162218715318,T105N22+1GFR085,2.2,+1G (upright),Test Run 73
0.6516205675487163,12.191694536830555,T105N22+1GFR085,2.2,+1G (upright),Test Run 73
0.6529644697122868,12.194174090053206,T105N22+1GFR085,2.2,+1G (upright),Test Run 73
0.6530435401036363,12.193741503383292,T105N22+1GFR085,2.2,+1G (upright),Test Run 73
0.6541106222751456,12.19622868600048,T105N22+1GFR085,2.2,+1G (upright),Test Run 73
0.6545059742318885,12.196783342982894,T105N22+1GFR085,2.2,+1G (upright),Test Run 73
0.6553359924740304,12.198200884486806,T105N22+1GFR085,2.2,+1G (upright),Test Run 73
0.655968408360141,12.19874486031688,T105N22+1GFR085,2.2,+1G (upright),Test Run 73
0.6567589650289504,12.19937886300243,T105N22+1GFR085,2.2,+1G (upright),Test Run 73
0.6573913809150571,12.200080004359855,T105N22+1GFR085,2.2,+1G (upright),Test Run 73
0.6582608607305394,12.202708330775867,T105N22+1GFR085,2.2,+1G (upright),Test Run 73
0.658735135833951,12.202196398402817,T105N22+1GFR085,2.2,+1G (upright),Test Run 73
0.6593280901467252,12.202213946010243,T105N22+1GFR085,2.2,+1G (upright),Test Run 73
0.6602371787802166,12.203314104701644,T105N22+1GFR085,2.2,+1G (upright),Test Run 73
0.6604743899542609,12.203585711146955,T105N22+1GFR085,2.2,+1G (upright),Test Run 73
0.6615810809437871,12.206326952602042,T105N22+1GFR085,2.2,+1G (upright),Test Run 73
0.6617786832998183,12.207137957240706,T105N22+1GFR085,2.2,+1G (upright),Test Run 73
0.6626481631152966,12.206672564174305,T105N22+1GFR085,2.2,+1G (upright),Test Run 73
0.6637153925314864,12.206962481166492,T105N22+1GFR085,2.2,+1G (upright),Test Run 73
0.663794462922836,12.209251299525867,T105N22+1GFR085,2.2,+1G (upright),Test Run 73
0.664822083521009,12.210046282436018,T105N22+1GFR085,2.2,+1G (upright),Test Run 73
0.6650987562683894,12.20965642037548,T105N22+1GFR085,2.2,+1G (upright),Test Run 73
0.6658893129371991,12.212040606166493,T105N22+1GFR085,2.2,+1G (upright),Test Run 73
0.6664426584319603,12.21342991891063,T105N22+1GFR085,2.2,+1G (upright),Test Run 73
0.66715414470942,12.213091936732893,T105N22+1GFR085,2.2,+1G (upright),Test Run 73
0.6679050925602125,12.21307515206493,T105N22+1GFR085,2.2,+1G (upright),Test Run 73
0.6685771172643361,12.216010943080555,T105N22+1GFR085,2.2,+1G (upright),Test Run 73
0.6692886035417963,12.215869036342268,T105N22+1GFR085,2.2,+1G (upright),Test Run 73
0.6696838082538588,12.21759099068798,T105N22+1GFR085,2.2,+1G (upright),Test Run 73
0.6705928968873498,12.217596331264144,T105N22+1GFR085,2.2,+1G (upright),Test Run 73
0.6707114288520355,12.220257464076642,T105N22+1GFR085,2.2,+1G (upright),Test Run 73
0.6715019855208451,12.219918718959455,T105N22+1GFR085,2.2,+1G (upright),Test Run 73
0.6719367990509203,12.222508135463368,T105N22+1GFR085,2.2,+1G (upright),Test Run 73
0.6728458876844117,12.22209538521923,T105N22+1GFR085,2.2,+1G (upright),Test Run 73
0.6737549763179028,12.223249712611805,T105N22+1GFR085,2.2,+1G (upright),Test Run 73
0.6739525786739379,12.224254503871567,T105N22+1GFR085,2.2,+1G (upright),Test Run 73
0.6747035265247305,12.224701586391104,T105N22+1GFR085,2.2,+1G (upright),Test Run 73
0.6753359424108409,12.225498095180168,T105N22+1GFR085,2.2,+1G (upright),Test Run 73
0.6760079671149647,12.22536915841258,T105N22+1GFR085,2.2,+1G (upright),Test Run 73
0.6767193061477479,12.225890246059068,T105N22+1GFR085,2.2,+1G (upright),Test Run 73
0.6773517220338546,12.228229418422355,T105N22+1GFR085,2.2,+1G (upright),Test Run 73
0.678300419485359,12.228353777553206,T105N22+1GFR085,2.2,+1G (upright),Test Run 73
0.6789328353714696,12.228462877895005,T105N22+1GFR085,2.2,+1G (upright),Test Run 73
0.6796443216489295,12.229148760463367,T105N22+1GFR085,2.2,+1G (upright),Test Run 73
0.6800395263609958,12.23114155831493,T105N22+1GFR085,2.2,+1G (upright),Test Run 73
0.6811858261685313,12.230063524867667,T105N22+1GFR085,2.2,+1G (upright),Test Run 73
0.6811858261685313,12.23258122506298,T105N22+1GFR085,2.2,+1G (upright),Test Run 73
0.6822134467667083,12.233633318568831,T105N22+1GFR085,2.2,+1G (upright),Test Run 73
0.682490119514089,12.23219060006298,T105N22+1GFR085,2.2,+1G (upright),Test Run 73
0.6835177401122621,12.234458056117667,T105N22+1GFR085,2.2,+1G (upright),Test Run 73
0.6843479055990845,12.235726824428205,T105N22+1GFR085,2.2,+1G (upright),Test Run 73
0.6848221807024961,12.237683001186017,T105N22+1GFR085,2.2,+1G (upright),Test Run 73
0.6854940581619432,12.23813542428173,T105N22+1GFR085,2.2,+1G (upright),Test Run 73
0.6861264740480538,12.24017552437938,T105N22+1GFR085,2.2,+1G (upright),Test Run 73
0.6866007491514655,12.239914599086417,T105N22+1GFR085,2.2,+1G (upright),Test Run 73
0.6875098377849569,12.242011156703605,T105N22+1GFR085,2.2,+1G (upright),Test Run 73
0.6881818624890803,12.241289415980942,T105N22+1GFR085,2.2,+1G (upright),Test Run 73
0.6890118807312222,12.243733111049306,T105N22+1GFR085,2.2,+1G (upright),Test Run 73
0.6895652262259873,12.242621508266105,T105N22+1GFR085,2.2,+1G (upright),Test Run 73
0.6905928468241603,12.244444170619618,T105N22+1GFR085,2.2,+1G (upright),Test Run 73
0.6905928468241603,12.246393480922354,T105N22+1GFR085,2.2,+1G (upright),Test Run 73
0.6918182170230452,12.248734942103992,T105N22+1GFR085,2.2,+1G (upright),Test Run 73
0.6919367489877312,12.246990862514142,T105N22+1GFR085,2.2,+1G (upright),Test Run 73
0.6928458376212222,12.248759356166492,T105N22+1GFR085,2.2,+1G (upright),Test Run 73
0.693162119186616,12.251370897914542,T105N22+1GFR085,2.2,+1G (upright),Test Run 73
0.6941106693934435,12.252725878383291,T105N22+1GFR085,2.2,+1G (upright),Test Run 73
0.6947825468528903,12.252876177455555,T105N22+1GFR085,2.2,+1G (upright),Test Run 73
0.6954149627390009,12.25398243966258,T105N22+1GFR085,2.2,+1G (upright),Test Run 73
0.6960869874431207,12.25486134591258,T105N22+1GFR085,2.2,+1G (upright),Test Run 73
0.6967194033292313,12.25537251534618,T105N22+1GFR085,2.2,+1G (upright),Test Run 73
0.6972331400059834,12.253976336146955,T105N22+1GFR085,2.2,+1G (upright),Test Run 73
0.6979842351014524,12.25568913521923,T105N22+1GFR085,2.2,+1G (upright),Test Run 73
0.69857704216955,12.255987444545394,T105N22+1GFR085,2.2,+1G (upright),Test Run 73
0.6992885284470102,12.256900683070793,T105N22+1GFR085,2.2,+1G (upright),Test Run 73
0.6999605531511338,12.255686083461416,T105N22+1GFR085,2.2,+1G (upright),Test Run 73
0.7009485649312978,12.257833758021956,T105N22+1GFR085,2.2,+1G (upright),Test Run 73
0.7010276353226431,12.258574572230943,T105N22+1GFR085,2.2,+1G (upright),Test Run 73
0.7020948647388331,12.258994188930167,T105N22+1GFR085,2.2,+1G (upright),Test Run 73
0.7023320759128774,12.259301653529768,T105N22+1GFR085,2.2,+1G (upright),Test Run 73
0.7032411645463685,12.260037890102042,T105N22+1GFR085,2.2,+1G (upright),Test Run 73
0.7042687851445455,12.260299578334456,T105N22+1GFR085,2.2,+1G (upright),Test Run 73
0.7044269259272403,12.260019579555166,T105N22+1GFR085,2.2,+1G (upright),Test Run 73
0.705217335351373,12.26279591622508,T105N22+1GFR085,2.2,+1G (upright),Test Run 73
0.7056521488814486,12.264836016322743,T105N22+1GFR085,2.2,+1G (upright),Test Run 73
0.7063241735855722,12.264266863490706,T105N22+1GFR085,2.2,+1G (upright),Test Run 73
0.7071541918277141,12.264702501918443,T105N22+1GFR085,2.2,+1G (upright),Test Run 73
0.7078260692871609,12.26499318185008,T105N22+1GFR085,2.2,+1G (upright),Test Run 73
0.7083399532085898,12.266190996791492,T105N22+1GFR085,2.2,+1G (upright),Test Run 73
0.7088932987033509,12.267064562465318,T105N22+1GFR085,2.2,+1G (upright),Test Run 73
0.7094861057714485,12.269217577602042,T105N22+1GFR085,2.2,+1G (upright),Test Run 73
0.7102372008669176,12.270010271693831,T105N22+1GFR085,2.2,+1G (upright),Test Run 73
0.7109881487177141,12.270036974574692,T105N22+1GFR085,2.2,+1G (upright),Test Run 73
0.7113044302831076,12.271957293178206,T105N22+1GFR085,2.2,+1G (upright),Test Run 73
0.7124505828459664,12.272612658168443,T105N22+1GFR085,2.2,+1G (upright),Test Run 73
0.7124505828459664,12.27321995797313,T105N22+1GFR085,2.2,+1G (upright),Test Run 73
0.7133992802974708,12.273480120326642,T105N22+1GFR085,2.2,+1G (upright),Test Run 73
0.714466362468984,12.27542943062938,T105N22+1GFR085,2.2,+1G (upright),Test Run 73
0.7147035736430283,12.277010241176255,T105N22+1GFR085,2.2,+1G (upright),Test Run 73
0.7154545214938206,12.276848498012193,T105N22+1GFR085,2.2,+1G (upright),Test Run 73
0.7159287965972365,12.278525438930167,T105N22+1GFR085,2.2,+1G (upright),Test Run 73
0.7166798916927054,12.27939671578563,T105N22+1GFR085,2.2,+1G (upright),Test Run 73
0.7174703011168382,12.27879857125438,T105N22+1GFR085,2.2,+1G (upright),Test Run 73
0.7181817873942944,12.279182329799305,T105N22+1GFR085,2.2,+1G (upright),Test Run 73
0.7187351328890594,12.281098833705554,T105N22+1GFR085,2.2,+1G (upright),Test Run 73
0.7194862279845284,12.283493700648917,T105N22+1GFR085,2.2,+1G (upright),Test Run 73
0.7201581054439755,12.283763018275867,T105N22+1GFR085,2.2,+1G (upright),Test Run 73
0.7208299829034224,12.284947863246568,T105N22+1GFR085,2.2,+1G (upright),Test Run 73
0.7217786803549268,12.287190142299306,T105N22+1GFR085,2.2,+1G (upright),Test Run 73
0.721976282710958,12.285776415492666,T105N22+1GFR085,2.2,+1G (upright),Test Run 73
0.7230435121271478,12.28861149850048,T105N22+1GFR085,2.2,+1G (upright),Test Run 73
0.7232805760565154,12.28840626778758,T105N22+1GFR085,2.2,+1G (upright),Test Run 73
0.7243874142907146,12.290119829799306,T105N22+1GFR085,2.2,+1G (upright),Test Run 73
0.725138362141511,12.291258135463368,T105N22+1GFR085,2.2,+1G (upright),Test Run 73
0.7255335668535773,12.293360033656729,T105N22+1GFR085,2.2,+1G (upright),Test Run 73
0.726561334696427,12.291864672328604,T105N22+1GFR085,2.2,+1G (upright),Test Run 73
0.7268380074438074,12.294233599330555,T105N22+1GFR085,2.2,+1G (upright),Test Run 73
0.7276284168679402,12.295495501186018,T105N22+1GFR085,2.2,+1G (upright),Test Run 73
0.7282213711807147,12.296146288539543,T105N22+1GFR085,2.2,+1G (upright),Test Run 73
0.728972319031507,12.298117724086417,T105N22+1GFR085,2.2,+1G (upright),Test Run 73
0.7294465941349226,12.298351946498517,T105N22+1GFR085,2.2,+1G (upright),Test Run 73
0.730355682768414,12.29856022896923,T105N22+1GFR085,2.2,+1G (upright),Test Run 73
0.7309486370811882,12.29963673653758,T105N22+1GFR085,2.2,+1G (upright),Test Run 73
0.7314229121845999,12.30119771065868,T105N22+1GFR085,2.2,+1G (upright),Test Run 73
0.73249014160079,12.303301897670393,T105N22+1GFR085,2.2,+1G (upright),Test Run 73
0.7325296031741264,12.30323704781688,T105N22+1GFR085,2.2,+1G (upright),Test Run 73
0.7336759029816617,12.304243364955555,T105N22+1GFR085,2.2,+1G (upright),Test Run 73
0.733913114155706,12.303608599330556,T105N22+1GFR085,2.2,+1G (upright),Test Run 73
0.7349801963272194,12.307255449916493,T105N22+1GFR085,2.2,+1G (upright),Test Run 73
0.7359288937787236,12.306357470180167,T105N22+1GFR085,2.2,+1G (upright),Test Run 73
0.7361659577080912,12.307023516322742,T105N22+1GFR085,2.2,+1G (upright),Test Run 73
0.7370750463415824,12.307855120326643,T105N22+1GFR085,2.2,+1G (upright),Test Run 73
0.7376285390810204,12.30837697091258,T105N22+1GFR085,2.2,+1G (upright),Test Run 73
0.7382608077224542,12.307520952846179,T105N22+1GFR085,2.2,+1G (upright),Test Run 73
0.7387746916438791,12.31020726266063,T105N22+1GFR085,2.2,+1G (upright),Test Run 73
0.7395652483126886,12.31013402047313,T105N22+1GFR085,2.2,+1G (upright),Test Run 73
0.740158055380786,12.311051073695792,T105N22+1GFR085,2.2,+1G (upright),Test Run 73
0.741027682440941,12.31091603341258,T105N22+1GFR085,2.2,+1G (upright),Test Run 73
0.7418973095010957,12.312559404994618,T105N22+1GFR085,2.2,+1G (upright),Test Run 73
0.742292514213162,12.311980333949693,T105N22+1GFR085,2.2,+1G (upright),Test Run 73
0.7432016028466534,12.312357226039541,T105N22+1GFR085,2.2,+1G (upright),Test Run 73
0.7436364163767328,12.312312975551254,T105N22+1GFR085,2.2,+1G (upright),Test Run 73
0.7446245754015695,12.315312090541493,T105N22+1GFR085,2.2,+1G (upright),Test Run 73
0.7447825689395916,12.316214647914542,T105N22+1GFR085,2.2,+1G (upright),Test Run 73
0.7457312663910957,12.315399065639143,T105N22+1GFR085,2.2,+1G (upright),Test Run 73
0.7460079391384764,12.317645922328605,T105N22+1GFR085,2.2,+1G (upright),Test Run 73
0.746996098163317,12.318523302699692,T105N22+1GFR085,2.2,+1G (upright),Test Run 73
0.7477470460141094,12.31933812203563,T105N22+1GFR085,2.2,+1G (upright),Test Run 73
0.7482213211175253,12.319552508021955,T105N22+1GFR085,2.2,+1G (upright),Test Run 73
0.7488933458216447,12.320371142055167,T105N22+1GFR085,2.2,+1G (upright),Test Run 73
0.7494466913164101,12.321736803676256,T105N22+1GFR085,2.2,+1G (upright),Test Run 73
0.7501185687758529,12.322007647182117,T105N22+1GFR085,2.2,+1G (upright),Test Run 73
0.7508300550533131,12.321880236293442,T105N22+1GFR085,2.2,+1G (upright),Test Run 73
0.7516206117221225,12.32359685006298,T105N22+1GFR085,2.2,+1G (upright),Test Run 73
0.7524506299642644,12.32356022896923,T105N22+1GFR085,2.2,+1G (upright),Test Run 73
0.7528854434943398,12.324777880336416,T105N22+1GFR085,2.2,+1G (upright),Test Run 73
0.7538734552745034,12.323980608607894,T105N22+1GFR085,2.2,+1G (upright),Test Run 73
0.7542291984132337,12.32380665841258,T105N22+1GFR085,2.2,+1G (upright),Test Run 73
0.7550197550820391,12.326531878139143,T105N22+1GFR085,2.2,+1G (upright),Test Run 73
0.7552569662560873,12.324677935268054,T105N22+1GFR085,2.2,+1G (upright),Test Run 73
0.7562845868542601,12.327804461146956,T105N22+1GFR085,2.2,+1G (upright),Test Run 73
0.7571936754877515,12.326261034633292,T105N22+1GFR085,2.2,+1G (upright),Test Run 73
0.7574703482351323,12.327051439906729,T105N22+1GFR085,2.2,+1G (upright),Test Run 73
0.7583003664772777,12.32822484078563,T105N22+1GFR085,2.2,+1G (upright),Test Run 73
0.7587746415806896,12.327572527553205,T105N22+1GFR085,2.2,+1G (upright),Test Run 73
0.7594466662848134,12.328410998012192,T105N22+1GFR085,2.2,+1G (upright),Test Run 73
0.7601185437442601,12.329435625697743,T105N22+1GFR085,2.2,+1G (upright),Test Run 73
0.7606718892390216,12.330010119105943,T105N22+1GFR085,2.2,+1G (upright),Test Run 73
0.7615020547258401,12.330228319789542,T105N22+1GFR085,2.2,+1G (upright),Test Run 73
0.7620554002206051,12.331994524623518,T105N22+1GFR085,2.2,+1G (upright),Test Run 73
0.7627667392533845,12.33208149972118,T105N22+1GFR085,2.2,+1G (upright),Test Run 73
0.7633596935661587,12.33226460518993,T105N22+1GFR085,2.2,+1G (upright),Test Run 73
0.7643082437729862,12.333721056605942,T105N22+1GFR085,2.2,+1G (upright),Test Run 73
0.7645454549470305,12.331929674770006,T105N22+1GFR085,2.2,+1G (upright),Test Run 73
0.765533613971871,12.334993639613755,T105N22+1GFR085,2.2,+1G (upright),Test Run 73
0.7656917547545701,12.334860888148917,T105N22+1GFR085,2.2,+1G (upright),Test Run 73
0.7668379073174288,12.333040514613755,T105N22+1GFR085,2.2,+1G (upright),Test Run 73
0.7677866047689329,12.334559527064929,T105N22+1GFR085,2.2,+1G (upright),Test Run 73
0.7680632775163136,12.33420628609813,T105N22+1GFR085,2.2,+1G (upright),Test Run 73
0.7688538341851191,12.335699358607894,T105N22+1GFR085,2.2,+1G (upright),Test Run 73
0.769169968505836,12.335983172084456,T105N22+1GFR085,2.2,+1G (upright),Test Run 73
0.7698814547832961,12.336022081996568,T105N22+1GFR085,2.2,+1G (upright),Test Run 73
0.7705533322427429,12.338397875453605,T105N22+1GFR085,2.2,+1G (upright),Test Run 73
0.7713044273382121,12.33648747506298,T105N22+1GFR085,2.2,+1G (upright),Test Run 73
0.7718181640149642,12.33857487740673,T105N22+1GFR085,2.2,+1G (upright),Test Run 73
0.7725296502924202,12.339407244350081,T105N22+1GFR085,2.2,+1G (upright),Test Run 73
0.7731620661785308,12.338813677455555,T105N22+1GFR085,2.2,+1G (upright),Test Run 73
0.7737154116732962,12.338597002650868,T105N22+1GFR085,2.2,+1G (upright),Test Run 73
0.7745850387334507,12.339250078822742,T105N22+1GFR085,2.2,+1G (upright),Test Run 73
0.7748221026628185,12.338643541957506,T105N22+1GFR085,2.2,+1G (upright),Test Run 73
0.775810261687659,12.339111223842268,T105N22+1GFR085,2.2,+1G (upright),Test Run 73
0.7758893320790046,12.33967427315868,T105N22+1GFR085,2.2,+1G (upright),Test Run 73
0.7768774911038452,12.34155491891063,T105N22+1GFR085,2.2,+1G (upright),Test Run 73
0.7778656501286857,12.339886370326642,T105N22+1GFR085,2.2,+1G (upright),Test Run 73
0.778063252484717,12.339005938197742,T105N22+1GFR085,2.2,+1G (upright),Test Run 73
0.7790908730828939,12.34132374825633,T105N22+1GFR085,2.2,+1G (upright),Test Run 73
0.7792490138655926,12.340795794154769,T105N22+1GFR085,2.2,+1G (upright),Test Run 73
0.7801186409257476,12.341190996791493,T105N22+1GFR085,2.2,+1G (upright),Test Run 73
0.7807510568118583,12.34177311959423,T105N22+1GFR085,2.2,+1G (upright),Test Run 73
0.7814229342713012,12.342317095424304,T105N22+1GFR085,2.2,+1G (upright),Test Run 73
0.781897209374717,12.341989794398916,T105N22+1GFR085,2.2,+1G (upright),Test Run 73
0.7825692340788404,12.342497149135243,T105N22+1GFR085,2.2,+1G (upright),Test Run 73
0.7832411115382875,12.341763964320792,T105N22+1GFR085,2.2,+1G (upright),Test Run 73
0.7839129889977303,12.34277409615673,T105N22+1GFR085,2.2,+1G (upright),Test Run 73
0.7848616864492348,12.342121782924306,T105N22+1GFR085,2.2,+1G (upright),Test Run 73
0.7852568911613012,12.34498433175243,T105N22+1GFR085,2.2,+1G (upright),Test Run 73
0.7861265182214561,12.34380101266063,T105N22+1GFR085,2.2,+1G (upright),Test Run 73
0.7864031909688365,12.345112505580556,T105N22+1GFR085,2.2,+1G (upright),Test Run 73
0.7873517411756641,12.34406956734813,T105N22+1GFR085,2.2,+1G (upright),Test Run 73
0.7883004386271685,12.346124163295393,T105N22+1GFR085,2.2,+1G (upright),Test Run 73
0.7886561817658984,12.34756077828563,T105N22+1GFR085,2.2,+1G (upright),Test Run 73
0.7895256615813767,12.346383562709455,T105N22+1GFR085,2.2,+1G (upright),Test Run 73
0.7899210135381197,12.34660862984813,T105N22+1GFR085,2.2,+1G (upright),Test Run 73
0.7908695637449472,12.34726704659618,T105N22+1GFR085,2.2,+1G (upright),Test Run 73
0.7912253068836732,12.347775927211417,T105N22+1GFR085,2.2,+1G (upright),Test Run 73
0.7920158635524825,12.347838488246568,T105N22+1GFR085,2.2,+1G (upright),Test Run 73
0.7926482794385932,12.34876774850048,T105N22+1GFR085,2.2,+1G (upright),Test Run 73
0.7934782976807351,12.34743870797313,T105N22+1GFR085,2.2,+1G (upright),Test Run 73
0.7942292455315314,12.34791325631298,T105N22+1GFR085,2.2,+1G (upright),Test Run 73
0.7947035206349433,12.348666277553205,T105N22+1GFR085,2.2,+1G (upright),Test Run 73
0.7955335388770849,12.349375811244617,T105N22+1GFR085,2.2,+1G (upright),Test Run 73
0.7962055635812086,12.348150530482894,T105N22+1GFR085,2.2,+1G (upright),Test Run 73
0.7969565114320049,12.349149218227042,T105N22+1GFR085,2.2,+1G (upright),Test Run 73
0.7973913249620804,12.34831761422313,T105N22+1GFR085,2.2,+1G (upright),Test Run 73
0.7982213432042262,12.348466387416492,T105N22+1GFR085,2.2,+1G (upright),Test Run 73
0.7993280341937488,12.349533739711417,T105N22+1GFR085,2.2,+1G (upright),Test Run 73
0.7995652453677927,12.349642840053205,T105N22+1GFR085,2.2,+1G (upright),Test Run 73
0.8006719363573193,12.350874224330555,T105N22+1GFR085,2.2,+1G (upright),Test Run 73
0.8009486091047,12.351720324184068,T105N22+1GFR085,2.2,+1G (upright),Test Run 73
0.801857697738191,12.351125994350081,T105N22+1GFR085,2.2,+1G (upright),Test Run 73
0.802213440876921,12.349356737758292,T105N22+1GFR085,2.2,+1G (upright),Test Run 73
0.803083067937076,12.351977434779768,T105N22+1GFR085,2.2,+1G (upright),Test Run 73
0.8035573430404879,12.349627581264143,T105N22+1GFR085,2.2,+1G (upright),Test Run 73
0.8045455020653285,12.353605547572743,T105N22+1GFR085,2.2,+1G (upright),Test Run 73
0.8050988475600896,12.352733507777817,T105N22+1GFR085,2.2,+1G (upright),Test Run 73
0.8057312634462003,12.352237597133293,T105N22+1GFR085,2.2,+1G (upright),Test Run 73
0.806403140905647,12.35180729928173,T105N22+1GFR085,2.2,+1G (upright),Test Run 73
0.8067984928623904,12.353295031215318,T105N22+1GFR085,2.2,+1G (upright),Test Run 73
0.8077075814958814,12.353552141811019,T105N22+1GFR085,2.2,+1G (upright),Test Run 73
0.8081027862079477,12.35208806100048,T105N22+1GFR085,2.2,+1G (upright),Test Run 73
0.8088537340587402,12.35270070138133,T105N22+1GFR085,2.2,+1G (upright),Test Run 73
0.8098815019015938,12.352725878383293,T105N22+1GFR085,2.2,+1G (upright),Test Run 73
0.8102370977956471,12.353996172572742,T105N22+1GFR085,2.2,+1G (upright),Test Run 73
0.811106724855802,12.354050341273917,T105N22+1GFR085,2.2,+1G (upright),Test Run 73
0.8115415383858775,12.35591038766063,T105N22+1GFR085,2.2,+1G (upright),Test Run 73
0.8122134158453242,12.355391588832505,T105N22+1GFR085,2.2,+1G (upright),Test Run 73
0.812845831731435,12.355279436732893,T105N22+1GFR085,2.2,+1G (upright),Test Run 73
0.8135573180088951,12.355586138393054,T105N22+1GFR085,2.2,+1G (upright),Test Run 73
0.8141502723216693,12.355717363978993,T105N22+1GFR085,2.2,+1G (upright),Test Run 73
0.8148616113544486,12.356445208217268,T105N22+1GFR085,2.2,+1G (upright),Test Run 73
0.8154149568492137,12.355023089076642,T105N22+1GFR085,2.2,+1G (upright),Test Run 73
0.8161264431266699,12.35485982003368,T105N22+1GFR085,2.2,+1G (upright),Test Run 73
0.8169960701868287,12.355490770961417,T105N22+1GFR085,2.2,+1G (upright),Test Run 73
0.817391274898891,12.355294695521955,T105N22+1GFR085,2.2,+1G (upright),Test Run 73
0.8183003635323822,12.35584858956493,T105N22+1GFR085,2.2,+1G (upright),Test Run 73
0.8186561066711122,12.357169237758292,T105N22+1GFR085,2.2,+1G (upright),Test Run 73
0.8196048041226166,12.35658101143993,T105N22+1GFR085,2.2,+1G (upright),Test Run 73
0.8198024064786479,12.357743731166492,T105N22+1GFR085,2.2,+1G (upright),Test Run 73
0.8209090974681741,12.358421221400867,T105N22+1GFR085,2.2,+1G (upright),Test Run 73
0.8219367180663472,12.35780171456493,T105N22+1GFR085,2.2,+1G (upright),Test Run 73
0.8222133908137316,12.357638445521955,T105N22+1GFR085,2.2,+1G (upright),Test Run 73
0.8228854155178513,12.358833971645005,T105N22+1GFR085,2.2,+1G (upright),Test Run 73
0.823517831403962,12.35870427193798,T105N22+1GFR085,2.2,+1G (upright),Test Run 73
0.8242687792547583,12.356593218471179,T105N22+1GFR085,2.2,+1G (upright),Test Run 73
0.8247430543581702,12.357443895961417,T105N22+1GFR085,2.2,+1G (upright),Test Run 73
