Repository: schandel33/gitrep

# Nozzle Tensile Test Analysis

Stress-vs-strain analysis of tensile pulls across 4 nozzle sizes (0.6, 1.4,
2.2, 2.6 mm) x 2 print-gravity orientations (+1G upright / -1G inverted),
printed at 105 C with a 0.85 flow ratio.

## Data-quality issues found and how they're handled

1. **Load-cell zero offset.** 10 of 17 runs record small negative Load
   values for the first handful of samples (up to ~180, always <0.5% of the
   file) before the crosshead starts moving — load-cell noise around zero,
   not real load. The script computes the mean Load over all
   pre-motion samples (`Crosshead < crosshead_zero_threshold_mm`) and
   subtracts it from the whole run.
2.

File: nozzle_tensile_analysis/analysis_output/all_curves_tidy.csv (part 94 of 151)
Strain,Stress_MPa,condition,nozzle_mm,gravity,run
0.8254545406356301,12.359870806361805,T105N22+1GFR085,2.2,+1G (upright),Test Run 73
0.826324167695785,12.359422197963367,T105N22+1GFR085,2.2,+1G (upright),Test Run 73
0.8267588339811878,12.36012181344188,T105N22+1GFR085,2.2,+1G (upright),Test Run 73
0.8275889994680062,12.36159886422313,T105N22+1GFR085,2.2,+1G (upright),Test Run 73
0.8280236657534088,12.360382738734854,T105N22+1GFR085,2.2,+1G (upright),Test Run 73
0.8289723632049132,12.361009874965317,T105N22+1GFR085,2.2,+1G (upright),Test Run 73
0.8290118247782454,12.360630694057118,T105N22+1GFR085,2.2,+1G (upright),Test Run 73
0.8301975861591214,12.361946001674305,T105N22+1GFR085,2.2,+1G (upright),Test Run 73
0.8304347973331655,12.36077946725048,T105N22+1GFR085,2.2,+1G (upright),Test Run 73
0.8313833475399932,12.36218480172313,T105N22+1GFR085,2.2,+1G (upright),Test Run 73
0.8323320449914974,12.362280169154769,T105N22+1GFR085,2.2,+1G (upright),Test Run 73
0.8326481793122142,12.363470354701644,T105N22+1GFR085,2.2,+1G (upright),Test Run 73
0.833320204016334,12.36384419503368,T105N22+1GFR085,2.2,+1G (upright),Test Run 73
0.8340316902937942,12.36164845528758,T105N22+1GFR085,2.2,+1G (upright),Test Run 73
0.8346641061799045,12.36210011544383,T105N22+1GFR085,2.2,+1G (upright),Test Run 73
0.8351383812833165,12.363666430141105,T105N22+1GFR085,2.2,+1G (upright),Test Run 73
0.8358102587427636,12.363666430141105,T105N22+1GFR085,2.2,+1G (upright),Test Run 73
0.8367193473762546,12.364056292201642,T105N22+1GFR085,2.2,+1G (upright),Test Run 73
0.8371936224796706,12.363364306117667,T105N22+1GFR085,2.2,+1G (upright),Test Run 73
0.8381027111131616,12.364792528773917,T105N22+1GFR085,2.2,+1G (upright),Test Run 73
0.8384189926785554,12.364440050746568,T105N22+1GFR085,2.2,+1G (upright),Test Run 73
0.8393280813120464,12.365415850307118,T105N22+1GFR085,2.2,+1G (upright),Test Run 73
0.8393280813120464,12.363474169398916,T105N22+1GFR085,2.2,+1G (upright),Test Run 73
0.8404347723015687,12.365148058559068,T105N22+1GFR085,2.2,+1G (upright),Test Run 73
0.8405533042662546,12.364836016322743,T105N22+1GFR085,2.2,+1G (upright),Test Run 73
0.8415810721091044,12.364350786830554,T105N22+1GFR085,2.2,+1G (upright),Test Run 73
0.8425296223159319,12.364919939662581,T105N22+1GFR085,2.2,+1G (upright),Test Run 73
0.8427668334899802,12.366863146449692,T105N22+1GFR085,2.2,+1G (upright),Test Run 73
0.8433992493760908,12.367662706996567,T105N22+1GFR085,2.2,+1G (upright),Test Run 73
0.8440711268355336,12.365644732143055,T105N22+1GFR085,2.2,+1G (upright),Test Run 73
0.844624472330299,12.367255297328605,T105N22+1GFR085,2.2,+1G (upright),Test Run 73
0.8453359586077549,12.366708269740705,T105N22+1GFR085,2.2,+1G (upright),Test Run 73
0.8461265152765642,12.366490831996568,T105N22+1GFR085,2.2,+1G (upright),Test Run 73
0.8468380015540204,12.367964831020005,T105N22+1GFR085,2.2,+1G (upright),Test Run 73
0.8475098790134673,12.368298235561017,T105N22+1GFR085,2.2,+1G (upright),Test Run 73
0.8481422948995779,12.369625750209455,T105N22+1GFR085,2.2,+1G (upright),Test Run 73
0.8486956403943391,12.369023790980943,T105N22+1GFR085,2.2,+1G (upright),Test Run 73
0.8494071266717992,12.369994249965318,T105N22+1GFR085,2.2,+1G (upright),Test Run 73
0.8496837994191797,12.369897356654768,T105N22+1GFR085,2.2,+1G (upright),Test Run 73
0.8506719584440202,12.37027653756298,T105N22+1GFR085,2.2,+1G (upright),Test Run 73
0.8508695608000515,12.370000353480943,T105N22+1GFR085,2.2,+1G (upright),Test Run 73
0.8518971813982285,12.368881121303206,T105N22+1GFR085,2.2,+1G (upright),Test Run 73
0.8527668084583834,12.37005833687938,T105N22+1GFR085,2.2,+1G (upright),Test Run 73
0.8532410835617953,12.371008196498519,T105N22+1GFR085,2.2,+1G (upright),Test Run 73
0.8541107106219539,12.371501055385242,T105N22+1GFR085,2.2,+1G (upright),Test Run 73
0.8545455241520294,12.370271959926255,T105N22+1GFR085,2.2,+1G (upright),Test Run 73
0.8551779400381401,12.372972002650867,T105N22+1GFR085,2.2,+1G (upright),Test Run 73
0.8559683494622727,12.372051897670392,T105N22+1GFR085,2.2,+1G (upright),Test Run 73
0.8568379765224278,12.373187151576643,T105N22+1GFR085,2.2,+1G (upright),Test Run 73
0.8574703924085384,12.372746935512193,T105N22+1GFR085,2.2,+1G (upright),Test Run 73
0.8580631994766359,12.373386278773918,T105N22+1GFR085,2.2,+1G (upright),Test Run 73
0.8587746857540919,12.374014940883292,T105N22+1GFR085,2.2,+1G (upright),Test Run 73
0.8592094992841713,12.374838915492667,T105N22+1GFR085,2.2,+1G (upright),Test Run 73
0.8601185879176624,12.374640551234855,T105N22+1GFR085,2.2,+1G (upright),Test Run 73
0.8603557990917067,12.374278917934067,T105N22+1GFR085,2.2,+1G (upright),Test Run 73
0.8613834196898836,12.37529362740673,T105N22+1GFR085,2.2,+1G (upright),Test Run 73
0.8616600924372644,12.376693621303206,T105N22+1GFR085,2.2,+1G (upright),Test Run 73
0.8624506491060698,12.374508562709455,T105N22+1GFR085,2.2,+1G (upright),Test Run 73
0.8633201289215517,12.37550343575633,T105N22+1GFR085,2.2,+1G (upright),Test Run 73
0.8637944040249637,12.375034990932118,T105N22+1GFR085,2.2,+1G (upright),Test Run 73
0.8646640310851187,12.377514544154767,T105N22+1GFR085,2.2,+1G (upright),Test Run 73
0.8650197742238486,12.375337877895005,T105N22+1GFR085,2.2,+1G (upright),Test Run 73
0.8660079332486892,12.377738085414542,T105N22+1GFR085,2.2,+1G (upright),Test Run 73
0.8664427467787646,12.378286638881331,T105N22+1GFR085,2.2,+1G (upright),Test Run 73
0.8672331562028974,12.376728716518056,T105N22+1GFR085,2.2,+1G (upright),Test Run 73
0.8677865016976585,12.378253832484855,T105N22+1GFR085,2.2,+1G (upright),Test Run 73
0.8684979879751183,12.378453722621568,T105N22+1GFR085,2.2,+1G (upright),Test Run 73
0.8689328015051939,12.377976122523917,T105N22+1GFR085,2.2,+1G (upright),Test Run 73
0.8698814989566983,12.378696337367668,T105N22+1GFR085,2.2,+1G (upright),Test Run 73
0.8704743060247959,12.37876042428173,T105N22+1GFR085,2.2,+1G (upright),Test Run 73
0.8711857923022558,12.379405871059067,T105N22+1GFR085,2.2,+1G (upright),Test Run 73
0.8720948809357472,12.379546251918443,T105N22+1GFR085,2.2,+1G (upright),Test Run 73
0.8724900856478135,12.379270067836417,T105N22+1GFR085,2.2,+1G (upright),Test Run 73
0.8733991742813045,12.379937639857893,T105N22+1GFR085,2.2,+1G (upright),Test Run 73
0.8739130582027292,12.378903856898917,T105N22+1GFR085,2.2,+1G (upright),Test Run 73
0.8746640060535259,12.380819597865706,T105N22+1GFR085,2.2,+1G (upright),Test Run 73
0.8750988195836014,12.379076281215317,T105N22+1GFR085,2.2,+1G (upright),Test Run 73
0.8760473697904289,12.378832903529768,T105N22+1GFR085,2.2,+1G (upright),Test Run 73
0.876996067241933,12.38108052315868,T105N22+1GFR085,2.2,+1G (upright),Test Run 73
0.8772332784159773,12.379927721645005,T105N22+1GFR085,2.2,+1G (upright),Test Run 73
0.8783003605874907,12.37927540841258,T105N22+1GFR085,2.2,+1G (upright),Test Run 73
0.8786561037262207,12.37953023018993,T105N22+1GFR085,2.2,+1G (upright),Test Run 73
0.8794861219683625,12.382127276088367,T105N22+1GFR085,2.2,+1G (upright),Test Run 73
0.8798418651070925,12.380364123012193,T105N22+1GFR085,2.2,+1G (upright),Test Run 73
0.8807905625585967,12.382820788051255,T105N22+1GFR085,2.2,+1G (upright),Test Run 73
0.8814229784447073,12.382613268520005,T105N22+1GFR085,2.2,+1G (upright),Test Run 73
0.8821344647221635,12.38224095406688,T105N22+1GFR085,2.2,+1G (upright),Test Run 73
0.882924874146296,12.380956164027818,T105N22+1GFR085,2.2,+1G (upright),Test Run 73
0.8832806172850262,12.381948748256331,T105N22+1GFR085,2.2,+1G (upright),Test Run 73
0.8841502443451807,12.382748308803205,T105N22+1GFR085,2.2,+1G (upright),Test Run 73
0.8846245194485928,12.38408268990673,T105N22+1GFR085,2.2,+1G (upright),Test Run 73
0.8854150761174021,12.382064715053206,T105N22+1GFR085,2.2,+1G (upright),Test Run 73
0.8863636263242296,12.38343724312938,T105N22+1GFR085,2.2,+1G (upright),Test Run 73
0.8866799078896234,12.382041826869617,T105N22+1GFR085,2.2,+1G (upright),Test Run 73
0.887628458096447,12.382559862758292,T105N22+1GFR085,2.2,+1G (upright),Test Run 73
0.8878260604524821,12.38219136300243,T105N22+1GFR085,2.2,+1G (upright),Test Run 73
0.8888538282953318,12.38266820016063,T105N22+1GFR085,2.2,+1G (upright),Test Run 73
0.8892094241893851,12.384866991664541,T105N22+1GFR085,2.2,+1G (upright),Test Run 73
0.8900395896762076,12.383573809291493,T105N22+1GFR085,2.2,+1G (upright),Test Run 73
0.8904742559616065,12.381635180141105,T105N22+1GFR085,2.2,+1G (upright),Test Run 73
0.8915020238044601,12.383866015102042,T105N22+1GFR085,2.2,+1G (upright),Test Run 73
0.8923320420466019,12.38432683053173,T105N22+1GFR085,2.2,+1G (upright),Test Run 73
0.8926877851853319,12.383428850795394,T105N22+1GFR085,2.2,+1G (upright),Test Run 73
0.8933596626447786,12.383634081508292,T105N22+1GFR085,2.2,+1G (upright),Test Run 73
0.8940711489222348,12.382121172572742,T105N22+1GFR085,2.2,+1G (upright),Test Run 73
0.8947035648083456,12.38319310250438,T105N22+1GFR085,2.2,+1G (upright),Test Run 73
0.8954150510858054,12.384959307338367,T105N22+1GFR085,2.2,+1G (upright),Test Run 73
0.8962056077546108,12.384542742396956,T105N22+1GFR085,2.2,+1G (upright),Test Run 73
0.8966798828580267,12.383184710170394,T105N22+1GFR085,2.2,+1G (upright),Test Run 73
0.8973517603174734,12.383349505092268,T105N22+1GFR085,2.2,+1G (upright),Test Run 73
0.897786573847549,12.382580462123517,T105N22+1GFR085,2.2,+1G (upright),Test Run 73
0.8984980601250091,12.385446825648916,T105N22+1GFR085,2.2,+1G (upright),Test Run 73
0.8994862191498497,12.383775988246567,T105N22+1GFR085,2.2,+1G (upright),Test Run 73
0.8997232830792173,12.38521946969188,T105N22+1GFR085,2.2,+1G (upright),Test Run 73
0.900751050922071,12.38731755318798,T105N22+1GFR085,2.2,+1G (upright),Test Run 73
0.901106794060801,12.387027636195793,T105N22+1GFR085,2.2,+1G (upright),Test Run 73
0.9018181330935803,12.387027636195793,T105N22+1GFR085,2.2,+1G (upright),Test Run 73
0.9023714785883413,12.385797014857893,T105N22+1GFR085,2.2,+1G (upright),Test Run 73
0.9030829648658015,12.386771288539542,T105N22+1GFR085,2.2,+1G (upright),Test Run 73
0.9037944511432614,12.38659962716258,T105N22+1GFR085,2.2,+1G (upright),Test Run 73
0.9043874054560356,12.38651417794383,T105N22+1GFR085,2.2,+1G (upright),Test Run 73
0.9050988917334958,12.38696583810008,T105N22+1GFR085,2.2,+1G (upright),Test Run 73
0.905968371548974,12.387724962855943,T105N22+1GFR085,2.2,+1G (upright),Test Run 73
0.906324114687704,12.386955156947742,T105N22+1GFR085,2.2,+1G (upright),Test Run 73
0.9070750625384963,12.386741533900867,T105N22+1GFR085,2.2,+1G (upright),Test Run 73
0.9077470872426201,12.386711016322742,T105N22+1GFR085,2.2,+1G (upright),Test Run 73
0.9085771054847619,12.386092272426255,T105N22+1GFR085,2.2,+1G (upright),Test Run 73
0.909011919014841,12.386591234828604,T105N22+1GFR085,2.2,+1G (upright),Test Run 73
0.9095652645096025,12.387286272670393,T105N22+1GFR085,2.2,+1G (upright),Test Run 73
0.9103952827517441,12.388590136195791,T105N22+1GFR085,2.2,+1G (upright),Test Run 73
0.9111858394205538,12.386765185023917,T105N22+1GFR085,2.2,+1G (upright),Test Run 73
0.9116205057059523,12.386968126918443,T105N22+1GFR085,2.2,+1G (upright),Test Run 73
0.9123716008014255,12.387786760951643,T105N22+1GFR085,2.2,+1G (upright),Test Run 73
0.9131225486522179,12.387946215297355,T105N22+1GFR085,2.2,+1G (upright),Test Run 73
0.9138734965030142,12.386955156947742,T105N22+1GFR085,2.2,+1G (upright),Test Run 73
0.9142292396417441,12.387763872768055,T105N22+1GFR085,2.2,+1G (upright),Test Run 73
0.9148616555278547,12.387779131557117,T105N22+1GFR085,2.2,+1G (upright),Test Run 73
0.9158103529793592,12.38636769356883,T105N22+1GFR085,2.2,+1G (upright),Test Run 73
0.9162450192647578,12.388237658168443,T105N22+1GFR085,2.2,+1G (upright),Test Run 73
0.9171146463249127,12.386988726283679,T105N22+1GFR085,2.2,+1G (upright),Test Run 73
0.9175889214283283,12.388411608363755,T105N22+1GFR085,2.2,+1G (upright),Test Run 73
0.9186165420265013,12.38840550484813,T105N22+1GFR085,2.2,+1G (upright),Test Run 73
0.9186956124178508,12.387780657436018,T105N22+1GFR085,2.2,+1G (upright),Test Run 73
0.9198419122253862,12.387752428676254,T105N22+1GFR085,2.2,+1G (upright),Test Run 73
0.9205928600761826,12.38835667672313,T105N22+1GFR085,2.2,+1G (upright),Test Run 73
0.9209091416415763,12.387589922572742,T105N22+1GFR085,2.2,+1G (upright),Test Run 73
0.9218973006664168,12.388565722133292,T105N22+1GFR085,2.2,+1G (upright),Test Run 73
0.922055294204435,12.388896837855942,T105N22+1GFR085,2.2,+1G (upright),Test Run 73
0.9230830620472886,12.388437548305166,T105N22+1GFR085,2.2,+1G (upright),Test Run 73
0.9234782667593551,12.387960711146956,T105N22+1GFR085,2.2,+1G (upright),Test Run 73
0.9245849577488776,12.389324846889142,T105N22+1GFR085,2.2,+1G (upright),Test Run 73
0.9246640281402269,12.387644854213367,T105N22+1GFR085,2.2,+1G (upright),Test Run 73
0.9257707191297494,12.387675371791492,T105N22+1GFR085,2.2,+1G (upright),Test Run 73
0.9261264622684794,12.388900652553206,T105N22+1GFR085,2.2,+1G (upright),Test Run 73
0.927154230111333,12.387374773646956,T105N22+1GFR085,2.2,+1G (upright),Test Run 73
0.9273518324673642,12.386787310268055,T105N22+1GFR085,2.2,+1G (upright),Test Run 73
0.9282609211008552,12.386559954311018,T105N22+1GFR085,2.2,+1G (upright),Test Run 73
0.9287351962042711,12.38751439156688,T105N22+1GFR085,2.2,+1G (upright),Test Run 73
0.9297233552291078,12.388867083217267,T105N22+1GFR085,2.2,+1G (upright),Test Run 73
0.9300394895498246,12.388995257045393,T105N22+1GFR085,2.2,+1G (upright),Test Run 73
0.9310672573926783,12.389307299281729,T105N22+1GFR085,2.2,+1G (upright),Test Run 73
0.9315415324960903,12.389043322230943,T105N22+1GFR085,2.2,+1G (upright),Test Run 73
0.9321739483822009,12.38810032906688,T105N22+1GFR085,2.2,+1G (upright),Test Run 73
0.932727293876966,12.388023272182117,T105N22+1GFR085,2.2,+1G (upright),Test Run 73
0.933636382510457,12.388848772670393,T105N22+1GFR085,2.2,+1G (upright),Test Run 73
0.934150266431882,12.389769640590318,T105N22+1GFR085,2.2,+1G (upright),Test Run 73
0.9348616054646652,12.389507189418442,T105N22+1GFR085,2.2,+1G (upright),Test Run 73
0.9356127005601346,12.388846483852042,T105N22+1GFR085,2.2,+1G (upright),Test Run 73
0.9362845780195813,12.389089861537581,T105N22+1GFR085,2.2,+1G (upright),Test Run 73
0.9368379235143425,12.388871660853992,T105N22+1GFR085,2.2,+1G (upright),Test Run 73
0.9375888713651391,12.388579455043443,T105N22+1GFR085,2.2,+1G (upright),Test Run 73
0.9384190368519576,12.38902653756298,T105N22+1GFR085,2.2,+1G (upright),Test Run 73
0.9390514527380682,12.388409319545392,T105N22+1GFR085,2.2,+1G (upright),Test Run 73
0.9399209325535463,12.38943165841258,T105N22+1GFR085,2.2,+1G (upright),Test Run 73
0.9403557460836257,12.388425341273917,T105N22+1GFR085,2.2,+1G (upright),Test Run 73
0.9410276235430686,12.38935765328563,T105N22+1GFR085,2.2,+1G (upright),Test Run 73
0.9418181802118781,12.38958806100048,T105N22+1GFR085,2.2,+1G (upright),Test Run 73
0.942490057671325,12.389343157436018,T105N22+1GFR085,2.2,+1G (upright),Test Run 73
0.9431620823754487,12.388109484340317,T105N22+1GFR085,2.2,+1G (upright),Test Run 73
0.9437944982615554,12.38849095406688,T105N22+1GFR085,2.2,+1G (upright),Test Run 73
0.9444663757210022,12.388500872279767,T105N22+1GFR085,2.2,+1G (upright),Test Run 73
0.9453754643544936,12.38827122750438,T105N22+1GFR085,2.2,+1G (upright),Test Run 73
0.9459288098492548,12.388354387904768,T105N22+1GFR085,2.2,+1G (upright),Test Run 73
0.9466402961267146,12.388473406459456,T105N22+1GFR085,2.2,+1G (upright),Test Run 73
0.9471145712301304,12.389849749232893,T105N22+1GFR085,2.2,+1G (upright),Test Run 73
0.9479051278989359,12.388998308803206,T105N22+1GFR085,2.2,+1G (upright),Test Run 73
0.9485375437850465,12.389183703090318,T105N22+1GFR085,2.2,+1G (upright),Test Run 73
0.9492490300625067,12.38972233834423,T105N22+1GFR085,2.2,+1G (upright),Test Run 73
0.9497233051659183,12.38878239693798,T105N22+1GFR085,2.2,+1G (upright),Test Run 73
0.9505929322260732,12.38924855294383,T105N22+1GFR085,2.2,+1G (upright),Test Run 73
0.9510672073294888,12.388790789271955,T105N22+1GFR085,2.2,+1G (upright),Test Run 73
0.9519762959629802,12.38882130685008,T105N22+1GFR085,2.2,+1G (upright),Test Run 73
0.952134436745675,12.389482012416492,T105N22+1GFR085,2.2,+1G (upright),Test Run 73
0.9531225957705155,12.389998522426255,T105N22+1GFR085,2.2,+1G (upright),Test Run 73
0.9533992685178962,12.387987414027817,T105N22+1GFR085,2.2,+1G (upright),Test Run 73
0.9543874275427369,12.389825335170393,T105N22+1GFR085,2.2,+1G (upright),Test Run 73
0.9547826322548032,12.387563982631331,T105N22+1GFR085,2.2,+1G (upright),Test Run 73
0.9558102528529763,12.389879503871567,T105N22+1GFR085,2.2,+1G (upright),Test Run 73
0.9566402710951221,12.391369524623517,T105N22+1GFR085,2.2,+1G (upright),Test Run 73
0.9571936165898832,12.38886937203563,T105N22+1GFR085,2.2,+1G (upright),Test Run 73
0.9578260324759938,12.390364733363755,T105N22+1GFR085,2.2,+1G (upright),Test Run 73
0.9583399163974186,12.390315142299304,T105N22+1GFR085,2.2,+1G (upright),Test Run 73
0.9590514026748788,12.388545122768054,T105N22+1GFR085,2.2,+1G (upright),Test Run 73
0.959486216204954,12.389705553676254,T105N22+1GFR085,2.2,+1G (upright),Test Run 73
0.9605532983764674,12.390196123744618,T105N22+1GFR085,2.2,+1G (upright),Test Run 73
0.9609090415151973,12.388703814174304,T105N22+1GFR085,2.2,+1G (upright),Test Run 73
0.9618577389667018,12.390104571010243,T105N22+1GFR085,2.2,+1G (upright),Test Run 73
0.9621344117140822,12.390705004359855,T105N22+1GFR085,2.2,+1G (upright),Test Run 73
0.9630829619209097,12.388275805141104,T105N22+1GFR085,2.2,+1G (upright),Test Run 73
0.9636363074156712,12.388520708705554,T105N22+1GFR085,2.2,+1G (upright),Test Run 73
0.9643477936931271,12.38960026803173,T105N22+1GFR085,2.2,+1G (upright),Test Run 73
0.9650198183972508,12.389549914027818,T105N22+1GFR085,2.2,+1G (upright),Test Run 73
0.9657313046747107,12.388203325893056,T105N22+1GFR085,2.2,+1G (upright),Test Run 73
0.9663241117428082,12.387876024867667,T105N22+1GFR085,2.2,+1G (upright),Test Run 73
0.9671541299849501,12.389694872523917,T105N22+1GFR085,2.2,+1G (upright),Test Run 73
0.9677074754797151,12.38844060006298,T105N22+1GFR085,2.2,+1G (upright),Test Run 73
0.9681818978278037,12.388431444789543,T105N22+1GFR085,2.2,+1G (upright),Test Run 73
0.9692489799993171,12.388347521449692,T105N22+1GFR085,2.2,+1G (upright),Test Run 73
0.969407120782012,12.388896074916492,T105N22+1GFR085,2.2,+1G (upright),Test Run 73
0.9703556709888395,12.386615648891105,T105N22+1GFR085,2.2,+1G (upright),Test Run 73
0.9705138117715343,12.388139238978992,T105N22+1GFR085,2.2,+1G (upright),Test Run 73
0.9716205027610608,12.38699025216258,T105N22+1GFR085,2.2,+1G (upright),Test Run 73
0.9717391819704191,12.38676899972118,T105N22+1GFR085,2.2,+1G (upright),Test Run 73
0.9727668025685962,12.38659962716258,T105N22+1GFR085,2.2,+1G (upright),Test Run 73
0.9733597568813703,12.386771288539542,T105N22+1GFR085,2.2,+1G (upright),Test Run 73
0.9741897751235122,12.387435808803206,T105N22+1GFR085,2.2,+1G (upright),Test Run 73
0.9743873774795474,12.38605031075633,T105N22+1GFR085,2.2,+1G (upright),Test Run 73
0.9754149980777205,12.388006487514144,T105N22+1GFR085,2.2,+1G (upright),Test Run 73
0.9760079523904946,12.387212267543443,T105N22+1GFR085,2.2,+1G (upright),Test Run 73
0.9768379706326404,12.387094011928205,T105N22+1GFR085,2.2,+1G (upright),Test Run 73
0.9770751818066847,12.38458394112743,T105N22+1GFR085,2.2,+1G (upright),Test Run 73
0.9780237320135122,12.38644017281688,T105N22+1GFR085,2.2,+1G (upright),Test Run 73
0.9785770775082734,12.38573140206493,T105N22+1GFR085,2.2,+1G (upright),Test Run 73
0.9794070957504153,12.384899798061017,T105N22+1GFR085,2.2,+1G (upright),Test Run 73
0.9802371139925611,12.385898485805168,T105N22+1GFR085,2.2,+1G (upright),Test Run 73
0.9805533955579545,12.385796251918443,T105N22+1GFR085,2.2,+1G (upright),Test Run 73
0.9813834138000964,12.387242785121568,T105N22+1GFR085,2.2,+1G (upright),Test Run 73
0.9816995481208133,12.385043230678205,T105N22+1GFR085,2.2,+1G (upright),Test Run 73
0.9825691751809682,12.384577837611804,T105N22+1GFR085,2.2,+1G (upright),Test Run 73
0.9832410526404153,12.38396061959423,T105N22+1GFR085,2.2,+1G (upright),Test Run 73
0.9838734685265259,12.382983294154768,T105N22+1GFR085,2.2,+1G (upright),Test Run 73
0.9846245636219949,12.383654680873518,T105N22+1GFR085,2.2,+1G (upright),Test Run 73
0.9853360498994551,12.384130755092269,T105N22+1GFR085,2.2,+1G (upright),Test Run 73
0.9858497865762031,12.38441456856883,T105N22+1GFR085,2.2,+1G (upright),Test Run 73
0.9864822024623138,12.385507860805166,T105N22+1GFR085,2.2,+1G (upright),Test Run 73
0.9873912910958049,12.386324206020005,T105N22+1GFR085,2.2,+1G (upright),Test Run 73
0.9876285022698531,12.385154619838367,T105N22+1GFR085,2.2,+1G (upright),Test Run 73
0.9887746548327119,12.383895006801255,T105N22+1GFR085,2.2,+1G (upright),Test Run 73
0.9890118660067562,12.383369341518055,T105N22+1GFR085,2.2,+1G (upright),Test Run 73
0.9899209546402475,12.383853808070793,T105N22+1GFR085,2.2,+1G (upright),Test Run 73
0.990197627387628,12.38416813912548,T105N22+1GFR085,2.2,+1G (upright),Test Run 73
0.9912252479858049,12.382173052455554,T105N22+1GFR085,2.2,+1G (upright),Test Run 73
0.9921343366192961,12.382604876186019,T105N22+1GFR085,2.2,+1G (upright),Test Run 73
0.9922924774019911,12.381603899623517,T105N22+1GFR085,2.2,+1G (upright),Test Run 73
0.9933200980001679,12.384441271449692,T105N22+1GFR085,2.2,+1G (upright),Test Run 73
0.9936758411388981,12.381915941859855,T105N22+1GFR085,2.2,+1G (upright),Test Run 73
0.9943873274163579,12.382044878627429,T105N22+1GFR085,2.2,+1G (upright),Test Run 73
0.9950197433024686,12.382308855678206,T105N22+1GFR085,2.2,+1G (upright),Test Run 73
0.9958497615446104,12.382638445521955,T105N22+1GFR085,2.2,+1G (upright),Test Run 73
0.9966797797867523,12.38196095528758,T105N22+1GFR085,2.2,+1G (upright),Test Run 73
0.9973121956728629,12.381293383266105,T105N22+1GFR085,2.2,+1G (upright),Test Run 73
0.998221284306354,12.38223942818798,T105N22+1GFR085,2.2,+1G (upright),Test Run 73
0.9986560978364334,12.382652941371568,T105N22+1GFR085,2.2,+1G (upright),Test Run 73
0.9995651864699245,12.38019017281688,T105N22+1GFR085,2.2,+1G (upright),Test Run 73
0.9997233272526196,12.38079899850048,T105N22+1GFR085,2.2,+1G (upright),Test Run 73
1.0007905566688093,12.381210222865706,T105N22+1GFR085,2.2,+1G (upright),Test Run 73
1.0009486974515045,12.381444445277818,T105N22+1GFR085,2.2,+1G (upright),Test Run 73
1.0020157796230176,12.37983616891063,T105N22+1GFR085,2.2,+1G (upright),Test Run 73
1.0023715227617476,12.380777636195791,T105N22+1GFR085,2.2,+1G (upright),Test Run 73
1.0032015410038895,12.380442705775867,T105N22+1GFR085,2.2,+1G (upright),Test Run 73
1.0043873023847611,12.379576006557118,T105N22+1GFR085,2.2,+1G (upright),Test Run 73
1.0045059815941237,12.381818285609855,T105N22+1GFR085,2.2,+1G (upright),Test Run 73
1.005533602192297,12.381063738490706,T105N22+1GFR085,2.2,+1G (upright),Test Run 73
1.0059684157223763,12.382979479457505,T105N22+1GFR085,2.2,+1G (upright),Test Run 73
1.0068378955378543,12.382488909389142,T105N22+1GFR085,2.2,+1G (upright),Test Run 73
1.0073517794592792,12.37982243600048,T105N22+1GFR085,2.2,+1G (upright),Test Run 73
1.0082608680927703,12.379637804652818,T105N22+1GFR085,2.2,+1G (upright),Test Run 73
1.0087351431961862,12.379359331752429,T105N22+1GFR085,2.2,+1G (upright),Test Run 73
1.0096047702563409,12.382185259486805,T105N22+1GFR085,2.2,+1G (upright),Test Run 73
1.0100790453597568,12.378564348842268,T105N22+1GFR085,2.2,+1G (upright),Test Run 73
1.0105929292811815,12.381148424770005,T105N22+1GFR085,2.2,+1G (upright),Test Run 73
1.0112253451672921,12.37978734078563,T105N22+1GFR085,2.2,+1G (upright),Test Run 73
1.012055363409434,12.379106798793442,T105N22+1GFR085,2.2,+1G (upright),Test Run 73
1.0125296385128497,12.379999437953604,T105N22+1GFR085,2.2,+1G (upright),Test Run 73
1.0132805863636423,12.378166857387193,T105N22+1GFR085,2.2,+1G (upright),Test Run 73
1.013992072641102,12.38007878365673,T105N22+1GFR085,2.2,+1G (upright),Test Run 73
1.0142292838151463,12.380963030482892,T105N22+1GFR085,2.2,+1G (upright),Test Run 73
1.0152569044133233,12.379548540736804,T105N22+1GFR085,2.2,+1G (upright),Test Run 73
1.0161265314734782,12.380492296840318,T105N22+1GFR085,2.2,+1G (upright),Test Run 73
1.0163241338295095,12.380008593227043,T105N22+1GFR085,2.2,+1G (upright),Test Run 73
1.0174704336370448,12.378044024135242,T105N22+1GFR085,2.2,+1G (upright),Test Run 73
1.01766803599308,12.379550066615705,T105N22+1GFR085,2.2,+1G (upright),Test Run 73
1.0187747269826026,12.379476061488756,T105N22+1GFR085,2.2,+1G (upright),Test Run 73
1.0188537973739518,12.380438128139144,T105N22+1GFR085,2.2,+1G (upright),Test Run 73
1.0196838156160937,12.379137316371567,T105N22+1GFR085,2.2,+1G (upright),Test Run 73
1.0203953018935539,12.37944554391063,T105N22+1GFR085,2.2,+1G (upright),Test Run 73
1.020948647388315,12.377970019008291,T105N22+1GFR085,2.2,+1G (upright),Test Run 73
1.0216995952391112,12.378129473353992,T105N22+1GFR085,2.2,+1G (upright),Test Run 73
1.0222925495518855,12.37932271065868,T105N22+1GFR085,2.2,+1G (upright),Test Run 73
1.0229644270113325,12.376897326137193,T105N22+1GFR085,2.2,+1G (upright),Test Run 73
1.0238340540714872,12.378037920619617,T105N22+1GFR085,2.2,+1G (upright),Test Run 73
1.0244268611395848,12.378425493861805,T105N22+1GFR085,2.2,+1G (upright),Test Run 73
1.0250198154523589,12.378164568568831,T105N22+1GFR085,2.2,+1G (upright),Test Run 73
1.0259289040858504,12.37767552437938,T105N22+1GFR085,2.2,+1G (upright),Test Run 73
1.026521711153948,12.37805241646923,T105N22+1GFR085,2.2,+1G (upright),Test Run 73
1.027272806249417,12.377753344203605,T105N22+1GFR085,2.2,+1G (upright),Test Run 73
1.0275889405701342,12.377452746059067,T105N22+1GFR085,2.2,+1G (upright),Test Run 73
1.0284980292036252,12.37683171334423,T105N22+1GFR085,2.2,+1G (upright),Test Run 73
1.0294071178371205,12.376949968959455,T105N22+1GFR085,2.2,+1G (upright),Test Run 73
1.0295256498018022,12.377657213832505,T105N22+1GFR085,2.2,+1G (upright),Test Run 73
1.030711411182674,12.37531956734813,T105N22+1GFR085,2.2,+1G (upright),Test Run 73
1.0308300903920362,12.375891008998519,T105N22+1GFR085,2.2,+1G (upright),Test Run 73
1.0316995702075145,12.375821581508292,T105N22+1GFR085,2.2,+1G (upright),Test Run 73
1.032134383737594,12.378454485561019,T105N22+1GFR085,2.2,+1G (upright),Test Run 73
1.0328064084417137,12.376933184291492,T105N22+1GFR085,2.2,+1G (upright),Test Run 73
1.0336758882571957,12.377458086635242,T105N22+1GFR085,2.2,+1G (upright),Test Run 73
1.034426836107988,12.377190294887193,T105N22+1GFR085,2.2,+1G (upright),Test Run 73
1.0348221880647313,12.377096453334456,T105N22+1GFR085,2.2,+1G (upright),Test Run 73
1.0356916678802093,12.378494921352042,T105N22+1GFR085,2.2,+1G (upright),Test Run 73
1.0361264814102888,12.37734669747508,T105N22+1GFR085,2.2,+1G (upright),Test Run 73
1.0370355700437799,12.378063097621567,T105N22+1GFR085,2.2,+1G (upright),Test Run 73
1.0377074475032269,12.376824083949693,T105N22+1GFR085,2.2,+1G (upright),Test Run 73
1.0382609402426648,12.37646626534618,T105N22+1GFR085,2.2,+1G (upright),Test Run 73
1.0392094904494926,12.377599993373519,T105N22+1GFR085,2.2,+1G (upright),Test Run 73
1.039130420058143,12.376244249965318,T105N22+1GFR085,2.2,+1G (upright),Test Run 73
1.0403161814390147,12.377204790736805,T105N22+1GFR085,2.2,+1G (upright),Test Run 73
1.0403161814390147,12.375972643520004,T105N22+1GFR085,2.2,+1G (upright),Test Run 73
1.0418182243852805,12.376682940150868,T105N22+1GFR085,2.2,+1G (upright),Test Run 73
1.0425691722360766,12.377580919887192,T105N22+1GFR085,2.2,+1G (upright),Test Run 73
1.0426877042007585,12.376364794398917,T105N22+1GFR085,2.2,+1G (upright),Test Run 73
1.0437154720436121,12.37789601388133,T105N22+1GFR085,2.2,+1G (upright),Test Run 73
1.0437549336169485,12.378073778773917,T105N22+1GFR085,2.2,+1G (upright),Test Run 73
1.0446640222504395,12.376230517055166,T105N22+1GFR085,2.2,+1G (upright),Test Run 73
1.0453360469545632,12.377092638637192,T105N22+1GFR085,2.2,+1G (upright),Test Run 73
1.0458103220579753,12.378108111049304,T105N22+1GFR085,2.2,+1G (upright),Test Run 73
1.0467194106914663,12.377177324916492,T105N22+1GFR085,2.2,+1G (upright),Test Run 73
1.0472331473682144,12.37750310006298,T105N22+1GFR085,2.2,+1G (upright),Test Run 73
1.048023704037024,12.376655474330555,T105N22+1GFR085,2.2,+1G (upright),Test Run 73
1.0488933310971786,12.375833788539541,T105N22+1GFR085,2.2,+1G (upright),Test Run 73
1.0496837405213075,12.376945391322742,T105N22+1GFR085,2.2,+1G (upright),Test Run 73
1.0502372332607495,12.375553789760243,T105N22+1GFR085,2.2,+1G (upright),Test Run 73
1.0511463218942405,12.376974383021956,T105N22+1GFR085,2.2,+1G (upright),Test Run 73
1.0511463218942405,12.37816227975048,T105N22+1GFR085,2.2,+1G (upright),Test Run 73
1.0523715448484487,12.37835911812938,T105N22+1GFR085,2.2,+1G (upright),Test Run 73
1.0523715448484487,12.37903126778758,T105N22+1GFR085,2.2,+1G (upright),Test Run 73
1.053517844655984,12.376486101771956,T105N22+1GFR085,2.2,+1G (upright),Test Run 73
1.0545060036808247,12.379961290980942,T105N22+1GFR085,2.2,+1G (upright),Test Run 73
1.0544663948628117,12.378547564174305,T105N22+1GFR085,2.2,+1G (upright),Test Run 73
1.0558893674177277,12.377762499477042,T105N22+1GFR085,2.2,+1G (upright),Test Run 73
1.055731226635033,12.377925768520004,T105N22+1GFR085,2.2,+1G (upright),Test Run 73
1.0567193856598736,12.377769365932117,T105N22+1GFR085,2.2,+1G (upright),Test Run 73
1.0569565968339178,12.377999010707505,T105N22+1GFR085,2.2,+1G (upright),Test Run 73
1.0577075446847102,12.37828435006298,T105N22+1GFR085,2.2,+1G (upright),Test Run 73
1.0586166333182014,12.378414812709455,T105N22+1GFR085,2.2,+1G (upright),Test Run 73
1.0592885107776484,12.37944554391063,T105N22+1GFR085,2.2,+1G (upright),Test Run 73
1.059604792343042,12.377347460414542,T105N22+1GFR085,2.2,+1G (upright),Test Run 73
1.060632412941219,12.379695788051254,T105N22+1GFR085,2.2,+1G (upright),Test Run 73
1.0611066880446307,12.379718676234855,T105N22+1GFR085,2.2,+1G (upright),Test Run 73
1.061660033539392,12.378095904018055,T105N22+1GFR085,2.2,+1G (upright),Test Run 73
1.062727262955582,12.379635515834455,T105N22+1GFR085,2.2,+1G (upright),Test Run 73
1.0629248653116132,12.378400316859855,T105N22+1GFR085,2.2,+1G (upright),Test Run 73
1.0639130243364538,12.378214159633291,T105N22+1GFR085,2.2,+1G (upright),Test Run 73
1.0649407921793075,12.378169909145004,T105N22+1GFR085,2.2,+1G (upright),Test Run 73
1.0648617217879581,12.379376879359855,T105N22+1GFR085,2.2,+1G (upright),Test Run 73
1.0659684127774804,12.380200091029767,T105N22+1GFR085,2.2,+1G (upright),Test Run 73
1.06604748316883,12.379550066615705,T105N22+1GFR085,2.2,+1G (upright),Test Run 73
1.067233244549702,12.379940691615705,T105N22+1GFR085,2.2,+1G (upright),Test Run 73
1.067430846905737,12.377252092982893,T105N22+1GFR085,2.2,+1G (upright),Test Run 73
1.0681817947565293,12.376835528041493,T105N22+1GFR085,2.2,+1G (upright),Test Run 73
1.0690908833900203,12.37804173531688,T105N22+1GFR085,2.2,+1G (upright),Test Run 73
1.069723299276131,12.378607073451644,T105N22+1GFR085,2.2,+1G (upright),Test Run 73
1.0701581128062105,12.378280535365706,T105N22+1GFR085,2.2,+1G (upright),Test Run 73
1.0711857334043835,12.377004900600081,T105N22+1GFR085,2.2,+1G (upright),Test Run 73
1.071660155752476,12.376566973353992,T105N22+1GFR085,2.2,+1G (upright),Test Run 73
1.0722529628205737,12.377838030482893,T105N22+1GFR085,2.2,+1G (upright),Test Run 73
1.0733201922367595,12.377831164027818,T105N22+1GFR085,2.2,+1G (upright),Test Run 73
1.073557256166131,12.377787676478992,T105N22+1GFR085,2.2,+1G (upright),Test Run 73
1.0744663447996226,12.378389635707505,T105N22+1GFR085,2.2,+1G (upright),Test Run 73
1.0755731830338213,12.379801836635242,T105N22+1GFR085,2.2,+1G (upright),Test Run 73
1.0755335742158083,12.377839556361804,T105N22+1GFR085,2.2,+1G (upright),Test Run 73
1.0767589444146932,12.377438250209455,T105N22+1GFR085,2.2,+1G (upright),Test Run 73
1.0766402652053348,12.37944554391063,T105N22+1GFR085,2.2,+1G (upright),Test Run 73
1.077944705795565,12.378748217250479,T105N22+1GFR085,2.2,+1G (upright),Test Run 73
1.0782213785429495,12.376978197719229,T105N22+1GFR085,2.2,+1G (upright),Test Run 73
1.0788141856110471,12.377545824672355,T105N22+1GFR085,2.2,+1G (upright),Test Run 73
1.079841953453897,12.37627095284618,T105N22+1GFR085,2.2,+1G (upright),Test Run 73
1.080355690130649,12.376859179164542,T105N22+1GFR085,2.2,+1G (upright),Test Run 73
1.080751042087388,12.376792803432117,T105N22+1GFR085,2.2,+1G (upright),Test Run 73
1.0818577330769146,12.378748217250479,T105N22+1GFR085,2.2,+1G (upright),Test Run 73
1.0824110785716756,12.376676836635243,T105N22+1GFR085,2.2,+1G (upright),Test Run 73
1.082964424066437,12.378222551967268,T105N22+1GFR085,2.2,+1G (upright),Test Run 73
1.0839920446646139,12.37555073800243,T105N22+1GFR085,2.2,+1G (upright),Test Run 73
1.0841501854473086,12.37596501412548,T105N22+1GFR085,2.2,+1G (upright),Test Run 73
1.0850198125074635,12.37805470528758,T105N22+1GFR085,2.2,+1G (upright),Test Run 73
1.0861265034969898,12.378673449184067,T105N22+1GFR085,2.2,+1G (upright),Test Run 73
1.0861659650703261,12.377324572230943,T105N22+1GFR085,2.2,+1G (upright),Test Run 73
1.087312264877862,12.375457659389143,T105N22+1GFR085,2.2,+1G (upright),Test Run 73
1.0871146625218306,12.376261034633291,T105N22+1GFR085,2.2,+1G (upright),Test Run 73
1.0883398854760387,12.375681963588367,T105N22+1GFR085,2.2,+1G (upright),Test Run 73
1.0887352374327777,12.376078692103992,T105N22+1GFR085,2.2,+1G (upright),Test Run 73
1.0894071148922246,12.377824297572742,T105N22+1GFR085,2.2,+1G (upright),Test Run 73
1.090513805881747,12.376021471645005,T105N22+1GFR085,2.2,+1G (upright),Test Run 73
1.0909486194118265,12.375370684291493,T105N22+1GFR085,2.2,+1G (upright),Test Run 73
1.0914228945152422,12.37555073800243,T105N22+1GFR085,2.2,+1G (upright),Test Run 73
1.0924901239314284,12.374624529506331,T105N22+1GFR085,2.2,+1G (upright),Test Run 73
1.0930040078528531,12.37439030709423,T105N22+1GFR085,2.2,+1G (upright),Test Run 73
1.0936758853123003,12.374565783168443,T105N22+1GFR085,2.2,+1G (upright),Test Run 73
1.0945059035544422,12.37389058175243,T105N22+1GFR085,2.2,+1G (upright),Test Run 73
1.0945059035544422,12.37422169747508,T105N22+1GFR085,2.2,+1G (upright),Test Run 73
1.0958103441446763,12.374096575404767,T105N22+1GFR085,2.2,+1G (upright),Test Run 73
1.0968379647428532,12.374909868861804,T105N22+1GFR085,2.2,+1G (upright),Test Run 73
1.096640362386818,12.372518816615706,T105N22+1GFR085,2.2,+1G (upright),Test Run 73
1.098023726123725,12.373874560023918,T105N22+1GFR085,2.2,+1G (upright),Test Run 73
1.0979446557323755,12.373978319789542,T105N22+1GFR085,2.2,+1G (upright),Test Run 73
1.0988142827925305,12.372422686244617,T105N22+1GFR085,2.2,+1G (upright),Test Run 73
1.099407089860628,12.371977892543443,T105N22+1GFR085,2.2,+1G (upright),Test Run 73
1.1001581849561013,12.373311510707506,T105N22+1GFR085,2.2,+1G (upright),Test Run 73
1.100790453597535,12.37451466622508,T105N22+1GFR085,2.2,+1G (upright),Test Run 73
1.10166008065769,12.373364153529767,T105N22+1GFR085,2.2,+1G (upright),Test Run 73
1.1020948941877693,12.37170628609813,T105N22+1GFR085,2.2,+1G (upright),Test Run 73
1.1031621236039553,12.371788683559068,T105N22+1GFR085,2.2,+1G (upright),Test Run 73
1.103636398707371,12.372125902797354,T105N22+1GFR085,2.2,+1G (upright),Test Run 73
1.1043478849848272,12.37108372750438,T105N22+1GFR085,2.2,+1G (upright),Test Run 73
1.1051779032269728,12.369410601283679,T105N22+1GFR085,2.2,+1G (upright),Test Run 73
1.1050988328356235,12.36991032662548,T105N22+1GFR085,2.2,+1G (upright),Test Run 73
1.1062451326431588,12.369322100307118,T105N22+1GFR085,2.2,+1G (upright),Test Run 73
1.1072331444233228,12.370685473109855,T105N22+1GFR085,2.2,+1G (upright),Test Run 73
1.1071542212766503,12.37043675484813,T105N22+1GFR085,2.2,+1G (upright),Test Run 73
1.1085375850135573,12.367735186244618,T105N22+1GFR085,2.2,+1G (upright),Test Run 73
1.108300373839513,12.370298662807118,T105N22+1GFR085,2.2,+1G (upright),Test Run 73
1.1092885328643496,12.367704668666493,T105N22+1GFR085,2.2,+1G (upright),Test Run 73
1.1098418783591106,12.368595019008293,T105N22+1GFR085,2.2,+1G (upright),Test Run 73
1.1105139030632345,12.368731585170393,T105N22+1GFR085,2.2,+1G (upright),Test Run 73
1.1113833828787125,12.36787175240673,T105N22+1GFR085,2.2,+1G (upright),Test Run 73
1.1121739395475219,12.36723851266063,T105N22+1GFR085,2.2,+1G (upright),Test Run 73
1.1126878234689468,12.367198839809067,T105N22+1GFR085,2.2,+1G (upright),Test Run 73
1.1136363736757744,12.366216173793443,T105N22+1GFR085,2.2,+1G (upright),Test Run 73
1.1142293279885485,12.367319384242666,T105N22+1GFR085,2.2,+1G (upright),Test Run 73
1.114861743874659,12.367093554164542,T105N22+1GFR085,2.2,+1G (upright),Test Run 73
1.115652153298792,12.366609087611804,T105N22+1GFR085,2.2,+1G (upright),Test Run 73
1.115691762116801,12.365881243373519,T105N22+1GFR085,2.2,+1G (upright),Test Run 73
1.1168379146796636,12.366143694545393,T105N22+1GFR085,2.2,+1G (upright),Test Run 73
1.1179446056691862,12.366694536830554,T105N22+1GFR085,2.2,+1G (upright),Test Run 73
1.1177866121311681,12.366356554652818,T105N22+1GFR085,2.2,+1G (upright),Test Run 73
1.1190118350853762,12.365930834437979,T105N22+1GFR085,2.2,+1G (upright),Test Run 73
1.1190118350853762,12.365781298305167,T105N22+1GFR085,2.2,+1G (upright),Test Run 73
1.1199209237188674,12.365018358852042,T105N22+1GFR085,2.2,+1G (upright),Test Run 73
1.1204742692136287,12.364273729945792,T105N22+1GFR085,2.2,+1G (upright),Test Run 73
1.1210672235264028,12.363495531703604,T105N22+1GFR085,2.2,+1G (upright),Test Run 73
1.1219367033418812,12.364546099330555,T105N22+1GFR085,2.2,+1G (upright),Test Run 73
1.122648189619341,12.364704790736806,T105N22+1GFR085,2.2,+1G (upright),Test Run 73
1.1233202143234646,12.362689867641105,T105N22+1GFR085,2.2,+1G (upright),Test Run 73
1.1242293029569557,12.36220997872508,T105N22+1GFR085,2.2,+1G (upright),Test Run 73
1.1248221100250533,12.36200017037548,T105N22+1GFR085,2.2,+1G (upright),Test Run 73
1.1253359939464784,12.362391558314929,T105N22+1GFR085,2.2,+1G (upright),Test Run 73
1.1262450825799695,12.36318654122508,T105N22+1GFR085,2.2,+1G (upright),Test Run 73
1.1262845441533058,12.362039843227041,T105N22+1GFR085,2.2,+1G (upright),Test Run 73
1.1275099143521907,12.359383288051255,T105N22+1GFR085,2.2,+1G (upright),Test Run 73
1.1283793941676687,12.360815325404769,T105N22+1GFR085,2.2,+1G (upright),Test Run 73
1.1282214006296505,12.36241673531688,T105N22+1GFR085,2.2,+1G (upright),Test Run 73
1.1295256939752043,12.359835711146955,T105N22+1GFR085,2.2,+1G (upright),Test Run 73
1.1295256939752043,12.35989064278758,T105N22+1GFR085,2.2,+1G (upright),Test Run 73
1.1304347826086956,12.357880297328604,T105N22+1GFR085,2.2,+1G (upright),Test Run 73
1.1311462688861555,12.357626238490706,T105N22+1GFR085,2.2,+1G (upright),Test Run 73
1.1317786847722662,12.355846300746567,T105N22+1GFR085,2.2,+1G (upright),Test Run 73
1.1327272349790938,12.357135668422355,T105N22+1GFR085,2.2,+1G (upright),Test Run 73
1.1331225869358368,12.357678118373517,T105N22+1GFR085,2.2,+1G (upright),Test Run 73
1.1339129963599657,12.35720433297313,T105N22+1GFR085,2.2,+1G (upright),Test Run 73
1.134703553028771,12.357142534877429,T105N22+1GFR085,2.2,+1G (upright),Test Run 73
1.1354545008795673,12.356027117396955,T105N22+1GFR085,2.2,+1G (upright),Test Run 73
1.1360078463743284,12.356892290736806,T105N22+1GFR085,2.2,+1G (upright),Test Run 73
1.1368774734344833,12.357055559779768,T105N22+1GFR085,2.2,+1G (upright),Test Run 73
1.1368774734344833,12.353781786586417,T105N22+1GFR085,2.2,+1G (upright),Test Run 73
1.1382608371713903,12.356566515590318,T105N22+1GFR085,2.2,+1G (upright),Test Run 73
1.1390908554135322,12.354717150355942,T105N22+1GFR085,2.2,+1G (upright),Test Run 73
1.1390513938401958,12.353214159633293,T105N22+1GFR085,2.2,+1G (upright),Test Run 73
1.1402767640390805,12.35495900216258,T105N22+1GFR085,2.2,+1G (upright),Test Run 73
1.140316225612417,12.355148211146956,T105N22+1GFR085,2.2,+1G (upright),Test Run 73
