Repository: schandel33/gitrep

# Nozzle Tensile Test Analysis

Stress-vs-strain analysis of tensile pulls across 4 nozzle sizes (0.6, 1.4,
2.2, 2.6 mm) x 2 print-gravity orientations (+1G upright / -1G inverted),
printed at 105 C with a 0.85 flow ratio.

## Data-quality issues found and how they're handled

1. **Load-cell zero offset.** 10 of 17 runs record small negative Load
   values for the first handful of samples (up to ~180, always <0.5% of the
   file) before the crosshead starts moving — load-cell noise around zero,
   not real load. The script computes the mean Load over all
   pre-motion samples (`Crosshead < crosshead_zero_threshold_mm`) and
   subtracts it from the whole run.
2.

File: nozzle_tensile_analysis/analysis_output/all_curves_tidy.csv (part 98 of 151)
Strain,Stress_MPa,condition,nozzle_mm,gravity,run
2.0896441788215925,12.335484972621568,T105N22+1GFR085,2.2,+1G (upright),Test Run 73
2.0905532674550873,12.33574284615673,T105N22+1GFR085,2.2,+1G (upright),Test Run 73
2.0906324850911093,12.334796801234855,T105N22+1GFR085,2.2,+1G (upright),Test Run 73
2.0916204968712737,12.335555925990706,T105N22+1GFR085,2.2,+1G (upright),Test Run 73
2.0926482647141267,12.333866015102043,T105N22+1GFR085,2.2,+1G (upright),Test Run 73
2.0927669439234857,12.335138598109854,T105N22+1GFR085,2.2,+1G (upright),Test Run 73
2.0939130964863484,12.335908404018054,T105N22+1GFR085,2.2,+1G (upright),Test Run 73
2.094189621989052,12.335639849330555,T105N22+1GFR085,2.2,+1G (upright),Test Run 73
2.095138466685233,12.334917345668442,T105N22+1GFR085,2.2,+1G (upright),Test Run 73
2.0955731329706317,12.33372868600048,T105N22+1GFR085,2.2,+1G (upright),Test Run 73
2.0963240808214283,12.33521870675243,T105N22+1GFR085,2.2,+1G (upright),Test Run 73
2.0972331694549196,12.337474718715317,T105N22+1GFR085,2.2,+1G (upright),Test Run 73
2.0978657325857064,12.334592333461417,T105N22+1GFR085,2.2,+1G (upright),Test Run 73
2.098616680436499,12.335344591762192,T105N22+1GFR085,2.2,+1G (upright),Test Run 73
2.0992489490779334,12.334612932826643,T105N22+1GFR085,2.2,+1G (upright),Test Run 73
2.1000396529914194,12.335962572719229,T105N22+1GFR085,2.2,+1G (upright),Test Run 73
2.1003953961301454,12.336069384242666,T105N22+1GFR085,2.2,+1G (upright),Test Run 73
2.1010671263449154,12.337064257289542,T105N22+1GFR085,2.2,+1G (upright),Test Run 73
2.101541548693008,12.333979693080554,T105N22+1GFR085,2.2,+1G (upright),Test Run 73
2.102529560473168,12.335748949672354,T105N22+1GFR085,2.2,+1G (upright),Test Run 73
2.103320264386654,12.334898272182118,T105N22+1GFR085,2.2,+1G (upright),Test Run 73
2.1035573283160214,12.335902300502429,T105N22+1GFR085,2.2,+1G (upright),Test Run 73
2.1045453400961853,12.335808458949693,T105N22+1GFR085,2.2,+1G (upright),Test Run 73
2.1051384416536365,12.335214892055166,T105N22+1GFR085,2.2,+1G (upright),Test Run 73
2.10577071029507,12.334550371791492,T105N22+1GFR085,2.2,+1G (upright),Test Run 73
2.106442734999194,12.334126177455556,T105N22+1GFR085,2.2,+1G (upright),Test Run 73
2.107075003640628,12.33404606881298,T105N22+1GFR085,2.2,+1G (upright),Test Run 73
2.107984092274119,12.33584279122508,T105N22+1GFR085,2.2,+1G (upright),Test Run 73
2.1084979761955442,12.335028734828605,T105N22+1GFR085,2.2,+1G (upright),Test Run 73
2.109328141682363,12.335649004603992,T105N22+1GFR085,2.2,+1G (upright),Test Run 73
2.1097628079677655,12.334297838832505,T105N22+1GFR085,2.2,+1G (upright),Test Run 73
2.1107511142372823,12.335786333705554,T105N22+1GFR085,2.2,+1G (upright),Test Run 73
2.110908960530624,12.337458696986804,T105N22+1GFR085,2.2,+1G (upright),Test Run 73
2.111857805226805,12.335796251918442,T105N22+1GFR085,2.2,+1G (upright),Test Run 73
2.1120948691561727,12.336131182338367,T105N22+1GFR085,2.2,+1G (upright),Test Run 73
2.1130434193629997,12.33556050362743,T105N22+1GFR085,2.2,+1G (upright),Test Run 73
2.113794367213796,12.33570775094188,T105N22+1GFR085,2.2,+1G (upright),Test Run 73
2.1142293279885482,12.335492602016105,T105N22+1GFR085,2.2,+1G (upright),Test Run 73
2.1151384166220395,12.335798540736805,T105N22+1GFR085,2.2,+1G (upright),Test Run 73
2.1156523005434686,12.335893145228992,T105N22+1GFR085,2.2,+1G (upright),Test Run 73
2.1163637868209246,12.336070147182117,T105N22+1GFR085,2.2,+1G (upright),Test Run 73
2.1171541962450573,12.335784044887193,T105N22+1GFR085,2.2,+1G (upright),Test Run 73
2.117786464886491,12.335185900355942,T105N22+1GFR085,2.2,+1G (upright),Test Run 73
2.118656091946646,12.33642643990673,T105N22+1GFR085,2.2,+1G (upright),Test Run 73
2.119011835085376,12.335825243617666,T105N22+1GFR085,2.2,+1G (upright),Test Run 73
2.1200001413548932,12.336633196498518,T105N22+1GFR085,2.2,+1G (upright),Test Run 73
2.120197743710925,12.338044634486804,T105N22+1GFR085,2.2,+1G (upright),Test Run 73
2.1211068323444158,12.338432970668443,T105N22+1GFR085,2.2,+1G (upright),Test Run 73
2.1216207162658405,12.337998095180167,T105N22+1GFR085,2.2,+1G (upright),Test Run 73
2.122411125689973,12.33797902169383,T105N22+1GFR085,2.2,+1G (upright),Test Run 73
2.1228063304020357,12.337634173061018,T105N22+1GFR085,2.2,+1G (upright),Test Run 73
2.1235178166794957,12.336485186244618,T105N22+1GFR085,2.2,+1G (upright),Test Run 73
2.1239922390275883,12.340119829799304,T105N22+1GFR085,2.2,+1G (upright),Test Run 73
2.1248615715983896,12.339086809779769,T105N22+1GFR085,2.2,+1G (upright),Test Run 73
2.125810416294571,12.339135637904768,T105N22+1GFR085,2.2,+1G (upright),Test Run 73
2.125968262587912,12.339066973353992,T105N22+1GFR085,2.2,+1G (upright),Test Run 73
2.1268773512214034,12.33971089425243,T105N22+1GFR085,2.2,+1G (upright),Test Run 73
2.127470452778854,12.340900316859855,T105N22+1GFR085,2.2,+1G (upright),Test Run 73
2.1281819390563146,12.34098042550243,T105N22+1GFR085,2.2,+1G (upright),Test Run 73
2.1287747461244115,12.34140919747508,T105N22+1GFR085,2.2,+1G (upright),Test Run 73
2.1294070147658455,12.341489306117667,T105N22+1GFR085,2.2,+1G (upright),Test Run 73
2.130158257105992,12.341367235805167,T105N22+1GFR085,2.2,+1G (upright),Test Run 73
2.1307905257474253,12.341641894008292,T105N22+1GFR085,2.2,+1G (upright),Test Run 73
2.131423088878213,12.342574968959456,T105N22+1GFR085,2.2,+1G (upright),Test Run 73
2.1320158959463105,12.343864336635242,T105N22+1GFR085,2.2,+1G (upright),Test Run 73
2.132885523006469,12.344698992396955,T105N22+1GFR085,2.2,+1G (upright),Test Run 73
2.1330433692998105,12.344514361049304,T105N22+1GFR085,2.2,+1G (upright),Test Run 73
2.133952457933302,12.344100084926255,T105N22+1GFR085,2.2,+1G (upright),Test Run 73
2.134901302629483,12.345090380336417,T105N22+1GFR085,2.2,+1G (upright),Test Run 73
2.1350196873494913,12.345152941371568,T105N22+1GFR085,2.2,+1G (upright),Test Run 73
2.1361263783390143,12.346063891078604,T105N22+1GFR085,2.2,+1G (upright),Test Run 73
2.1364821214777443,12.345944109584455,T105N22+1GFR085,2.2,+1G (upright),Test Run 73
2.137312286964563,12.346700182582506,T105N22+1GFR085,2.2,+1G (upright),Test Run 73
2.1378261708859876,12.344285479213367,T105N22+1GFR085,2.2,+1G (upright),Test Run 73
2.138577118736784,12.345333758021955,T105N22+1GFR085,2.2,+1G (upright),Test Run 73
2.139446745796939,12.345860186244618,T105N22+1GFR085,2.2,+1G (upright),Test Run 73
2.1401184760117093,12.346739092494618,T105N22+1GFR085,2.2,+1G (upright),Test Run 73
2.1407115775691596,12.346244707728992,T105N22+1GFR085,2.2,+1G (upright),Test Run 73
2.1413043846372575,12.34995335641063,T105N22+1GFR085,2.2,+1G (upright),Test Run 73
2.1418577301320183,12.346972551967268,T105N22+1GFR085,2.2,+1G (upright),Test Run 73
2.1424899987734527,12.347132006312979,T105N22+1GFR085,2.2,+1G (upright),Test Run 73
2.143399087406944,12.349265947963367,T105N22+1GFR085,2.2,+1G (upright),Test Run 73
2.1439129713283727,12.34915837350048,T105N22+1GFR085,2.2,+1G (upright),Test Run 73
2.1447036752418547,12.349455919887193,T105N22+1GFR085,2.2,+1G (upright),Test Run 73
2.1450196623178948,12.35046605172313,T105N22+1GFR085,2.2,+1G (upright),Test Run 73
2.1461263533074177,12.35017232003368,T105N22+1GFR085,2.2,+1G (upright),Test Run 73
2.1462450325167794,12.350067034389143,T105N22+1GFR085,2.2,+1G (upright),Test Run 73
2.147154121150271,12.350784960414542,T105N22+1GFR085,2.2,+1G (upright),Test Run 73
2.1479050690010673,12.352823534633291,T105N22+1GFR085,2.2,+1G (upright),Test Run 73
2.148102671357099,12.350609484340318,T105N22+1GFR085,2.2,+1G (upright),Test Run 73
2.1493280415559837,12.351411333705554,T105N22+1GFR085,2.2,+1G (upright),Test Run 73
2.1494072591920097,12.350664415980942,T105N22+1GFR085,2.2,+1G (upright),Test Run 73
2.1504741941188423,12.35257634225048,T105N22+1GFR085,2.2,+1G (upright),Test Run 73
2.150672090964231,12.352612200404767,T105N22+1GFR085,2.2,+1G (upright),Test Run 73
2.1516995643177275,12.352538195277818,T105N22+1GFR085,2.2,+1G (upright),Test Run 73
2.1523321274485143,12.351970568324692,T105N22+1GFR085,2.2,+1G (upright),Test Run 73
2.1529643960899487,12.352231493617667,T105N22+1GFR085,2.2,+1G (upright),Test Run 73
2.1535572031580457,12.353440752650867,T105N22+1GFR085,2.2,+1G (upright),Test Run 73
2.1545455094275634,12.350755968715317,T105N22+1GFR085,2.2,+1G (upright),Test Run 73
2.1550593933489886,12.353181353236804,T105N22+1GFR085,2.2,+1G (upright),Test Run 73
2.1556522004170855,12.35489644112743,T105N22+1GFR085,2.2,+1G (upright),Test Run 73
2.156403148267882,12.35289525094188,T105N22+1GFR085,2.2,+1G (upright),Test Run 73
2.1569170321893067,12.352937212611804,T105N22+1GFR085,2.2,+1G (upright),Test Run 73
2.1578261208227985,12.353140154506331,T105N22+1GFR085,2.2,+1G (upright),Test Run 73
2.1583005431708906,12.352010241176256,T105N22+1GFR085,2.2,+1G (upright),Test Run 73
2.159249093377718,12.35449284615673,T105N22+1GFR085,2.2,+1G (upright),Test Run 73
2.159683759663117,12.35472477975048,T105N22+1GFR085,2.2,+1G (upright),Test Run 73
2.160434707513913,12.353296557094229,T105N22+1GFR085,2.2,+1G (upright),Test Run 73
2.1610278090713644,12.355338946010242,T105N22+1GFR085,2.2,+1G (upright),Test Run 73
2.161936897704855,12.354942217494617,T105N22+1GFR085,2.2,+1G (upright),Test Run 73
2.1622926408435856,12.353726854945792,T105N22+1GFR085,2.2,+1G (upright),Test Run 73
2.1630830502677143,12.354476824428206,T105N22+1GFR085,2.2,+1G (upright),Test Run 73
2.1633993318331077,12.35279683175243,T105N22+1GFR085,2.2,+1G (upright),Test Run 73
2.1643084204665994,12.354019823695792,T105N22+1GFR085,2.2,+1G (upright),Test Run 73
2.165296432246763,12.354325762416492,T105N22+1GFR085,2.2,+1G (upright),Test Run 73
2.165375649882789,12.352767077113755,T105N22+1GFR085,2.2,+1G (upright),Test Run 73
2.1663242000896163,12.355521288539542,T105N22+1GFR085,2.2,+1G (upright),Test Run 73
2.1668775455843776,12.353559771205555,T105N22+1GFR085,2.2,+1G (upright),Test Run 73
2.1675098142258116,12.353356829311018,T105N22+1GFR085,2.2,+1G (upright),Test Run 73
2.1682607620766037,12.35407933297313,T105N22+1GFR085,2.2,+1G (upright),Test Run 73
2.1691698507100954,12.352363482143055,T105N22+1GFR085,2.2,+1G (upright),Test Run 73
2.169762952267546,12.35340642037548,T105N22+1GFR085,2.2,+1G (upright),Test Run 73
2.1705928232650153,12.351525774623518,T105N22+1GFR085,2.2,+1G (upright),Test Run 73
2.171146168759776,12.352373400355942,T105N22+1GFR085,2.2,+1G (upright),Test Run 73
2.171699514254538,12.35156468453563,T105N22+1GFR085,2.2,+1G (upright),Test Run 73
2.1727272820973913,12.352367296840317,T105N22+1GFR085,2.2,+1G (upright),Test Run 73
2.17284596130675,12.35257863106883,T105N22+1GFR085,2.2,+1G (upright),Test Run 73
2.1737945115135777,12.350211992885242,T105N22+1GFR085,2.2,+1G (upright),Test Run 73
2.173952652296276,12.351283159877429,T105N22+1GFR085,2.2,+1G (upright),Test Run 73
2.1750198817124624,12.35368870797313,T105N22+1GFR085,2.2,+1G (upright),Test Run 73
2.1758892142832673,12.351934710170394,T105N22+1GFR085,2.2,+1G (upright),Test Run 73
2.17596843191929,12.349813738490706,T105N22+1GFR085,2.2,+1G (upright),Test Run 73
2.1769961997621436,12.350714769984855,T105N22+1GFR085,2.2,+1G (upright),Test Run 73
2.1774308660475423,12.351216784145006,T105N22+1GFR085,2.2,+1G (upright),Test Run 73
2.1781423523250023,12.35001362862743,T105N22+1GFR085,2.2,+1G (upright),Test Run 73
2.178932761749135,12.350971117641105,T105N22+1GFR085,2.2,+1G (upright),Test Run 73
2.1796837095999275,12.349462023402818,T105N22+1GFR085,2.2,+1G (upright),Test Run 73
2.1802768111573787,12.351631060268055,T105N22+1GFR085,2.2,+1G (upright),Test Run 73
2.181106682154843,12.35111378731883,T105N22+1GFR085,2.2,+1G (upright),Test Run 73
2.1818181684323035,12.349314013148916,T105N22+1GFR085,2.2,+1G (upright),Test Run 73
2.182292590780396,12.350823870326643,T105N22+1GFR085,2.2,+1G (upright),Test Run 73
2.183083000204525,12.351695147182117,T105N22+1GFR085,2.2,+1G (upright),Test Run 73
2.1835968841259494,12.350106707240705,T105N22+1GFR085,2.2,+1G (upright),Test Run 73
2.1845059727594407,12.351047411586418,T105N22+1GFR085,2.2,+1G (upright),Test Run 73
2.1845059727594407,12.349578753139143,T105N22+1GFR085,2.2,+1G (upright),Test Run 73
2.1856521253223034,12.35050343575633,T105N22+1GFR085,2.2,+1G (upright),Test Run 73
2.186758816311826,12.349066057826644,T105N22+1GFR085,2.2,+1G (upright),Test Run 73
2.186679893165153,12.349523058559068,T105N22+1GFR085,2.2,+1G (upright),Test Run 73
2.1878655073013484,12.348346605922355,T105N22+1GFR085,2.2,+1G (upright),Test Run 73
2.1878655073013484,12.348576250697743,T105N22+1GFR085,2.2,+1G (upright),Test Run 73
2.1887351343615067,12.349246874477043,T105N22+1GFR085,2.2,+1G (upright),Test Run 73
2.1893676974922944,12.348474779750479,T105N22+1GFR085,2.2,+1G (upright),Test Run 73
2.1900791837697504,12.348088732387193,T105N22+1GFR085,2.2,+1G (upright),Test Run 73
2.1907509139845205,12.348934069301254,T105N22+1GFR085,2.2,+1G (upright),Test Run 73
2.191462400261981,12.348551836635242,T105N22+1GFR085,2.2,+1G (upright),Test Run 73
2.1920157457567417,12.349651232387192,T105N22+1GFR085,2.2,+1G (upright),Test Run 73
2.1930040520262595,12.349297228480943,T105N22+1GFR085,2.2,+1G (upright),Test Run 73
2.1935573975210207,12.349493303920394,T105N22+1GFR085,2.2,+1G (upright),Test Run 73
2.1941896661624543,12.34874409737743,T105N22+1GFR085,2.2,+1G (upright),Test Run 73
2.195019831649273,12.348448076869618,T105N22+1GFR085,2.2,+1G (upright),Test Run 73
2.1950592932226094,12.349139300014143,T105N22+1GFR085,2.2,+1G (upright),Test Run 73
2.196047305002773,12.349444475795393,T105N22+1GFR085,2.2,+1G (upright),Test Run 73
2.1972332136283215,12.349251452113755,T105N22+1GFR085,2.2,+1G (upright),Test Run 73
2.1971145344189593,12.348848620082505,T105N22+1GFR085,2.2,+1G (upright),Test Run 73
2.198300443044508,12.347775164271955,T105N22+1GFR085,2.2,+1G (upright),Test Run 73
2.1983399046178445,12.348963823939929,T105N22+1GFR085,2.2,+1G (upright),Test Run 73
2.1993282108873613,12.349313250209455,T105N22+1GFR085,2.2,+1G (upright),Test Run 73
2.199921017955459,12.347358599330555,T105N22+1GFR085,2.2,+1G (upright),Test Run 73
2.2005138250235565,12.34888981881298,T105N22+1GFR085,2.2,+1G (upright),Test Run 73
2.2013834520837112,12.349664965297354,T105N22+1GFR085,2.2,+1G (upright),Test Run 73
2.2018575799424505,12.350106707240705,T105N22+1GFR085,2.2,+1G (upright),Test Run 73
2.2027666685759413,12.34791478219188,T105N22+1GFR085,2.2,+1G (upright),Test Run 73
2.203399231706729,12.34859837594188,T105N22+1GFR085,2.2,+1G (upright),Test Run 73
2.2039920387748264,12.34781560006298,T105N22+1GFR085,2.2,+1G (upright),Test Run 73
2.204861665834981,12.34791554513133,T105N22+1GFR085,2.2,+1G (upright),Test Run 73
2.2056520752591138,12.348808184291492,T105N22+1GFR085,2.2,+1G (upright),Test Run 73
2.2060870360338662,12.34668187203563,T105N22+1GFR085,2.2,+1G (upright),Test Run 73
2.207233188596725,12.348763170863755,T105N22+1GFR085,2.2,+1G (upright),Test Run 73
2.2069169070313315,12.348153582240705,T105N22+1GFR085,2.2,+1G (upright),Test Run 73
2.2083004180129153,12.349385729457506,T105N22+1GFR085,2.2,+1G (upright),Test Run 73
2.2090513658637074,12.347006121303206,T105N22+1GFR085,2.2,+1G (upright),Test Run 73
2.20917004507307,12.34848851266063,T105N22+1GFR085,2.2,+1G (upright),Test Run 73
2.2103954152719547,12.34904851021923,T105N22+1GFR085,2.2,+1G (upright),Test Run 73
2.210434876845291,12.349008837367666,T105N22+1GFR085,2.2,+1G (upright),Test Run 73
2.2111463631227513,12.349223986293442,T105N22+1GFR085,2.2,+1G (upright),Test Run 73
2.2120949133295786,12.347830095912581,T105N22+1GFR085,2.2,+1G (upright),Test Run 73
2.2124506564683046,12.347236529018055,T105N22+1GFR085,2.2,+1G (upright),Test Run 73
2.2134784243111585,12.34864567818798,T105N22+1GFR085,2.2,+1G (upright),Test Run 73
2.2139920137432294,12.34720677437938,T105N22+1GFR085,2.2,+1G (upright),Test Run 73
2.2147827176567163,12.348787584926255,T105N22+1GFR085,2.2,+1G (upright),Test Run 73
2.2154544478714864,12.34901341500438,T105N22+1GFR085,2.2,+1G (upright),Test Run 73
2.2162451517849684,12.347033587123518,T105N22+1GFR085,2.2,+1G (upright),Test Run 73
2.2166403564970345,12.347765246059067,T105N22+1GFR085,2.2,+1G (upright),Test Run 73
2.2177865090598936,12.348361864711418,T105N22+1GFR085,2.2,+1G (upright),Test Run 73
2.2175099835571896,12.348148241664543,T105N22+1GFR085,2.2,+1G (upright),Test Run 73
2.218853738476083,12.34791554513133,T105N22+1GFR085,2.2,+1G (upright),Test Run 73
2.2196441479002122,12.34637517037548,T105N22+1GFR085,2.2,+1G (upright),Test Run 73
2.219802288682907,12.347569933559068,T105N22+1GFR085,2.2,+1G (upright),Test Run 73
2.221106876517818,12.347954455043443,T105N22+1GFR085,2.2,+1G (upright),Test Run 73
2.2209881973084595,12.345709887172355,T105N22+1GFR085,2.2,+1G (upright),Test Run 73
2.2217391451592516,12.346369066859854,T105N22+1GFR085,2.2,+1G (upright),Test Run 73
2.22256931064607,12.34594868722118,T105N22+1GFR085,2.2,+1G (upright),Test Run 73
2.2230434385048095,12.345321550990706,T105N22+1GFR085,2.2,+1G (upright),Test Run 73
2.224031744774327,12.345110216762192,T105N22+1GFR085,2.2,+1G (upright),Test Run 73
2.224585090269088,12.347569933559068,T105N22+1GFR085,2.2,+1G (upright),Test Run 73
2.225256820483858,12.346121111537581,T105N22+1GFR085,2.2,+1G (upright),Test Run 73
2.2259683067613145,12.345828905727043,T105N22+1GFR085,2.2,+1G (upright),Test Run 73
2.226640331465438,12.346610918666492,T105N22+1GFR085,2.2,+1G (upright),Test Run 73
2.226996074604168,12.345722094203605,T105N22+1GFR085,2.2,+1G (upright),Test Run 73
2.2282214448030526,12.34445866646923,T105N22+1GFR085,2.2,+1G (upright),Test Run 73
2.22810276559369,12.346393480922355,T105N22+1GFR085,2.2,+1G (upright),Test Run 73
2.229486276575274,12.344754686977042,T105N22+1GFR085,2.2,+1G (upright),Test Run 73
2.2296046612952827,12.346433153773917,T105N22+1GFR085,2.2,+1G (upright),Test Run 73
2.2304348267821013,12.342349901820793,T105N22+1GFR085,2.2,+1G (upright),Test Run 73
2.2316204409182965,12.344833269740706,T105N22+1GFR085,2.2,+1G (upright),Test Run 73
2.2316601969809864,12.344647112514142,T105N22+1GFR085,2.2,+1G (upright),Test Run 73
2.232766887970509,12.344961443568831,T105N22+1GFR085,2.2,+1G (upright),Test Run 73
2.2328852726905177,12.34521626534618,T105N22+1GFR085,2.2,+1G (upright),Test Run 73
2.233754899750673,12.344341173793442,T105N22+1GFR085,2.2,+1G (upright),Test Run 73
2.234505847601469,12.345919695521955,T105N22+1GFR085,2.2,+1G (upright),Test Run 73
2.2351778723055893,12.34555806222118,T105N22+1GFR085,2.2,+1G (upright),Test Run 73
2.235889358583049,12.345965471889143,T105N22+1GFR085,2.2,+1G (upright),Test Run 73
2.236679768007178,12.345179644252429,T105N22+1GFR085,2.2,+1G (upright),Test Run 73
2.237509933494,12.346824541713367,T105N22+1GFR085,2.2,+1G (upright),Test Run 73
2.238379560554155,12.34602269234813,T105N22+1GFR085,2.2,+1G (upright),Test Run 73
2.2388934444755795,12.346929064418443,T105N22+1GFR085,2.2,+1G (upright),Test Run 73
2.2394467899703407,12.346568194057117,T105N22+1GFR085,2.2,+1G (upright),Test Run 73
2.2404742633238413,12.347102251674304,T105N22+1GFR085,2.2,+1G (upright),Test Run 73
2.2400001354651065,12.346984758998518,T105N22+1GFR085,2.2,+1G (upright),Test Run 73
2.241343890383996,12.347601977016105,T105N22+1GFR085,2.2,+1G (upright),Test Run 73
2.242252979017487,12.34866017403758,T105N22+1GFR085,2.2,+1G (upright),Test Run 73
2.2425297990095445,12.348388567592268,T105N22+1GFR085,2.2,+1G (upright),Test Run 73
2.2432807468603406,12.348570910121568,T105N22+1GFR085,2.2,+1G (upright),Test Run 73
2.243636489999071,12.34846486153758,T105N22+1GFR085,2.2,+1G (upright),Test Run 73
2.244347976276527,12.349411669398917,T105N22+1GFR085,2.2,+1G (upright),Test Run 73
2.2451778472739963,12.35050343575633,T105N22+1GFR085,2.2,+1G (upright),Test Run 73
2.2456917311954205,12.348135271693831,T105N22+1GFR085,2.2,+1G (upright),Test Run 73
2.2466402814022484,12.34828175606883,T105N22+1GFR085,2.2,+1G (upright),Test Run 73
2.247470446889067,12.350714769984855,T105N22+1GFR085,2.2,+1G (upright),Test Run 73
2.247984330810496,12.350414171840317,T105N22+1GFR085,2.2,+1G (upright),Test Run 73
2.2486165994519296,12.34984349312938,T105N22+1GFR085,2.2,+1G (upright),Test Run 73
0.0,-0.009147250178185384,T105N22-1GFR085,2.2,-1G (inverted),Test Run 68
0.0,0.01409817012873564,T105N22-1GFR085,2.2,-1G (inverted),Test Run 68
0.00016247913955542197,0.03876829716292289,T105N22-1GFR085,2.2,-1G (inverted),Test Run 68
0.0002843952521882224,0.07412993284789002,T105N22-1GFR085,2.2,-1G (inverted),Test Run 68
0.00040623568752982405,0.12011765214529853,T105N22-1GFR085,2.2,-1G (inverted),Test Run 68
0.0005687905043763005,0.164812648025426,T105N22-1GFR085,2.2,-1G (inverted),Test Run 68
0.000690706617009101,0.2078980681571098,T105N22-1GFR085,2.2,-1G (inverted),Test Run 68
0.000893824460774013,0.2534360167655073,T105N22-1GFR085,2.2,-1G (inverted),Test Run 68
0.000893824460774013,0.29966244670477726,T105N22-1GFR085,2.2,-1G (inverted),Test Run 68
0.000975101869197179,0.347096252170476,T105N22-1GFR085,2.2,-1G (inverted),Test Run 68
0.0011375810087524566,0.39230515929785603,T105N22-1GFR085,2.2,-1G (inverted),Test Run 68
0.0013813375567310448,0.4401304480704398,T105N22-1GFR085,2.2,-1G (inverted),Test Run 68
0.0013406988525173687,0.48902857276526357,T105N22-1GFR085,2.2,-1G (inverted),Test Run 68
0.0015845310777870111,0.5349930522116748,T105N22-1GFR085,2.2,-1G (inverted),Test Run 68
0.0015438923735733353,0.5842417952689261,T105N22-1GFR085,2.2,-1G (inverted),Test Run 68
0.0015438923735733353,0.6334833380850873,T105N22-1GFR085,2.2,-1G (inverted),Test Run 68
0.0015845310777870111,0.681124090877446,T105N22-1GFR085,2.2,-1G (inverted),Test Run 68
0.001747010217342289,0.7282849547537885,T105N22-1GFR085,2.2,-1G (inverted),Test Run 68
0.001706371513128757,0.7778058764609422,T105N22-1GFR085,2.2,-1G (inverted),Test Run 68
0.0019095650341847236,0.8256788966330608,T105N22-1GFR085,2.2,-1G (inverted),Test Run 68
0.0020314054695305113,0.8745260951193897,T105N22-1GFR085,2.2,-1G (inverted),Test Run 68
0.0021126828779496356,0.9190699336203659,T105N22-1GFR085,2.2,-1G (inverted),Test Run 68
0.0021126828779496356,0.9556873080405321,T105N22-1GFR085,2.2,-1G (inverted),Test Run 68
0.002275237694795968,1.007156157222661,T105N22-1GFR085,2.2,-1G (inverted),Test Run 68
0.0021939602863728018,1.0560107943686572,T105N22-1GFR085,2.2,-1G (inverted),Test Run 68
0.00243771683435139,1.1059425112876022,T105N22-1GFR085,2.2,-1G (inverted),Test Run 68
0.0023970781301417554,1.154806589809331,T105N22-1GFR085,2.2,-1G (inverted),Test Run 68
0.0024783555385608797,1.2048712489279834,T105N22-1GFR085,2.2,-1G (inverted),Test Run 68
0.0025189942427745558,1.2499336001547872,T105N22-1GFR085,2.2,-1G (inverted),Test Run 68
0.0025189942427745558,1.2760886904868247,T105N22-1GFR085,2.2,-1G (inverted),Test Run 68
0.0025189942427745558,1.2742482897910246,T105N22-1GFR085,2.2,-1G (inverted),Test Run 68
0.002762750790748958,1.2764031169089372,T105N22-1GFR085,2.2,-1G (inverted),Test Run 68
0.0026001959739066676,1.2812329051169498,T105N22-1GFR085,2.2,-1G (inverted),Test Run 68
0.002762750790748958,1.2819603678854996,T105N22-1GFR085,2.2,-1G (inverted),Test Run 68
0.002803389494962634,1.2848207232626998,T105N22-1GFR085,2.2,-1G (inverted),Test Run 68
0.0026408346781163017,1.2846503016623623,T105N22-1GFR085,2.2,-1G (inverted),Test Run 68
0.0026408346781163017,1.2841520068320373,T105N22-1GFR085,2.2,-1G (inverted),Test Run 68
0.0028846669033817584,1.3059733149680246,T105N22-1GFR085,2.2,-1G (inverted),Test Run 68
0.002762750790748958,1.3300627467307122,T105N22-1GFR085,2.2,-1G (inverted),Test Run 68
0.0028846669033817584,1.3458132502707623,T105N22-1GFR085,2.2,-1G (inverted),Test Run 68
0.002803389494962634,1.3629473445090372,T105N22-1GFR085,2.2,-1G (inverted),Test Run 68
0.002722112086539468,1.3718183276328122,T105N22-1GFR085,2.2,-1G (inverted),Test Run 68
0.0030471460429371804,1.388485598293212,T105N22-1GFR085,2.2,-1G (inverted),Test Run 68
0.0030471460429371804,1.4023454425009871,T105N22-1GFR085,2.2,-1G (inverted),Test Run 68
0.0031690621555740222,1.4144303080710496,T105N22-1GFR085,2.2,-1G (inverted),Test Run 68
0.003128423451360346,1.4394971606406246,T105N22-1GFR085,2.2,-1G (inverted),Test Run 68
0.0032097008597835124,1.4640705821188997,T105N22-1GFR085,2.2,-1G (inverted),Test Run 68
0.003250263886706134,1.4945179698142121,T105N22-1GFR085,2.2,-1G (inverted),Test Run 68
0.003575297843103702,1.5279069659384872,T105N22-1GFR085,2.2,-1G (inverted),Test Run 68
0.0033721799993389344,1.566539835658937,T105N22-1GFR085,2.2,-1G (inverted),Test Run 68
0.003615936547317378,1.6146597621115746,T105N22-1GFR085,2.2,-1G (inverted),Test Run 68
0.003615936547317378,1.6616627452048374,T105N22-1GFR085,2.2,-1G (inverted),Test Run 68
0.003778491364159813,1.708435320583262,T105N22-1GFR085,2.2,-1G (inverted),Test Run 68
0.0036972139557365025,1.7553932902487872,T105N22-1GFR085,2.2,-1G (inverted),Test Run 68
0.004062886616347891,1.802820086208262,T105N22-1GFR085,2.2,-1G (inverted),Test Run 68
0.004184727051693679,1.8492104289206623,T105N22-1GFR085,2.2,-1G (inverted),Test Run 68
0.004591038416514557,1.8981714961203622,T105N22-1GFR085,2.2,-1G (inverted),Test Run 68
0.004712954529147358,1.9446875331076747,T105N22-1GFR085,2.2,-1G (inverted),Test Run 68
0.004712954529147358,1.9894680735739747,T105N22-1GFR085,2.2,-1G (inverted),Test Run 68
0.004672315824937723,2.0336453196677247,T105N22-1GFR085,2.2,-1G (inverted),Test Run 68
0.004956711077125801,2.0793696162375497,T105N22-1GFR085,2.2,-1G (inverted),Test Run 68
0.004875433668702635,2.123514246669687,T105N22-1GFR085,2.2,-1G (inverted),Test Run 68
0.005078627189758602,2.167422938075937,T105N22-1GFR085,2.2,-1G (inverted),Test Run 68
0.0051598289208907135,2.208681177822025,T105N22-1GFR085,2.2,-1G (inverted),Test Run 68
0.0050379884855489675,2.2535874125632374,T105N22-1GFR085,2.2,-1G (inverted),Test Run 68
0.0050379884855489675,2.298555636135012,T105N22-1GFR085,2.2,-1G (inverted),Test Run 68
0.0052004676251043895,2.341294550624762,T105N22-1GFR085,2.2,-1G (inverted),Test Run 68
0.0051598289208907135,2.3850352046164622,T105N22-1GFR085,2.2,-1G (inverted),Test Run 68
0.005281745033523514,2.4283947703513244,T105N22-1GFR085,2.2,-1G (inverted),Test Run 68
0.005525501581502102,2.4710583445700744,T105N22-1GFR085,2.2,-1G (inverted),Test Run 68
0.005484862877292467,2.516273379054937,T105N22-1GFR085,2.2,-1G (inverted),Test Run 68
0.005769258129480545,2.560973810878662,T105N22-1GFR085,2.2,-1G (inverted),Test Run 68
0.005769258129480545,2.6033728358420496,T105N22-1GFR085,2.2,-1G (inverted),Test Run 68
0.005891174242113346,2.648346972194587,T105N22-1GFR085,2.2,-1G (inverted),Test Run 68
0.006013090354746146,2.6915795085104994,T105N22-1GFR085,2.2,-1G (inverted),Test Run 68
0.006053729058955781,2.7359181162985875,T105N22-1GFR085,2.2,-1G (inverted),Test Run 68
0.006053729058955781,2.779714846340087,T105N22-1GFR085,2.2,-1G (inverted),Test Run 68
0.0063381243111479005,2.824443506923587,T105N22-1GFR085,2.2,-1G (inverted),Test Run 68
0.0063381243111479005,2.8640660044821873,T105N22-1GFR085,2.2,-1G (inverted),Test Run 68
0.0063381243111479005,2.9095747706564996,T105N22-1GFR085,2.2,-1G (inverted),Test Run 68
0.0064599647464895025,2.952059054103762,T105N22-1GFR085,2.2,-1G (inverted),Test Run 68
0.006622519563335979,2.993023180690675,T105N22-1GFR085,2.2,-1G (inverted),Test Run 68
0.00670372129446809,3.036123156276612,T105N22-1GFR085,2.2,-1G (inverted),Test Run 68
0.006988192223943181,3.0800886866721244,T105N22-1GFR085,2.2,-1G (inverted),Test Run 68
0.0071100326592889685,3.122013926235112,T105N22-1GFR085,2.2,-1G (inverted),Test Run 68
0.007191310067712135,3.1643460032614747,T105N22-1GFR085,2.2,-1G (inverted),Test Run 68
0.007191310067712135,3.206061625209725,T105N22-1GFR085,2.2,-1G (inverted),Test Run 68
0.007353789207267557,3.2483910319480005,T105N22-1GFR085,2.2,-1G (inverted),Test Run 68
0.007353789207267557,3.2896511790427247,T105N22-1GFR085,2.2,-1G (inverted),Test Run 68
0.007516344024109847,3.3320553538474122,T105N22-1GFR085,2.2,-1G (inverted),Test Run 68
0.007638184459455635,3.3712025401267125,T105N22-1GFR085,2.2,-1G (inverted),Test Run 68
0.0077194618678788005,3.4155483958395996,T105N22-1GFR085,2.2,-1G (inverted),Test Run 68
0.007882016684721235,3.4560932871970254,T105N22-1GFR085,2.2,-1G (inverted),Test Run 68
0.007882016684721235,3.494946741786875,T105N22-1GFR085,2.2,-1G (inverted),Test Run 68
0.007800739276297926,3.5368897196921503,T105N22-1GFR085,2.2,-1G (inverted),Test Run 68
0.008166411936909314,3.5785874125632375,T105N22-1GFR085,2.2,-1G (inverted),Test Run 68
0.008166411936909314,3.6182869670065996,T105N22-1GFR085,2.2,-1G (inverted),Test Run 68
0.00824768934533248,3.6604256388815997,T105N22-1GFR085,2.2,-1G (inverted),Test Run 68
0.008410168484887902,3.701309656825938,T105N22-1GFR085,2.2,-1G (inverted),Test Run 68
0.008410168484887902,3.742899012294688,T105N22-1GFR085,2.2,-1G (inverted),Test Run 68
0.008775841145499145,3.7817188975485876,T105N22-1GFR085,2.2,-1G (inverted),Test Run 68
0.008775841145499145,3.8221546885642126,T105N22-1GFR085,2.2,-1G (inverted),Test Run 68
0.008653925032866345,3.8619107005271,T105N22-1GFR085,2.2,-1G (inverted),Test Run 68
0.008897681580840892,3.9017704722556252,T105N22-1GFR085,2.2,-1G (inverted),Test Run 68
0.009019597693477734,3.940005564418713,T105N22-1GFR085,2.2,-1G (inverted),Test Run 68
0.008978958989264058,3.9811619517478127,T105N22-1GFR085,2.2,-1G (inverted),Test Run 68
0.009303992945665812,4.020559382167725,T105N22-1GFR085,2.2,-1G (inverted),Test Run 68
0.009263354241452136,4.060610651698974,T105N22-1GFR085,2.2,-1G (inverted),Test Run 68
0.009263354241452136,4.100968241420662,T105N22-1GFR085,2.2,-1G (inverted),Test Run 68
0.009507186466717736,4.142239832607188,T105N22-1GFR085,2.2,-1G (inverted),Test Run 68
0.009629026902063525,4.178581309047613,T105N22-1GFR085,2.2,-1G (inverted),Test Run 68
0.009710304310486691,4.216553187099375,T105N22-1GFR085,2.2,-1G (inverted),Test Run 68
0.01015717870223019,4.2570996043357,T105N22-1GFR085,2.2,-1G (inverted),Test Run 68
0.01011661567530757,4.295730280605225,T105N22-1GFR085,2.2,-1G (inverted),Test Run 68
0.01019781740643968,4.333722758022224,T105N22-1GFR085,2.2,-1G (inverted),Test Run 68
0.01019781740643968,4.3725838420066,T105N22-1GFR085,2.2,-1G (inverted),Test Run 68
0.010441649631709323,4.410522150722413,T105N22-1GFR085,2.2,-1G (inverted),Test Run 68
0.010441649631709323,4.450453638759525,T105N22-1GFR085,2.2,-1G (inverted),Test Run 68
0.010644767475474236,4.48639724227515,T105N22-1GFR085,2.2,-1G (inverted),Test Run 68
0.0106041287712646,4.5252476451071875,T105N22-1GFR085,2.2,-1G (inverted),Test Run 68
0.010726044883897402,4.5635639903220255,T105N22-1GFR085,2.2,-1G (inverted),Test Run 68
0.010807246615029513,4.602882837978275,T105N22-1GFR085,2.2,-1G (inverted),Test Run 68
0.010807246615029513,4.6396874186667505,T105N22-1GFR085,2.2,-1G (inverted),Test Run 68
0.010807246615029513,4.676291346279063,T105N22-1GFR085,2.2,-1G (inverted),Test Run 68
0.0111729192756409,4.714298701015387,T105N22-1GFR085,2.2,-1G (inverted),Test Run 68
0.010969801431871947,4.7506096598776875,T105N22-1GFR085,2.2,-1G (inverted),Test Run 68
0.01145731452782898,4.789307093349375,T105N22-1GFR085,2.2,-1G (inverted),Test Run 68
0.01157923064046178,4.826037287441162,T105N22-1GFR085,2.2,-1G (inverted),Test Run 68
0.01157923064046178,4.86201179000465,T105N22-1GFR085,2.2,-1G (inverted),Test Run 68
0.01157923064046178,4.899155115810313,T105N22-1GFR085,2.2,-1G (inverted),Test Run 68
0.012026180709496334,4.9366719004782755,T105N22-1GFR085,2.2,-1G (inverted),Test Run 68
0.011944903301073024,4.972163462367925,T105N22-1GFR085,2.2,-1G (inverted),Test Run 68
0.012269937257470736,5.008337855068126,T105N22-1GFR085,2.2,-1G (inverted),Test Run 68
0.012513693805449325,5.044080424037849,T105N22-1GFR085,2.2,-1G (inverted),Test Run 68
0.012269937257470736,5.079591059413825,T105N22-1GFR085,2.2,-1G (inverted),Test Run 68
0.012554332509658815,5.114941858974375,T105N22-1GFR085,2.2,-1G (inverted),Test Run 68
0.012554332509658815,5.151549219814212,T105N22-1GFR085,2.2,-1G (inverted),Test Run 68
0.012351214665893902,5.187745356288825,T105N22-1GFR085,2.2,-1G (inverted),Test Run 68
0.012635609918082125,5.222759318080813,T105N22-1GFR085,2.2,-1G (inverted),Test Run 68
0.012838727761847036,5.259320139614025,T105N22-1GFR085,2.2,-1G (inverted),Test Run 68
0.012716811649214236,5.293952250209725,T105N22-1GFR085,2.2,-1G (inverted),Test Run 68
0.013001206901402315,5.328965067592537,T105N22-1GFR085,2.2,-1G (inverted),Test Run 68
0.012838727761847036,5.364551996913825,T105N22-1GFR085,2.2,-1G (inverted),Test Run 68
0.012838727761847036,5.398645472255625,T105N22-1GFR085,2.2,-1G (inverted),Test Run 68
0.012920005170270202,5.4328049418601125,T105N22-1GFR085,2.2,-1G (inverted),Test Run 68
0.013082484309825481,5.468340372768313,T105N22-1GFR085,2.2,-1G (inverted),Test Run 68
0.013123123014039157,5.503152155605225,T105N22-1GFR085,2.2,-1G (inverted),Test Run 68
0.01365127481420178,5.536529612270275,T105N22-1GFR085,2.2,-1G (inverted),Test Run 68
0.013529434378860035,5.570100474086675,T105N22-1GFR085,2.2,-1G (inverted),Test Run 68
0.01357007308306967,5.6042237040671505,T105N22-1GFR085,2.2,-1G (inverted),Test Run 68
0.01357007308306967,5.638833689418712,T105N22-1GFR085,2.2,-1G (inverted),Test Run 68
0.013773190926834437,5.672684550014412,T105N22-1GFR085,2.2,-1G (inverted),Test Run 68
0.013895107039471279,5.706535792079838,T105N22-1GFR085,2.2,-1G (inverted),Test Run 68
0.014179502291659502,5.7390331980857,T105N22-1GFR085,2.2,-1G (inverted),Test Run 68
0.014138863587445826,5.7719822642478125,T105N22-1GFR085,2.2,-1G (inverted),Test Run 68
0.014260704022791613,5.804041743007575,T105N22-1GFR085,2.2,-1G (inverted),Test Run 68
0.014301342727001103,5.836980128017338,T105N22-1GFR085,2.2,-1G (inverted),Test Run 68
0.014138863587445826,5.868309473720463,T105N22-1GFR085,2.2,-1G (inverted),Test Run 68
0.014138863587445826,5.902993464198975,T105N22-1GFR085,2.2,-1G (inverted),Test Run 68
0.01450453624805707,5.931655955043713,T105N22-1GFR085,2.2,-1G (inverted),Test Run 68
0.01434198143121478,5.963129496303475,T105N22-1GFR085,2.2,-1G (inverted),Test Run 68
0.014545174952270746,5.994647288051525,T105N22-1GFR085,2.2,-1G (inverted),Test Run 68
0.014910771935590936,6.026128077236088,T105N22-1GFR085,2.2,-1G (inverted),Test Run 68
0.014829570204458823,6.057631373134525,T105N22-1GFR085,2.2,-1G (inverted),Test Run 68
0.015154604160856537,6.087271570888438,T105N22-1GFR085,2.2,-1G (inverted),Test Run 68
0.015154604160856537,6.1172547099265255,T105N22-1GFR085,2.2,-1G (inverted),Test Run 68
0.015113965456647047,6.147293543544688,T105N22-1GFR085,2.2,-1G (inverted),Test Run 68
0.015113965456647047,6.175047373500737,T105N22-1GFR085,2.2,-1G (inverted),Test Run 68
0.01547963811725829,6.20405433150855,T105N22-1GFR085,2.2,-1G (inverted),Test Run 68
0.015195167187779158,6.233910059657963,T105N22-1GFR085,2.2,-1G (inverted),Test Run 68
0.0156827559610232,6.262781977382575,T105N22-1GFR085,2.2,-1G (inverted),Test Run 68
0.0156827559610232,6.290847849574963,T105N22-1GFR085,2.2,-1G (inverted),Test Run 68
0.0156827559610232,6.318777537074963,T105N22-1GFR085,2.2,-1G (inverted),Test Run 68
0.015601478552600037,6.34657218429175,T105N22-1GFR085,2.2,-1G (inverted),Test Run 68
0.01592651250900179,6.374430536952888,T105N22-1GFR085,2.2,-1G (inverted),Test Run 68
0.015804672073656004,6.40163581344215,T105N22-1GFR085,2.2,-1G (inverted),Test Run 68
0.016007789917420915,6.431478953090587,T105N22-1GFR085,2.2,-1G (inverted),Test Run 68
0.01604842862163459,6.459458994594487,T105N22-1GFR085,2.2,-1G (inverted),Test Run 68
0.016170269056976192,6.487194132533938,T105N22-1GFR085,2.2,-1G (inverted),Test Run 68
0.016170269056976192,6.514484476772225,T105N22-1GFR085,2.2,-1G (inverted),Test Run 68
0.01637346257803216,6.540140604701913,T105N22-1GFR085,2.2,-1G (inverted),Test Run 68
0.016576580421801112,6.5668595072898,T105N22-1GFR085,2.2,-1G (inverted),Test Run 68
0.01665785783022038,6.593070292201912,T105N22-1GFR085,2.2,-1G (inverted),Test Run 68
0.01645466430916427,6.620099711147224,T105N22-1GFR085,2.2,-1G (inverted),Test Run 68
0.016617219126010746,6.644603800502688,T105N22-1GFR085,2.2,-1G (inverted),Test Run 68
0.016739135238643548,6.671328806606212,T105N22-1GFR085,2.2,-1G (inverted),Test Run 68
0.016739135238643548,6.697744822231212,T105N22-1GFR085,2.2,-1G (inverted),Test Run 68
0.016739135238643548,6.722196268764412,T105N22-1GFR085,2.2,-1G (inverted),Test Run 68
0.017186009630386904,6.74819343062965,T105N22-1GFR085,2.2,-1G (inverted),Test Run 68
0.01698289178662199,6.774248575893313,T105N22-1GFR085,2.2,-1G (inverted),Test Run 68
0.01722664833460058,6.8001732585105,T105N22-1GFR085,2.2,-1G (inverted),Test Run 68
0.017267287038810215,6.824520945278087,T105N22-1GFR085,2.2,-1G (inverted),Test Run 68
0.01734856444723338,6.849799418178475,T105N22-1GFR085,2.2,-1G (inverted),Test Run 68
0.01734856444723338,6.875992655483162,T105N22-1GFR085,2.2,-1G (inverted),Test Run 68
0.017592320995207782,6.901839518276125,T105N22-1GFR085,2.2,-1G (inverted),Test Run 68
0.01771416143055357,6.926775431362063,T105N22-1GFR085,2.2,-1G (inverted),Test Run 68
0.017673598403631093,6.951181101528087,T105N22-1GFR085,2.2,-1G (inverted),Test Run 68
0.01803919538695128,6.977178263393313,T105N22-1GFR085,2.2,-1G (inverted),Test Run 68
0.017957993655819172,7.00229651900855,T105N22-1GFR085,2.2,-1G (inverted),Test Run 68
0.018242388908007248,7.027645945278087,T105N22-1GFR085,2.2,-1G (inverted),Test Run 68
0.018242388908007248,7.052533793178474,T105N22-1GFR085,2.2,-1G (inverted),Test Run 68
0.01803919538695128,7.077912974086675,T105N22-1GFR085,2.2,-1G (inverted),Test Run 68
0.01820175020379776,7.1033371684226125,T105N22-1GFR085,2.2,-1G (inverted),Test Run 68
0.018404868047562525,7.1271546122702745,T105N22-1GFR085,2.2,-1G (inverted),Test Run 68
0.018242388908007248,7.1543335673484,T105N22-1GFR085,2.2,-1G (inverted),Test Run 68
0.018567422864409003,7.177604746547613,T105N22-1GFR085,2.2,-1G (inverted),Test Run 68
0.018364229343353036,7.2029717204245625,T105N22-1GFR085,2.2,-1G (inverted),Test Run 68
0.018364229343353036,7.2283013102683125,T105N22-1GFR085,2.2,-1G (inverted),Test Run 68
0.018648700272832167,7.25355460616675,T105N22-1GFR085,2.2,-1G (inverted),Test Run 68
0.018933095525020392,7.279252695766362,T105N22-1GFR085,2.2,-1G (inverted),Test Run 68
0.018892456820806716,7.304898905483162,T105N22-1GFR085,2.2,-1G (inverted),Test Run 68
0.01929869250834058,7.330912089076913,T105N22-1GFR085,2.2,-1G (inverted),Test Run 68
0.019136213368785158,7.354678415981212,T105N22-1GFR085,2.2,-1G (inverted),Test Run 68
0.01925812948141796,7.379988169399175,T105N22-1GFR085,2.2,-1G (inverted),Test Run 68
0.019501886029396547,7.406621622768313,T105N22-1GFR085,2.2,-1G (inverted),Test Run 68
0.019501886029396547,7.432134318080813,T105N22-1GFR085,2.2,-1G (inverted),Test Run 68
0.01958316343781971,7.4568360087546495,T105N22-1GFR085,2.2,-1G (inverted),Test Run 68
0.01986755869000779,7.481712412563238,T105N22-1GFR085,2.2,-1G (inverted),Test Run 68
0.019623726464738294,7.508296274867925,T105N22-1GFR085,2.2,-1G (inverted),Test Run 68
0.01970500387316146,7.532249521938238,T105N22-1GFR085,2.2,-1G (inverted),Test Run 68
0.01970500387316146,7.559175181117925,T105N22-1GFR085,2.2,-1G (inverted),Test Run 68
0.01970500387316146,7.586709665981212,T105N22-1GFR085,2.2,-1G (inverted),Test Run 68
0.01970500387316146,7.609782480922613,T105N22-1GFR085,2.2,-1G (inverted),Test Run 68
0.020030037829563214,7.6369881388816,T105N22-1GFR085,2.2,-1G (inverted),Test Run 68
0.019908197394217425,7.661272501674563,T105N22-1GFR085,2.2,-1G (inverted),Test Run 68
0.019989399125349538,7.687032389369875,T105N22-1GFR085,2.2,-1G (inverted),Test Run 68
0.020233155673328125,7.71333167525855,T105N22-1GFR085,2.2,-1G (inverted),Test Run 68
0.020151953942196012,7.737875437465587,T105N22-1GFR085,2.2,-1G (inverted),Test Run 68
0.02059882833393937,7.7623642680319875,T105N22-1GFR085,2.2,-1G (inverted),Test Run 68
0.02059882833393937,7.787242197719488,T105N22-1GFR085,2.2,-1G (inverted),Test Run 68
0.020517626602807256,7.8137345072898,T105N22-1GFR085,2.2,-1G (inverted),Test Run 68
