Repository: schandel33/gitrep

# Nozzle Tensile Test Analysis

Stress-vs-strain analysis of tensile pulls across 4 nozzle sizes (0.6, 1.4,
2.2, 2.6 mm) x 2 print-gravity orientations (+1G upright / -1G inverted),
printed at 105 C with a 0.85 flow ratio.

## Data-quality issues found and how they're handled

1. **Load-cell zero offset.** 10 of 17 runs record small negative Load
   values for the first handful of samples (up to ~180, always <0.5% of the
   file) before the crosshead starts moving — load-cell noise around zero,
   not real load. The script computes the mean Load over all
   pre-motion samples (`Crosshead < crosshead_zero_threshold_mm`) and
   subtracts it from the whole run.
2.

File: nozzle_tensile_analysis/analysis_output/all_curves_tidy.csv (part 99 of 151)
Strain,Stress_MPa,condition,nozzle_mm,gravity,run
0.020802021854995335,7.838094401088625,T105N22-1GFR085,2.2,-1G (inverted),Test Run 68
0.020923862290337082,7.8653649089011255,T105N22-1GFR085,2.2,-1G (inverted),Test Run 68
0.020761383150781805,7.889370798793712,T105N22-1GFR085,2.2,-1G (inverted),Test Run 68
0.020964500994550758,7.914108347621837,T105N22-1GFR085,2.2,-1G (inverted),Test Run 68
0.020883223586127448,7.940974497524175,T105N22-1GFR085,2.2,-1G (inverted),Test Run 68
0.020883223586127448,7.9671372172507375,T105N22-1GFR085,2.2,-1G (inverted),Test Run 68
0.02104577840296988,7.9917481181296495,T105N22-1GFR085,2.2,-1G (inverted),Test Run 68
0.021248896246738837,8.018426584926525,T105N22-1GFR085,2.2,-1G (inverted),Test Run 68
0.021167694515606725,8.044059824672612,T105N22-1GFR085,2.2,-1G (inverted),Test Run 68
0.021452089767794804,8.070431589809337,T105N22-1GFR085,2.2,-1G (inverted),Test Run 68
0.021411451063581128,8.0982674357566,T105N22-1GFR085,2.2,-1G (inverted),Test Run 68
0.021533291498926913,8.122309946742925,T105N22-1GFR085,2.2,-1G (inverted),Test Run 68
0.021533291498926913,8.148966288295663,T105N22-1GFR085,2.2,-1G (inverted),Test Run 68
0.021655207611559715,8.175707316127689,T105N22-1GFR085,2.2,-1G (inverted),Test Run 68
0.021777123724192514,8.203306650844487,T105N22-1GFR085,2.2,-1G (inverted),Test Run 68
0.022183359411726382,8.226818155971438,T105N22-1GFR085,2.2,-1G (inverted),Test Run 68
0.022061518976380593,8.253295206752687,T105N22-1GFR085,2.2,-1G (inverted),Test Run 68
0.022183359411726382,8.279740977016363,T105N22-1GFR085,2.2,-1G (inverted),Test Run 68
0.022345914228568672,8.304724955287849,T105N22-1GFR085,2.2,-1G (inverted),Test Run 68
0.022345914228568672,8.329792093959725,T105N22-1GFR085,2.2,-1G (inverted),Test Run 68
0.022345914228568672,8.355331492153088,T105N22-1GFR085,2.2,-1G (inverted),Test Run 68
0.02271158688918006,8.38193519088355,T105N22-1GFR085,2.2,-1G (inverted),Test Run 68
0.022630309480756894,8.406572031703863,T105N22-1GFR085,2.2,-1G (inverted),Test Run 68
0.022630309480756894,8.433332133022224,T105N22-1GFR085,2.2,-1G (inverted),Test Run 68
0.02291470473294901,8.457794260707775,T105N22-1GFR085,2.2,-1G (inverted),Test Run 68
0.022874066028735335,8.48266761275855,T105N22-1GFR085,2.2,-1G (inverted),Test Run 68
0.022874066028735335,8.507527994838625,T105N22-1GFR085,2.2,-1G (inverted),Test Run 68
0.023239738689346725,8.531819987026125,T105N22-1GFR085,2.2,-1G (inverted),Test Run 68
0.023158461280923415,8.557418894496838,T105N22-1GFR085,2.2,-1G (inverted),Test Run 68
0.023442856533111636,8.582766031948001,T105N22-1GFR085,2.2,-1G (inverted),Test Run 68
0.02368661308109008,8.606936716762462,T105N22-1GFR085,2.2,-1G (inverted),Test Run 68
0.023727251785299715,8.631933665004649,T105N22-1GFR085,2.2,-1G (inverted),Test Run 68
0.02409292444591096,8.655171274867925,T105N22-1GFR085,2.2,-1G (inverted),Test Run 68
0.024011647037491837,8.680864786830814,T105N22-1GFR085,2.2,-1G (inverted),Test Run 68
0.024011647037491837,8.70504386397925,T105N22-1GFR085,2.2,-1G (inverted),Test Run 68
0.02405228574170147,8.727253794399175,T105N22-1GFR085,2.2,-1G (inverted),Test Run 68
0.02405228574170147,8.748204111781988,T105N22-1GFR085,2.2,-1G (inverted),Test Run 68
0.023889806602146048,8.773190378871837,T105N22-1GFR085,2.2,-1G (inverted),Test Run 68
0.024255479262757437,8.794155955043712,T105N22-1GFR085,2.2,-1G (inverted),Test Run 68
0.024133563150124635,8.8178101298484,T105N22-1GFR085,2.2,-1G (inverted),Test Run 68
0.024296117966966926,8.839541697231212,T105N22-1GFR085,2.2,-1G (inverted),Test Run 68
0.024296117966966926,8.861594462123787,T105N22-1GFR085,2.2,-1G (inverted),Test Run 68
0.02437731969809904,8.88272941085425,T105N22-1GFR085,2.2,-1G (inverted),Test Run 68
0.024417958402312714,8.905175089565187,T105N22-1GFR085,2.2,-1G (inverted),Test Run 68
0.02494611020247938,8.929166483608162,T105N22-1GFR085,2.2,-1G (inverted),Test Run 68
0.024783631062924104,8.949461436000737,T105N22-1GFR085,2.2,-1G (inverted),Test Run 68
0.024864908471343226,8.972576975551524,T105N22-1GFR085,2.2,-1G (inverted),Test Run 68
0.02494611020247938,8.99503409835425,T105N22-1GFR085,2.2,-1G (inverted),Test Run 68
0.02494611020247938,9.017511057582775,T105N22-1GFR085,2.2,-1G (inverted),Test Run 68
0.024824269767133592,9.038179850307376,T105N22-1GFR085,2.2,-1G (inverted),Test Run 68
0.02523058113195447,9.061881327358162,T105N22-1GFR085,2.2,-1G (inverted),Test Run 68
0.02523058113195447,9.084361338344488,T105N22-1GFR085,2.2,-1G (inverted),Test Run 68
0.025433698975723423,9.107280802455813,T105N22-1GFR085,2.2,-1G (inverted),Test Run 68
0.025433698975723423,9.132083964076912,T105N22-1GFR085,2.2,-1G (inverted),Test Run 68
0.025474337679933057,9.151397776332775,T105N22-1GFR085,2.2,-1G (inverted),Test Run 68
0.025474337679933057,9.17347495528785,T105N22-1GFR085,2.2,-1G (inverted),Test Run 68
0.025718094227911648,9.196019053188238,T105N22-1GFR085,2.2,-1G (inverted),Test Run 68
0.025677455523697972,9.219587778774175,T105N22-1GFR085,2.2,-1G (inverted),Test Run 68
0.025921212071676414,9.242464518276126,T105N22-1GFR085,2.2,-1G (inverted),Test Run 68
0.025921212071676414,9.263387369838625,T105N22-1GFR085,2.2,-1G (inverted),Test Run 68
0.025921212071676414,9.287802958217537,T105N22-1GFR085,2.2,-1G (inverted),Test Run 68
0.026286884732287803,9.30956046554175,T105N22-1GFR085,2.2,-1G (inverted),Test Run 68
0.026286884732287803,9.331747507778086,T105N22-1GFR085,2.2,-1G (inverted),Test Run 68
0.026286884732287803,9.354630350795663,T105N22-1GFR085,2.2,-1G (inverted),Test Run 68
0.026449439549130094,9.379156565395274,T105N22-1GFR085,2.2,-1G (inverted),Test Run 68
0.026571279984475882,9.399435496059336,T105N22-1GFR085,2.2,-1G (inverted),Test Run 68
0.026408800844920605,9.422533488002689,T105N22-1GFR085,2.2,-1G (inverted),Test Run 68
0.02669319609710868,9.445196604457774,T105N22-1GFR085,2.2,-1G (inverted),Test Run 68
0.026449439549130094,9.468175577846438,T105N22-1GFR085,2.2,-1G (inverted),Test Run 68
0.026449439549130094,9.490032267299563,T105N22-1GFR085,2.2,-1G (inverted),Test Run 68
0.026815112209741483,9.5124390360984,T105N22-1GFR085,2.2,-1G (inverted),Test Run 68
0.027140146166143235,9.532357859340587,T105N22-1GFR085,2.2,-1G (inverted),Test Run 68
0.027140146166143235,9.557257914272224,T105N22-1GFR085,2.2,-1G (inverted),Test Run 68
0.02754638185367306,9.580207133022224,T105N22-1GFR085,2.2,-1G (inverted),Test Run 68
0.027424541418331314,9.602146219936287,T105N22-1GFR085,2.2,-1G (inverted),Test Run 68
0.027749575374729028,9.623257517543712,T105N22-1GFR085,2.2,-1G (inverted),Test Run 68
0.027749575374729028,9.644673227992925,T105N22-1GFR085,2.2,-1G (inverted),Test Run 68
0.027912054514284305,9.668149637905037,T105N22-1GFR085,2.2,-1G (inverted),Test Run 68
0.02766829796630586,9.689007639614024,T105N22-1GFR085,2.2,-1G (inverted),Test Run 68
0.028033970626917103,9.710049509731212,T105N22-1GFR085,2.2,-1G (inverted),Test Run 68
0.027912054514284305,9.733740305629649,T105N22-1GFR085,2.2,-1G (inverted),Test Run 68
0.028196449766472384,9.755181956020275,T105N22-1GFR085,2.2,-1G (inverted),Test Run 68
0.028318365879105183,9.777874827114024,T105N22-1GFR085,2.2,-1G (inverted),Test Run 68
0.028318365879105183,9.799922251430425,T105N22-1GFR085,2.2,-1G (inverted),Test Run 68
0.028318365879105183,9.819815897670662,T105N22-1GFR085,2.2,-1G (inverted),Test Run 68
0.028684038539716572,9.842816996303474,T105N22-1GFR085,2.2,-1G (inverted),Test Run 68
0.028480845018660605,9.864560007778087,T105N22-1GFR085,2.2,-1G (inverted),Test Run 68
0.028765240270848685,9.885043406215587,T105N22-1GFR085,2.2,-1G (inverted),Test Run 68
0.02884651767927185,9.908316111293711,T105N22-1GFR085,2.2,-1G (inverted),Test Run 68
0.02884651767927185,9.930735850063238,T105N22-1GFR085,2.2,-1G (inverted),Test Run 68
0.029252829044092727,9.952121805873787,T105N22-1GFR085,2.2,-1G (inverted),Test Run 68
0.029252829044092727,9.974434733119875,T105N22-1GFR085,2.2,-1G (inverted),Test Run 68
0.029049635523040802,9.994062113490974,T105N22-1GFR085,2.2,-1G (inverted),Test Run 68
0.029334106452516037,10.016098093715588,T105N22-1GFR085,2.2,-1G (inverted),Test Run 68
0.02945594688786168,10.038699412074962,T105N22-1GFR085,2.2,-1G (inverted),Test Run 68
0.02941530818364815,10.059013437953862,T105N22-1GFR085,2.2,-1G (inverted),Test Run 68
0.029618501704704116,10.082499766078863,T105N22-1GFR085,2.2,-1G (inverted),Test Run 68
0.02945594688786168,10.103557657924563,T105N22-1GFR085,2.2,-1G (inverted),Test Run 68
0.02945594688786168,10.125801157680424,T105N22-1GFR085,2.2,-1G (inverted),Test Run 68
0.02982161954847307,10.147344279018313,T105N22-1GFR085,2.2,-1G (inverted),Test Run 68
0.03002473739223798,10.167490458217538,T105N22-1GFR085,2.2,-1G (inverted),Test Run 68
0.02994353566110587,10.187529062953862,T105N22-1GFR085,2.2,-1G (inverted),Test Run 68
0.03026856961750344,10.210226511684336,T105N22-1GFR085,2.2,-1G (inverted),Test Run 68
0.030065376096447473,10.231668162074962,T105N22-1GFR085,2.2,-1G (inverted),Test Run 68
0.030471687461272393,10.252292704311287,T105N22-1GFR085,2.2,-1G (inverted),Test Run 68
0.030471687461272393,10.27358405562965,T105N22-1GFR085,2.2,-1G (inverted),Test Run 68
0.030634166600827815,10.294012522426524,T105N22-1GFR085,2.2,-1G (inverted),Test Run 68
0.030512326165482027,10.314826273647224,T105N22-1GFR085,2.2,-1G (inverted),Test Run 68
0.030918637530302905,10.336345743862063,T105N22-1GFR085,2.2,-1G (inverted),Test Run 68
0.03055296486969166,10.3552139994773,T105N22-1GFR085,2.2,-1G (inverted),Test Run 68
0.030959200557225525,10.377010416713626,T105N22-1GFR085,2.2,-1G (inverted),Test Run 68
0.03108111666985818,10.399710154262461,T105N22-1GFR085,2.2,-1G (inverted),Test Run 68
0.03108111666985818,10.419223856655037,T105N22-1GFR085,2.2,-1G (inverted),Test Run 68
0.030877998826093416,10.4413223979148,T105N22-1GFR085,2.2,-1G (inverted),Test Run 68
0.03132487321783677,10.462589335170662,T105N22-1GFR085,2.2,-1G (inverted),Test Run 68
0.031121755374067816,10.483696055141362,T105N22-1GFR085,2.2,-1G (inverted),Test Run 68
0.03160926847002485,10.50185554000465,T105N22-1GFR085,2.2,-1G (inverted),Test Run 68
0.03169054587844816,10.521662211147225,T105N22-1GFR085,2.2,-1G (inverted),Test Run 68
0.03144678933046957,10.5429093119773,T105N22-1GFR085,2.2,-1G (inverted),Test Run 68
0.03144678933046957,10.564595102992925,T105N22-1GFR085,2.2,-1G (inverted),Test Run 68
0.031771823286867285,10.583966898647224,T105N22-1GFR085,2.2,-1G (inverted),Test Run 68
0.03148742803467921,10.606047892299562,T105N22-1GFR085,2.2,-1G (inverted),Test Run 68
0.03201557983484573,10.6250008341941,T105N22-1GFR085,2.2,-1G (inverted),Test Run 68
0.03213749594747853,10.646392893520275,T105N22-1GFR085,2.2,-1G (inverted),Test Run 68
0.032178134651692204,10.664932322231213,T105N22-1GFR085,2.2,-1G (inverted),Test Run 68
0.032503092930802904,10.685942911830812,T105N22-1GFR085,2.2,-1G (inverted),Test Run 68
0.032503092930802904,10.704007029262462,T105N22-1GFR085,2.2,-1G (inverted),Test Run 68
0.032259336382824313,10.724906992641362,T105N22-1GFR085,2.2,-1G (inverted),Test Run 68
0.03258437033922203,10.74464194747535,T105N22-1GFR085,2.2,-1G (inverted),Test Run 68
0.032706286451854825,10.76430823775855,T105N22-1GFR085,2.2,-1G (inverted),Test Run 68
0.032665647747645195,10.786216044155037,T105N22-1GFR085,2.2,-1G (inverted),Test Run 68
0.03319379954781186,10.806273722377687,T105N22-1GFR085,2.2,-1G (inverted),Test Run 68
0.03307195911246607,10.824997019496838,T105N22-1GFR085,2.2,-1G (inverted),Test Run 68
0.03307195911246607,10.844871592250737,T105N22-1GFR085,2.2,-1G (inverted),Test Run 68
0.03343763177307746,10.865554880824963,T105N22-1GFR085,2.2,-1G (inverted),Test Run 68
0.03327507695623503,10.885615610805425,T105N22-1GFR085,2.2,-1G (inverted),Test Run 68
0.03319379954781186,10.903373789516362,T105N22-1GFR085,2.2,-1G (inverted),Test Run 68
0.03347819479999994,10.9245255229148,T105N22-1GFR085,2.2,-1G (inverted),Test Run 68
0.03339699306886783,10.942671274867925,T105N22-1GFR085,2.2,-1G (inverted),Test Run 68
0.03376259005218801,10.96217124435035,T105N22-1GFR085,2.2,-1G (inverted),Test Run 68
0.03380322875640169,10.983392405239025,T105N22-1GFR085,2.2,-1G (inverted),Test Run 68
0.03380322875640169,11.002825236049564,T105N22-1GFR085,2.2,-1G (inverted),Test Run 68
0.03404706098166729,11.020523142543713,T105N22-1GFR085,2.2,-1G (inverted),Test Run 68
0.03429081752964169,11.040236735073,T105N22-1GFR085,2.2,-1G (inverted),Test Run 68
0.03400642227745362,11.060807108608163,T105N22-1GFR085,2.2,-1G (inverted),Test Run 68
0.03433145623385537,11.080740427699961,T105N22-1GFR085,2.2,-1G (inverted),Test Run 68
0.034412657964987485,11.100128245082775,T105N22-1GFR085,2.2,-1G (inverted),Test Run 68
0.03461585148604345,11.118034434047612,T105N22-1GFR085,2.2,-1G (inverted),Test Run 68
0.03461585148604345,11.1368920085105,T105N22-1GFR085,2.2,-1G (inverted),Test Run 68
0.03481896932980836,11.155270456996837,T105N22-1GFR085,2.2,-1G (inverted),Test Run 68
0.03461585148604345,11.176591562953863,T105N22-1GFR085,2.2,-1G (inverted),Test Run 68
0.03490024673823153,11.1969620463523,T105N22-1GFR085,2.2,-1G (inverted),Test Run 68
0.03490024673823153,11.213388132778087,T105N22-1GFR085,2.2,-1G (inverted),Test Run 68
0.034940885442441165,11.233585428920662,T105N22-1GFR085,2.2,-1G (inverted),Test Run 68
0.03510336458199644,11.253881907192149,T105N22-1GFR085,2.2,-1G (inverted),Test Run 68
0.03510336458199644,11.272077250209724,T105N22-1GFR085,2.2,-1G (inverted),Test Run 68
0.03490024673823153,11.289533304897224,T105N22-1GFR085,2.2,-1G (inverted),Test Run 68
0.03526591939884292,11.308552622524175,T105N22-1GFR085,2.2,-1G (inverted),Test Run 68
0.0355096759468215,11.327323221889412,T105N22-1GFR085,2.2,-1G (inverted),Test Run 68
0.03563159205945416,11.347257303920662,T105N22-1GFR085,2.2,-1G (inverted),Test Run 68
0.035834709903219075,11.365025400844488,T105N22-1GFR085,2.2,-1G (inverted),Test Run 68
0.035834709903219075,11.385595774379649,T105N22-1GFR085,2.2,-1G (inverted),Test Run 68
0.035834709903219075,11.40302894088355,T105N22-1GFR085,2.2,-1G (inverted),Test Run 68
0.036281584294962574,11.419857859340587,T105N22-1GFR085,2.2,-1G (inverted),Test Run 68
0.03632222299917625,11.440392374721437,T105N22-1GFR085,2.2,-1G (inverted),Test Run 68
0.03624102126803995,11.4562622782859,T105N22-1GFR085,2.2,-1G (inverted),Test Run 68
0.0364441391118089,11.477318644252687,T105N22-1GFR085,2.2,-1G (inverted),Test Run 68
0.03632222299917625,11.495858835903087,T105N22-1GFR085,2.2,-1G (inverted),Test Run 68
0.036606618251364326,11.511960673061287,T105N22-1GFR085,2.2,-1G (inverted),Test Run 68
0.036606618251364326,11.531365275112062,T105N22-1GFR085,2.2,-1G (inverted),Test Run 68
0.036728534363997124,11.548471140590587,T105N22-1GFR085,2.2,-1G (inverted),Test Run 68
0.0365660552244417,11.565694498744875,T105N22-1GFR085,2.2,-1G (inverted),Test Run 68
0.03685045047662993,11.584299540248788,T105N22-1GFR085,2.2,-1G (inverted),Test Run 68
0.036728534363997124,11.603157877651125,T105N22-1GFR085,2.2,-1G (inverted),Test Run 68
0.03725668616416379,11.620536112514412,T105N22-1GFR085,2.2,-1G (inverted),Test Run 68
0.03733796357258292,11.639400553432376,T105N22-1GFR085,2.2,-1G (inverted),Test Run 68
0.03733796357258292,11.656915354457775,T105N22-1GFR085,2.2,-1G (inverted),Test Run 68
0.03741924098100608,11.673056101528086,T105N22-1GFR085,2.2,-1G (inverted),Test Run 68
0.037703636233194164,11.690754008022225,T105N22-1GFR085,2.2,-1G (inverted),Test Run 68
0.037541081416351874,11.709600138393313,T105N22-1GFR085,2.2,-1G (inverted),Test Run 68
0.03794739278117275,11.727208018031988,T105N22-1GFR085,2.2,-1G (inverted),Test Run 68
0.03786611537274944,11.744979166713625,T105N22-1GFR085,2.2,-1G (inverted),Test Run 68
0.03794739278117275,11.760896372524176,T105N22-1GFR085,2.2,-1G (inverted),Test Run 68
0.03794739278117275,11.779888224330813,T105N22-1GFR085,2.2,-1G (inverted),Test Run 68
0.03819114932915119,11.79746253463355,T105N22-1GFR085,2.2,-1G (inverted),Test Run 68
0.038028670189595916,11.811935496059338,T105N22-1GFR085,2.2,-1G (inverted),Test Run 68
0.03835370414599363,11.832893442836674,T105N22-1GFR085,2.2,-1G (inverted),Test Run 68
0.0384349815544168,11.847685312953862,T105N22-1GFR085,2.2,-1G (inverted),Test Run 68
0.03871937680660487,11.864989542690187,T105N22-1GFR085,2.2,-1G (inverted),Test Run 68
0.03908504946721626,11.884890055385501,T105N22-1GFR085,2.2,-1G (inverted),Test Run 68
0.03908504946721626,11.902291941371837,T105N22-1GFR085,2.2,-1G (inverted),Test Run 68
0.039044410763002586,11.91773917647925,T105N22-1GFR085,2.2,-1G (inverted),Test Run 68
0.03928816731098117,11.93490226241675,T105N22-1GFR085,2.2,-1G (inverted),Test Run 68
0.03916625119834837,11.95207679244605,T105N22-1GFR085,2.2,-1G (inverted),Test Run 68
0.03928816731098117,11.969175028530037,T105N22-1GFR085,2.2,-1G (inverted),Test Run 68
0.039653839971592414,11.986417460170662,T105N22-1GFR085,2.2,-1G (inverted),Test Run 68
0.039491285154746085,12.002292704311287,T105N22-1GFR085,2.2,-1G (inverted),Test Run 68
0.039531923858959615,12.0191529032859,T105N22-1GFR085,2.2,-1G (inverted),Test Run 68
0.039531923858959615,12.037519144740974,T105N22-1GFR085,2.2,-1G (inverted),Test Run 68
0.039653839971592414,12.053325724330813,T105N22-1GFR085,2.2,-1G (inverted),Test Run 68
0.039775680406938206,12.07038581344215,T105N22-1GFR085,2.2,-1G (inverted),Test Run 68
0.03993823522378064,12.086714243617925,T105N22-1GFR085,2.2,-1G (inverted),Test Run 68
0.03981631911114784,12.1041138407859,T105N22-1GFR085,2.2,-1G (inverted),Test Run 68
0.040303907884391886,12.119790720668712,T105N22-1GFR085,2.2,-1G (inverted),Test Run 68
0.040303907884391886,12.136875223842537,T105N22-1GFR085,2.2,-1G (inverted),Test Run 68
0.040303907884391886,12.15363776656715,T105N22-1GFR085,2.2,-1G (inverted),Test Run 68
0.04042574831973767,12.1675431010398,T105N22-1GFR085,2.2,-1G (inverted),Test Run 68
0.040750782276135385,12.186741709438238,T105N22-1GFR085,2.2,-1G (inverted),Test Run 68
0.04046638702394716,12.203648447719488,T105N22-1GFR085,2.2,-1G (inverted),Test Run 68
0.04071014357192575,12.218973612514413,T105N22-1GFR085,2.2,-1G (inverted),Test Run 68
0.04066958054500327,12.235801005092537,T105N22-1GFR085,2.2,-1G (inverted),Test Run 68
0.04071014357192575,12.251474070278087,T105N22-1GFR085,2.2,-1G (inverted),Test Run 68
0.04071014357192575,12.267788767543712,T105N22-1GFR085,2.2,-1G (inverted),Test Run 68
0.04136021148472521,12.2833748576316,T105N22-1GFR085,2.2,-1G (inverted),Test Run 68
0.041319572780511536,12.298976969448,T105N22-1GFR085,2.2,-1G (inverted),Test Run 68
0.04160404370999067,12.3171524760398,T105N22-1GFR085,2.2,-1G (inverted),Test Run 68
0.04160404370999067,12.331432413783938,T105N22-1GFR085,2.2,-1G (inverted),Test Run 68
0.04168524544112279,12.3471573588523,T105N22-1GFR085,2.2,-1G (inverted),Test Run 68
0.04209155680594381,12.364897989955812,T105N22-1GFR085,2.2,-1G (inverted),Test Run 68
0.04209155680594381,12.38062980147925,T105N22-1GFR085,2.2,-1G (inverted),Test Run 68
0.04196964069331101,12.393795084682376,T105N22-1GFR085,2.2,-1G (inverted),Test Run 68
0.042254111622790136,12.409927439418713,T105N22-1GFR085,2.2,-1G (inverted),Test Run 68
0.04221347291857646,12.4271851298484,T105N22-1GFR085,2.2,-1G (inverted),Test Run 68
0.04237595205813188,12.443827128139413,T105N22-1GFR085,2.2,-1G (inverted),Test Run 68
0.04286354083137593,12.458549570766362,T105N22-1GFR085,2.2,-1G (inverted),Test Run 68
0.042660347310319965,12.474472117153088,T105N22-1GFR085,2.2,-1G (inverted),Test Run 68
0.042660347310319965,12.489025950160862,T105N22-1GFR085,2.2,-1G (inverted),Test Run 68
0.04294474256251208,12.503699564662863,T105N22-1GFR085,2.2,-1G (inverted),Test Run 68
0.04302601997093121,12.520490336147237,T105N22-1GFR085,2.2,-1G (inverted),Test Run 68
0.04302601997093121,12.536076426235113,T105N22-1GFR085,2.2,-1G (inverted),Test Run 68
0.04335105392733296,12.550330424037863,T105N22-1GFR085,2.2,-1G (inverted),Test Run 68
0.04322913781470016,12.567704844203863,T105N22-1GFR085,2.2,-1G (inverted),Test Run 68
0.04363544917952118,12.580758738246862,T105N22-1GFR085,2.2,-1G (inverted),Test Run 68
0.04363544917952118,12.595138621059363,T105N22-1GFR085,2.2,-1G (inverted),Test Run 68
0.04375736529215384,12.611470102992987,T105N22-1GFR085,2.2,-1G (inverted),Test Run 68
0.04371672658794435,12.626433634487112,T105N22-1GFR085,2.2,-1G (inverted),Test Run 68
0.04391984443170926,12.641248392787862,T105N22-1GFR085,2.2,-1G (inverted),Test Run 68
0.04371672658794435,12.656420206752738,T105N22-1GFR085,2.2,-1G (inverted),Test Run 68
0.04408239924855155,12.671798014369863,T105N22-1GFR085,2.2,-1G (inverted),Test Run 68
0.0441636009796877,12.687065195766362,T105N22-1GFR085,2.2,-1G (inverted),Test Run 68
0.0441636009796877,12.701102518764362,T105N22-1GFR085,2.2,-1G (inverted),Test Run 68
0.04432615579653014,12.716864084926488,T105N22-1GFR085,2.2,-1G (inverted),Test Run 68
0.044610551048718215,12.732049631801488,T105N22-1GFR085,2.2,-1G (inverted),Test Run 68
0.04444807190916294,12.744873118129613,T105N22-1GFR085,2.2,-1G (inverted),Test Run 68
0.044935585005119974,12.760337137904987,T105N22-1GFR085,2.2,-1G (inverted),Test Run 68
0.04469182845714138,12.775370096889363,T105N22-1GFR085,2.2,-1G (inverted),Test Run 68
0.04473246716135102,12.789842295375738,T105N22-1GFR085,2.2,-1G (inverted),Test Run 68
0.04521998025730805,12.805572581020238,T105N22-1GFR085,2.2,-1G (inverted),Test Run 68
0.04521998025730805,12.819293284145237,T105N22-1GFR085,2.2,-1G (inverted),Test Run 68
0.045179341553094374,12.832275461879613,T105N22-1GFR085,2.2,-1G (inverted),Test Run 68
0.04558565291791944,12.847610544887488,T105N22-1GFR085,2.2,-1G (inverted),Test Run 68
0.04558565291791944,12.860902476039863,T105N22-1GFR085,2.2,-1G (inverted),Test Run 68
0.04558565291791944,12.873840403285863,T105N22-1GFR085,2.2,-1G (inverted),Test Run 68
0.04607316601387243,12.889790415492987,T105N22-1GFR085,2.2,-1G (inverted),Test Run 68
0.04595132557852664,12.904318308559363,T105N22-1GFR085,2.2,-1G (inverted),Test Run 68
0.04595132557852664,12.919867014613988,T105N22-1GFR085,2.2,-1G (inverted),Test Run 68
0.04643883867448367,12.934613108363987,T105N22-1GFR085,2.2,-1G (inverted),Test Run 68
0.04643883867448367,12.948638987270238,T105N22-1GFR085,2.2,-1G (inverted),Test Run 68
0.046357561266060505,12.961033701625738,T105N22-1GFR085,2.2,-1G (inverted),Test Run 68
0.04652011608290698,12.976126169887488,T105N22-1GFR085,2.2,-1G (inverted),Test Run 68
0.046357561266060505,12.989320444789863,T105N22-1GFR085,2.2,-1G (inverted),Test Run 68
0.04692642744772786,13.002952646938237,T105N22-1GFR085,2.2,-1G (inverted),Test Run 68
0.04692642744772786,13.016836619106238,T105N22-1GFR085,2.2,-1G (inverted),Test Run 68
0.04708890658728314,13.030201792446112,T105N22-1GFR085,2.2,-1G (inverted),Test Run 68
0.04729202443104805,13.045414805141363,T105N22-1GFR085,2.2,-1G (inverted),Test Run 68
0.04753585665631365,13.058677744594487,T105N22-1GFR085,2.2,-1G (inverted),Test Run 68
0.04717018399570631,13.071853708949988,T105N22-1GFR085,2.2,-1G (inverted),Test Run 68
0.047617058387449805,13.086402964321113,T105N22-1GFR085,2.2,-1G (inverted),Test Run 68
0.04757649536052718,13.099864268031988,T105N22-1GFR085,2.2,-1G (inverted),Test Run 68
0.04757649536052718,13.114633249965612,T105N22-1GFR085,2.2,-1G (inverted),Test Run 68
0.047617058387449805,13.127224802699988,T105N22-1GFR085,2.2,-1G (inverted),Test Run 68
0.048023369752270686,13.141059946742988,T105N22-1GFR085,2.2,-1G (inverted),Test Run 68
0.04786089061271541,13.154711985317112,T105N22-1GFR085,2.2,-1G (inverted),Test Run 68
0.04826712630024927,13.170593332973363,T105N22-1GFR085,2.2,-1G (inverted),Test Run 68
0.04826712630024927,13.182028269496863,T105N22-1GFR085,2.2,-1G (inverted),Test Run 68
0.04826712630024927,13.194296335903113,T105N22-1GFR085,2.2,-1G (inverted),Test Run 68
0.04826712630024927,13.206584238735113,T105N22-1GFR085,2.2,-1G (inverted),Test Run 68
0.048632798960856476,13.220867991176487,T105N22-1GFR085,2.2,-1G (inverted),Test Run 68
0.04859216025664684,13.234254526821113,T105N22-1GFR085,2.2,-1G (inverted),Test Run 68
0.049039110325681395,13.246994089809363,T105N22-1GFR085,2.2,-1G (inverted),Test Run 68
0.049039110325681395,13.260849070278113,T105N22-1GFR085,2.2,-1G (inverted),Test Run 68
0.049161026438314194,13.271762156215612,T105N22-1GFR085,2.2,-1G (inverted),Test Run 68
0.04936414428207911,13.284738230434362,T105N22-1GFR085,2.2,-1G (inverted),Test Run 68
0.04936414428207911,13.299159311977363,T105N22-1GFR085,2.2,-1G (inverted),Test Run 68
0.04936414428207911,13.313636851039863,T105N22-1GFR085,2.2,-1G (inverted),Test Run 68
0.049648539534267185,13.326957773891362,T105N22-1GFR085,2.2,-1G (inverted),Test Run 68
0.049648539534267185,13.337880015102362,T105N22-1GFR085,2.2,-1G (inverted),Test Run 68
0.04972981694269035,13.351944040981238,T105N22-1GFR085,2.2,-1G (inverted),Test Run 68
0.05017669133443385,13.362291025844488,T105N22-1GFR085,2.2,-1G (inverted),Test Run 68
0.05009548960330174,13.375633311000737,T105N22-1GFR085,2.2,-1G (inverted),Test Run 68
0.05009548960330174,13.388763498988988,T105N22-1GFR085,2.2,-1G (inverted),Test Run 68
0.050542363995045095,13.402043223110113,T105N22-1GFR085,2.2,-1G (inverted),Test Run 68
0.050542363995045095,13.413720774379613,T105N22-1GFR085,2.2,-1G (inverted),Test Run 68
0.05066428010767789,13.426411509242987,T105N22-1GFR085,2.2,-1G (inverted),Test Run 68
0.05098931406407965,13.438880991664863,T105N22-1GFR085,2.2,-1G (inverted),Test Run 68
0.050826759247233316,13.450282358852363,T105N22-1GFR085,2.2,-1G (inverted),Test Run 68
0.05102995276828928,13.463823008266363,T105N22-1GFR085,2.2,-1G (inverted),Test Run 68
0.05102995276828928,13.476167368617988,T105N22-1GFR085,2.2,-1G (inverted),Test Run 68
0.0511111544994214,13.487640452113988,T105N22-1GFR085,2.2,-1G (inverted),Test Run 68
0.051354986724686996,13.499784922328862,T105N22-1GFR085,2.2,-1G (inverted),Test Run 68
0.05168002068108875,13.514733957973363,T105N22-1GFR085,2.2,-1G (inverted),Test Run 68
0.05143618845582315,13.525840830531987,T105N22-1GFR085,2.2,-1G (inverted),Test Run 68
0.051761222412220864,13.537045359340613,T105N22-1GFR085,2.2,-1G (inverted),Test Run 68
0.05180186111643035,13.550271677699987,T105N22-1GFR085,2.2,-1G (inverted),Test Run 68
0.052005054637486316,13.561679148403112,T105N22-1GFR085,2.2,-1G (inverted),Test Run 68
0.052005054637486316,13.573060679164863,T105N22-1GFR085,2.2,-1G (inverted),Test Run 68
0.05237065162081069,13.585524058071112,T105N22-1GFR085,2.2,-1G (inverted),Test Run 68
0.052248811185464906,13.596164011684362,T105N22-1GFR085,2.2,-1G (inverted),Test Run 68
0.05245192902922982,13.608206248012488,T105N22-1GFR085,2.2,-1G (inverted),Test Run 68
0.0524925677334435,13.622380137172613,T105N22-1GFR085,2.2,-1G (inverted),Test Run 68
0.05245192902922982,13.633892893520237,T105N22-1GFR085,2.2,-1G (inverted),Test Run 68
0.05298008082939649,13.645091318813238,T105N22-1GFR085,2.2,-1G (inverted),Test Run 68
0.05298008082939649,13.656120371547612,T105N22-1GFR085,2.2,-1G (inverted),Test Run 68
0.052939517802473864,13.667318796840613,T105N22-1GFR085,2.2,-1G (inverted),Test Run 68
0.053264551758875615,13.680600046840613,T105N22-1GFR085,2.2,-1G (inverted),Test Run 68
0.05342703089843104,13.692022776332738,T105N22-1GFR085,2.2,-1G (inverted),Test Run 68
0.05338639219421736,13.702691721645238,T105N22-1GFR085,2.2,-1G (inverted),Test Run 68
0.05367078744640948,13.717349314418737,T105N22-1GFR085,2.2,-1G (inverted),Test Run 68
0.053589510037986315,13.726434397426488,T105N22-1GFR085,2.2,-1G (inverted),Test Run 68
0.053589510037986315,13.738305735317113,T105N22-1GFR085,2.2,-1G (inverted),Test Run 68
0.05403646010701683,13.748704600063238,T105N22-1GFR085,2.2,-1G (inverted),Test Run 68
0.054117737515439995,13.760015940395238,T105N22-1GFR085,2.2,-1G (inverted),Test Run 68
0.05428021665499527,13.770512461391363,T105N22-1GFR085,2.2,-1G (inverted),Test Run 68
0.05444277147184175,13.781881785121863,T105N22-1GFR085,2.2,-1G (inverted),Test Run 68
0.05432085535920491,13.793541025844487,T105N22-1GFR085,2.2,-1G (inverted),Test Run 68
0.054686528019816154,13.803262400356237,T105N22-1GFR085,2.2,-1G (inverted),Test Run 68
0.054686528019816154,13.815640330043738,T105N22-1GFR085,2.2,-1G (inverted),Test Run 68
0.05472716672402983,13.825956797328862,T105N22-1GFR085,2.2,-1G (inverted),Test Run 68
0.05493028456779474,13.837188791957738,T105N22-1GFR085,2.2,-1G (inverted),Test Run 68
0.055133478088850704,13.846676706996863,T105N22-1GFR085,2.2,-1G (inverted),Test Run 68
0.05493028456779474,13.857861399379612,T105N22-1GFR085,2.2,-1G (inverted),Test Run 68
0.05517404111577318,13.869200205531987,T105N22-1GFR085,2.2,-1G (inverted),Test Run 68
0.05517404111577318,13.880645823207738,T105N22-1GFR085,2.2,-1G (inverted),Test Run 68
0.05533659593261562,13.889558481899238,T105N22-1GFR085,2.2,-1G (inverted),Test Run 68
0.055255318524196496,13.901669382778113,T105N22-1GFR085,2.2,-1G (inverted),Test Run 68
0.05570226859322686,13.910437082973363,T105N22-1GFR085,2.2,-1G (inverted),Test Run 68
0.05590538643699178,13.922161936488987,T105N22-1GFR085,2.2,-1G (inverted),Test Run 68
0.05590538643699178,13.932806467738988,T105N22-1GFR085,2.2,-1G (inverted),Test Run 68
0.05590538643699178,13.943826365199987,T105N22-1GFR085,2.2,-1G (inverted),Test Run 68
0.05627105909760317,13.954097056117988,T105N22-1GFR085,2.2,-1G (inverted),Test Run 68
0.05631169780181684,13.963899302211738,T105N22-1GFR085,2.2,-1G (inverted),Test Run 68
0.056392975210235965,13.974658274379612,T105N22-1GFR085,2.2,-1G (inverted),Test Run 68
0.056758572193560196,13.984379648891363,T105N22-1GFR085,2.2,-1G (inverted),Test Run 68
0.056758572193560196,13.994390940395238,T105N22-1GFR085,2.2,-1G (inverted),Test Run 68
0.05700240441882579,14.003942942348363,T105N22-1GFR085,2.2,-1G (inverted),Test Run 68
0.05700240441882579,14.012843394008613,T105N22-1GFR085,2.2,-1G (inverted),Test Run 68
0.05708360614995791,14.025851511684362,T105N22-1GFR085,2.2,-1G (inverted),Test Run 68
0.05696176571461616,14.034330820766362,T105N22-1GFR085,2.2,-1G (inverted),Test Run 68
0.057327438375223506,14.046624827113988,T105N22-1GFR085,2.2,-1G (inverted),Test Run 68
0.05744927881056915,14.056228708949988,T105N22-1GFR085,2.2,-1G (inverted),Test Run 68
0.05740864010635966,14.065708994594488,T105N22-1GFR085,2.2,-1G (inverted),Test Run 68
0.05740864010635966,14.075763010707737,T105N22-1GFR085,2.2,-1G (inverted),Test Run 68
0.0578962288796037,14.087054514613987,T105N22-1GFR085,2.2,-1G (inverted),Test Run 68
0.058058708019159126,14.095376658168737,T105N22-1GFR085,2.2,-1G (inverted),Test Run 68
0.058139985427578256,14.104225229946113,T105N22-1GFR085,2.2,-1G (inverted),Test Run 68
0.05858693549661266,14.115800547328863,T105N22-1GFR085,2.2,-1G (inverted),Test Run 68
0.058383741975556694,14.126068186488988,T105N22-1GFR085,2.2,-1G (inverted),Test Run 68
0.05870877593195845,14.137918162074987,T105N22-1GFR085,2.2,-1G (inverted),Test Run 68
0.05870877593195845,14.147146677699988,T105N22-1GFR085,2.2,-1G (inverted),Test Run 68
0.05887133074880089,14.157148813930487,T105N22-1GFR085,2.2,-1G (inverted),Test Run 68
0.05870877593195845,14.165745615688238,T105N22-1GFR085,2.2,-1G (inverted),Test Run 68
0.059155726000988965,14.174383616176488,T105N22-1GFR085,2.2,-1G (inverted),Test Run 68
0.05919636470520264,14.184024119106237,T105N22-1GFR085,2.2,-1G (inverted),Test Run 68
0.059155726000988965,14.193467783656988,T105N22-1GFR085,2.2,-1G (inverted),Test Run 68
0.059155726000988965,14.204827952113988,T105N22-1GFR085,2.2,-1G (inverted),Test Run 68
0.05956203736580984,14.214744639125737,T105N22-1GFR085,2.2,-1G (inverted),Test Run 68
0.05952139866160021,14.223532175746863,T105N22-1GFR085,2.2,-1G (inverted),Test Run 68
0.059927634349134076,14.233638071742988,T105N22-1GFR085,2.2,-1G (inverted),Test Run 68
0.060090189165976506,14.241641306606237,T105N22-1GFR085,2.2,-1G (inverted),Test Run 68
0.059927634349134076,14.251361155238987,T105N22-1GFR085,2.2,-1G (inverted),Test Run 68
0.06033394571395495,14.260061716762488,T105N22-1GFR085,2.2,-1G (inverted),Test Run 68
0.06033394571395495,14.270556711879612,T105N22-1GFR085,2.2,-1G (inverted),Test Run 68
0.06033394571395495,14.280200266567112,T105N22-1GFR085,2.2,-1G (inverted),Test Run 68
0.06049650053079739,14.289743113246862,T105N22-1GFR085,2.2,-1G (inverted),Test Run 68
0.06078089578298546,14.298497080531988,T105N22-1GFR085,2.2,-1G (inverted),Test Run 68
0.06061834096614317,14.306593394008612,T105N22-1GFR085,2.2,-1G (inverted),Test Run 68
0.06102465233096405,14.316983103481238,T105N22-1GFR085,2.2,-1G (inverted),Test Run 68
0.06102465233096405,14.326594614711738,T105N22-1GFR085,2.2,-1G (inverted),Test Run 68
0.06130904758315213,14.334689402309362,T105N22-1GFR085,2.2,-1G (inverted),Test Run 68
0.0612684088789425,14.345015024867987,T105N22-1GFR085,2.2,-1G (inverted),Test Run 68
0.06159344283534021,14.353639292446113,T105N22-1GFR085,2.2,-1G (inverted),Test Run 68
0.06171535894797705,14.361915659633613,T105N22-1GFR085,2.2,-1G (inverted),Test Run 68
0.061877838087532326,14.372227549281988,T105N22-1GFR085,2.2,-1G (inverted),Test Run 68
0.061877838087532326,14.381005930629613,T105N22-1GFR085,2.2,-1G (inverted),Test Run 68
0.061918476791741964,14.389364695278113,T105N22-1GFR085,2.2,-1G (inverted),Test Run 68
0.062324788156562845,14.398367380824988,T105N22-1GFR085,2.2,-1G (inverted),Test Run 68
0.06224351074813968,14.407255625453862,T105N22-1GFR085,2.2,-1G (inverted),Test Run 68
0.06260918340875092,14.416229319301488,T105N22-1GFR085,2.2,-1G (inverted),Test Run 68
0.06260918340875092,14.425532602992988,T105N22-1GFR085,2.2,-1G (inverted),Test Run 68
0.06293421736515267,14.433438181606238,T105N22-1GFR085,2.2,-1G (inverted),Test Run 68
0.06293421736515267,14.443519663539863,T105N22-1GFR085,2.2,-1G (inverted),Test Run 68
0.06317797391312722,14.449890207973363,T105N22-1GFR085,2.2,-1G (inverted),Test Run 68
0.06329989002576407,14.457754587856238,T105N22-1GFR085,2.2,-1G (inverted),Test Run 68
0.06313733520891758,14.466922068324987,T105N22-1GFR085,2.2,-1G (inverted),Test Run 68
0.06350300786952898,14.476745676723363,T105N22-1GFR085,2.2,-1G (inverted),Test Run 68
0.06350300786952898,14.486198496547612,T105N22-1GFR085,2.2,-1G (inverted),Test Run 68
0.06354364657373847,14.494213938442112,T105N22-1GFR085,2.2,-1G (inverted),Test Run 68
0.06366548700908425,14.502656626430488,T105N22-1GFR085,2.2,-1G (inverted),Test Run 68
0.0641530757823283,14.511280894008612,T105N22-1GFR085,2.2,-1G (inverted),Test Run 68
0.06407179837390513,14.519361948696112,T105N22-1GFR085,2.2,-1G (inverted),Test Run 68
0.06443747103451652,14.528936838832738,T105N22-1GFR085,2.2,-1G (inverted),Test Run 68
0.06451874844293969,14.536058115688238,T105N22-1GFR085,2.2,-1G (inverted),Test Run 68
0.06451874844293969,14.542637705531988,T105N22-1GFR085,2.2,-1G (inverted),Test Run 68
0.06455938714714918,14.554098581996863,T105N22-1GFR085,2.2,-1G (inverted),Test Run 68
0.06496562283468305,14.560955881801487,T105N22-1GFR085,2.2,-1G (inverted),Test Run 68
0.06496562283468305,14.569514536586738,T105N22-1GFR085,2.2,-1G (inverted),Test Run 68
0.06529065679108076,14.577418589321113,T105N22-1GFR085,2.2,-1G (inverted),Test Run 68
0.06516881635573915,14.585720896449988,T105N22-1GFR085,2.2,-1G (inverted),Test Run 68
0.06529065679108076,14.593711924281987,T105N22-1GFR085,2.2,-1G (inverted),Test Run 68
0.06529065679108076,14.601312327113988,T105N22-1GFR085,2.2,-1G (inverted),Test Run 68
0.06553448901634636,14.608845591274237,T105N22-1GFR085,2.2,-1G (inverted),Test Run 68
0.06545321160792723,14.616569590297612,T105N22-1GFR085,2.2,-1G (inverted),Test Run 68
0.06585952297274811,14.624420237270238,T105N22-1GFR085,2.2,-1G (inverted),Test Run 68
0.06606264081651302,14.632746958461738,T105N22-1GFR085,2.2,-1G (inverted),Test Run 68
0.06606264081651302,14.639860605922612,T105N22-1GFR085,2.2,-1G (inverted),Test Run 68
0.0661032795207267,14.649627756801488,T105N22-1GFR085,2.2,-1G (inverted),Test Run 68
0.0661844812518588,14.654995798793738,T105N22-1GFR085,2.2,-1G (inverted),Test Run 68
0.06650951520825638,14.663482737270238,T105N22-1GFR085,2.2,-1G (inverted),Test Run 68
0.06655015391247006,14.670665049281988,T105N22-1GFR085,2.2,-1G (inverted),Test Run 68
0.06671270872931248,14.680638193813238,T105N22-1GFR085,2.2,-1G (inverted),Test Run 68
0.06671270872931248,14.688745188442113,T105N22-1GFR085,2.2,-1G (inverted),Test Run 68
0.06699710398150056,14.695002817836738,T105N22-1GFR085,2.2,-1G (inverted),Test Run 68
0.06687518786886776,14.702584910121862,T105N22-1GFR085,2.2,-1G (inverted),Test Run 68
0.06728149923368865,14.709986948696113,T105N22-1GFR085,2.2,-1G (inverted),Test Run 68
0.06764717189429989,14.716844248500738,T105N22-1GFR085,2.2,-1G (inverted),Test Run 68
0.06764717189429989,14.724638437953862,T105N22-1GFR085,2.2,-1G (inverted),Test Run 68
0.06764717189429989,14.734741282192113,T105N22-1GFR085,2.2,-1G (inverted),Test Run 68
0.0677284493027232,14.740678477016363,T105N22-1GFR085,2.2,-1G (inverted),Test Run 68
0.06793156714648811,14.748674082485113,T105N22-1GFR085,2.2,-1G (inverted),Test Run 68
0.06793156714648811,14.755729746547612,T105N22-1GFR085,2.2,-1G (inverted),Test Run 68
0.0680534832591209,14.762509226528113,T105N22-1GFR085,2.2,-1G (inverted),Test Run 68
0.0685003576508683,14.769311594692113,T105N22-1GFR085,2.2,-1G (inverted),Test Run 68
0.0685003576508683,14.777946543422612,T105N22-1GFR085,2.2,-1G (inverted),Test Run 68
0.06837851721552252,14.786595225063238,T105N22-1GFR085,2.2,-1G (inverted),Test Run 68
0.06874411419884285,14.792021250453862,T105N22-1GFR085,2.2,-1G (inverted),Test Run 68
0.06894730771989882,14.800975107875738,T105N22-1GFR085,2.2,-1G (inverted),Test Run 68
0.06898794642410831,14.807119822231238,T105N22-1GFR085,2.2,-1G (inverted),Test Run 68
0.06947545952006548,14.814427256313238,T105N22-1GFR085,2.2,-1G (inverted),Test Run 68
0.06947545952006548,14.820977854457738,T105N22-1GFR085,2.2,-1G (inverted),Test Run 68
0.06947545952006548,14.828004526821113,T105N22-1GFR085,2.2,-1G (inverted),Test Run 68
0.06955673692848865,14.834603953090612,T105N22-1GFR085,2.2,-1G (inverted),Test Run 68
0.06963801433690778,14.842822336879612,T105N22-1GFR085,2.2,-1G (inverted),Test Run 68
0.06955673692848865,14.850039744106237,T105N22-1GFR085,2.2,-1G (inverted),Test Run 68
0.06996297261601847,14.858032297817113,T105N22-1GFR085,2.2,-1G (inverted),Test Run 68
0.06996297261601847,14.862838816371863,T105N22-1GFR085,2.2,-1G (inverted),Test Run 68
0.06996297261601847,14.869935679164863,T105N22-1GFR085,2.2,-1G (inverted),Test Run 68
0.07020680484128812,14.877681040492988,T105N22-1GFR085,2.2,-1G (inverted),Test Run 68
0.07057247750189533,14.883096384731237,T105N22-1GFR085,2.2,-1G (inverted),Test Run 68
0.0704912000934762,14.892001414028112,T105N22-1GFR085,2.2,-1G (inverted),Test Run 68
0.07089743578100602,14.898590159145238,T105N22-1GFR085,2.2,-1G (inverted),Test Run 68
0.07122246973740777,14.905474924770237,T105N22-1GFR085,2.2,-1G (inverted),Test Run 68
0.07122246973740777,14.912547373500738,T105N22-1GFR085,2.2,-1G (inverted),Test Run 68
0.07126310844161726,14.918145823207738,T105N22-1GFR085,2.2,-1G (inverted),Test Run 68
0.07130374714583095,14.925953745571112,T105N22-1GFR085,2.2,-1G (inverted),Test Run 68
0.07138502455425007,14.931884836879613,T105N22-1GFR085,2.2,-1G (inverted),Test Run 68
0.07146630196267323,14.939070200649237,T105N22-1GFR085,2.2,-1G (inverted),Test Run 68
0.07150694066688286,14.946278452602362,T105N22-1GFR085,2.2,-1G (inverted),Test Run 68
0.07150694066688286,14.953225779262487,T105N22-1GFR085,2.2,-1G (inverted),Test Run 68
0.07183197462328463,14.961314463344488,T105N22-1GFR085,2.2,-1G (inverted),Test Run 68
0.0718725376502071,14.967282175746863,T105N22-1GFR085,2.2,-1G (inverted),Test Run 68
0.07203509246704953,14.973025583949987,T105N22-1GFR085,2.2,-1G (inverted),Test Run 68
0.07231948771923762,14.980177378383612,T105N22-1GFR085,2.2,-1G (inverted),Test Run 68
0.07231948771923762,14.983674692836738,T105N22-1GFR085,2.2,-1G (inverted),Test Run 68
0.07244140383187445,14.991911387172612,T105N22-1GFR085,2.2,-1G (inverted),Test Run 68
0.07264452167563937,14.998913645473362,T105N22-1GFR085,2.2,-1G (inverted),Test Run 68
