Repository: schandel33/gitrep

# Nozzle Tensile Test Analysis

Stress-vs-strain analysis of tensile pulls across 4 nozzle sizes (0.6, 1.4,
2.2, 2.6 mm) x 2 print-gravity orientations (+1G upright / -1G inverted),
printed at 105 C with a 0.85 flow ratio.

## Data-quality issues found and how they're handled

1. **Load-cell zero offset.** 10 of 17 runs record small negative Load
   values for the first handful of samples (up to ~180, always <0.5% of the
   file) before the crosshead starts moving — load-cell noise around zero,
   not real load. The script computes the mean Load over all
   pre-motion samples (`Crosshead < crosshead_zero_threshold_mm`) and
   subtracts it from the whole run.
2.

File: nozzle_tensile_analysis/analysis_output/all_curves_tidy.csv (part 100 of 151)
Strain,Stress_MPa,condition,nozzle_mm,gravity,run
0.07292891692782744,15.006150889125738,T105N22-1GFR085,2.2,-1G (inverted),Test Run 68
0.07309147174466987,15.011370920863987,T105N22-1GFR085,2.2,-1G (inverted),Test Run 68
0.07321331218001552,15.018975901332738,T105N22-1GFR085,2.2,-1G (inverted),Test Run 68
0.07321331218001552,15.026039194789863,T105N22-1GFR085,2.2,-1G (inverted),Test Run 68
0.07349770743220374,15.031254648891363,T105N22-1GFR085,2.2,-1G (inverted),Test Run 68
0.07349770743220374,15.037988352504613,T105N22-1GFR085,2.2,-1G (inverted),Test Run 68
0.07349770743220374,15.043365549770238,T105N22-1GFR085,2.2,-1G (inverted),Test Run 68
0.07386338009281498,15.050935435024238,T105N22-1GFR085,2.2,-1G (inverted),Test Run 68
0.07390401879702461,15.056187510219488,T105N22-1GFR085,2.2,-1G (inverted),Test Run 68
0.07390401879702461,15.063710093227362,T105N22-1GFR085,2.2,-1G (inverted),Test Run 68
0.07414777534500307,15.069807505336737,T105N22-1GFR085,2.2,-1G (inverted),Test Run 68
0.07435096886605903,15.074633860317112,T105N22-1GFR085,2.2,-1G (inverted),Test Run 68
0.07439153189298166,15.082276987758613,T105N22-1GFR085,2.2,-1G (inverted),Test Run 68
0.07483848196201216,15.087994456020237,T105N22-1GFR085,2.2,-1G (inverted),Test Run 68
0.0747572045535929,15.093513560024238,T105N22-1GFR085,2.2,-1G (inverted),Test Run 68
0.07500096110156744,15.100552439418738,T105N22-1GFR085,2.2,-1G (inverted),Test Run 68
0.07500096110156744,15.106720041957738,T105N22-1GFR085,2.2,-1G (inverted),Test Run 68
0.0752041546226234,15.114898752895238,T105N22-1GFR085,2.2,-1G (inverted),Test Run 68
0.07528543203104658,15.117906260219488,T105N22-1GFR085,2.2,-1G (inverted),Test Run 68
0.07548854987481149,15.124321055141362,T105N22-1GFR085,2.2,-1G (inverted),Test Run 68
0.0755698272832348,15.129077219692112,T105N22-1GFR085,2.2,-1G (inverted),Test Run 68
0.07573230642279008,15.135377573696113,T105N22-1GFR085,2.2,-1G (inverted),Test Run 68
0.07573230642279008,15.142944407192113,T105N22-1GFR085,2.2,-1G (inverted),Test Run 68
0.07609797908340132,15.148255991664863,T105N22-1GFR085,2.2,-1G (inverted),Test Run 68
0.07605734037919183,15.153546213832737,T105N22-1GFR085,2.2,-1G (inverted),Test Run 68
0.07605734037919183,15.162802195278113,T105N22-1GFR085,2.2,-1G (inverted),Test Run 68
0.0765042904482222,15.166461252895237,T105N22-1GFR085,2.2,-1G (inverted),Test Run 68
0.0764636517440127,15.173501658168737,T105N22-1GFR085,2.2,-1G (inverted),Test Run 68
0.07682932440462395,15.175860666957737,T105N22-1GFR085,2.2,-1G (inverted),Test Run 68
0.07682932440462395,15.181970286098363,T105N22-1GFR085,2.2,-1G (inverted),Test Run 68
0.07691052613575607,15.188369822231238,T105N22-1GFR085,2.2,-1G (inverted),Test Run 68
0.07691052613575607,15.194097971645238,T105N22-1GFR085,2.2,-1G (inverted),Test Run 68
0.07747939231742342,15.200677561488988,T105N22-1GFR085,2.2,-1G (inverted),Test Run 68
0.07747939231742342,15.206939768520238,T105N22-1GFR085,2.2,-1G (inverted),Test Run 68
0.07768251016118834,15.210182261196113,T105N22-1GFR085,2.2,-1G (inverted),Test Run 68
0.07768251016118834,15.216507029262488,T105N22-1GFR085,2.2,-1G (inverted),Test Run 68
0.078210661961355,15.222757029262487,T105N22-1GFR085,2.2,-1G (inverted),Test Run 68
0.07817002325714133,15.226852488246863,T105N22-1GFR085,2.2,-1G (inverted),Test Run 68
0.07812946023022288,15.233062815395238,T105N22-1GFR085,2.2,-1G (inverted),Test Run 68
0.0784544185093294,15.238656687465612,T105N22-1GFR085,2.2,-1G (inverted),Test Run 68
0.07853569591775271,15.244801401821112,T105N22-1GFR085,2.2,-1G (inverted),Test Run 68
0.07853569591775271,15.251295542446112,T105N22-1GFR085,2.2,-1G (inverted),Test Run 68
0.07865761203038552,15.256457590785862,T105N22-1GFR085,2.2,-1G (inverted),Test Run 68
0.07902328469099676,15.260234141078863,T105N22-1GFR085,2.2,-1G (inverted),Test Run 68
0.07906392339521043,15.265300059047613,T105N22-1GFR085,2.2,-1G (inverted),Test Run 68
0.07918576383055204,15.272279429164863,T105N22-1GFR085,2.2,-1G (inverted),Test Run 68
0.07918576383055204,15.275955271449988,T105N22-1GFR085,2.2,-1G (inverted),Test Run 68
0.07942952037853063,15.281034922328862,T105N22-1GFR085,2.2,-1G (inverted),Test Run 68
0.07930767994318483,15.285992502895237,T105N22-1GFR085,2.2,-1G (inverted),Test Run 68
0.07959207519537291,15.293403696742988,T105N22-1GFR085,2.2,-1G (inverted),Test Run 68
0.07979519303914187,15.297985911098362,T105N22-1GFR085,2.2,-1G (inverted),Test Run 68
0.07979519303914187,15.304242014613987,T105N22-1GFR085,2.2,-1G (inverted),Test Run 68
0.08020150440396288,15.309234690395238,T105N22-1GFR085,2.2,-1G (inverted),Test Run 68
0.08020150440396288,15.313302683559362,T105N22-1GFR085,2.2,-1G (inverted),Test Run 68
0.08028278181238606,15.318559336391363,T105N22-1GFR085,2.2,-1G (inverted),Test Run 68
0.08036398354351816,15.323817515102363,T105N22-1GFR085,2.2,-1G (inverted),Test Run 68
0.08089221102097184,15.328405832973363,T105N22-1GFR085,2.2,-1G (inverted),Test Run 68
0.08101405145631763,15.332566904750738,T105N22-1GFR085,2.2,-1G (inverted),Test Run 68
0.08121724497737359,15.339238047328863,T105N22-1GFR085,2.2,-1G (inverted),Test Run 68
0.0813390854127152,15.343312144008612,T105N22-1GFR085,2.2,-1G (inverted),Test Run 68
0.0813390854127152,15.349569773403113,T105N22-1GFR085,2.2,-1G (inverted),Test Run 68
0.08113596756895029,15.351327585903112,T105N22-1GFR085,2.2,-1G (inverted),Test Run 68
0.08162348066490342,15.358026194301488,T105N22-1GFR085,2.2,-1G (inverted),Test Run 68
0.08166411936911695,15.364341807094487,T105N22-1GFR085,2.2,-1G (inverted),Test Run 68
0.08178603548174976,15.370243906703863,T105N22-1GFR085,2.2,-1G (inverted),Test Run 68
0.08202979202972835,15.372589182582738,T105N22-1GFR085,2.2,-1G (inverted),Test Run 68
0.08219234684657063,15.379403757778112,T105N22-1GFR085,2.2,-1G (inverted),Test Run 68
0.08219234684657063,15.383799814906988,T105N22-1GFR085,2.2,-1G (inverted),Test Run 68
0.08276113735094694,15.388824534145238,T105N22-1GFR085,2.2,-1G (inverted),Test Run 68
0.08280177605516047,15.393379282680488,T105N22-1GFR085,2.2,-1G (inverted),Test Run 68
0.08267985994252781,15.398701548305487,T105N22-1GFR085,2.2,-1G (inverted),Test Run 68
0.08324865044690397,15.400724863735112,T105N22-1GFR085,2.2,-1G (inverted),Test Run 68
0.08324865044690397,15.405996775356238,T105N22-1GFR085,2.2,-1G (inverted),Test Run 68
0.08320801174269028,15.410946726528113,T105N22-1GFR085,2.2,-1G (inverted),Test Run 68
0.08312681001155818,15.416098093715613,T105N22-1GFR085,2.2,-1G (inverted),Test Run 68
0.08349240699488256,15.422673105922613,T105N22-1GFR085,2.2,-1G (inverted),Test Run 68
0.08361432310751521,15.425232004848363,T105N22-1GFR085,2.2,-1G (inverted),Test Run 68
0.08381744095128012,15.429907297817113,T105N22-1GFR085,2.2,-1G (inverted),Test Run 68
0.08381744095128012,15.434185862270237,T105N22-1GFR085,2.2,-1G (inverted),Test Run 68
0.0843456684287338,15.438412546840613,T105N22-1GFR085,2.2,-1G (inverted),Test Run 68
0.08438630713294748,15.443559336391363,T105N22-1GFR085,2.2,-1G (inverted),Test Run 68
0.08446750886407958,15.449363779750737,T105N22-1GFR085,2.2,-1G (inverted),Test Run 68
0.0847113410893452,15.453042673793737,T105N22-1GFR085,2.2,-1G (inverted),Test Run 68
0.08458942497671239,15.457197642055487,T105N22-1GFR085,2.2,-1G (inverted),Test Run 68
0.0847925428204773,15.461460947719488,T105N22-1GFR085,2.2,-1G (inverted),Test Run 68
0.0847925428204773,15.467092966762488,T105N22-1GFR085,2.2,-1G (inverted),Test Run 68
0.08523949288951185,15.472587656703862,T105N22-1GFR085,2.2,-1G (inverted),Test Run 68
0.08499573634153326,15.476561045375737,T105N22-1GFR085,2.2,-1G (inverted),Test Run 68
0.0854832494374903,15.481172251430488,T105N22-1GFR085,2.2,-1G (inverted),Test Run 68
0.08564580425433273,15.485673594203863,T105N22-1GFR085,2.2,-1G (inverted),Test Run 68
0.0856051655501231,15.491212534633613,T105N22-1GFR085,2.2,-1G (inverted),Test Run 68
0.0856051655501231,15.493801951137488,T105N22-1GFR085,2.2,-1G (inverted),Test Run 68
0.08593019950652081,15.499287485805487,T105N22-1GFR085,2.2,-1G (inverted),Test Run 68
0.08588956080231118,15.503251719203863,T105N22-1GFR085,2.2,-1G (inverted),Test Run 68
0.08625523346292256,15.506758188930487,T105N22-1GFR085,2.2,-1G (inverted),Test Run 68
0.08653962871511064,15.510755991664862,T105N22-1GFR085,2.2,-1G (inverted),Test Run 68
0.08633643519405468,15.517044138637488,T105N22-1GFR085,2.2,-1G (inverted),Test Run 68
0.08674274655887555,15.521344065395237,T105N22-1GFR085,2.2,-1G (inverted),Test Run 68
0.08674274655887555,15.525149607387487,T105N22-1GFR085,2.2,-1G (inverted),Test Run 68
0.08686466267150836,15.527797007289863,T105N22-1GFR085,2.2,-1G (inverted),Test Run 68
0.08698650310685414,15.534343027797613,T105N22-1GFR085,2.2,-1G (inverted),Test Run 68
0.08735217576746539,15.537338328090613,T105N22-1GFR085,2.2,-1G (inverted),Test Run 68
0.0872303353321196,15.540594553676488,T105N22-1GFR085,2.2,-1G (inverted),Test Run 68
0.08755536928852135,15.545118784633612,T105N22-1GFR085,2.2,-1G (inverted),Test Run 68
0.08755536928852135,15.550701975551487,T105N22-1GFR085,2.2,-1G (inverted),Test Run 68
0.0877991258364959,15.554217600551487,T105N22-1GFR085,2.2,-1G (inverted),Test Run 68
0.08755536928852135,15.557353281703863,T105N22-1GFR085,2.2,-1G (inverted),Test Run 68
0.08812415979289766,15.561428904262488,T105N22-1GFR085,2.2,-1G (inverted),Test Run 68
0.0883679163408761,15.566037058559363,T105N22-1GFR085,2.2,-1G (inverted),Test Run 68
0.0883679163408761,15.566650461879613,T105N22-1GFR085,2.2,-1G (inverted),Test Run 68
0.08885542943682909,15.574447703090613,T105N22-1GFR085,2.2,-1G (inverted),Test Run 68
0.08885542943682909,15.580349802699988,T105N22-1GFR085,2.2,-1G (inverted),Test Run 68
0.08873358900148344,15.583387827602362,T105N22-1GFR085,2.2,-1G (inverted),Test Run 68
0.0891804633932268,15.586589121547613,T105N22-1GFR085,2.2,-1G (inverted),Test Run 68
0.08946493432270608,15.587968516078863,T105N22-1GFR085,2.2,-1G (inverted),Test Run 68
0.0891804633932268,15.592645334926488,T105N22-1GFR085,2.2,-1G (inverted),Test Run 68
0.0895461360538382,15.598147654262487,T105N22-1GFR085,2.2,-1G (inverted),Test Run 68
0.0895461360538382,15.601512217250738,T105N22-1GFR085,2.2,-1G (inverted),Test Run 68
0.08978989260181663,15.605531382289863,T105N22-1GFR085,2.2,-1G (inverted),Test Run 68
0.08987117001023995,15.607130503383612,T105N22-1GFR085,2.2,-1G (inverted),Test Run 68
0.09019620396663751,15.612451243129613,T105N22-1GFR085,2.2,-1G (inverted),Test Run 68
0.09027748137506082,15.618380808559362,T105N22-1GFR085,2.2,-1G (inverted),Test Run 68
0.09027748137506082,15.620694040981238,T105N22-1GFR085,2.2,-1G (inverted),Test Run 68
0.09015556526242802,15.624720835414863,T105N22-1GFR085,2.2,-1G (inverted),Test Run 68
0.0904399605146161,15.627891611781987,T105N22-1GFR085,2.2,-1G (inverted),Test Run 68
0.09052123792303926,15.632098459926487,T105N22-1GFR085,2.2,-1G (inverted),Test Run 68
0.09080563317522748,15.636219858852362,T105N22-1GFR085,2.2,-1G (inverted),Test Run 68
0.09113066713162506,15.641848826137487,T105N22-1GFR085,2.2,-1G (inverted),Test Run 68
0.09117130583583873,15.641581797328863,T105N22-1GFR085,2.2,-1G (inverted),Test Run 68
0.09117130583583873,15.646450876918738,T105N22-1GFR085,2.2,-1G (inverted),Test Run 68
0.09141506238381328,15.650418162074988,T105N22-1GFR085,2.2,-1G (inverted),Test Run 68
0.09165889460908277,15.654150461879613,T105N22-1GFR085,2.2,-1G (inverted),Test Run 68
0.09165889460908277,15.658288645473363,T105N22-1GFR085,2.2,-1G (inverted),Test Run 68
0.09202449159240311,15.660731577602363,T105N22-1GFR085,2.2,-1G (inverted),Test Run 68
0.09214640770503592,15.663002085414863,T105N22-1GFR085,2.2,-1G (inverted),Test Run 68
0.09234952554880067,15.667656016078862,T105N22-1GFR085,2.2,-1G (inverted),Test Run 68
0.09234952554880067,15.671485972133613,T105N22-1GFR085,2.2,-1G (inverted),Test Run 68
0.09259335777407032,15.674821543422613,T105N22-1GFR085,2.2,-1G (inverted),Test Run 68
0.09234952554880067,15.677478098598362,T105N22-1GFR085,2.2,-1G (inverted),Test Run 68
0.09259335777407032,15.683485483852362,T105N22-1GFR085,2.2,-1G (inverted),Test Run 68
0.09299959346160015,15.686193918910863,T105N22-1GFR085,2.2,-1G (inverted),Test Run 68
0.09308087087002331,15.688414072719487,T105N22-1GFR085,2.2,-1G (inverted),Test Run 68
0.09352782093905787,15.691697764125738,T105N22-1GFR085,2.2,-1G (inverted),Test Run 68
0.09352782093905787,15.697709727016363,T105N22-1GFR085,2.2,-1G (inverted),Test Run 68
0.09356838396598048,15.698346018520237,T105N22-1GFR085,2.2,-1G (inverted),Test Run 68
0.09381221619124594,15.702494883266363,T105N22-1GFR085,2.2,-1G (inverted),Test Run 68
0.09409661144343416,15.706611704555488,T105N22-1GFR085,2.2,-1G (inverted),Test Run 68
0.09401533403501086,15.711128306117988,T105N22-1GFR085,2.2,-1G (inverted),Test Run 68
0.09442164539983174,15.713824534145237,T105N22-1GFR085,2.2,-1G (inverted),Test Run 68
0.09429972928719908,15.716651987758613,T105N22-1GFR085,2.2,-1G (inverted),Test Run 68
0.09429972928719908,15.718826365199988,T105N22-1GFR085,2.2,-1G (inverted),Test Run 68
0.09478731806044312,15.724540781703862,T105N22-1GFR085,2.2,-1G (inverted),Test Run 68
0.09503107460842171,15.727531504360112,T105N22-1GFR085,2.2,-1G (inverted),Test Run 68
0.09511235201684488,15.729176401821112,T105N22-1GFR085,2.2,-1G (inverted),Test Run 68
0.09535610856481928,15.731024241176488,T105N22-1GFR085,2.2,-1G (inverted),Test Run 68
0.09535610856481928,15.735501169887488,T105N22-1GFR085,2.2,-1G (inverted),Test Run 68
0.09547794900016507,15.737805247035862,T105N22-1GFR085,2.2,-1G (inverted),Test Run 68
0.09531546986060979,15.741188120571113,T105N22-1GFR085,2.2,-1G (inverted),Test Run 68
0.09576234425235315,15.744728159633613,T105N22-1GFR085,2.2,-1G (inverted),Test Run 68
0.09588426036498594,15.747306894985112,T105N22-1GFR085,2.2,-1G (inverted),Test Run 68
0.09600617647761875,15.751269602504612,T105N22-1GFR085,2.2,-1G (inverted),Test Run 68
0.09641241216515262,15.752981638637488,T105N22-1GFR085,2.2,-1G (inverted),Test Run 68
0.09641241216515262,15.757055735317113,T105N22-1GFR085,2.2,-1G (inverted),Test Run 68
0.0963312104340205,15.758345102992987,T105N22-1GFR085,2.2,-1G (inverted),Test Run 68
0.09665624439041821,15.762796091762487,T105N22-1GFR085,2.2,-1G (inverted),Test Run 68
0.09710311878216157,15.766560435024237,T105N22-1GFR085,2.2,-1G (inverted),Test Run 68
0.09706248007795208,15.771351694789862,T105N22-1GFR085,2.2,-1G (inverted),Test Run 68
0.09750943014698664,15.771899485317112,T105N22-1GFR085,2.2,-1G (inverted),Test Run 68
0.09726567359900805,15.776876902309363,T105N22-1GFR085,2.2,-1G (inverted),Test Run 68
0.09726567359900805,15.778830027309363,T105N22-1GFR085,2.2,-1G (inverted),Test Run 68
0.09750943014698664,15.779081797328862,T105N22-1GFR085,2.2,-1G (inverted),Test Run 68
0.09755006885119612,15.784234690395238,T105N22-1GFR085,2.2,-1G (inverted),Test Run 68
0.0977125479907514,15.787522959438238,T105N22-1GFR085,2.2,-1G (inverted),Test Run 68
0.09815949805978595,15.789070200649238,T105N22-1GFR085,2.2,-1G (inverted),Test Run 68
0.09799694324293963,15.793618845668737,T105N22-1GFR085,2.2,-1G (inverted),Test Run 68
0.0982001367639956,15.798243784633613,T105N22-1GFR085,2.2,-1G (inverted),Test Run 68
0.0982001367639956,15.798616099086738,T105N22-1GFR085,2.2,-1G (inverted),Test Run 68
0.09864701115573894,15.801475596156987,T105N22-1GFR085,2.2,-1G (inverted),Test Run 68
0.09856580942460684,15.803933787074987,T105N22-1GFR085,2.2,-1G (inverted),Test Run 68
0.09889084338100454,15.807952952113988,T105N22-1GFR085,2.2,-1G (inverted),Test Run 68
0.0990939612247735,15.809306406703863,T105N22-1GFR085,2.2,-1G (inverted),Test Run 68
0.0992158773374063,15.813826060024237,T105N22-1GFR085,2.2,-1G (inverted),Test Run 68
0.0996627517291498,15.817089915004612,T105N22-1GFR085,2.2,-1G (inverted),Test Run 68
0.0996627517291498,15.818632578578862,T105N22-1GFR085,2.2,-1G (inverted),Test Run 68
0.09941899518117121,15.822551035610113,T105N22-1GFR085,2.2,-1G (inverted),Test Run 68
0.09986586957291457,15.825160288539863,T105N22-1GFR085,2.2,-1G (inverted),Test Run 68
0.10027218093773559,15.826767039028113,T105N22-1GFR085,2.2,-1G (inverted),Test Run 68
0.10035345834615876,15.830377268520238,T105N22-1GFR085,2.2,-1G (inverted),Test Run 68
0.10084097144211579,15.834147715297613,T105N22-1GFR085,2.2,-1G (inverted),Test Run 68
0.1008003327379021,15.836433481899238,T105N22-1GFR085,2.2,-1G (inverted),Test Run 68
0.1008003327379021,15.838273691860113,T105N22-1GFR085,2.2,-1G (inverted),Test Run 68
0.10092224885053491,15.842524790492988,T105N22-1GFR085,2.2,-1G (inverted),Test Run 68
0.101206644102723,15.843895029750737,T105N22-1GFR085,2.2,-1G (inverted),Test Run 68
0.10108480366738139,15.845205759731238,T105N22-1GFR085,2.2,-1G (inverted),Test Run 68
0.10149103935491122,15.846496653285863,T105N22-1GFR085,2.2,-1G (inverted),Test Run 68
0.10185671201552246,15.852215647426487,T105N22-1GFR085,2.2,-1G (inverted),Test Run 68
0.10185671201552246,15.853277659145238,T105N22-1GFR085,2.2,-1G (inverted),Test Run 68
0.10177543460710334,15.855975413051487,T105N22-1GFR085,2.2,-1G (inverted),Test Run 68
0.10210046856350105,15.859442209926488,T105N22-1GFR085,2.2,-1G (inverted),Test Run 68
0.10197862812815525,15.861473154750737,T105N22-1GFR085,2.2,-1G (inverted),Test Run 68
0.10226302338034737,15.864477610317113,T105N22-1GFR085,2.2,-1G (inverted),Test Run 68
0.10250677992832193,15.867359995571112,T105N22-1GFR085,2.2,-1G (inverted),Test Run 68
0.10250677992832193,15.867900156703863,T105N22-1GFR085,2.2,-1G (inverted),Test Run 68
0.10250677992832193,15.870396494594488,T105N22-1GFR085,2.2,-1G (inverted),Test Run 68
0.10299436870156597,15.871926951137487,T105N22-1GFR085,2.2,-1G (inverted),Test Run 68
0.10299436870156597,15.875766062465612,T105N22-1GFR085,2.2,-1G (inverted),Test Run 68
0.10344124309330947,15.878817820278112,T105N22-1GFR085,2.2,-1G (inverted),Test Run 68
0.1036037979101558,15.880070566860113,T105N22-1GFR085,2.2,-1G (inverted),Test Run 68
0.1036037979101558,15.884451365199988,T105N22-1GFR085,2.2,-1G (inverted),Test Run 68
0.10396939489347613,15.886239695278112,T105N22-1GFR085,2.2,-1G (inverted),Test Run 68
0.10396939489347613,15.887178110805488,T105N22-1GFR085,2.2,-1G (inverted),Test Run 68
0.10409131100610894,15.890373301235112,T105N22-1GFR085,2.2,-1G (inverted),Test Run 68
0.10425386582295526,15.893551706996863,T105N22-1GFR085,2.2,-1G (inverted),Test Run 68
0.10457882410206597,15.895144724574987,T105N22-1GFR085,2.2,-1G (inverted),Test Run 68
0.10466010151048509,15.896826243129613,T105N22-1GFR085,2.2,-1G (inverted),Test Run 68
0.10486329503154106,15.898873972621862,T105N22-1GFR085,2.2,-1G (inverted),Test Run 68
0.10478201762312193,15.902500986781988,T105N22-1GFR085,2.2,-1G (inverted),Test Run 68
0.10518832898794281,15.905523752895238,T105N22-1GFR085,2.2,-1G (inverted),Test Run 68
0.10518832898794281,15.906784128871863,T105N22-1GFR085,2.2,-1G (inverted),Test Run 68
0.10539144683170773,15.910400461879613,T105N22-1GFR085,2.2,-1G (inverted),Test Run 68
0.10539144683170773,15.910636973110112,T105N22-1GFR085,2.2,-1G (inverted),Test Run 68
0.10571648078810948,15.912568735805488,T105N22-1GFR085,2.2,-1G (inverted),Test Run 68
0.1057977581965286,15.918476938930487,T105N22-1GFR085,2.2,-1G (inverted),Test Run 68
0.10612279215293036,15.918817209926488,T105N22-1GFR085,2.2,-1G (inverted),Test Run 68
0.1062446325882721,15.920094370571112,T105N22-1GFR085,2.2,-1G (inverted),Test Run 68
0.1062446325882721,15.923574900356238,T105N22-1GFR085,2.2,-1G (inverted),Test Run 68
0.10644782610932807,15.923919748988988,T105N22-1GFR085,2.2,-1G (inverted),Test Run 68
0.10681342309265231,15.926751780238988,T105N22-1GFR085,2.2,-1G (inverted),Test Run 68
0.10681342309265231,15.929571604457738,T105N22-1GFR085,2.2,-1G (inverted),Test Run 68
0.1069353392052851,15.932203745571112,T105N22-1GFR085,2.2,-1G (inverted),Test Run 68
0.1071790957532595,15.933319163051488,T105N22-1GFR085,2.2,-1G (inverted),Test Run 68
0.10726037316168281,15.936703562465613,T105N22-1GFR085,2.2,-1G (inverted),Test Run 68
0.10726037316168281,15.937976145473362,T105N22-1GFR085,2.2,-1G (inverted),Test Run 68
0.10766668452650369,15.939872812953862,T105N22-1GFR085,2.2,-1G (inverted),Test Run 68
0.10778852496184949,15.941185068813237,T105N22-1GFR085,2.2,-1G (inverted),Test Run 68
0.10807292021403755,15.944125437465612,T105N22-1GFR085,2.2,-1G (inverted),Test Run 68
0.10815419762246073,15.945285105434362,T105N22-1GFR085,2.2,-1G (inverted),Test Run 68
0.10815419762246073,15.949041819301488,T105N22-1GFR085,2.2,-1G (inverted),Test Run 68
0.10851987028307211,15.949998545375738,T105N22-1GFR085,2.2,-1G (inverted),Test Run 68
0.10851987028307211,15.952145456996863,T105N22-1GFR085,2.2,-1G (inverted),Test Run 68
0.10884490423946969,15.952731394496862,T105N22-1GFR085,2.2,-1G (inverted),Test Run 68
0.10912929949165791,15.954638743129612,T105N22-1GFR085,2.2,-1G (inverted),Test Run 68
0.10929185430850423,15.956785654750737,T105N22-1GFR085,2.2,-1G (inverted),Test Run 68
0.10933241733542685,15.959433054653113,T105N22-1GFR085,2.2,-1G (inverted),Test Run 68
0.10973872870024773,15.961706614223363,T105N22-1GFR085,2.2,-1G (inverted),Test Run 68
0.10969808999603406,15.963623118129613,T105N22-1GFR085,2.2,-1G (inverted),Test Run 68
0.10969808999603406,15.964308237758612,T105N22-1GFR085,2.2,-1G (inverted),Test Run 68
0.11010440136085897,15.967700266567112,T105N22-1GFR085,2.2,-1G (inverted),Test Run 68
0.11010440136085897,15.967208933559363,T105N22-1GFR085,2.2,-1G (inverted),Test Run 68
0.11018567876927811,15.970871042934363,T105N22-1GFR085,2.2,-1G (inverted),Test Run 68
0.11075446927365845,15.973945688930488,T105N22-1GFR085,2.2,-1G (inverted),Test Run 68
0.11055135142988949,15.974601816860112,T105N22-1GFR085,2.2,-1G (inverted),Test Run 68
0.1108763097090002,15.974476694789862,T105N22-1GFR085,2.2,-1G (inverted),Test Run 68
0.1108763097090002,15.977909922328863,T105N22-1GFR085,2.2,-1G (inverted),Test Run 68
0.11099822582163285,15.978492808071113,T105N22-1GFR085,2.2,-1G (inverted),Test Run 68
0.1113232597780346,15.981507944789863,T105N22-1GFR085,2.2,-1G (inverted),Test Run 68
0.11164829373443232,15.984028696742987,T105N22-1GFR085,2.2,-1G (inverted),Test Run 68
0.11148581459487704,15.986058115688238,T105N22-1GFR085,2.2,-1G (inverted),Test Run 68
0.1119326889866204,15.984661936488987,T105N22-1GFR085,2.2,-1G (inverted),Test Run 68
0.11189205028241091,15.989206003871862,T105N22-1GFR085,2.2,-1G (inverted),Test Run 68
0.11189205028241091,15.992150950160863,T105N22-1GFR085,2.2,-1G (inverted),Test Run 68
0.1120139663950437,15.993661570278112,T105N22-1GFR085,2.2,-1G (inverted),Test Run 68
0.11237963905565494,15.995748972621863,T105N22-1GFR085,2.2,-1G (inverted),Test Run 68
0.11221708423880862,15.994818186488988,T105N22-1GFR085,2.2,-1G (inverted),Test Run 68
0.11246084078678706,15.997166514125738,T105N22-1GFR085,2.2,-1G (inverted),Test Run 68
0.11286715215160793,15.999076914516362,T105N22-1GFR085,2.2,-1G (inverted),Test Run 68
0.11282651344739844,16.001704477992988,T105N22-1GFR085,2.2,-1G (inverted),Test Run 68
0.11282651344739844,16.00233771773899,T105N22-1GFR085,2.2,-1G (inverted),Test Run 68
0.11331410222064249,16.003334116664863,T105N22-1GFR085,2.2,-1G (inverted),Test Run 68
0.1133953039517746,16.00518805953586,T105N22-1GFR085,2.2,-1G (inverted),Test Run 68
0.11335474092485212,16.006112742153114,T105N22-1GFR085,2.2,-1G (inverted),Test Run 68
0.11384225402080916,16.010907053676487,T105N22-1GFR085,2.2,-1G (inverted),Test Run 68
0.11396417013344196,16.011671519008612,T105N22-1GFR085,2.2,-1G (inverted),Test Run 68
0.11437040582097582,16.009721445766363,T105N22-1GFR085,2.2,-1G (inverted),Test Run 68
0.11437040582097582,16.01412055465311,T105N22-1GFR085,2.2,-1G (inverted),Test Run 68
0.11441104452518532,16.01529853316874,T105N22-1GFR085,2.2,-1G (inverted),Test Run 68
0.11457359934203179,16.016586374965613,T105N22-1GFR085,2.2,-1G (inverted),Test Run 68
0.11506111243798478,16.01692817184061,T105N22-1GFR085,2.2,-1G (inverted),Test Run 68
0.11510175114219441,16.02116553756324,T105N22-1GFR085,2.2,-1G (inverted),Test Run 68
0.1153861463943825,16.02021033736799,T105N22-1GFR085,2.2,-1G (inverted),Test Run 68
0.11546742380280565,16.02199408980936,T105N22-1GFR085,2.2,-1G (inverted),Test Run 68
0.11546742380280565,16.023696970668738,T105N22-1GFR085,2.2,-1G (inverted),Test Run 68
0.11546742380280565,16.02419135543436,T105N22-1GFR085,2.2,-1G (inverted),Test Run 68
0.1157924577592074,16.027706980434363,T105N22-1GFR085,2.2,-1G (inverted),Test Run 68
0.11587373516762654,16.028132700649238,T105N22-1GFR085,2.2,-1G (inverted),Test Run 68
0.1161987691240283,16.027723765102362,T105N22-1GFR085,2.2,-1G (inverted),Test Run 68
0.11632060955937004,16.031218027797614,T105N22-1GFR085,2.2,-1G (inverted),Test Run 68
0.1164018869677932,16.032644724574986,T105N22-1GFR085,2.2,-1G (inverted),Test Run 68
0.1164018869677932,16.035070872035863,T105N22-1GFR085,2.2,-1G (inverted),Test Run 68
0.1168487613595367,16.033491587367987,T105N22-1GFR085,2.2,-1G (inverted),Test Run 68
0.1168487613595367,16.036874460903114,T105N22-1GFR085,2.2,-1G (inverted),Test Run 68
0.11713323228901584,16.039077830043738,T105N22-1GFR085,2.2,-1G (inverted),Test Run 68
0.11713323228901584,16.04024054977024,T105N22-1GFR085,2.2,-1G (inverted),Test Run 68
0.11725507272436163,16.03902137252424,T105N22-1GFR085,2.2,-1G (inverted),Test Run 68
0.1176613840891825,16.042350840297612,T105N22-1GFR085,2.2,-1G (inverted),Test Run 68
0.1176613840891825,16.043266367641362,T105N22-1GFR085,2.2,-1G (inverted),Test Run 68
0.117702022793392,16.04248206588361,T105N22-1GFR085,2.2,-1G (inverted),Test Run 68
0.1179051406371569,16.045631479946113,T105N22-1GFR085,2.2,-1G (inverted),Test Run 68
0.11802705674979375,16.04718177291486,T105N22-1GFR085,2.2,-1G (inverted),Test Run 68
0.11823017459355865,16.047134470668738,T105N22-1GFR085,2.2,-1G (inverted),Test Run 68
0.11859584725417005,16.048332285610112,T105N22-1GFR085,2.2,-1G (inverted),Test Run 68
0.11859584725417005,16.048782419887488,T105N22-1GFR085,2.2,-1G (inverted),Test Run 68
0.11888024250635812,16.05194709273899,T105N22-1GFR085,2.2,-1G (inverted),Test Run 68
0.11888024250635812,16.054237436977363,T105N22-1GFR085,2.2,-1G (inverted),Test Run 68
0.11932719257538864,16.05327002975074,T105N22-1GFR085,2.2,-1G (inverted),Test Run 68
0.11944903301073428,16.05541999312961,T105N22-1GFR085,2.2,-1G (inverted),Test Run 68
0.11981470567134567,16.055751108852363,T105N22-1GFR085,2.2,-1G (inverted),Test Run 68
0.11993662178397847,16.058570933071113,T105N22-1GFR085,2.2,-1G (inverted),Test Run 68
0.11993662178397847,16.058203196254613,T105N22-1GFR085,2.2,-1G (inverted),Test Run 68
0.11993662178397847,16.061311411586736,T105N22-1GFR085,2.2,-1G (inverted),Test Run 68
0.12022101703616654,16.061654734340614,T105N22-1GFR085,2.2,-1G (inverted),Test Run 68
0.12022101703616654,16.06312873336399,T105N22-1GFR085,2.2,-1G (inverted),Test Run 68
0.12034285747151234,16.062916636196114,T105N22-1GFR085,2.2,-1G (inverted),Test Run 68
0.12038349617572183,16.064022898403113,T105N22-1GFR085,2.2,-1G (inverted),Test Run 68
0.12066789142791005,16.06562049361799,T105N22-1GFR085,2.2,-1G (inverted),Test Run 68
0.12111484149694446,16.066484141078863,T105N22-1GFR085,2.2,-1G (inverted),Test Run 68
0.12111484149694446,16.068795847621864,T105N22-1GFR085,2.2,-1G (inverted),Test Run 68
0.12107420279273093,16.069271921840613,T105N22-1GFR085,2.2,-1G (inverted),Test Run 68
0.12139923674913268,16.069877695766362,T105N22-1GFR085,2.2,-1G (inverted),Test Run 68
0.12143987545334217,16.071862864223363,T105N22-1GFR085,2.2,-1G (inverted),Test Run 68
0.12156179156597498,16.07293860885236,T105N22-1GFR085,2.2,-1G (inverted),Test Run 68
0.12184618681816305,16.07355506393049,T105N22-1GFR085,2.2,-1G (inverted),Test Run 68
0.12213058207035532,16.074920725551486,T105N22-1GFR085,2.2,-1G (inverted),Test Run 68
0.12213058207035532,16.07440803023899,T105N22-1GFR085,2.2,-1G (inverted),Test Run 68
0.12249625473096251,16.07554175826636,T105N22-1GFR085,2.2,-1G (inverted),Test Run 68
0.12241497732254339,16.07693183394999,T105N22-1GFR085,2.2,-1G (inverted),Test Run 68
0.12269937257473147,16.07897803756324,T105N22-1GFR085,2.2,-1G (inverted),Test Run 68
0.12306504523534272,16.07975928756324,T105N22-1GFR085,2.2,-1G (inverted),Test Run 68
0.12294312912270587,16.08164527389136,T105N22-1GFR085,2.2,-1G (inverted),Test Run 68
0.12330880178331725,16.081698679653112,T105N22-1GFR085,2.2,-1G (inverted),Test Run 68
0.12330880178331725,16.083111643520237,T105N22-1GFR085,2.2,-1G (inverted),Test Run 68
0.12351191962708621,16.08473670455549,T105N22-1GFR085,2.2,-1G (inverted),Test Run 68
0.12343071789595006,16.084100413051488,T105N22-1GFR085,2.2,-1G (inverted),Test Run 68
0.12395886969611673,16.08685462447736,T105N22-1GFR085,2.2,-1G (inverted),Test Run 68
0.12420262624409517,16.08760688277811,T105N22-1GFR085,2.2,-1G (inverted),Test Run 68
0.12428390365251848,16.086352610317114,T105N22-1GFR085,2.2,-1G (inverted),Test Run 68
0.12428390365251848,16.08776710006324,T105N22-1GFR085,2.2,-1G (inverted),Test Run 68
0.12477141674847148,16.08858344527811,T105N22-1GFR085,2.2,-1G (inverted),Test Run 68
0.124812055452685,16.090177988735114,T105N22-1GFR085,2.2,-1G (inverted),Test Run 68
0.12513708940908272,16.089927744594487,T105N22-1GFR085,2.2,-1G (inverted),Test Run 68
0.1252590055217155,16.092024302211737,T105N22-1GFR085,2.2,-1G (inverted),Test Run 68
0.1254214846612708,16.09178321334449,T105N22-1GFR085,2.2,-1G (inverted),Test Run 68
0.12570587991345902,16.09204719039524,T105N22-1GFR085,2.2,-1G (inverted),Test Run 68
0.12570587991345902,16.094506907192113,T105N22-1GFR085,2.2,-1G (inverted),Test Run 68
0.12566524120924938,16.095636057582738,T105N22-1GFR085,2.2,-1G (inverted),Test Run 68
0.12594971213872447,16.09600837203586,T105N22-1GFR085,2.2,-1G (inverted),Test Run 68
0.12623410739091673,16.096391367641363,T105N22-1GFR085,2.2,-1G (inverted),Test Run 68
0.12619346868670306,16.096347117153112,T105N22-1GFR085,2.2,-1G (inverted),Test Run 68
0.12659978005152395,16.097258066860114,T105N22-1GFR085,2.2,-1G (inverted),Test Run 68
0.1265591413473143,16.096830820766364,T105N22-1GFR085,2.2,-1G (inverted),Test Run 68
0.1265591413473143,16.10001685592261,T105N22-1GFR085,2.2,-1G (inverted),Test Run 68
0.12688417530371202,16.098208689418737,T105N22-1GFR085,2.2,-1G (inverted),Test Run 68
0.12688417530371202,16.10022742721174,T105N22-1GFR085,2.2,-1G (inverted),Test Run 68
0.12704665444326743,16.101185679164864,T105N22-1GFR085,2.2,-1G (inverted),Test Run 68
0.12745296580809237,16.100019907680487,T105N22-1GFR085,2.2,-1G (inverted),Test Run 68
0.12757480624343395,16.103611826625738,T105N22-1GFR085,2.2,-1G (inverted),Test Run 68
0.1280217563124685,16.103500437465613,T105N22-1GFR085,2.2,-1G (inverted),Test Run 68
0.12806239501667815,16.104373240199987,T105N22-1GFR085,2.2,-1G (inverted),Test Run 68
0.12806239501667815,16.104243540492988,T105N22-1GFR085,2.2,-1G (inverted),Test Run 68
0.12834679026886622,16.107569956508613,T105N22-1GFR085,2.2,-1G (inverted),Test Run 68
0.1286311855210543,16.10551612350074,T105N22-1GFR085,2.2,-1G (inverted),Test Run 68
0.1286311855210543,16.106184458461737,T105N22-1GFR085,2.2,-1G (inverted),Test Run 68
0.12895621947745606,16.108210825649238,T105N22-1GFR085,2.2,-1G (inverted),Test Run 68
0.12907813559008885,16.107597422328862,T105N22-1GFR085,2.2,-1G (inverted),Test Run 68
0.1291187742942985,16.108935618129614,T105N22-1GFR085,2.2,-1G (inverted),Test Run 68
0.1291187742942985,16.11049201461399,T105N22-1GFR085,2.2,-1G (inverted),Test Run 68
0.12948437127762272,16.11041114303199,T105N22-1GFR085,2.2,-1G (inverted),Test Run 68
0.12964692609446501,16.111018442836738,T105N22-1GFR085,2.2,-1G (inverted),Test Run 68
0.13009380048620853,16.112513804164863,T105N22-1GFR085,2.2,-1G (inverted),Test Run 68
0.1301344391904222,16.111535715785863,T105N22-1GFR085,2.2,-1G (inverted),Test Run 68
0.13021571659884132,16.112052988735112,T105N22-1GFR085,2.2,-1G (inverted),Test Run 68
0.13050011185103344,16.114392161098362,T105N22-1GFR085,2.2,-1G (inverted),Test Run 68
0.13050011185103344,16.11409614059061,T105N22-1GFR085,2.2,-1G (inverted),Test Run 68
0.13074386839900798,16.11517188521949,T105N22-1GFR085,2.2,-1G (inverted),Test Run 68
0.1311908184680424,16.113670420375737,T105N22-1GFR085,2.2,-1G (inverted),Test Run 68
0.1313127345806752,16.115217661586737,T105N22-1GFR085,2.2,-1G (inverted),Test Run 68
0.13159712983286342,16.114857554164864,T105N22-1GFR085,2.2,-1G (inverted),Test Run 68
0.13184088638084185,16.116021799770238,T105N22-1GFR085,2.2,-1G (inverted),Test Run 68
0.1319627268161836,16.115690684047614,T105N22-1GFR085,2.2,-1G (inverted),Test Run 68
0.1319627268161836,16.115869211879613,T105N22-1GFR085,2.2,-1G (inverted),Test Run 68
0.13236903818100854,16.11604926559061,T105N22-1GFR085,2.2,-1G (inverted),Test Run 68
0.13204400422460677,16.118330454555487,T105N22-1GFR085,2.2,-1G (inverted),Test Run 68
0.13224719774566274,16.118861460414863,T105N22-1GFR085,2.2,-1G (inverted),Test Run 68
0.13257223170206045,16.11688392135236,T105N22-1GFR085,2.2,-1G (inverted),Test Run 68
0.1325315929978508,16.117291331020237,T105N22-1GFR085,2.2,-1G (inverted),Test Run 68
0.13293782868538467,16.11877295943824,T105N22-1GFR085,2.2,-1G (inverted),Test Run 68
0.13293782868538467,16.119606089321113,T105N22-1GFR085,2.2,-1G (inverted),Test Run 68
0.13297846738959432,16.119435190883614,T105N22-1GFR085,2.2,-1G (inverted),Test Run 68
0.1332222239375729,16.11948554488749,T105N22-1GFR085,2.2,-1G (inverted),Test Run 68
0.13370981271081694,16.119638132778114,T105N22-1GFR085,2.2,-1G (inverted),Test Run 68
0.13362853530239377,16.12097175094211,T105N22-1GFR085,2.2,-1G (inverted),Test Run 68
0.13403484666721466,16.121078562465613,T105N22-1GFR085,2.2,-1G (inverted),Test Run 68
0.13407548537142833,16.120823740688238,T105N22-1GFR085,2.2,-1G (inverted),Test Run 68
0.13407548537142833,16.12373816939924,T105N22-1GFR085,2.2,-1G (inverted),Test Run 68
0.1342379645109836,16.122918772426488,T105N22-1GFR085,2.2,-1G (inverted),Test Run 68
0.1346442758758045,16.12231299850074,T105N22-1GFR085,2.2,-1G (inverted),Test Run 68
0.1345223597631717,16.123638987270237,T105N22-1GFR085,2.2,-1G (inverted),Test Run 68
0.13488803242378308,16.122612070766362,T105N22-1GFR085,2.2,-1G (inverted),Test Run 68
0.13505058724062538,16.12296607467261,T105N22-1GFR085,2.2,-1G (inverted),Test Run 68
0.13533498249281345,16.12306830855936,T105N22-1GFR085,2.2,-1G (inverted),Test Run 68
0.13533498249281345,16.12325141402811,T105N22-1GFR085,2.2,-1G (inverted),Test Run 68
0.13570065515342483,16.124324106899238,T105N22-1GFR085,2.2,-1G (inverted),Test Run 68
0.13566001644921521,16.125640940395236,T105N22-1GFR085,2.2,-1G (inverted),Test Run 68
0.1358631342929801,16.12612616988749,T105N22-1GFR085,2.2,-1G (inverted),Test Run 68
0.13590377299718975,16.12507941695774,T105N22-1GFR085,2.2,-1G (inverted),Test Run 68
0.1362288069535915,16.125586008754613,T105N22-1GFR085,2.2,-1G (inverted),Test Run 68
0.1365132022057796,16.12579352828586,T105N22-1GFR085,2.2,-1G (inverted),Test Run 68
0.1365132022057796,16.126577830043736,T105N22-1GFR085,2.2,-1G (inverted),Test Run 68
0.13655384090998907,16.126371836391364,T105N22-1GFR085,2.2,-1G (inverted),Test Run 68
0.13696015227481415,16.126127695766364,T105N22-1GFR085,2.2,-1G (inverted),Test Run 68
0.13687887486639083,16.126754831996863,T105N22-1GFR085,2.2,-1G (inverted),Test Run 68
0.13704135400594625,16.126800608363986,T105N22-1GFR085,2.2,-1G (inverted),Test Run 68
0.13732574925813432,16.12600409957499,T105N22-1GFR085,2.2,-1G (inverted),Test Run 68
0.1374070266665575,16.128991770473363,T105N22-1GFR085,2.2,-1G (inverted),Test Run 68
0.1376102201876094,16.129298472133613,T105N22-1GFR085,2.2,-1G (inverted),Test Run 68
0.1376102201876094,16.127778696742986,T105N22-1GFR085,2.2,-1G (inverted),Test Run 68
0.13769142191874556,16.127641367641363,T105N22-1GFR085,2.2,-1G (inverted),Test Run 68
0.13789461543980153,16.127638315883612,T105N22-1GFR085,2.2,-1G (inverted),Test Run 68
0.13830085112733137,16.126493906703864,T105N22-1GFR085,2.2,-1G (inverted),Test Run 68
0.13838212853575468,16.12791602584449,T105N22-1GFR085,2.2,-1G (inverted),Test Run 68
0.13882907860478907,16.129411387172613,T105N22-1GFR085,2.2,-1G (inverted),Test Run 68
0.13870716249215642,16.126794504848363,T105N22-1GFR085,2.2,-1G (inverted),Test Run 68
0.13870716249215642,16.128115915981237,T105N22-1GFR085,2.2,-1G (inverted),Test Run 68
0.13886971730899872,16.12904822799299,T105N22-1GFR085,2.2,-1G (inverted),Test Run 68
0.13919475126539643,16.129205393520238,T105N22-1GFR085,2.2,-1G (inverted),Test Run 68
0.1393165917007422,16.12895362350074,T105N22-1GFR085,2.2,-1G (inverted),Test Run 68
0.1397229030655631,16.129013132778113,T105N22-1GFR085,2.2,-1G (inverted),Test Run 68
0.13964162565714383,16.12866065475074,T105N22-1GFR085,2.2,-1G (inverted),Test Run 68
0.14004793702196486,16.127781748500738,T105N22-1GFR085,2.2,-1G (inverted),Test Run 68
0.14004793702196486,16.13006751510236,T105N22-1GFR085,2.2,-1G (inverted),Test Run 68
0.1404948114137082,16.129399180141363,T105N22-1GFR085,2.2,-1G (inverted),Test Run 68
0.1403729709783624,16.128570627895236,T105N22-1GFR085,2.2,-1G (inverted),Test Run 68
0.14065736623055064,16.12938086959449,T105N22-1GFR085,2.2,-1G (inverted),Test Run 68
0.14077920666589627,16.128443979946113,T105N22-1GFR085,2.2,-1G (inverted),Test Run 68
0.14114487932650768,16.128672861781986,T105N22-1GFR085,2.2,-1G (inverted),Test Run 68
0.14167310680396136,16.127230906215612,T105N22-1GFR085,2.2,-1G (inverted),Test Run 68
0.14167310680396136,16.127719187465612,T105N22-1GFR085,2.2,-1G (inverted),Test Run 68
0.141794947239307,16.128367686000736,T105N22-1GFR085,2.2,-1G (inverted),Test Run 68
0.1421199811957047,16.128776621547612,T105N22-1GFR085,2.2,-1G (inverted),Test Run 68
0.14220125860412802,16.12843787643049,T105N22-1GFR085,2.2,-1G (inverted),Test Run 68
0.1423637377436833,16.128714060512486,T105N22-1GFR085,2.2,-1G (inverted),Test Run 68
0.142688771700081,16.12900702926249,T105N22-1GFR085,2.2,-1G (inverted),Test Run 68
0.14289196522113698,16.129094004360113,T105N22-1GFR085,2.2,-1G (inverted),Test Run 68
0.14289196522113698,16.130041575160863,T105N22-1GFR085,2.2,-1G (inverted),Test Run 68
0.14321699917753872,16.12811286422336,T105N22-1GFR085,2.2,-1G (inverted),Test Run 68
0.14329820090867085,16.128208994594488,T105N22-1GFR085,2.2,-1G (inverted),Test Run 68
0.14346075572551312,16.129324412074986,T105N22-1GFR085,2.2,-1G (inverted),Test Run 68
0.14382642838612453,16.129104685512488,T105N22-1GFR085,2.2,-1G (inverted),Test Run 68
0.14378578968191488,16.12909553023899,T105N22-1GFR085,2.2,-1G (inverted),Test Run 68
0.14415146234252627,16.129608225551486,T105N22-1GFR085,2.2,-1G (inverted),Test Run 68
0.14415146234252627,16.12927253219211,T105N22-1GFR085,2.2,-1G (inverted),Test Run 68
0.14419210104673577,16.127616953578862,T105N22-1GFR085,2.2,-1G (inverted),Test Run 68
0.14455769803005594,16.127124094692114,T105N22-1GFR085,2.2,-1G (inverted),Test Run 68
0.14504528680330014,16.12854773971174,T105N22-1GFR085,2.2,-1G (inverted),Test Run 68
0.14496400939488102,16.12634131881324,T105N22-1GFR085,2.2,-1G (inverted),Test Run 68
0.14537032075970188,16.128488230434364,T105N22-1GFR085,2.2,-1G (inverted),Test Run 68
0.1452890433512786,16.129493784633613,T105N22-1GFR085,2.2,-1G (inverted),Test Run 68
0.1452890433512786,16.127999949184364,T105N22-1GFR085,2.2,-1G (inverted),Test Run 68
0.1455734386034668,16.12603766891086,T105N22-1GFR085,2.2,-1G (inverted),Test Run 68
0.1459797499682877,16.126625132289863,T105N22-1GFR085,2.2,-1G (inverted),Test Run 68
0.14606102737671084,16.126141428676487,T105N22-1GFR085,2.2,-1G (inverted),Test Run 68
0.1463860613331126,16.126042246547613,T105N22-1GFR085,2.2,-1G (inverted),Test Run 68
0.14658917917687753,16.126025461879614,T105N22-1GFR085,2.2,-1G (inverted),Test Run 68
0.14679229702064242,16.12477729293436,T105N22-1GFR085,2.2,-1G (inverted),Test Run 68
0.1471173309770442,16.123754954067113,T105N22-1GFR085,2.2,-1G (inverted),Test Run 68
0.1471173309770442,16.12361457320774,T105N22-1GFR085,2.2,-1G (inverted),Test Run 68
0.14715796968125366,16.12524573775861,T105N22-1GFR085,2.2,-1G (inverted),Test Run 68
