Repository: schandel33/gitrep

# Nozzle Tensile Test Analysis

Stress-vs-strain analysis of tensile pulls across 4 nozzle sizes (0.6, 1.4,
2.2, 2.6 mm) x 2 print-gravity orientations (+1G upright / -1G inverted),
printed at 105 C with a 0.85 flow ratio.

## Data-quality issues found and how they're handled

1. **Load-cell zero offset.** 10 of 17 runs record small negative Load
   values for the first handful of samples (up to ~180, always <0.5% of the
   file) before the crosshead starts moving — load-cell noise around zero,
   not real load. The script computes the mean Load over all
   pre-motion samples (`Crosshead < crosshead_zero_threshold_mm`) and
   subtracts it from the whole run.
2.

File: nozzle_tensile_analysis/analysis_output/all_curves_tidy.csv (part 101 of 151)
Strain,Stress_MPa,condition,nozzle_mm,gravity,run
0.14764555845449787,16.122450327602362,T105N22-1GFR085,2.2,-1G (inverted),Test Run 68
0.14772676018562997,16.124392771449987,T105N22-1GFR085,2.2,-1G (inverted),Test Run 68
0.1480111554378221,16.12253882857886,T105N22-1GFR085,2.2,-1G (inverted),Test Run 68
0.1484581055068526,16.122677683559363,T105N22-1GFR085,2.2,-1G (inverted),Test Run 68
0.14853938291527577,16.120465159145237,T105N22-1GFR085,2.2,-1G (inverted),Test Run 68
0.14853938291527577,16.122447275844486,T105N22-1GFR085,2.2,-1G (inverted),Test Run 68
0.14886441687167348,16.122317576137487,T105N22-1GFR085,2.2,-1G (inverted),Test Run 68
0.14894569428009666,16.12194983932111,T105N22-1GFR085,2.2,-1G (inverted),Test Run 68
0.14898625730701928,16.122428965297612,T105N22-1GFR085,2.2,-1G (inverted),Test Run 68
0.14935192996763053,16.120315623012488,T105N22-1GFR085,2.2,-1G (inverted),Test Run 68
0.14947384608026332,16.11889655562961,T105N22-1GFR085,2.2,-1G (inverted),Test Run 68
0.1497582413324514,16.119349741664863,T105N22-1GFR085,2.2,-1G (inverted),Test Run 68
0.1497582413324514,16.118342661586738,T105N22-1GFR085,2.2,-1G (inverted),Test Run 68
0.14983951874087456,16.120553660121864,T105N22-1GFR085,2.2,-1G (inverted),Test Run 68
0.15028639313261807,16.120149302211736,T105N22-1GFR085,2.2,-1G (inverted),Test Run 68
0.15036767054104122,16.120024180141364,T105N22-1GFR085,2.2,-1G (inverted),Test Run 68
0.15044894794946034,16.118479990688236,T105N22-1GFR085,2.2,-1G (inverted),Test Run 68
0.15081462061007175,16.116244578090612,T105N22-1GFR085,2.2,-1G (inverted),Test Run 68
0.15089582234120386,16.11842658492649,T105N22-1GFR085,2.2,-1G (inverted),Test Run 68
0.15089582234120386,16.117382883754612,T105N22-1GFR085,2.2,-1G (inverted),Test Run 68
0.1510177384538407,16.116845774379613,T105N22-1GFR085,2.2,-1G (inverted),Test Run 68
0.1514646885228712,16.116702341762487,T105N22-1GFR085,2.2,-1G (inverted),Test Run 68
0.15158652895821684,16.116304087367986,T105N22-1GFR085,2.2,-1G (inverted),Test Run 68
0.15195220161882825,16.115043711391362,T105N22-1GFR085,2.2,-1G (inverted),Test Run 68
0.15191156291461455,16.113551401821113,T105N22-1GFR085,2.2,-1G (inverted),Test Run 68
0.15231787427943544,16.112928843227362,T105N22-1GFR085,2.2,-1G (inverted),Test Run 68
0.15231787427943544,16.11329963180149,T105N22-1GFR085,2.2,-1G (inverted),Test Run 68
0.1526022695316235,16.11305701705549,T105N22-1GFR085,2.2,-1G (inverted),Test Run 68
0.15252099212320439,16.113093638149238,T105N22-1GFR085,2.2,-1G (inverted),Test Run 68
0.15280538737539262,16.11193702193824,T105N22-1GFR085,2.2,-1G (inverted),Test Run 68
0.1530085808964486,16.112036204067113,T105N22-1GFR085,2.2,-1G (inverted),Test Run 68
0.15337417787976879,16.11054084273899,T105N22-1GFR085,2.2,-1G (inverted),Test Run 68
0.1536586488092479,16.110014414516364,T105N22-1GFR085,2.2,-1G (inverted),Test Run 68
0.1536586488092479,16.109074473110113,T105N22-1GFR085,2.2,-1G (inverted),Test Run 68
0.15373985054038003,16.109336924281987,T105N22-1GFR085,2.2,-1G (inverted),Test Run 68
0.15402424579256824,16.110598826137487,T105N22-1GFR085,2.2,-1G (inverted),Test Run 68
0.1543492797489658,16.10824286910624,T105N22-1GFR085,2.2,-1G (inverted),Test Run 68
0.1543492797489658,16.107212900844488,T105N22-1GFR085,2.2,-1G (inverted),Test Run 68
0.15467431370536755,16.106988596645238,T105N22-1GFR085,2.2,-1G (inverted),Test Run 68
0.15491814593063316,16.105096506801488,T105N22-1GFR085,2.2,-1G (inverted),Test Run 68
0.15491814593063316,16.105520701137486,T105N22-1GFR085,2.2,-1G (inverted),Test Run 68
0.15532438161816703,16.103784250942113,T105N22-1GFR085,2.2,-1G (inverted),Test Run 68
0.15528374291395336,16.102470469203862,T105N22-1GFR085,2.2,-1G (inverted),Test Run 68
0.15564941557456474,16.10351722213361,T105N22-1GFR085,2.2,-1G (inverted),Test Run 68
0.15605572693938966,16.104061960903113,T105N22-1GFR085,2.2,-1G (inverted),Test Run 68
0.1560963656435993,16.100193857875738,T105N22-1GFR085,2.2,-1G (inverted),Test Run 68
0.1565026770084202,16.099887156215612,T105N22-1GFR085,2.2,-1G (inverted),Test Run 68
0.1565026770084202,16.09991462203586,T105N22-1GFR085,2.2,-1G (inverted),Test Run 68
0.1565026770084202,16.100019907680487,T105N22-1GFR085,2.2,-1G (inverted),Test Run 68
0.15662451744376596,16.096957468715612,T105N22-1GFR085,2.2,-1G (inverted),Test Run 68
0.15694955140016353,16.09707343551249,T105N22-1GFR085,2.2,-1G (inverted),Test Run 68
0.1569901901043772,16.095393442836738,T105N22-1GFR085,2.2,-1G (inverted),Test Run 68
0.1574371401734077,16.09495093795386,T105N22-1GFR085,2.2,-1G (inverted),Test Run 68
0.1574777032003302,16.093875193324987,T105N22-1GFR085,2.2,-1G (inverted),Test Run 68
0.15784337586094158,16.094070505824988,T105N22-1GFR085,2.2,-1G (inverted),Test Run 68
0.15784337586094158,16.093490671840613,T105N22-1GFR085,2.2,-1G (inverted),Test Run 68
0.15816840981733915,16.091549753871863,T105N22-1GFR085,2.2,-1G (inverted),Test Run 68
0.15829032592997194,16.09041297408674,T105N22-1GFR085,2.2,-1G (inverted),Test Run 68
0.15853408247795053,16.089318918910863,T105N22-1GFR085,2.2,-1G (inverted),Test Run 68
0.15877783902592912,16.09019629928199,T105N22-1GFR085,2.2,-1G (inverted),Test Run 68
0.15889975513856178,16.08819739791486,T105N22-1GFR085,2.2,-1G (inverted),Test Run 68
0.1593466295303053,16.087904429164862,T105N22-1GFR085,2.2,-1G (inverted),Test Run 68
0.1593466295303053,16.088821482387488,T105N22-1GFR085,2.2,-1G (inverted),Test Run 68
0.15959046175557087,16.08728034469211,T105N22-1GFR085,2.2,-1G (inverted),Test Run 68
0.15987485700775897,16.08574073287574,T105N22-1GFR085,2.2,-1G (inverted),Test Run 68
0.16011861355573756,16.086212229457736,T105N22-1GFR085,2.2,-1G (inverted),Test Run 68
0.16052492492055842,16.086373972621864,T105N22-1GFR085,2.2,-1G (inverted),Test Run 68
0.16064676535590408,16.085655283656987,T105N22-1GFR085,2.2,-1G (inverted),Test Run 68
0.16080932017274652,16.080986094203862,T105N22-1GFR085,2.2,-1G (inverted),Test Run 68
0.16080932017274652,16.081443857875737,T105N22-1GFR085,2.2,-1G (inverted),Test Run 68
0.16109371542493864,16.081813120571113,T105N22-1GFR085,2.2,-1G (inverted),Test Run 68
0.16117499283335776,16.08097236129374,T105N22-1GFR085,2.2,-1G (inverted),Test Run 68
0.16145938808554597,16.080487131801487,T105N22-1GFR085,2.2,-1G (inverted),Test Run 68
0.16162186722510125,16.079145884242987,T105N22-1GFR085,2.2,-1G (inverted),Test Run 68
0.1617844220419476,16.077502512660864,T105N22-1GFR085,2.2,-1G (inverted),Test Run 68
0.16215009470255898,16.07660529586399,T105N22-1GFR085,2.2,-1G (inverted),Test Run 68
0.16215009470255898,16.077632212367988,T105N22-1GFR085,2.2,-1G (inverted),Test Run 68
0.1623532125463239,16.075924753871863,T105N22-1GFR085,2.2,-1G (inverted),Test Run 68
0.16263760779851197,16.07538611861799,T105N22-1GFR085,2.2,-1G (inverted),Test Run 68
0.16308455786754653,16.074760508266362,T105N22-1GFR085,2.2,-1G (inverted),Test Run 68
0.1633689531197346,16.07419745894999,T105N22-1GFR085,2.2,-1G (inverted),Test Run 68
0.16361270966771319,16.072120737758613,T105N22-1GFR085,2.2,-1G (inverted),Test Run 68
0.16361270966771319,16.072601389613986,T105N22-1GFR085,2.2,-1G (inverted),Test Run 68
0.16361270966771319,16.071469187465613,T105N22-1GFR085,2.2,-1G (inverted),Test Run 68
0.1638158275114781,16.068429636684364,T105N22-1GFR085,2.2,-1G (inverted),Test Run 68
0.16422213887629897,16.06750647994611,T105N22-1GFR085,2.2,-1G (inverted),Test Run 68
0.16438461801585424,16.06816260787574,T105N22-1GFR085,2.2,-1G (inverted),Test Run 68
0.16466908894533352,16.068295359340613,T105N22-1GFR085,2.2,-1G (inverted),Test Run 68
0.164709651972256,16.066027903285864,T105N22-1GFR085,2.2,-1G (inverted),Test Run 68
0.16491284549330792,16.063366770473362,T105N22-1GFR085,2.2,-1G (inverted),Test Run 68
0.16491284549330792,16.06299598189924,T105N22-1GFR085,2.2,-1G (inverted),Test Run 68
0.1652378794497097,16.06367957564924,T105N22-1GFR085,2.2,-1G (inverted),Test Run 68
0.16540035858926497,16.062178110805487,T105N22-1GFR085,2.2,-1G (inverted),Test Run 68
0.16568475384145304,16.059187388149237,T105N22-1GFR085,2.2,-1G (inverted),Test Run 68
0.16572539254566268,16.05806281539524,T105N22-1GFR085,2.2,-1G (inverted),Test Run 68
0.1661317039104876,16.05672919723124,T105N22-1GFR085,2.2,-1G (inverted),Test Run 68
0.166294183050043,16.054713511196113,T105N22-1GFR085,2.2,-1G (inverted),Test Run 68
0.166294183050043,16.05459296676249,T105N22-1GFR085,2.2,-1G (inverted),Test Run 68
0.16649737657109495,16.053192209926486,T105N22-1GFR085,2.2,-1G (inverted),Test Run 68
0.16694425096284235,16.051791453090612,T105N22-1GFR085,2.2,-1G (inverted),Test Run 68
0.16706616707547514,16.050338816371863,T105N22-1GFR085,2.2,-1G (inverted),Test Run 68
0.1673505623276632,16.04836127730936,T105N22-1GFR085,2.2,-1G (inverted),Test Run 68
0.16751311714450565,16.048738169399236,T105N22-1GFR085,2.2,-1G (inverted),Test Run 68
0.16759431887563778,16.047621226039862,T105N22-1GFR085,2.2,-1G (inverted),Test Run 68
0.1678787141278299,16.046269297328863,T105N22-1GFR085,2.2,-1G (inverted),Test Run 68
0.1678787141278299,16.044218516078864,T105N22-1GFR085,2.2,-1G (inverted),Test Run 68
0.16795999153624902,16.04290626021949,T105N22-1GFR085,2.2,-1G (inverted),Test Run 68
0.16840694160528358,16.042971873012487,T105N22-1GFR085,2.2,-1G (inverted),Test Run 68
0.1684475803094932,16.04172675582499,T105N22-1GFR085,2.2,-1G (inverted),Test Run 68
0.16873197556168126,16.038612436977363,T105N22-1GFR085,2.2,-1G (inverted),Test Run 68
0.16905700951808303,16.037954783168736,T105N22-1GFR085,2.2,-1G (inverted),Test Run 68
0.16913821124921513,16.035893320766363,T105N22-1GFR085,2.2,-1G (inverted),Test Run 68
0.16913821124921513,16.036248850551488,T105N22-1GFR085,2.2,-1G (inverted),Test Run 68
0.16942260650140323,16.035537790981238,T105N22-1GFR085,2.2,-1G (inverted),Test Run 68
0.1697882791620146,16.03397529098124,T105N22-1GFR085,2.2,-1G (inverted),Test Run 68
0.17011331311841218,16.03279578658674,T105N22-1GFR085,2.2,-1G (inverted),Test Run 68
0.17023522923104903,16.032077097621862,T105N22-1GFR085,2.2,-1G (inverted),Test Run 68
0.17035706966639078,16.03008887740699,T105N22-1GFR085,2.2,-1G (inverted),Test Run 68
0.1708446584396348,16.029229807582738,T105N22-1GFR085,2.2,-1G (inverted),Test Run 68
0.1708446584396348,16.027514719692114,T105N22-1GFR085,2.2,-1G (inverted),Test Run 68
0.17104777628340376,16.026654123988987,T105N22-1GFR085,2.2,-1G (inverted),Test Run 68
0.171332171535592,16.02512671920386,T105N22-1GFR085,2.2,-1G (inverted),Test Run 68
0.1715353650566439,16.023222422328864,T105N22-1GFR085,2.2,-1G (inverted),Test Run 68
0.17145408764822478,16.02298896285624,T105N22-1GFR085,2.2,-1G (inverted),Test Run 68
0.17194160074417777,16.019941782680487,T105N22-1GFR085,2.2,-1G (inverted),Test Run 68
0.17222607167365692,16.019828867641362,T105N22-1GFR085,2.2,-1G (inverted),Test Run 68
0.17222607167365692,16.018481516567114,T105N22-1GFR085,2.2,-1G (inverted),Test Run 68
0.17230727340478902,16.01570594283674,T105N22-1GFR085,2.2,-1G (inverted),Test Run 68
0.17263230736119078,16.016156077113987,T105N22-1GFR085,2.2,-1G (inverted),Test Run 68
0.1727135847696099,16.014915537563237,T105N22-1GFR085,2.2,-1G (inverted),Test Run 68
0.17299798002179798,16.01228797408674,T105N22-1GFR085,2.2,-1G (inverted),Test Run 68
0.1730792574302213,16.011708140102364,T105N22-1GFR085,2.2,-1G (inverted),Test Run 68
0.17344493009083253,16.009890818324987,T105N22-1GFR085,2.2,-1G (inverted),Test Run 68
0.17344493009083253,16.00830695602024,T105N22-1GFR085,2.2,-1G (inverted),Test Run 68
0.1737293253430206,16.007049631801486,T105N22-1GFR085,2.2,-1G (inverted),Test Run 68
0.1739730818909992,16.003816294399236,T105N22-1GFR085,2.2,-1G (inverted),Test Run 68
0.17437939325582008,16.004432749477363,T105N22-1GFR085,2.2,-1G (inverted),Test Run 68
0.17437939325582008,16.002140879360113,T105N22-1GFR085,2.2,-1G (inverted),Test Run 68
0.1747044272122178,16.001818918910864,T105N22-1GFR085,2.2,-1G (inverted),Test Run 68
0.17486690635177307,15.999658274379613,T105N22-1GFR085,2.2,-1G (inverted),Test Run 68
0.17486690635177307,15.999049448696113,T105N22-1GFR085,2.2,-1G (inverted),Test Run 68
0.17502946116861953,15.996347117153112,T105N22-1GFR085,2.2,-1G (inverted),Test Run 68
0.17555761296878622,15.994958567348363,T105N22-1GFR085,2.2,-1G (inverted),Test Run 68
0.17580136951676062,15.991462778774238,T105N22-1GFR085,2.2,-1G (inverted),Test Run 68
0.17600456303781659,15.989151072231238,T105N22-1GFR085,2.2,-1G (inverted),Test Run 68
0.17612640347316236,15.988465952602363,T105N22-1GFR085,2.2,-1G (inverted),Test Run 68
0.1762889582900048,15.988809275356237,T105N22-1GFR085,2.2,-1G (inverted),Test Run 68
0.1762889582900048,15.985786509242988,T105N22-1GFR085,2.2,-1G (inverted),Test Run 68
0.17661399224640642,15.983300852504613,T105N22-1GFR085,2.2,-1G (inverted),Test Run 68
0.17689838749859463,15.982843088832738,T105N22-1GFR085,2.2,-1G (inverted),Test Run 68
0.1771827827507827,15.981898569789863,T105N22-1GFR085,2.2,-1G (inverted),Test Run 68
0.1774671780029708,15.979423594203862,T105N22-1GFR085,2.2,-1G (inverted),Test Run 68
0.17762965714252607,15.979571604457737,T105N22-1GFR085,2.2,-1G (inverted),Test Run 68
0.17787348936779165,15.976648020473363,T105N22-1GFR085,2.2,-1G (inverted),Test Run 68
0.17787348936779165,15.974070811000738,T105N22-1GFR085,2.2,-1G (inverted),Test Run 68
0.17811724591577024,15.971493601528113,T105N22-1GFR085,2.2,-1G (inverted),Test Run 68
0.17827972505532552,15.971078562465612,T105N22-1GFR085,2.2,-1G (inverted),Test Run 68
0.17852355728059113,15.969461130824987,T105N22-1GFR085,2.2,-1G (inverted),Test Run 68
0.1788079525327792,15.969328379360112,T105N22-1GFR085,2.2,-1G (inverted),Test Run 68
0.17901107037654818,15.966471934047613,T105N22-1GFR085,2.2,-1G (inverted),Test Run 68
0.17917354951610345,15.963484263149237,T105N22-1GFR085,2.2,-1G (inverted),Test Run 68
0.17917354951610345,15.962237620082737,T105N22-1GFR085,2.2,-1G (inverted),Test Run 68
0.17937674303715956,15.962007212367988,T105N22-1GFR085,2.2,-1G (inverted),Test Run 68
0.17953922217671484,15.961047434535862,T105N22-1GFR085,2.2,-1G (inverted),Test Run 68
0.17970177699355713,15.956654429164862,T105N22-1GFR085,2.2,-1G (inverted),Test Run 68
0.17990489483732203,15.957478403774237,T105N22-1GFR085,2.2,-1G (inverted),Test Run 68
0.18014865138530062,15.955172800746862,T105N22-1GFR085,2.2,-1G (inverted),Test Run 68
0.1804330466374887,15.952684092250738,T105N22-1GFR085,2.2,-1G (inverted),Test Run 68
0.1804330466374887,15.951132273403113,T105N22-1GFR085,2.2,-1G (inverted),Test Run 68
0.1806768788627543,15.947657847133613,T105N22-1GFR085,2.2,-1G (inverted),Test Run 68
0.1809206354107329,15.947657847133613,T105N22-1GFR085,2.2,-1G (inverted),Test Run 68
0.18132694677555378,15.945623850551488,T105N22-1GFR085,2.2,-1G (inverted),Test Run 68
0.18140814850668993,15.945442270961738,T105N22-1GFR085,2.2,-1G (inverted),Test Run 68
0.18165198073195551,15.943463206020237,T105N22-1GFR085,2.2,-1G (inverted),Test Run 68
0.1819363759841436,15.938157725063238,T105N22-1GFR085,2.2,-1G (inverted),Test Run 68
0.1819363759841436,15.937973093715613,T105N22-1GFR085,2.2,-1G (inverted),Test Run 68
0.1821394938279085,15.935186838832738,T105N22-1GFR085,2.2,-1G (inverted),Test Run 68
0.18234261167167745,15.932527231899238,T105N22-1GFR085,2.2,-1G (inverted),Test Run 68
0.18250516648851975,15.930171274867988,T105N22-1GFR085,2.2,-1G (inverted),Test Run 68
0.1827082843322887,15.929142832485113,T105N22-1GFR085,2.2,-1G (inverted),Test Run 68
0.18307395699289605,15.927725290981238,T105N22-1GFR085,2.2,-1G (inverted),Test Run 68
0.18339899094929782,15.926048350063237,T105N22-1GFR085,2.2,-1G (inverted),Test Run 68
0.18339899094929782,15.923916697231238,T105N22-1GFR085,2.2,-1G (inverted),Test Run 68
0.18360210879306257,15.921075510707738,T105N22-1GFR085,2.2,-1G (inverted),Test Run 68
0.18360210879306257,15.919567942348362,T105N22-1GFR085,2.2,-1G (inverted),Test Run 68
0.18380530231411868,15.917321848598363,T105N22-1GFR085,2.2,-1G (inverted),Test Run 68
0.18421153800165255,15.915875315395237,T105N22-1GFR085,2.2,-1G (inverted),Test Run 68
0.1843334541142852,15.913493418422613,T105N22-1GFR085,2.2,-1G (inverted),Test Run 68
0.18453657195805012,15.912135386196113,T105N22-1GFR085,2.2,-1G (inverted),Test Run 68
0.18453657195805012,15.910530161586738,T105N22-1GFR085,2.2,-1G (inverted),Test Run 68
0.1848210428875294,15.907716440883613,T105N22-1GFR085,2.2,-1G (inverted),Test Run 68
0.18510543813971747,15.905720591274237,T105N22-1GFR085,2.2,-1G (inverted),Test Run 68
0.1853085559834824,15.903431772914862,T105N22-1GFR085,2.2,-1G (inverted),Test Run 68
0.18547103512303767,15.902090525356238,T105N22-1GFR085,2.2,-1G (inverted),Test Run 68
0.18575550605251695,15.898831248012488,T105N22-1GFR085,2.2,-1G (inverted),Test Run 68
0.18616174174005082,15.897560190883613,T105N22-1GFR085,2.2,-1G (inverted),Test Run 68
0.18616174174005082,15.894686960903112,T105N22-1GFR085,2.2,-1G (inverted),Test Run 68
0.1864461369922389,15.891917490688238,T105N22-1GFR085,2.2,-1G (inverted),Test Run 68
0.18660869180908118,15.891386484828862,T105N22-1GFR085,2.2,-1G (inverted),Test Run 68
0.18693372576548292,15.887780832973363,T105N22-1GFR085,2.2,-1G (inverted),Test Run 68
0.1871774823134575,15.883972239223363,T105N22-1GFR085,2.2,-1G (inverted),Test Run 68
0.18738060015722643,15.884753489223362,T105N22-1GFR085,2.2,-1G (inverted),Test Run 68
0.18754315497406873,15.881970286098362,T105N22-1GFR085,2.2,-1G (inverted),Test Run 68
0.18754315497406873,15.880177378383612,T105N22-1GFR085,2.2,-1G (inverted),Test Run 68
0.1875837936782824,15.876324534145237,T105N22-1GFR085,2.2,-1G (inverted),Test Run 68
0.18778691152204732,15.876936411586737,T105N22-1GFR085,2.2,-1G (inverted),Test Run 68
0.1880713067742354,15.870361399379613,T105N22-1GFR085,2.2,-1G (inverted),Test Run 68
0.18835570202642346,15.868977427211737,T105N22-1GFR085,2.2,-1G (inverted),Test Run 68
0.18864009727861156,15.867747568813238,T105N22-1GFR085,2.2,-1G (inverted),Test Run 68
0.18888392950387714,15.863807749477363,T105N22-1GFR085,2.2,-1G (inverted),Test Run 68
0.1889651312350133,15.860987925258613,T105N22-1GFR085,2.2,-1G (inverted),Test Run 68
0.1889651312350133,15.858929514613987,T105N22-1GFR085,2.2,-1G (inverted),Test Run 68
0.1890870473476461,15.855780100551488,T105N22-1GFR085,2.2,-1G (inverted),Test Run 68
0.18937144259983432,15.853762888637487,T105N22-1GFR085,2.2,-1G (inverted),Test Run 68
0.1896964765562319,15.853920054164863,T105N22-1GFR085,2.2,-1G (inverted),Test Run 68
0.19006214921684328,15.850669932094487,T105N22-1GFR085,2.2,-1G (inverted),Test Run 68
0.19030590576482173,15.847732615199988,T105N22-1GFR085,2.2,-1G (inverted),Test Run 68
0.19034654446903135,15.842852854457737,T105N22-1GFR085,2.2,-1G (inverted),Test Run 68
0.19034654446903135,15.841937327113987,T105N22-1GFR085,2.2,-1G (inverted),Test Run 68
0.19054966231280032,15.840670847621862,T105N22-1GFR085,2.2,-1G (inverted),Test Run 68
0.19095597367762118,15.837782358852362,T105N22-1GFR085,2.2,-1G (inverted),Test Run 68
0.19119973022559977,15.834611582485113,T105N22-1GFR085,2.2,-1G (inverted),Test Run 68
0.19111852849446362,15.832655405727362,T105N22-1GFR085,2.2,-1G (inverted),Test Run 68
0.19148412547778784,15.829718088832738,T105N22-1GFR085,2.2,-1G (inverted),Test Run 68
0.19172795770305345,15.827800059047613,T105N22-1GFR085,2.2,-1G (inverted),Test Run 68
0.19172795770305345,15.825102305141362,T105N22-1GFR085,2.2,-1G (inverted),Test Run 68
0.19193107554681837,15.824978708949988,T105N22-1GFR085,2.2,-1G (inverted),Test Run 68
0.1924185886427754,15.819644236293737,T105N22-1GFR085,2.2,-1G (inverted),Test Run 68
0.1925405047554082,15.817199778285863,T105N22-1GFR085,2.2,-1G (inverted),Test Run 68
0.19282490000759628,15.815518259731238,T105N22-1GFR085,2.2,-1G (inverted),Test Run 68
0.1930280178513612,15.811099314418737,T105N22-1GFR085,2.2,-1G (inverted),Test Run 68
0.19347496792039576,15.807788157192112,T105N22-1GFR085,2.2,-1G (inverted),Test Run 68
0.19347496792039576,15.806391977992988,T105N22-1GFR085,2.2,-1G (inverted),Test Run 68
0.19363752273723803,15.803274607387488,T105N22-1GFR085,2.2,-1G (inverted),Test Run 68
0.19371872446837418,15.802803110805488,T105N22-1GFR085,2.2,-1G (inverted),Test Run 68
0.1938000018767933,15.798982310024238,T105N22-1GFR085,2.2,-1G (inverted),Test Run 68
0.19408439712898556,15.797100901332737,T105N22-1GFR085,2.2,-1G (inverted),Test Run 68
0.1940437584247719,15.792524790492987,T105N22-1GFR085,2.2,-1G (inverted),Test Run 68
0.19457198590222557,15.790931772914863,T105N22-1GFR085,2.2,-1G (inverted),Test Run 68
0.19457198590222557,15.787490915981238,T105N22-1GFR085,2.2,-1G (inverted),Test Run 68
0.19477510374599452,15.784727549281987,T105N22-1GFR085,2.2,-1G (inverted),Test Run 68
0.19497822158975944,15.783148264613988,T105N22-1GFR085,2.2,-1G (inverted),Test Run 68
0.1953032555461612,15.779505991664863,T105N22-1GFR085,2.2,-1G (inverted),Test Run 68
0.19558765079834928,15.776860117641363,T105N22-1GFR085,2.2,-1G (inverted),Test Run 68
0.19562828950255892,15.774897837367988,T105N22-1GFR085,2.2,-1G (inverted),Test Run 68
0.19579084431940524,15.770361399379613,T105N22-1GFR085,2.2,-1G (inverted),Test Run 68
0.19579084431940524,15.769046091762487,T105N22-1GFR085,2.2,-1G (inverted),Test Run 68
0.19599396216317017,15.764944529262488,T105N22-1GFR085,2.2,-1G (inverted),Test Run 68
0.1961565169800126,15.762326121059363,T105N22-1GFR085,2.2,-1G (inverted),Test Run 68
0.19635963482378155,15.759936594692112,T105N22-1GFR085,2.2,-1G (inverted),Test Run 68
0.19664403007596962,15.756462168422612,T105N22-1GFR085,2.2,-1G (inverted),Test Run 68
0.1968877866239482,15.753192209926487,T105N22-1GFR085,2.2,-1G (inverted),Test Run 68
0.19725345928455543,15.751258921352363,T105N22-1GFR085,2.2,-1G (inverted),Test Run 68
0.19725345928455543,15.747288584438238,T105N22-1GFR085,2.2,-1G (inverted),Test Run 68
0.19765977064938034,15.742396616664863,T105N22-1GFR085,2.2,-1G (inverted),Test Run 68
0.19765977064938034,15.740499949184363,T105N22-1GFR085,2.2,-1G (inverted),Test Run 68
0.19790352719735488,15.736734080043737,T105N22-1GFR085,2.2,-1G (inverted),Test Run 68
0.19798480460577805,15.735768198696112,T105N22-1GFR085,2.2,-1G (inverted),Test Run 68
0.19826919985796612,15.731669687953863,T105N22-1GFR085,2.2,-1G (inverted),Test Run 68
0.19847231770173507,15.729982065883613,T105N22-1GFR085,2.2,-1G (inverted),Test Run 68
0.19875671295392316,15.724156260219488,T105N22-1GFR085,2.2,-1G (inverted),Test Run 68
0.19875671295392316,15.723106455531987,T105N22-1GFR085,2.2,-1G (inverted),Test Run 68
0.19904110820611137,15.719099497524237,T105N22-1GFR085,2.2,-1G (inverted),Test Run 68
0.19924430172716734,15.713560557094487,T105N22-1GFR085,2.2,-1G (inverted),Test Run 68
0.19940678086672262,15.713165354457738,T105N22-1GFR085,2.2,-1G (inverted),Test Run 68
0.1996911761189107,15.708895945278112,T105N22-1GFR085,2.2,-1G (inverted),Test Run 68
0.19985373093575315,15.706346201625738,T105N22-1GFR085,2.2,-1G (inverted),Test Run 68
0.1999350083441763,15.702960276332737,T105N22-1GFR085,2.2,-1G (inverted),Test Run 68
0.1999350083441763,15.699058603969487,T105N22-1GFR085,2.2,-1G (inverted),Test Run 68
0.2002194035963644,15.695445322719488,T105N22-1GFR085,2.2,-1G (inverted),Test Run 68
0.20050379884855246,15.691883921352362,T105N22-1GFR085,2.2,-1G (inverted),Test Run 68
0.20058500057968456,15.688493418422613,T105N22-1GFR085,2.2,-1G (inverted),Test Run 68
0.20086947150916384,15.685051035610112,T105N22-1GFR085,2.2,-1G (inverted),Test Run 68
0.2011538667613519,15.681362986293738,T105N22-1GFR085,2.2,-1G (inverted),Test Run 68
0.20135698460511683,15.678118967738987,T105N22-1GFR085,2.2,-1G (inverted),Test Run 68
0.20135698460511683,15.676501536098362,T105N22-1GFR085,2.2,-1G (inverted),Test Run 68
0.20147890071775368,15.672805857387488,T105N22-1GFR085,2.2,-1G (inverted),Test Run 68
0.20176329596994175,15.667443918910863,T105N22-1GFR085,2.2,-1G (inverted),Test Run 68
0.20184449770107388,15.664495920863988,T105N22-1GFR085,2.2,-1G (inverted),Test Run 68
0.20196641381370667,15.660905527797613,T105N22-1GFR085,2.2,-1G (inverted),Test Run 68
0.2021695316574716,15.658119272914863,T105N22-1GFR085,2.2,-1G (inverted),Test Run 68
0.20233208647431805,15.653534006801488,T105N22-1GFR085,2.2,-1G (inverted),Test Run 68
0.20233208647431805,15.650480723110112,T105N22-1GFR085,2.2,-1G (inverted),Test Run 68
0.20261648172650615,15.647654795375738,T105N22-1GFR085,2.2,-1G (inverted),Test Run 68
0.2028602382744847,15.643469309535863,T105N22-1GFR085,2.2,-1G (inverted),Test Run 68
0.20318527223088229,15.639175486293738,T105N22-1GFR085,2.2,-1G (inverted),Test Run 68
0.20334782704772877,15.636984324184363,T105N22-1GFR085,2.2,-1G (inverted),Test Run 68
0.20371349970833597,15.631929087367988,T105N22-1GFR085,2.2,-1G (inverted),Test Run 68
0.20379470143947212,15.627725290981237,T105N22-1GFR085,2.2,-1G (inverted),Test Run 68
0.20379470143947212,15.623869394985112,T105N22-1GFR085,2.2,-1G (inverted),Test Run 68
0.2039166175521049,15.620903086391362,T105N22-1GFR085,2.2,-1G (inverted),Test Run 68
0.20403845798744666,15.618423533168738,T105N22-1GFR085,2.2,-1G (inverted),Test Run 68
0.20428229021271632,15.613461374965613,T105N22-1GFR085,2.2,-1G (inverted),Test Run 68
0.20464796287332757,15.610447764125738,T105N22-1GFR085,2.2,-1G (inverted),Test Run 68
0.2048917194213021,15.605494761196113,T105N22-1GFR085,2.2,-1G (inverted),Test Run 68
0.20525739208191335,15.603488230434362,T105N22-1GFR085,2.2,-1G (inverted),Test Run 68
0.20525739208191335,15.597609019008612,T105N22-1GFR085,2.2,-1G (inverted),Test Run 68
0.20550114862989194,15.594245981899238,T105N22-1GFR085,2.2,-1G (inverted),Test Run 68
0.20562298906523369,15.592588877406987,T105N22-1GFR085,2.2,-1G (inverted),Test Run 68
0.20594802302163528,15.587352061000738,T105N22-1GFR085,2.2,-1G (inverted),Test Run 68
0.2061918552469009,15.581971811977363,T105N22-1GFR085,2.2,-1G (inverted),Test Run 68
0.20647625049908896,15.577742075649237,T105N22-1GFR085,2.2,-1G (inverted),Test Run 68
0.2067606457512772,15.575428843227362,T105N22-1GFR085,2.2,-1G (inverted),Test Run 68
0.2067606457512772,15.572956919399237,T105N22-1GFR085,2.2,-1G (inverted),Test Run 68
0.20680128445549073,15.567402720180487,T105N22-1GFR085,2.2,-1G (inverted),Test Run 68
0.20688248618662283,15.564175486293738,T105N22-1GFR085,2.2,-1G (inverted),Test Run 68
0.2071669571161021,15.560887217250738,T105N22-1GFR085,2.2,-1G (inverted),Test Run 68
0.20737007495986703,15.553950571742988,T105N22-1GFR085,2.2,-1G (inverted),Test Run 68
0.20749199107249983,15.550593638149238,T105N22-1GFR085,2.2,-1G (inverted),Test Run 68
0.20757319280363193,15.546965098110112,T105N22-1GFR085,2.2,-1G (inverted),Test Run 68
0.20757319280363193,15.542393564906988,T105N22-1GFR085,2.2,-1G (inverted),Test Run 68
0.20781694935161038,15.539943003383613,T105N22-1GFR085,2.2,-1G (inverted),Test Run 68
0.20797950416845282,15.534848093715613,T105N22-1GFR085,2.2,-1G (inverted),Test Run 68
0.20822326071643127,15.529173350063237,T105N22-1GFR085,2.2,-1G (inverted),Test Run 68
0.20858893337704265,15.525117563930488,T105N22-1GFR085,2.2,-1G (inverted),Test Run 68
0.20871084948967544,15.521588206020237,T105N22-1GFR085,2.2,-1G (inverted),Test Run 68
0.20919836258563249,15.516796946254612,T105N22-1GFR085,2.2,-1G (inverted),Test Run 68
0.20932027869826528,15.511282419887488,T105N22-1GFR085,2.2,-1G (inverted),Test Run 68
0.20932027869826528,15.508720469203862,T105N22-1GFR085,2.2,-1G (inverted),Test Run 68
0.20956403524623968,15.503869700160863,T105N22-1GFR085,2.2,-1G (inverted),Test Run 68
0.20984843049843194,15.499581980434362,T105N22-1GFR085,2.2,-1G (inverted),Test Run 68
0.20992970790685106,15.497099375453862,T105N22-1GFR085,2.2,-1G (inverted),Test Run 68
0.21005154834219686,15.490736460414862,T105N22-1GFR085,2.2,-1G (inverted),Test Run 68
0.2102953805674623,15.484814524379612,T105N22-1GFR085,2.2,-1G (inverted),Test Run 68
0.2102953805674623,15.481327891078863,T105N22-1GFR085,2.2,-1G (inverted),Test Run 68
0.21033594359438493,15.476767039028113,T105N22-1GFR085,2.2,-1G (inverted),Test Run 68
0.21070161625499617,15.472679209438237,T105N22-1GFR085,2.2,-1G (inverted),Test Run 68
0.21106728891560758,15.467057871547613,T105N22-1GFR085,2.2,-1G (inverted),Test Run 68
0.21118920502824037,15.462468027797613,T105N22-1GFR085,2.2,-1G (inverted),Test Run 68
0.21139232287200527,15.457957529750738,T105N22-1GFR085,2.2,-1G (inverted),Test Run 68
0.21171735682840703,15.453549265590613,T105N22-1GFR085,2.2,-1G (inverted),Test Run 68
0.21171735682840703,15.448255991664862,T105N22-1GFR085,2.2,-1G (inverted),Test Run 68
0.2120423907848046,15.444384836879612,T105N22-1GFR085,2.2,-1G (inverted),Test Run 68
0.2122455086285695,15.439468455043738,T105N22-1GFR085,2.2,-1G (inverted),Test Run 68
0.212408063445416,15.434962534633613,T105N22-1GFR085,2.2,-1G (inverted),Test Run 68
0.21269245869760406,15.431350779262488,T105N22-1GFR085,2.2,-1G (inverted),Test Run 68
0.2127330974018137,15.426460337367988,T105N22-1GFR085,2.2,-1G (inverted),Test Run 68
0.21297685394979216,15.421324228969487,T105N22-1GFR085,2.2,-1G (inverted),Test Run 68
0.21297685394979216,15.415660166469488,T105N22-1GFR085,2.2,-1G (inverted),Test Run 68
0.21338316531461302,15.410437082973363,T105N22-1GFR085,2.2,-1G (inverted),Test Run 68
0.21366756056680125,15.405656504360113,T105N22-1GFR085,2.2,-1G (inverted),Test Run 68
0.21378940100214688,15.401980662074987,T105N22-1GFR085,2.2,-1G (inverted),Test Run 68
0.21395195581899337,15.395530771938237,T105N22-1GFR085,2.2,-1G (inverted),Test Run 68
0.21427698977539109,15.391183542934362,T105N22-1GFR085,2.2,-1G (inverted),Test Run 68
0.21427698977539109,15.386395334926487,T105N22-1GFR085,2.2,-1G (inverted),Test Run 68
0.21452074632336954,15.381347727504613,T105N22-1GFR085,2.2,-1G (inverted),Test Run 68
0.21464266243600233,15.376542734828863,T105N22-1GFR085,2.2,-1G (inverted),Test Run 68
0.2150083350966137,15.371000742641362,T105N22-1GFR085,2.2,-1G (inverted),Test Run 68
0.2152520916445881,15.367704844203862,T105N22-1GFR085,2.2,-1G (inverted),Test Run 68
0.2153739320799339,15.360328745571113,T105N22-1GFR085,2.2,-1G (inverted),Test Run 68
0.21545520948835706,15.354415964809363,T105N22-1GFR085,2.2,-1G (inverted),Test Run 68
0.21545520948835706,15.349380564418738,T105N22-1GFR085,2.2,-1G (inverted),Test Run 68
0.21557712560098988,15.345419382778113,T105N22-1GFR085,2.2,-1G (inverted),Test Run 68
0.2159021595573876,15.340147471156987,T105N22-1GFR085,2.2,-1G (inverted),Test Run 68
0.21594279826160126,15.335192942348362,T105N22-1GFR085,2.2,-1G (inverted),Test Run 68
0.21634903394913094,15.329658579555488,T105N22-1GFR085,2.2,-1G (inverted),Test Run 68
0.21651158876597743,15.324816965785862,T105N22-1GFR085,2.2,-1G (inverted),Test Run 68
0.2167959840181655,15.319645762172613,T105N22-1GFR085,2.2,-1G (inverted),Test Run 68
0.21703974056614408,15.312889170375737,T105N22-1GFR085,2.2,-1G (inverted),Test Run 68
0.21703974056614408,15.308935618129613,T105N22-1GFR085,2.2,-1G (inverted),Test Run 68
0.21699910186193042,15.302867197719488,T105N22-1GFR085,2.2,-1G (inverted),Test Run 68
0.21708037927035356,15.296429514613987,T105N22-1GFR085,2.2,-1G (inverted),Test Run 68
0.21728349711411848,15.291445994106237,T105N22-1GFR085,2.2,-1G (inverted),Test Run 68
0.21756789236631074,15.284013437953863,T105N22-1GFR085,2.2,-1G (inverted),Test Run 68
0.21797420373113163,15.279507517543738,T105N22-1GFR085,2.2,-1G (inverted),Test Run 68
0.21829923768752935,15.272970652309363,T105N22-1GFR085,2.2,-1G (inverted),Test Run 68
0.21829923768752935,15.267517161098363,T105N22-1GFR085,2.2,-1G (inverted),Test Run 68
0.218421153800162,15.260054087367987,T105N22-1GFR085,2.2,-1G (inverted),Test Run 68
0.21874618775656374,15.256008982387488,T105N22-1GFR085,2.2,-1G (inverted),Test Run 68
0.21894930560032866,15.250087046352363,T105N22-1GFR085,2.2,-1G (inverted),Test Run 68
0.21907122171296145,15.245719980922612,T105N22-1GFR085,2.2,-1G (inverted),Test Run 68
0.21927433955673042,15.239709543910863,T105N22-1GFR085,2.2,-1G (inverted),Test Run 68
0.21939625566936322,15.231739878383612,T105N22-1GFR085,2.2,-1G (inverted),Test Run 68
0.21939625566936322,15.226419138637487,T105N22-1GFR085,2.2,-1G (inverted),Test Run 68
0.21968065092155128,15.222050547328863,T105N22-1GFR085,2.2,-1G (inverted),Test Run 68
0.21980249135689708,15.214036631313238,T105N22-1GFR085,2.2,-1G (inverted),Test Run 68
0.22004632358216267,15.208853220668738,T105N22-1GFR085,2.2,-1G (inverted),Test Run 68
0.22008688660908515,15.202778696742987,T105N22-1GFR085,2.2,-1G (inverted),Test Run 68
0.22037135753856038,15.196131968227363,T105N22-1GFR085,2.2,-1G (inverted),Test Run 68
0.22061511408653883,15.190995859828863,T105N22-1GFR085,2.2,-1G (inverted),Test Run 68
0.22061511408653883,15.183102488246863,T105N22-1GFR085,2.2,-1G (inverted),Test Run 68
0.22073695452188463,15.177670359340613,T105N22-1GFR085,2.2,-1G (inverted),Test Run 68
0.22110262718249182,15.171702646938238,T105N22-1GFR085,2.2,-1G (inverted),Test Run 68
0.22134638373047041,15.165509104457737,T105N22-1GFR085,2.2,-1G (inverted),Test Run 68
0.22134638373047041,15.159079050746863,T105N22-1GFR085,2.2,-1G (inverted),Test Run 68
0.22159021595573603,15.153724741664863,T105N22-1GFR085,2.2,-1G (inverted),Test Run 68
0.22179333379950497,15.146408152309363,T105N22-1GFR085,2.2,-1G (inverted),Test Run 68
0.22179333379950497,15.140069651332738,T105N22-1GFR085,2.2,-1G (inverted),Test Run 68
0.22203709034747937,15.134066843715612,T105N22-1GFR085,2.2,-1G (inverted),Test Run 68
0.22219964516432586,15.128787302699987,T105N22-1GFR085,2.2,-1G (inverted),Test Run 68
0.222280922572749,15.122538828578863,T105N22-1GFR085,2.2,-1G (inverted),Test Run 68
0.22248404041651393,15.116072153774237,T105N22-1GFR085,2.2,-1G (inverted),Test Run 68
0.22268715826027885,15.108573984828862,T105N22-1GFR085,2.2,-1G (inverted),Test Run 68
0.2230121922166806,15.101287913051488,T105N22-1GFR085,2.2,-1G (inverted),Test Run 68
0.2230121922166806,15.093728708949987,T105N22-1GFR085,2.2,-1G (inverted),Test Run 68
0.22313410832931338,15.086834788051487,T105N22-1GFR085,2.2,-1G (inverted),Test Run 68
0.22317474703352289,15.080902170863988,T105N22-1GFR085,2.2,-1G (inverted),Test Run 68
0.22341850358150148,15.074896311488988,T105N22-1GFR085,2.2,-1G (inverted),Test Run 68
0.2233372261730783,15.067744517055488,T105N22-1GFR085,2.2,-1G (inverted),Test Run 68
0.22378417624211272,15.060099863735113,T105N22-1GFR085,2.2,-1G (inverted),Test Run 68
0.2240279327900913,15.053300547328863,T105N22-1GFR085,2.2,-1G (inverted),Test Run 68
0.2240279327900913,15.046066355434363,T105N22-1GFR085,2.2,-1G (inverted),Test Run 68
0.22406857149430093,15.038554453578863,T105N22-1GFR085,2.2,-1G (inverted),Test Run 68
0.22435296674648902,15.031434702602363,T105N22-1GFR085,2.2,-1G (inverted),Test Run 68
0.22459672329446745,15.023648142543738,T105N22-1GFR085,2.2,-1G (inverted),Test Run 68
0.22467800070289076,15.015960764613988,T105N22-1GFR085,2.2,-1G (inverted),Test Run 68
0.22492175725086516,15.011401438442112,T105N22-1GFR085,2.2,-1G (inverted),Test Run 68
0.22508431206771165,15.002699351039862,T105N22-1GFR085,2.2,-1G (inverted),Test Run 68
0.22508431206771165,14.996212839809363,T105N22-1GFR085,2.2,-1G (inverted),Test Run 68
0.225531186459455,14.987153696742988,T105N22-1GFR085,2.2,-1G (inverted),Test Run 68
0.2257749430074336,14.980018686977363,T105N22-1GFR085,2.2,-1G (inverted),Test Run 68
0.22581558171164323,14.972107004848363,T105N22-1GFR085,2.2,-1G (inverted),Test Run 68
0.2260999769638313,14.965092539516363,T105N22-1GFR085,2.2,-1G (inverted),Test Run 68
0.22597813652848553,14.958075022426488,T105N22-1GFR085,2.2,-1G (inverted),Test Run 68
0.22630317048488727,14.950238108363987,T105N22-1GFR085,2.2,-1G (inverted),Test Run 68
0.22658756573707534,14.943237375942113,T105N22-1GFR085,2.2,-1G (inverted),Test Run 68
0.22658756573707534,14.936042856899238,T105N22-1GFR085,2.2,-1G (inverted),Test Run 68
0.22683132228505393,14.925984263149237,T105N22-1GFR085,2.2,-1G (inverted),Test Run 68
0.22683132228505393,14.920446848598363,T105N22-1GFR085,2.2,-1G (inverted),Test Run 68
0.22670940617242114,14.911007761684363,T105N22-1GFR085,2.2,-1G (inverted),Test Run 68
0.22691259969347305,14.902208018031988,T105N22-1GFR085,2.2,-1G (inverted),Test Run 68
0.22735947408522061,14.893685984340612,T105N22-1GFR085,2.2,-1G (inverted),Test Run 68
0.22756266760627253,14.886099314418738,T105N22-1GFR085,2.2,-1G (inverted),Test Run 68
0.22756266760627253,14.877974009242987,T105N22-1GFR085,2.2,-1G (inverted),Test Run 68
0.22776578545004147,14.869249033656988,T105N22-1GFR085,2.2,-1G (inverted),Test Run 68
0.22760330631048606,14.862822031703862,T105N22-1GFR085,2.2,-1G (inverted),Test Run 68
0.22800954199801587,14.854647898403112,T105N22-1GFR085,2.2,-1G (inverted),Test Run 68
0.22821273551907184,14.847830271449988,T105N22-1GFR085,2.2,-1G (inverted),Test Run 68
0.22845649206705043,14.838711619106238,T105N22-1GFR085,2.2,-1G (inverted),Test Run 68
0.22874088731923853,14.829071116176488,T105N22-1GFR085,2.2,-1G (inverted),Test Run 68
0.22874088731923853,14.821652292934363,T105N22-1GFR085,2.2,-1G (inverted),Test Run 68
0.22865960991081535,14.813121103969488,T105N22-1GFR085,2.2,-1G (inverted),Test Run 68
0.2291471986840594,14.805706858363987,T105N22-1GFR085,2.2,-1G (inverted),Test Run 68
0.22943159393624762,14.797187876430488,T105N22-1GFR085,2.2,-1G (inverted),Test Run 68
0.22951287134467077,14.787313914028113,T105N22-1GFR085,2.2,-1G (inverted),Test Run 68
0.22983790530107254,14.778663706508613,T105N22-1GFR085,2.2,-1G (inverted),Test Run 68
0.22975662789264922,14.772280955043737,T105N22-1GFR085,2.2,-1G (inverted),Test Run 68
0.22975662789264922,14.764216685024238,T105N22-1GFR085,2.2,-1G (inverted),Test Run 68
0.23004102314483746,14.754536509242987,T105N22-1GFR085,2.2,-1G (inverted),Test Run 68
0.23000038444062781,14.745387339321113,T105N22-1GFR085,2.2,-1G (inverted),Test Run 68
0.23032541839702553,14.734541392055487,T105N22-1GFR085,2.2,-1G (inverted),Test Run 68
0.23077236846606008,14.727575754848363,T105N22-1GFR085,2.2,-1G (inverted),Test Run 68
0.2306504523534273,14.716423105922612,T105N22-1GFR085,2.2,-1G (inverted),Test Run 68
0.23121924285780343,14.708752512660862,T105N22-1GFR085,2.2,-1G (inverted),Test Run 68
0.23121924285780343,14.698341440883613,T105N22-1GFR085,2.2,-1G (inverted),Test Run 68
0.23134115897043625,14.689593577113987,T105N22-1GFR085,2.2,-1G (inverted),Test Run 68
0.23146299940578202,14.681541514125737,T105N22-1GFR085,2.2,-1G (inverted),Test Run 68
0.2317473946579701,14.672770762172613,T105N22-1GFR085,2.2,-1G (inverted),Test Run 68
0.23170683163104763,14.663145518031987,T105N22-1GFR085,2.2,-1G (inverted),Test Run 68
0.2319912268832357,14.653263926235113,T105N22-1GFR085,2.2,-1G (inverted),Test Run 68
0.23219434472700062,14.645176768031988,T105N22-1GFR085,2.2,-1G (inverted),Test Run 68
0.23219434472700062,14.633296274867988,T105N22-1GFR085,2.2,-1G (inverted),Test Run 68
0.2324787399791887,14.624260019985112,T105N22-1GFR085,2.2,-1G (inverted),Test Run 68
0.23284441263979994,14.614604258266363,T105N22-1GFR085,2.2,-1G (inverted),Test Run 68
0.23280377393559046,14.603888010707738,T105N22-1GFR085,2.2,-1G (inverted),Test Run 68
0.23333192573575712,14.594300913539863,T105N22-1GFR085,2.2,-1G (inverted),Test Run 68
0.2332913627088345,14.584144663539863,T105N22-1GFR085,2.2,-1G (inverted),Test Run 68
0.2333725644399666,14.576121592250738,T105N22-1GFR085,2.2,-1G (inverted),Test Run 68
0.2333725644399666,14.564103769985113,T105N22-1GFR085,2.2,-1G (inverted),Test Run 68
0.2336163966652322,14.554534983363988,T105N22-1GFR085,2.2,-1G (inverted),Test Run 68
0.2334538418483899,14.545518564906988,T105N22-1GFR085,2.2,-1G (inverted),Test Run 68
0.2336569596921547,14.534481882778113,T105N22-1GFR085,2.2,-1G (inverted),Test Run 68
0.23377887580478748,14.524780344692113,T105N22-1GFR085,2.2,-1G (inverted),Test Run 68
0.23406327105697572,14.513818430629613,T105N22-1GFR085,2.2,-1G (inverted),Test Run 68
0.23442894371758696,14.502636790004612,T105N22-1GFR085,2.2,-1G (inverted),Test Run 68
0.23442894371758696,14.493478464809362,T105N22-1GFR085,2.2,-1G (inverted),Test Run 68
0.23442894371758696,14.482313608852362,T105N22-1GFR085,2.2,-1G (inverted),Test Run 68
