Repository: schandel33/gitrep

# Nozzle Tensile Test Analysis

Stress-vs-strain analysis of tensile pulls across 4 nozzle sizes (0.6, 1.4,
2.2, 2.6 mm) x 2 print-gravity orientations (+1G upright / -1G inverted),
printed at 105 C with a 0.85 flow ratio.

## Data-quality issues found and how they're handled

1. **Load-cell zero offset.** 10 of 17 runs record small negative Load
   values for the first handful of samples (up to ~180, always <0.5% of the
   file) before the crosshead starts moving — load-cell noise around zero,
   not real load. The script computes the mean Load over all
   pre-motion samples (`Crosshead < crosshead_zero_threshold_mm`) and
   subtracts it from the whole run.
2.

File: nozzle_tensile_analysis/analysis_output/all_curves_tidy.csv (part 102 of 151)
Strain,Stress_MPa,condition,nozzle_mm,gravity,run
0.23487581810933045,14.472297739711738,T105N22-1GFR085,2.2,-1G (inverted),Test Run 68
0.2345102211260101,14.462320017543737,T105N22-1GFR085,2.2,-1G (inverted),Test Run 68
0.23495709551775362,14.450334238735113,T105N22-1GFR085,2.2,-1G (inverted),Test Run 68
0.2352414907699417,14.441160654750737,T105N22-1GFR085,2.2,-1G (inverted),Test Run 68
0.2352414907699417,14.429254221645238,T105N22-1GFR085,2.2,-1G (inverted),Test Run 68
0.23585091997853153,14.419136118617988,T105N22-1GFR085,2.2,-1G (inverted),Test Run 68
0.23585091997853153,14.406774973598363,T105N22-1GFR085,2.2,-1G (inverted),Test Run 68
0.23568844083897625,14.395082163539863,T105N22-1GFR085,2.2,-1G (inverted),Test Run 68
0.23593219738695065,14.386688303676488,T105N22-1GFR085,2.2,-1G (inverted),Test Run 68
0.23617595393492924,14.373185801235113,T105N22-1GFR085,2.2,-1G (inverted),Test Run 68
0.2361353152307196,14.364463877406987,T105N22-1GFR085,2.2,-1G (inverted),Test Run 68
0.2366229040039638,14.351655649867988,T105N22-1GFR085,2.2,-1G (inverted),Test Run 68
0.23658226529975013,14.340239023891362,T105N22-1GFR085,2.2,-1G (inverted),Test Run 68
0.23658226529975013,14.328366160121863,T105N22-1GFR085,2.2,-1G (inverted),Test Run 68
0.2368666605519382,14.315705942836738,T105N22-1GFR085,2.2,-1G (inverted),Test Run 68
0.23731361062097275,14.305566477504613,T105N22-1GFR085,2.2,-1G (inverted),Test Run 68
0.2372729719167631,14.292855906215612,T105N22-1GFR085,2.2,-1G (inverted),Test Run 68
0.2378417624211394,14.280520701137487,T105N22-1GFR085,2.2,-1G (inverted),Test Run 68
0.23776048501271624,14.269828867641362,T105N22-1GFR085,2.2,-1G (inverted),Test Run 68
0.2379230398295626,14.258281016078863,T105N22-1GFR085,2.2,-1G (inverted),Test Run 68
0.2379230398295626,14.247142100063238,T105N22-1GFR085,2.2,-1G (inverted),Test Run 68
0.23820743508175066,14.234112620082737,T105N22-1GFR085,2.2,-1G (inverted),Test Run 68
0.2382480737859603,14.221485972133612,T105N22-1GFR085,2.2,-1G (inverted),Test Run 68
0.23857310774236204,14.210212778774238,T105N22-1GFR085,2.2,-1G (inverted),Test Run 68
0.2384918303339389,14.197621226039862,T105N22-1GFR085,2.2,-1G (inverted),Test Run 68
0.23881686429033644,14.185661387172612,T105N22-1GFR085,2.2,-1G (inverted),Test Run 68
0.23910125954252467,14.174047922817113,T105N22-1GFR085,2.2,-1G (inverted),Test Run 68
0.23910125954252467,14.158978342738987,T105N22-1GFR085,2.2,-1G (inverted),Test Run 68
0.23910125954252467,14.150035166469488,T105N22-1GFR085,2.2,-1G (inverted),Test Run 68
0.2396294113426912,14.136996531215612,T105N22-1GFR085,2.2,-1G (inverted),Test Run 68
0.23946693220313592,14.122169565883613,T105N22-1GFR085,2.2,-1G (inverted),Test Run 68
0.2395482096115591,14.109629893031988,T105N22-1GFR085,2.2,-1G (inverted),Test Run 68
0.23991380659487943,14.098353647914863,T105N22-1GFR085,2.2,-1G (inverted),Test Run 68
0.2395888483157687,14.084973215785862,T105N22-1GFR085,2.2,-1G (inverted),Test Run 68
0.2395888483157687,14.073257517543738,T105N22-1GFR085,2.2,-1G (inverted),Test Run 68
0.24023884055128117,14.059741282192112,T105N22-1GFR085,2.2,-1G (inverted),Test Run 68
0.24040139536812347,14.047284006801487,T105N22-1GFR085,2.2,-1G (inverted),Test Run 68
0.24048267277654664,14.034446787563237,T105N22-1GFR085,2.2,-1G (inverted),Test Run 68
0.2407264293245252,14.021179270473363,T105N22-1GFR085,2.2,-1G (inverted),Test Run 68
0.24076706802873485,14.008744883266363,T105N22-1GFR085,2.2,-1G (inverted),Test Run 68
0.24129521982890137,13.994903635707738,T105N22-1GFR085,2.2,-1G (inverted),Test Run 68
0.24129521982890137,13.982975840297613,T105N22-1GFR085,2.2,-1G (inverted),Test Run 68
0.24129521982890137,13.967646860805488,T105N22-1GFR085,2.2,-1G (inverted),Test Run 68
0.2414577746457438,13.956356882778113,T105N22-1GFR085,2.2,-1G (inverted),Test Run 68
0.24178280860214557,13.940853953090613,T105N22-1GFR085,2.2,-1G (inverted),Test Run 68
0.2415796150810896,13.928909373012488,T105N22-1GFR085,2.2,-1G (inverted),Test Run 68
0.24206720385433364,13.915356516567112,T105N22-1GFR085,2.2,-1G (inverted),Test Run 68
0.24210784255854328,13.900112986293738,T105N22-1GFR085,2.2,-1G (inverted),Test Run 68
0.24210784255854328,13.888353037563238,T105N22-1GFR085,2.2,-1G (inverted),Test Run 68
0.24231096040231223,13.874214243617988,T105N22-1GFR085,2.2,-1G (inverted),Test Run 68
0.2425953556545003,13.860823130336737,T105N22-1GFR085,2.2,-1G (inverted),Test Run 68
0.2425953556545003,13.847393870082737,T105N22-1GFR085,2.2,-1G (inverted),Test Run 68
0.2430016670193212,13.833230662074987,T105N22-1GFR085,2.2,-1G (inverted),Test Run 68
0.2430016670193212,13.818998789516362,T105N22-1GFR085,2.2,-1G (inverted),Test Run 68
0.24336733967993243,13.804318308559363,T105N22-1GFR085,2.2,-1G (inverted),Test Run 68
0.24336733967993243,13.791258311000737,T105N22-1GFR085,2.2,-1G (inverted),Test Run 68
0.24336733967993243,13.777925181117988,T105N22-1GFR085,2.2,-1G (inverted),Test Run 68
0.24357045752369735,13.762428354946113,T105N22-1GFR085,2.2,-1G (inverted),Test Run 68
0.24361109622791102,13.748881602016363,T105N22-1GFR085,2.2,-1G (inverted),Test Run 68
0.24365173493212064,13.736096262660862,T105N22-1GFR085,2.2,-1G (inverted),Test Run 68
0.2437735753674663,13.720639109340613,T105N22-1GFR085,2.2,-1G (inverted),Test Run 68
0.24393613018430874,13.706393503871862,T105N22-1GFR085,2.2,-1G (inverted),Test Run 68
0.2442205254364968,13.691398691860112,T105N22-1GFR085,2.2,-1G (inverted),Test Run 68
0.2442205254364968,13.679443430629613,T105N22-1GFR085,2.2,-1G (inverted),Test Run 68
0.24454555939289857,13.662937998500738,T105N22-1GFR085,2.2,-1G (inverted),Test Run 68
0.24454555939289857,13.649563669887488,T105N22-1GFR085,2.2,-1G (inverted),Test Run 68
0.24491123205350576,13.636712717738988,T105N22-1GFR085,2.2,-1G (inverted),Test Run 68
0.24491123205350576,13.619281077113987,T105N22-1GFR085,2.2,-1G (inverted),Test Run 68
0.2451143498972747,13.605996775356237,T105N22-1GFR085,2.2,-1G (inverted),Test Run 68
0.24507371119306118,13.592619394985112,T105N22-1GFR085,2.2,-1G (inverted),Test Run 68
0.24507371119306118,13.577491831508613,T105N22-1GFR085,2.2,-1G (inverted),Test Run 68
0.24531746774103963,13.564601206508613,T105N22-1GFR085,2.2,-1G (inverted),Test Run 68
0.24543938385367242,13.549646067348363,T105N22-1GFR085,2.2,-1G (inverted),Test Run 68
0.245683140401651,13.534137034145237,T105N22-1GFR085,2.2,-1G (inverted),Test Run 68
0.2458050565142838,13.520808481899238,T105N22-1GFR085,2.2,-1G (inverted),Test Run 68
0.24637384701865997,13.506263804164863,T105N22-1GFR085,2.2,-1G (inverted),Test Run 68
0.24629256961024085,13.492538523403113,T105N22-1GFR085,2.2,-1G (inverted),Test Run 68
0.24629256961024085,13.477536081996863,T105N22-1GFR085,2.2,-1G (inverted),Test Run 68
0.24637384701865997,13.463353037563238,T105N22-1GFR085,2.2,-1G (inverted),Test Run 68
0.24633320831445035,13.447819590297613,T105N22-1GFR085,2.2,-1G (inverted),Test Run 68
0.24629256961024085,13.436070322719488,T105N22-1GFR085,2.2,-1G (inverted),Test Run 68
0.24645512442708314,13.420556711879613,T105N22-1GFR085,2.2,-1G (inverted),Test Run 68
0.24669888097506174,13.404925608363987,T105N22-1GFR085,2.2,-1G (inverted),Test Run 68
0.24682079708769453,13.392631602016362,T105N22-1GFR085,2.2,-1G (inverted),Test Run 68
0.24714583104409224,13.379034495082738,T105N22-1GFR085,2.2,-1G (inverted),Test Run 68
0.24714583104409224,13.365301584926488,T105N22-1GFR085,2.2,-1G (inverted),Test Run 68
0.2473489488878612,13.348715281215613,T105N22-1GFR085,2.2,-1G (inverted),Test Run 68
0.24730831018364752,13.335038828578863,T105N22-1GFR085,2.2,-1G (inverted),Test Run 68
0.2475520667316261,13.321193003383613,T105N22-1GFR085,2.2,-1G (inverted),Test Run 68
0.24751142802741646,13.308400034633612,T105N22-1GFR085,2.2,-1G (inverted),Test Run 68
0.24763334414004928,13.293586802211738,T105N22-1GFR085,2.2,-1G (inverted),Test Run 68
0.24763334414004928,13.280389475551488,T105N22-1GFR085,2.2,-1G (inverted),Test Run 68
0.2478771006880277,13.265431284633612,T105N22-1GFR085,2.2,-1G (inverted),Test Run 68
0.2480802942090798,13.252299570766363,T105N22-1GFR085,2.2,-1G (inverted),Test Run 68
0.24799901680066053,13.236338877406988,T105N22-1GFR085,2.2,-1G (inverted),Test Run 68
0.24812085723600227,13.221432566371863,T105N22-1GFR085,2.2,-1G (inverted),Test Run 68
0.2484053281654814,13.208071970668737,T105N22-1GFR085,2.2,-1G (inverted),Test Run 68
0.24877092514880172,13.195929026332738,T105N22-1GFR085,2.2,-1G (inverted),Test Run 68
0.2487302864445921,13.180673289028112,T105N22-1GFR085,2.2,-1G (inverted),Test Run 68
0.2487302864445921,13.168214487758613,T105N22-1GFR085,2.2,-1G (inverted),Test Run 68
0.2487302864445921,13.155625986781988,T105N22-1GFR085,2.2,-1G (inverted),Test Run 68
0.2487302864445921,13.142105173793738,T105N22-1GFR085,2.2,-1G (inverted),Test Run 68
0.24881156385301526,13.128132700649237,T105N22-1GFR085,2.2,-1G (inverted),Test Run 68
0.24913659780941297,13.115406870571112,T105N22-1GFR085,2.2,-1G (inverted),Test Run 68
0.24929915262625946,13.102180552211738,T105N22-1GFR085,2.2,-1G (inverted),Test Run 68
0.24921787521783614,13.087957834926488,T105N22-1GFR085,2.2,-1G (inverted),Test Run 68
0.24921787521783614,13.073547434535863,T105N22-1GFR085,2.2,-1G (inverted),Test Run 68
0.24954290917423386,13.060986399379612,T105N22-1GFR085,2.2,-1G (inverted),Test Run 68
0.24950227047002435,13.050019907680488,T105N22-1GFR085,2.2,-1G (inverted),Test Run 68
0.2497460270180028,13.035951304164863,T105N22-1GFR085,2.2,-1G (inverted),Test Run 68
0.24990858183484524,13.023141550746862,T105N22-1GFR085,2.2,-1G (inverted),Test Run 68
0.2501523383828237,13.010565256801488,T105N22-1GFR085,2.2,-1G (inverted),Test Run 68
0.2503554562265886,12.998320078578862,T105N22-1GFR085,2.2,-1G (inverted),Test Run 68
0.2503554562265886,12.986036753383612,T105N22-1GFR085,2.2,-1G (inverted),Test Run 68
0.250233615791247,12.972419810024238,T105N22-1GFR085,2.2,-1G (inverted),Test Run 68
0.2505992884518542,12.960629343715613,T105N22-1GFR085,2.2,-1G (inverted),Test Run 68
0.2507211288872,12.948115610805488,T105N22-1GFR085,2.2,-1G (inverted),Test Run 68
0.25063985147877665,12.935682749477362,T105N22-1GFR085,2.2,-1G (inverted),Test Run 68
0.25092432240825596,12.923400950160863,T105N22-1GFR085,2.2,-1G (inverted),Test Run 68
0.2508430449998328,12.911622690883613,T105N22-1GFR085,2.2,-1G (inverted),Test Run 68
0.2508430449998328,12.901303171840613,T105N22-1GFR085,2.2,-1G (inverted),Test Run 68
0.251208717660444,12.887983774867987,T105N22-1GFR085,2.2,-1G (inverted),Test Run 68
0.25128991939157613,12.877449106899238,T105N22-1GFR085,2.2,-1G (inverted),Test Run 68
0.2511274402520209,12.865797495571112,T105N22-1GFR085,2.2,-1G (inverted),Test Run 68
0.2513711967999995,12.851812815395238,T105N22-1GFR085,2.2,-1G (inverted),Test Run 68
0.2514931129126321,12.842056345668738,T105N22-1GFR085,2.2,-1G (inverted),Test Run 68
0.2517775081648203,12.830542063442113,T105N22-1GFR085,2.2,-1G (inverted),Test Run 68
0.2517775081648203,12.820649790492988,T105N22-1GFR085,2.2,-1G (inverted),Test Run 68
0.2518587855732435,12.806958079067112,T105N22-1GFR085,2.2,-1G (inverted),Test Run 68
0.2521025421212221,12.795373606410863,T105N22-1GFR085,2.2,-1G (inverted),Test Run 68
0.2519806260085893,12.785899424281988,T105N22-1GFR085,2.2,-1G (inverted),Test Run 68
0.2520212647127988,12.775745463100362,T105N22-1GFR085,2.2,-1G (inverted),Test Run 68
0.2520619034170084,12.765633463588612,T105N22-1GFR085,2.2,-1G (inverted),Test Run 68
0.25238693737341017,12.753590464321112,T105N22-1GFR085,2.2,-1G (inverted),Test Run 68
0.2523462986691965,12.745280527797613,T105N22-1GFR085,2.2,-1G (inverted),Test Run 68
0.2523462986691965,12.732690500942113,T105N22-1GFR085,2.2,-1G (inverted),Test Run 68
0.2525494165129654,12.723889231410862,T105N22-1GFR085,2.2,-1G (inverted),Test Run 68
0.2524682147818293,12.712114786830863,T105N22-1GFR085,2.2,-1G (inverted),Test Run 68
0.2529150891735768,12.703974222865988,T105N22-1GFR085,2.2,-1G (inverted),Test Run 68
0.2529150891735768,12.694757151332738,T105N22-1GFR085,2.2,-1G (inverted),Test Run 68
0.252996366581996,12.684281992641363,T105N22-1GFR085,2.2,-1G (inverted),Test Run 68
0.252996366581996,12.672638010707738,T105N22-1GFR085,2.2,-1G (inverted),Test Run 68
0.2530776439904191,12.663112711635488,T105N22-1GFR085,2.2,-1G (inverted),Test Run 68
0.2529557278777863,12.655017161098362,T105N22-1GFR085,2.2,-1G (inverted),Test Run 68
0.2532401231299744,12.647129130092488,T105N22-1GFR085,2.2,-1G (inverted),Test Run 68
0.2533620392426072,12.636014628139362,T105N22-1GFR085,2.2,-1G (inverted),Test Run 68
0.25368707319900896,12.627585673061237,T105N22-1GFR085,2.2,-1G (inverted),Test Run 68
0.25340267794682086,12.618077921596488,T105N22-1GFR085,2.2,-1G (inverted),Test Run 68
0.2539308297469835,12.608529734340612,T105N22-1GFR085,2.2,-1G (inverted),Test Run 68
0.2539308297469835,12.599304270473363,T105N22-1GFR085,2.2,-1G (inverted),Test Run 68
0.25409330888653875,12.591384958949988,T105N22-1GFR085,2.2,-1G (inverted),Test Run 68
0.2538495523385642,12.582556986537863,T105N22-1GFR085,2.2,-1G (inverted),Test Run 68
0.2538089136343507,12.574157786098363,T105N22-1GFR085,2.2,-1G (inverted),Test Run 68
0.2540121071554067,12.568812632289863,T105N22-1GFR085,2.2,-1G (inverted),Test Run 68
0.2540121071554067,12.558483957973362,T105N22-1GFR085,2.2,-1G (inverted),Test Run 68
0.2541745862949619,12.550765299526113,T105N22-1GFR085,2.2,-1G (inverted),Test Run 68
0.2541745862949619,12.543805765834737,T105N22-1GFR085,2.2,-1G (inverted),Test Run 68
0.25425586370338527,12.536467051235112,T105N22-1GFR085,2.2,-1G (inverted),Test Run 68
0.2541745862949619,12.528578257289862,T105N22-1GFR085,2.2,-1G (inverted),Test Run 68
0.2545402589555733,12.521306681362113,T105N22-1GFR085,2.2,-1G (inverted),Test Run 68
0.25466217506820615,12.513842081752738,T105N22-1GFR085,2.2,-1G (inverted),Test Run 68
0.25466217506820615,12.505027842250737,T105N22-1GFR085,2.2,-1G (inverted),Test Run 68
0.25445898154715,12.497715067592488,T105N22-1GFR085,2.2,-1G (inverted),Test Run 68
0.254865292911971,12.491362833705862,T105N22-1GFR085,2.2,-1G (inverted),Test Run 68
0.2548246542077614,12.483854746547612,T105N22-1GFR085,2.2,-1G (inverted),Test Run 68
0.2551496881641591,12.477360605922613,T105N22-1GFR085,2.2,-1G (inverted),Test Run 68
0.2552309655725823,12.47279136153785,T105N22-1GFR085,2.2,-1G (inverted),Test Run 68
0.25527160427679596,12.465377878871838,T105N22-1GFR085,2.2,-1G (inverted),Test Run 68
0.25527160427679596,12.45618979903785,T105N22-1GFR085,2.2,-1G (inverted),Test Run 68
0.2555966382331937,12.452251505580813,T105N22-1GFR085,2.2,-1G (inverted),Test Run 68
0.2555153608247704,12.443697428432376,T105N22-1GFR085,2.2,-1G (inverted),Test Run 68
0.2556372769374032,12.438324808803475,T105N22-1GFR085,2.2,-1G (inverted),Test Run 68
0.2559216721895953,12.43260734054175,T105N22-1GFR085,2.2,-1G (inverted),Test Run 68
0.25596231089380495,12.42442710372535,T105N22-1GFR085,2.2,-1G (inverted),Test Run 68
0.2561247900333602,12.419600748744875,T105N22-1GFR085,2.2,-1G (inverted),Test Run 68
0.2561247900333602,12.413484263149176,T105N22-1GFR085,2.2,-1G (inverted),Test Run 68
0.2564498239897579,12.4084595439109,T105N22-1GFR085,2.2,-1G (inverted),Test Run 68
0.2562872691729156,12.402959513393313,T105N22-1GFR085,2.2,-1G (inverted),Test Run 68
0.2563685465813388,12.396128916469488,T105N22-1GFR085,2.2,-1G (inverted),Test Run 68
0.2562872691729156,12.388839029994875,T105N22-1GFR085,2.2,-1G (inverted),Test Run 68
0.2567748579461597,12.385229563442149,T105N22-1GFR085,2.2,-1G (inverted),Test Run 68
0.2566123031293132,12.379065012660899,T105N22-1GFR085,2.2,-1G (inverted),Test Run 68
0.2566123031293132,12.37397620650855,T105N22-1GFR085,2.2,-1G (inverted),Test Run 68
0.2568154966503693,12.371224283901125,T105N22-1GFR085,2.2,-1G (inverted),Test Run 68
0.2570998919025574,12.36524741622535,T105N22-1GFR085,2.2,-1G (inverted),Test Run 68
0.2567748579461597,12.35929191085425,T105N22-1GFR085,2.2,-1G (inverted),Test Run 68
0.2569779757899246,12.356535410610112,T105N22-1GFR085,2.2,-1G (inverted),Test Run 68
0.2572218080151902,12.349324106899175,T105N22-1GFR085,2.2,-1G (inverted),Test Run 68
0.2572218080151902,12.346206736293713,T105N22-1GFR085,2.2,-1G (inverted),Test Run 68
0.2569373370857149,12.3408455607566,T105N22-1GFR085,2.2,-1G (inverted),Test Run 68
0.25742492585895915,12.335856699672613,T105N22-1GFR085,2.2,-1G (inverted),Test Run 68
0.2575874049985144,12.333308481899175,T105N22-1GFR085,2.2,-1G (inverted),Test Run 68
0.257628043702724,12.328408884731212,T105N22-1GFR085,2.2,-1G (inverted),Test Run 68
0.25774995981535687,12.32351081344215,T105N22-1GFR085,2.2,-1G (inverted),Test Run 68
0.25783123722378,12.32148597213355,T105N22-1GFR085,2.2,-1G (inverted),Test Run 68
0.25783123722378,12.313692545619876,T105N22-1GFR085,2.2,-1G (inverted),Test Run 68
0.2580749937717586,12.312356638637462,T105N22-1GFR085,2.2,-1G (inverted),Test Run 68
0.258318750319733,12.307920908656987,T105N22-1GFR085,2.2,-1G (inverted),Test Run 68
0.2581562711801777,12.304239725795663,T105N22-1GFR085,2.2,-1G (inverted),Test Run 68
0.25844066643236985,12.299557566371837,T105N22-1GFR085,2.2,-1G (inverted),Test Run 68
0.258318750319733,12.29670569869605,T105N22-1GFR085,2.2,-1G (inverted),Test Run 68
0.258318750319733,12.292423319545662,T105N22-1GFR085,2.2,-1G (inverted),Test Run 68
0.25848122945928825,12.289839243617925,T105N22-1GFR085,2.2,-1G (inverted),Test Run 68
0.2586844229803444,12.285826182094487,T105N22-1GFR085,2.2,-1G (inverted),Test Run 68
0.25888754082411336,12.282421183315188,T105N22-1GFR085,2.2,-1G (inverted),Test Run 68
0.2589281795283228,12.278732371059338,T105N22-1GFR085,2.2,-1G (inverted),Test Run 68
0.25941576830156704,12.277318644252688,T105N22-1GFR085,2.2,-1G (inverted),Test Run 68
0.25941576830156704,12.273832773891362,T105N22-1GFR085,2.2,-1G (inverted),Test Run 68
0.2593344908931437,12.268792795864025,T105N22-1GFR085,2.2,-1G (inverted),Test Run 68
0.2592532134847205,12.266063761440188,T105N22-1GFR085,2.2,-1G (inverted),Test Run 68
0.2592532134847205,12.2637459513816,T105N22-1GFR085,2.2,-1G (inverted),Test Run 68
0.2596188861453318,12.260589670864025,T105N22-1GFR085,2.2,-1G (inverted),Test Run 68
0.2596188861453318,12.25777823897925,T105N22-1GFR085,2.2,-1G (inverted),Test Run 68
0.2596188861453318,12.254955363002688,T105N22-1GFR085,2.2,-1G (inverted),Test Run 68
0.25994392010173356,12.252652048793712,T105N22-1GFR085,2.2,-1G (inverted),Test Run 68
0.2597407265806776,12.24952475997535,T105N22-1GFR085,2.2,-1G (inverted),Test Run 68
0.2598626426933104,12.2462296244773,T105N22-1GFR085,2.2,-1G (inverted),Test Run 68
0.2600657605370753,12.244677042690189,T105N22-1GFR085,2.2,-1G (inverted),Test Run 68
0.26022831535392177,12.24013831588355,T105N22-1GFR085,2.2,-1G (inverted),Test Run 68
0.2606752654229521,12.238921427455812,T105N22-1GFR085,2.2,-1G (inverted),Test Run 68
0.2606752654229521,12.23582847091285,T105N22-1GFR085,2.2,-1G (inverted),Test Run 68
0.2603502314665544,12.233107828823,T105N22-1GFR085,2.2,-1G (inverted),Test Run 68
0.2607564671540883,12.2333389994773,T105N22-1GFR085,2.2,-1G (inverted),Test Run 68
0.261081501110486,12.229167246547613,T105N22-1GFR085,2.2,-1G (inverted),Test Run 68
0.2609596606751444,12.226627421108162,T105N22-1GFR085,2.2,-1G (inverted),Test Run 68
0.2614471737710974,12.225642466274175,T105N22-1GFR085,2.2,-1G (inverted),Test Run 68
0.2612034172231188,12.222998118129649,T105N22-1GFR085,2.2,-1G (inverted),Test Run 68
0.2612034172231188,12.221357798305425,T105N22-1GFR085,2.2,-1G (inverted),Test Run 68
0.26140653506688777,12.219677042690188,T105N22-1GFR085,2.2,-1G (inverted),Test Run 68
0.2616502916148623,12.217948984828862,T105N22-1GFR085,2.2,-1G (inverted),Test Run 68
0.2616097285879397,12.214901041713626,T105N22-1GFR085,2.2,-1G (inverted),Test Run 68
0.2620972416838967,12.214290690151126,T105N22-1GFR085,2.2,-1G (inverted),Test Run 68
0.2623816369360849,12.213521647182375,T105N22-1GFR085,2.2,-1G (inverted),Test Run 68
0.2623816369360849,12.209420847621837,T105N22-1GFR085,2.2,-1G (inverted),Test Run 68
0.2621378803881063,12.206772684780038,T105N22-1GFR085,2.2,-1G (inverted),Test Run 68
0.2624222756402944,12.206443857875737,T105N22-1GFR085,2.2,-1G (inverted),Test Run 68
0.2627879483009058,12.206868052211675,T105N22-1GFR085,2.2,-1G (inverted),Test Run 68
0.26270667089248667,12.20362632247535,T105N22-1GFR085,2.2,-1G (inverted),Test Run 68
0.2630723435530939,12.203812479701913,T105N22-1GFR085,2.2,-1G (inverted),Test Run 68
0.2630723435530939,12.201509928432376,T105N22-1GFR085,2.2,-1G (inverted),Test Run 68
0.26323482269264914,12.19774405929175,T105N22-1GFR085,2.2,-1G (inverted),Test Run 68
0.2629504274404611,12.197100138393314,T105N22-1GFR085,2.2,-1G (inverted),Test Run 68
0.26351921794483724,12.195463633266362,T105N22-1GFR085,2.2,-1G (inverted),Test Run 68
0.26372241146589337,12.19323890182105,T105N22-1GFR085,2.2,-1G (inverted),Test Run 68
0.26372241146589337,12.195297312465588,T105N22-1GFR085,2.2,-1G (inverted),Test Run 68
0.263356738805282,12.191450571742925,T105N22-1GFR085,2.2,-1G (inverted),Test Run 68
0.2639255293096623,12.191486429897225,T105N22-1GFR085,2.2,-1G (inverted),Test Run 68
0.2644943198140385,12.192119669643313,T105N22-1GFR085,2.2,-1G (inverted),Test Run 68
0.2642099245618504,12.189069437709724,T105N22-1GFR085,2.2,-1G (inverted),Test Run 68
0.2644943198140385,12.188357615199962,T105N22-1GFR085,2.2,-1G (inverted),Test Run 68
0.2644943198140385,12.187579416957774,T105N22-1GFR085,2.2,-1G (inverted),Test Run 68
0.2647787150662265,12.187453531948,T105N22-1GFR085,2.2,-1G (inverted),Test Run 68
0.2645349585182481,12.184491038051524,T105N22-1GFR085,2.2,-1G (inverted),Test Run 68
0.26490063117885937,12.184501719203862,T105N22-1GFR085,2.2,-1G (inverted),Test Run 68
0.2651850264310474,12.183243632045663,T105N22-1GFR085,2.2,-1G (inverted),Test Run 68
0.26506318599570583,12.181724619594487,T105N22-1GFR085,2.2,-1G (inverted),Test Run 68
0.26534758124789387,12.183020090785899,T105N22-1GFR085,2.2,-1G (inverted),Test Run 68
0.26534758124789387,12.179438090053475,T105N22-1GFR085,2.2,-1G (inverted),Test Run 68
0.26538821995210354,12.179874491420662,T105N22-1GFR085,2.2,-1G (inverted),Test Run 68
0.2657944556396373,12.178610300746836,T105N22-1GFR085,2.2,-1G (inverted),Test Run 68
0.2662414057086678,12.178402781215587,T105N22-1GFR085,2.2,-1G (inverted),Test Run 68
0.2659570104564797,12.175804209438237,T105N22-1GFR085,2.2,-1G (inverted),Test Run 68
0.2664445235524367,12.178230356899174,T105N22-1GFR085,2.2,-1G (inverted),Test Run 68
0.2664445235524367,12.176934122768312,T105N22-1GFR085,2.2,-1G (inverted),Test Run 68
0.2666882801004113,12.175956034389412,T105N22-1GFR085,2.2,-1G (inverted),Test Run 68
0.26648516225664637,12.17455069991675,T105N22-1GFR085,2.2,-1G (inverted),Test Run 68
0.2669727510298904,12.174716257778087,T105N22-1GFR085,2.2,-1G (inverted),Test Run 68
0.26681019621304813,12.176303171840587,T105N22-1GFR085,2.2,-1G (inverted),Test Run 68
0.2670539527610225,12.172650217739024,T105N22-1GFR085,2.2,-1G (inverted),Test Run 68
0.2670539527610225,12.173957133022224,T105N22-1GFR085,2.2,-1G (inverted),Test Run 68
0.26758218023848024,12.172822642055426,T105N22-1GFR085,2.2,-1G (inverted),Test Run 68
0.2669727510298904,12.172394633022225,T105N22-1GFR085,2.2,-1G (inverted),Test Run 68
0.2675415415342667,12.172888254848399,T105N22-1GFR085,2.2,-1G (inverted),Test Run 68
0.2678259367864548,12.173147654262461,T105N22-1GFR085,2.2,-1G (inverted),Test Run 68
0.26758218023848024,12.171162485805425,T105N22-1GFR085,2.2,-1G (inverted),Test Run 68
0.26758218023848024,12.170310282436287,T105N22-1GFR085,2.2,-1G (inverted),Test Run 68
0.26790721419487795,12.171244120326913,T105N22-1GFR085,2.2,-1G (inverted),Test Run 68
0.2683947272908309,12.172849344936287,T105N22-1GFR085,2.2,-1G (inverted),Test Run 68
0.26786657549066833,12.170201182094488,T105N22-1GFR085,2.2,-1G (inverted),Test Run 68
0.26851664340346776,12.170186686244875,T105N22-1GFR085,2.2,-1G (inverted),Test Run 68
0.26880103865565586,12.1711075541648,T105N22-1GFR085,2.2,-1G (inverted),Test Run 68
0.26880103865565586,12.168914103237062,T105N22-1GFR085,2.2,-1G (inverted),Test Run 68
0.2686791225430232,12.170329355922613,T105N22-1GFR085,2.2,-1G (inverted),Test Run 68
0.26916671131626724,12.171345591274175,T105N22-1GFR085,2.2,-1G (inverted),Test Run 68
0.2695323082995874,12.171112894740975,T105N22-1GFR085,2.2,-1G (inverted),Test Run 68
0.26916671131626724,12.169453501430425,T105N22-1GFR085,2.2,-1G (inverted),Test Run 68
0.269776064847566,12.171133494106211,T105N22-1GFR085,2.2,-1G (inverted),Test Run 68
0.269776064847566,12.170279001918711,T105N22-1GFR085,2.2,-1G (inverted),Test Run 68
0.2700604600997541,12.171321940151126,T105N22-1GFR085,2.2,-1G (inverted),Test Run 68
0.2699386196644083,12.17019202682105,T105N22-1GFR085,2.2,-1G (inverted),Test Run 68
0.2703042923250197,12.170726084438238,T105N22-1GFR085,2.2,-1G (inverted),Test Run 68
0.27075124239405424,12.16978843185035,T105N22-1GFR085,2.2,-1G (inverted),Test Run 68
0.27075124239405424,12.17099769088355,T105N22-1GFR085,2.2,-1G (inverted),Test Run 68
0.2703448553519422,12.169247507778087,T105N22-1GFR085,2.2,-1G (inverted),Test Run 68
0.2707105280125536,12.169542765346439,T105N22-1GFR085,2.2,-1G (inverted),Test Run 68
0.2707105280125536,12.171772074428475,T105N22-1GFR085,2.2,-1G (inverted),Test Run 68
0.27083251980247336,12.170690989223399,T105N22-1GFR085,2.2,-1G (inverted),Test Run 68
0.27148258771527267,12.171182322231212,T105N22-1GFR085,2.2,-1G (inverted),Test Run 68
0.2712793185169297,12.171626352992925,T105N22-1GFR085,2.2,-1G (inverted),Test Run 68
0.27168570555904165,12.172148203578862,T105N22-1GFR085,2.2,-1G (inverted),Test Run 68
0.27168570555904165,12.17280433150855,T105N22-1GFR085,2.2,-1G (inverted),Test Run 68
0.2718482603758841,12.172444224086675,T105N22-1GFR085,2.2,-1G (inverted),Test Run 68
0.27188882340280657,12.172692179408937,T105N22-1GFR085,2.2,-1G (inverted),Test Run 68
0.27241705088026025,12.173225474086674,T105N22-1GFR085,2.2,-1G (inverted),Test Run 68
0.2719293864297292,12.173301005092537,T105N22-1GFR085,2.2,-1G (inverted),Test Run 68
0.2726201687240292,12.173724436489024,T105N22-1GFR085,2.2,-1G (inverted),Test Run 68
0.2726201687240292,12.1733536479148,T105N22-1GFR085,2.2,-1G (inverted),Test Run 68
0.27298584138463655,12.172774576869875,T105N22-1GFR085,2.2,-1G (inverted),Test Run 68
0.2728232865677941,12.1736336466941,T105N22-1GFR085,2.2,-1G (inverted),Test Run 68
0.2733107996637471,12.174727701869875,T105N22-1GFR085,2.2,-1G (inverted),Test Run 68
0.2733920770721704,12.175119852748788,T105N22-1GFR085,2.2,-1G (inverted),Test Run 68
0.27355463188901674,12.17411124679175,T105N22-1GFR085,2.2,-1G (inverted),Test Run 68
0.2740421449849697,12.173922800746837,T105N22-1GFR085,2.2,-1G (inverted),Test Run 68
0.2740421449849697,12.173678660121837,T105N22-1GFR085,2.2,-1G (inverted),Test Run 68
0.2736764723243585,12.17390296432105,T105N22-1GFR085,2.2,-1G (inverted),Test Run 68
0.2742452628287346,12.174845957485113,T105N22-1GFR085,2.2,-1G (inverted),Test Run 68
0.2745296580809269,12.176016306606211,T105N22-1GFR085,2.2,-1G (inverted),Test Run 68
0.27440781764558114,12.175581431117925,T105N22-1GFR085,2.2,-1G (inverted),Test Run 68
0.27440781764558114,12.173813700405038,T105N22-1GFR085,2.2,-1G (inverted),Test Run 68
0.2747327759246918,12.176450419155037,T105N22-1GFR085,2.2,-1G (inverted),Test Run 68
0.2751797259937222,12.175520395961675,T105N22-1GFR085,2.2,-1G (inverted),Test Run 68
0.274814053333115,12.177616953578863,T105N22-1GFR085,2.2,-1G (inverted),Test Run 68
0.27550483562741096,12.176512217250737,T105N22-1GFR085,2.2,-1G (inverted),Test Run 68
0.2758297939065217,12.1751099345359,T105N22-1GFR085,2.2,-1G (inverted),Test Run 68
0.2758297939065217,12.175377726283937,T105N22-1GFR085,2.2,-1G (inverted),Test Run 68
0.27558611303583425,12.17738273116675,T105N22-1GFR085,2.2,-1G (inverted),Test Run 68
0.2757892308796032,12.178426432338625,T105N22-1GFR085,2.2,-1G (inverted),Test Run 68
0.2763173070024787,12.177912974086675,T105N22-1GFR085,2.2,-1G (inverted),Test Run 68
0.2759110713149448,12.180025553432376,T105N22-1GFR085,2.2,-1G (inverted),Test Run 68
0.27635802138397936,12.178879618373788,T105N22-1GFR085,2.2,-1G (inverted),Test Run 68
0.27635802138397936,12.179442667690187,T105N22-1GFR085,2.2,-1G (inverted),Test Run 68
0.2768455344799324,12.179111551967537,T105N22-1GFR085,2.2,-1G (inverted),Test Run 68
0.2766829796630901,12.180735850063238,T105N22-1GFR085,2.2,-1G (inverted),Test Run 68
0.27721120714054376,12.180477213588626,T105N22-1GFR085,2.2,-1G (inverted),Test Run 68
0.2772517701674662,12.180143809047612,T105N22-1GFR085,2.2,-1G (inverted),Test Run 68
0.2774143249843087,12.180398630824962,T105N22-1GFR085,2.2,-1G (inverted),Test Run 68
0.27786127505334307,12.180936503139412,T105N22-1GFR085,2.2,-1G (inverted),Test Run 68
0.27786127505334307,12.1800431010398,T105N22-1GFR085,2.2,-1G (inverted),Test Run 68
0.27729248454896693,12.181869578090588,T105N22-1GFR085,2.2,-1G (inverted),Test Run 68
0.2779018380802657,12.182232737270274,T105N22-1GFR085,2.2,-1G (inverted),Test Run 68
0.278064392897108,12.183150553432375,T105N22-1GFR085,2.2,-1G (inverted),Test Run 68
0.27798311548868887,12.185405802455813,T105N22-1GFR085,2.2,-1G (inverted),Test Run 68
0.27847062858464183,12.1832772013816,T105N22-1GFR085,2.2,-1G (inverted),Test Run 68
0.27847062858464183,12.184443735805425,T105N22-1GFR085,2.2,-1G (inverted),Test Run 68
0.27838950253079675,12.185679697719488,T105N22-1GFR085,2.2,-1G (inverted),Test Run 68
0.27871446080990747,12.185793375698001,T105N22-1GFR085,2.2,-1G (inverted),Test Run 68
0.2791206964974413,12.184843516078862,T105N22-1GFR085,2.2,-1G (inverted),Test Run 68
0.2789988560620955,12.188083719936287,T105N22-1GFR085,2.2,-1G (inverted),Test Run 68
0.2789582930351771,12.187845682826913,T105N22-1GFR085,2.2,-1G (inverted),Test Run 68
0.2789582930351771,12.187780070033938,T105N22-1GFR085,2.2,-1G (inverted),Test Run 68
0.27944580613113007,12.189085459438237,T105N22-1GFR085,2.2,-1G (inverted),Test Run 68
0.2793645287227069,12.188113474574962,T105N22-1GFR085,2.2,-1G (inverted),Test Run 68
0.27960836094797237,12.187821268764413,T105N22-1GFR085,2.2,-1G (inverted),Test Run 68
0.28025842886077185,12.189016031948,T105N22-1GFR085,2.2,-1G (inverted),Test Run 68
0.27981147879174134,12.1902481791648,T105N22-1GFR085,2.2,-1G (inverted),Test Run 68
0.27981147879174134,12.189927744594488,T105N22-1GFR085,2.2,-1G (inverted),Test Run 68
0.2801771514523527,12.192053293910899,T105N22-1GFR085,2.2,-1G (inverted),Test Run 68
0.2808272193651522,12.19091956588355,T105N22-1GFR085,2.2,-1G (inverted),Test Run 68
0.28062410152138323,12.190082621303475,T105N22-1GFR085,2.2,-1G (inverted),Test Run 68
0.28127416943418254,12.1928719279441,T105N22-1GFR085,2.2,-1G (inverted),Test Run 68
0.2810303372089171,12.193975901332774,T105N22-1GFR085,2.2,-1G (inverted),Test Run 68
0.28131473246110517,12.192901682582775,T105N22-1GFR085,2.2,-1G (inverted),Test Run 68
0.28131473246110517,12.19497230025855,T105N22-1GFR085,2.2,-1G (inverted),Test Run 68
0.2819648003739045,12.1947403666648,T105N22-1GFR085,2.2,-1G (inverted),Test Run 68
0.28159912771329326,12.19631354781715,T105N22-1GFR085,2.2,-1G (inverted),Test Run 68
0.28172096814863906,12.1967911479148,T105N22-1GFR085,2.2,-1G (inverted),Test Run 68
0.2823710360614384,12.197110819545662,T105N22-1GFR085,2.2,-1G (inverted),Test Run 68
0.2823710360614384,12.197429728237063,T105N22-1GFR085,2.2,-1G (inverted),Test Run 68
0.2822897586530152,12.197911143031988,T105N22-1GFR085,2.2,-1G (inverted),Test Run 68
0.2824523134698576,12.197786783901126,T105N22-1GFR085,2.2,-1G (inverted),Test Run 68
0.2832242218180027,12.199710917201912,T105N22-1GFR085,2.2,-1G (inverted),Test Run 68
0.28273670872204976,12.200202250209724,T105N22-1GFR085,2.2,-1G (inverted),Test Run 68
0.28342749101634573,12.200156473842537,T105N22-1GFR085,2.2,-1G (inverted),Test Run 68
0.28363060886011465,12.201097941127689,T105N22-1GFR085,2.2,-1G (inverted),Test Run 68
0.28363060886011465,12.20333335372535,T105N22-1GFR085,2.2,-1G (inverted),Test Run 68
0.28363060886011465,12.202980875698,T105N22-1GFR085,2.2,-1G (inverted),Test Run 68
0.28423996239141347,12.205099558559336,T105N22-1GFR085,2.2,-1G (inverted),Test Run 68
0.2840775589291452,12.204632639614024,T105N22-1GFR085,2.2,-1G (inverted),Test Run 68
0.28419939936449096,12.2054093119773,T105N22-1GFR085,2.2,-1G (inverted),Test Run 68
0.2850525851210552,12.20510261031715,T105N22-1GFR085,2.2,-1G (inverted),Test Run 68
0.28448379461667905,12.207444834438238,T105N22-1GFR085,2.2,-1G (inverted),Test Run 68
0.28448379461667905,12.208499979701912,T105N22-1GFR085,2.2,-1G (inverted),Test Run 68
0.2852151399379017,12.2092552897605,T105N22-1GFR085,2.2,-1G (inverted),Test Run 68
0.28513386252947853,12.209834360805425,T105N22-1GFR085,2.2,-1G (inverted),Test Run 68
0.2849307446857136,12.208902048793712,T105N22-1GFR085,2.2,-1G (inverted),Test Run 68
0.28578393044227784,12.20893714400855,T105N22-1GFR085,2.2,-1G (inverted),Test Run 68
0.2854182577816666,12.210504984584725,T105N22-1GFR085,2.2,-1G (inverted),Test Run 68
0.28610888872138857,12.211507487026125,T105N22-1GFR085,2.2,-1G (inverted),Test Run 68
0.28610888872138857,12.211885142055426,T105N22-1GFR085,2.2,-1G (inverted),Test Run 68
0.28623088051130835,12.213657450405037,T105N22-1GFR085,2.2,-1G (inverted),Test Run 68
0.28586520785070113,12.214811777797612,T105N22-1GFR085,2.2,-1G (inverted),Test Run 68
0.28655583879041907,12.217162394252687,T105N22-1GFR085,2.2,-1G (inverted),Test Run 68
0.28655583879041907,12.217512583461675,T105N22-1GFR085,2.2,-1G (inverted),Test Run 68
0.2865152757635005,12.217764353481211,T105N22-1GFR085,2.2,-1G (inverted),Test Run 68
0.2865152757635005,12.220800852504649,T105N22-1GFR085,2.2,-1G (inverted),Test Run 68
0.28724662108471904,12.220649027553474,T105N22-1GFR085,2.2,-1G (inverted),Test Run 68
0.2870840662678768,12.221672129360112,T105N22-1GFR085,2.2,-1G (inverted),Test Run 68
0.28740902454698747,12.220686411586675,T105N22-1GFR085,2.2,-1G (inverted),Test Run 68
0.28793725202444104,12.22240226241675,T105N22-1GFR085,2.2,-1G (inverted),Test Run 68
0.28793725202444104,12.221104502406988,T105N22-1GFR085,2.2,-1G (inverted),Test Run 68
0.28785597461601786,12.224796366420662,T105N22-1GFR085,2.2,-1G (inverted),Test Run 68
0.2878966889975185,12.225702738490975,T105N22-1GFR085,2.2,-1G (inverted),Test Run 68
0.2887498747540829,12.22585456344215,T105N22-1GFR085,2.2,-1G (inverted),Test Run 68
0.28838420209347554,12.22677237960425,T105N22-1GFR085,2.2,-1G (inverted),Test Run 68
0.2885060425288173,12.228262400356211,T105N22-1GFR085,2.2,-1G (inverted),Test Run 68
0.2885060425288173,12.228246378627688,T105N22-1GFR085,2.2,-1G (inverted),Test Run 68
0.28911554741469414,12.228328776088626,T105N22-1GFR085,2.2,-1G (inverted),Test Run 68
0.28915611044161676,12.229999613490975,T105N22-1GFR085,2.2,-1G (inverted),Test Run 68
0.28915611044161676,12.230532908168712,T105N22-1GFR085,2.2,-1G (inverted),Test Run 68
0.2898061783544161,12.230294108119875,T105N22-1GFR085,2.2,-1G (inverted),Test Run 68
0.28944050569380486,12.234288859096438,T105N22-1GFR085,2.2,-1G (inverted),Test Run 68
0.2903749688587924,12.233317637172613,T105N22-1GFR085,2.2,-1G (inverted),Test Run 68
0.2903749688587924,12.233270334926525,T105N22-1GFR085,2.2,-1G (inverted),Test Run 68
0.290009296198181,12.236332773891363,T105N22-1GFR085,2.2,-1G (inverted),Test Run 68
0.2901718510150275,12.237328409877687,T105N22-1GFR085,2.2,-1G (inverted),Test Run 68
0.29049680929413807,12.235965037074962,T105N22-1GFR085,2.2,-1G (inverted),Test Run 68
0.29009057360660434,12.23714835616675,T105N22-1GFR085,2.2,-1G (inverted),Test Run 68
0.29086248195474945,12.23875815841285,T105N22-1GFR085,2.2,-1G (inverted),Test Run 68
0.2911468772069375,12.24052741500465,T105N22-1GFR085,2.2,-1G (inverted),Test Run 68
0.2911468772069375,12.242178415981211,T105N22-1GFR085,2.2,-1G (inverted),Test Run 68
0.2911468772069375,12.240835642543711,T105N22-1GFR085,2.2,-1G (inverted),Test Run 68
0.2917156677113138,12.243126749721437,T105N22-1GFR085,2.2,-1G (inverted),Test Run 68
0.291796945119737,12.2428101298484,T105N22-1GFR085,2.2,-1G (inverted),Test Run 68
0.29256900482245624,12.243110727992924,T105N22-1GFR085,2.2,-1G (inverted),Test Run 68
0.29204077734500256,12.243270182338625,T105N22-1GFR085,2.2,-1G (inverted),Test Run 68
0.29228460957026803,12.2443970439109,T105N22-1GFR085,2.2,-1G (inverted),Test Run 68
0.29228460957026803,12.245896219936288,T105N22-1GFR085,2.2,-1G (inverted),Test Run 68
0.2926501308763012,12.246306681362062,T105N22-1GFR085,2.2,-1G (inverted),Test Run 68
0.29228460957026803,12.247045969692149,T105N22-1GFR085,2.2,-1G (inverted),Test Run 68
0.2932190727352556,12.247611307826912,T105N22-1GFR085,2.2,-1G (inverted),Test Run 68
0.2931783583537549,12.249173044887462,T105N22-1GFR085,2.2,-1G (inverted),Test Run 68
0.2931783583537549,12.248144602504649,T105N22-1GFR085,2.2,-1G (inverted),Test Run 68
0.29374714885813524,12.250510477748787,T105N22-1GFR085,2.2,-1G (inverted),Test Run 68
0.29374714885813524,12.252884745326913,T105N22-1GFR085,2.2,-1G (inverted),Test Run 68
0.29370658583121273,12.253037333217538,T105N22-1GFR085,2.2,-1G (inverted),Test Run 68
0.2943972167709347,12.252318644252687,T105N22-1GFR085,2.2,-1G (inverted),Test Run 68
0.2943972167709347,12.254914164272225,T105N22-1GFR085,2.2,-1G (inverted),Test Run 68
0.2943159393625114,12.255447458949963,T105N22-1GFR085,2.2,-1G (inverted),Test Run 68
0.29508799906523064,12.2560913798484,T105N22-1GFR085,2.2,-1G (inverted),Test Run 68
0.29508799906523064,12.2583260295066,T105N22-1GFR085,2.2,-1G (inverted),Test Run 68
0.2950067216568115,12.258171152797612,T105N22-1GFR085,2.2,-1G (inverted),Test Run 68
0.29504728468373403,12.2580200907859,T105N22-1GFR085,2.2,-1G (inverted),Test Run 68
0.295656789569611,12.258700632778087,T105N22-1GFR085,2.2,-1G (inverted),Test Run 68
0.2955755121611877,12.261459421840588,T105N22-1GFR085,2.2,-1G (inverted),Test Run 68
0.29569735259652946,12.261249613490975,T105N22-1GFR085,2.2,-1G (inverted),Test Run 68
0.29569735259652946,12.2612198588523,T105N22-1GFR085,2.2,-1G (inverted),Test Run 68
0.29642869791775206,12.261626505580812,T105N22-1GFR085,2.2,-1G (inverted),Test Run 68
0.2963068574824103,12.263820719448,T105N22-1GFR085,2.2,-1G (inverted),Test Run 68
0.29655053835309786,12.263577341762462,T105N22-1GFR085,2.2,-1G (inverted),Test Run 68
0.29683493360528596,12.266241526332774,T105N22-1GFR085,2.2,-1G (inverted),Test Run 68
0.2965912527345986,12.267370676723399,T105N22-1GFR085,2.2,-1G (inverted),Test Run 68
0.29720060626589717,12.266038584438238,T105N22-1GFR085,2.2,-1G (inverted),Test Run 68
0.29720060626589717,12.26781241866675,T105N22-1GFR085,2.2,-1G (inverted),Test Run 68
0.297119328857474,12.267758249965587,T105N22-1GFR085,2.2,-1G (inverted),Test Run 68
0.2974444384911628,12.268454050746836,T105N22-1GFR085,2.2,-1G (inverted),Test Run 68
0.29785067417869665,12.269332956996838,T105N22-1GFR085,2.2,-1G (inverted),Test Run 68
0.29748500151808543,12.268756937709725,T105N22-1GFR085,2.2,-1G (inverted),Test Run 68
0.29850074209149613,12.270665812221438,T105N22-1GFR085,2.2,-1G (inverted),Test Run 68
0.29841946468307295,12.27230460616675,T105N22-1GFR085,2.2,-1G (inverted),Test Run 68
0.29841946468307295,12.271568369594487,T105N22-1GFR085,2.2,-1G (inverted),Test Run 68
0.2986225825268377,12.2747193095359,T105N22-1GFR085,2.2,-1G (inverted),Test Run 68
0.29906953259587227,12.27472007247535,T105N22-1GFR085,2.2,-1G (inverted),Test Run 68
0.298907129133604,12.27566077682105,T105N22-1GFR085,2.2,-1G (inverted),Test Run 68
0.2994759196379803,12.274357676235113,T105N22-1GFR085,2.2,-1G (inverted),Test Run 68
0.2994759196379803,12.276666331020275,T105N22-1GFR085,2.2,-1G (inverted),Test Run 68
0.29971960050867175,12.277916788783937,T105N22-1GFR085,2.2,-1G (inverted),Test Run 68
0.29971960050867175,12.277352213588625,T105N22-1GFR085,2.2,-1G (inverted),Test Run 68
0.29996343273393733,12.278282999721437,T105N22-1GFR085,2.2,-1G (inverted),Test Run 68
0.2997603148901724,12.278494333949961,T105N22-1GFR085,2.2,-1G (inverted),Test Run 68
