Repository: schandel33/gitrep

# Nozzle Tensile Test Analysis

Stress-vs-strain analysis of tensile pulls across 4 nozzle sizes (0.6, 1.4,
2.2, 2.6 mm) x 2 print-gravity orientations (+1G upright / -1G inverted),
printed at 105 C with a 0.85 flow ratio.

## Data-quality issues found and how they're handled

1. **Load-cell zero offset.** 10 of 17 runs record small negative Load
   values for the first handful of samples (up to ~180, always <0.5% of the
   file) before the crosshead starts moving — load-cell noise around zero,
   not real load. The script computes the mean Load over all
   pre-motion samples (`Crosshead < crosshead_zero_threshold_mm`) and
   subtracts it from the whole run.
2.

File: nozzle_tensile_analysis/analysis_output/all_curves_tidy.csv (part 103 of 151)
Strain,Stress_MPa,condition,nozzle_mm,gravity,run
0.3007353410820784,12.2801148173484,T105N22-1GFR085,2.2,-1G (inverted),Test Run 68
0.3003291053945486,12.278866648403087,T105N22-1GFR085,2.2,-1G (inverted),Test Run 68
0.30024782798612526,12.281774973598399,T105N22-1GFR085,2.2,-1G (inverted),Test Run 68
0.30024782798612526,12.282183146205814,T105N22-1GFR085,2.2,-1G (inverted),Test Run 68
0.3008571815174241,12.283295511928475,T105N22-1GFR085,2.2,-1G (inverted),Test Run 68
0.3009791733073481,12.282761454311288,T105N22-1GFR085,2.2,-1G (inverted),Test Run 68
0.30122285417803557,12.282717966762462,T105N22-1GFR085,2.2,-1G (inverted),Test Run 68
0.3015072494302235,12.281720804897224,T105N22-1GFR085,2.2,-1G (inverted),Test Run 68
0.30130413158645863,12.283197855678475,T105N22-1GFR085,2.2,-1G (inverted),Test Run 68
0.302157317343023,12.285485148158937,T105N22-1GFR085,2.2,-1G (inverted),Test Run 68
0.302157317343023,12.283963846889412,T105N22-1GFR085,2.2,-1G (inverted),Test Run 68
0.30211675431610036,12.284873270717537,T105N22-1GFR085,2.2,-1G (inverted),Test Run 68
0.3022385947514463,12.284956431117925,T105N22-1GFR085,2.2,-1G (inverted),Test Run 68
0.3027261078473992,12.286796641078862,T105N22-1GFR085,2.2,-1G (inverted),Test Run 68
0.3027261078473992,12.286502909389412,T105N22-1GFR085,2.2,-1G (inverted),Test Run 68
0.30296994007266476,12.286740183559337,T105N22-1GFR085,2.2,-1G (inverted),Test Run 68
0.3031324948895114,12.285761332240975,T105N22-1GFR085,2.2,-1G (inverted),Test Run 68
0.3031324948895114,12.287699198451913,T105N22-1GFR085,2.2,-1G (inverted),Test Run 68
0.3030106544541654,12.2877938029441,T105N22-1GFR085,2.2,-1G (inverted),Test Run 68
0.30362000798546424,12.2903946635398,T105N22-1GFR085,2.2,-1G (inverted),Test Run 68
0.3035794449585416,12.28813483687965,T105N22-1GFR085,2.2,-1G (inverted),Test Run 68
0.3035794449585416,12.2915650126609,T105N22-1GFR085,2.2,-1G (inverted),Test Run 68
0.304351353306687,12.292365336147224,T105N22-1GFR085,2.2,-1G (inverted),Test Run 68
0.304351353306687,12.29088218185035,T105N22-1GFR085,2.2,-1G (inverted),Test Run 68
0.30398568064607545,12.292509531703862,T105N22-1GFR085,2.2,-1G (inverted),Test Run 68
0.30443263071511,12.292746042934336,T105N22-1GFR085,2.2,-1G (inverted),Test Run 68
0.3047983033757213,12.29148108932105,T105N22-1GFR085,2.2,-1G (inverted),Test Run 68
0.30475758899422084,12.293064951625738,T105N22-1GFR085,2.2,-1G (inverted),Test Run 68
0.3054483712885207,12.29298179122535,T105N22-1GFR085,2.2,-1G (inverted),Test Run 68
0.30504198424640877,12.295364451137463,T105N22-1GFR085,2.2,-1G (inverted),Test Run 68
0.30504198424640877,12.295820688930425,T105N22-1GFR085,2.2,-1G (inverted),Test Run 68
0.3056514891322856,12.295597910610113,T105N22-1GFR085,2.2,-1G (inverted),Test Run 68
0.30593588438447383,12.295551371303475,T105N22-1GFR085,2.2,-1G (inverted),Test Run 68
0.3055702117238626,12.296116709438238,T105N22-1GFR085,2.2,-1G (inverted),Test Run 68
0.30654523791577265,12.296728586879649,T105N22-1GFR085,2.2,-1G (inverted),Test Run 68
0.30613900222823875,12.296780466762462,T105N22-1GFR085,2.2,-1G (inverted),Test Run 68
0.30650467488885,12.297032999721438,T105N22-1GFR085,2.2,-1G (inverted),Test Run 68
0.30650467488885,12.298419260707774,T105N22-1GFR085,2.2,-1G (inverted),Test Run 68
0.3069921879848072,12.298043894496837,T105N22-1GFR085,2.2,-1G (inverted),Test Run 68
0.30670779273261894,12.300445627895275,T105N22-1GFR085,2.2,-1G (inverted),Test Run 68
0.30727658323699514,12.299408793178475,T105N22-1GFR085,2.2,-1G (inverted),Test Run 68
0.3068296331679606,12.299590372768312,T105N22-1GFR085,2.2,-1G (inverted),Test Run 68
0.30760169287068406,12.30175788375465,T105N22-1GFR085,2.2,-1G (inverted),Test Run 68
0.3079673655312953,12.301241373744876,T105N22-1GFR085,2.2,-1G (inverted),Test Run 68
0.3079673655312953,12.30108725997535,T105N22-1GFR085,2.2,-1G (inverted),Test Run 68
0.3075204154622607,12.301230692592537,T105N22-1GFR085,2.2,-1G (inverted),Test Run 68
0.30857671906259404,12.302414011684338,T105N22-1GFR085,2.2,-1G (inverted),Test Run 68
0.3081704833750602,12.302021860805425,T105N22-1GFR085,2.2,-1G (inverted),Test Run 68
0.30857671906259404,12.301399302211674,T105N22-1GFR085,2.2,-1G (inverted),Test Run 68
0.30902366913162455,12.303023600307375,T105N22-1GFR085,2.2,-1G (inverted),Test Run 68
0.30877983690635896,12.303878855434338,T105N22-1GFR085,2.2,-1G (inverted),Test Run 68
0.30959245963600074,12.305910563198001,T105N22-1GFR085,2.2,-1G (inverted),Test Run 68
0.30959245963600074,12.30482261153785,T105N22-1GFR085,2.2,-1G (inverted),Test Run 68
0.3091862239484709,12.305449747768312,T105N22-1GFR085,2.2,-1G (inverted),Test Run 68
0.3100799727319579,12.306963419643314,T105N22-1GFR085,2.2,-1G (inverted),Test Run 68
0.3102830905757228,12.3057022807273,T105N22-1GFR085,2.2,-1G (inverted),Test Run 68
0.3099986953235346,12.307522654262462,T105N22-1GFR085,2.2,-1G (inverted),Test Run 68
0.310852032434677,12.30738608810035,T105N22-1GFR085,2.2,-1G (inverted),Test Run 68
0.3105269228009884,12.307750773158938,T105N22-1GFR085,2.2,-1G (inverted),Test Run 68
0.3105269228009884,12.308882212367925,T105N22-1GFR085,2.2,-1G (inverted),Test Run 68
0.310933158488522,12.307756113735113,T105N22-1GFR085,2.2,-1G (inverted),Test Run 68
0.3115426633743991,12.309067606655038,T105N22-1GFR085,2.2,-1G (inverted),Test Run 68
0.3109738728700227,12.309761881557375,T105N22-1GFR085,2.2,-1G (inverted),Test Run 68
0.3119896134434337,12.311510538783939,T105N22-1GFR085,2.2,-1G (inverted),Test Run 68
0.3115426633743991,12.309776377406987,T105N22-1GFR085,2.2,-1G (inverted),Test Run 68
0.31211145387877526,12.31205069991675,T105N22-1GFR085,2.2,-1G (inverted),Test Run 68
0.31211145387877526,12.31074225875465,T105N22-1GFR085,2.2,-1G (inverted),Test Run 68
0.31235528610404495,12.310113596645275,T105N22-1GFR085,2.2,-1G (inverted),Test Run 68
0.3121520169056979,12.312339853969487,T105N22-1GFR085,2.2,-1G (inverted),Test Run 68
0.3130053540168444,12.311705851283937,T105N22-1GFR085,2.2,-1G (inverted),Test Run 68
0.31259896697473216,12.313772654262461,T105N22-1GFR085,2.2,-1G (inverted),Test Run 68
0.31288336222692037,12.3114525553855,T105N22-1GFR085,2.2,-1G (inverted),Test Run 68
0.3133710266774516,12.313057779994875,T105N22-1GFR085,2.2,-1G (inverted),Test Run 68
0.3133710266774516,12.3134041545066,T105N22-1GFR085,2.2,-1G (inverted),Test Run 68
0.3129240766084211,12.313457560268313,T105N22-1GFR085,2.2,-1G (inverted),Test Run 68
0.31369598495656215,12.313665079799563,T105N22-1GFR085,2.2,-1G (inverted),Test Run 68
0.3134115897043742,12.31403968307105,T105N22-1GFR085,2.2,-1G (inverted),Test Run 68
0.31373654798348477,12.315647959438238,T105N22-1GFR085,2.2,-1G (inverted),Test Run 68
0.314102220644096,12.314948343959724,T105N22-1GFR085,2.2,-1G (inverted),Test Run 68
0.3139398171818318,12.313336252895274,T105N22-1GFR085,2.2,-1G (inverted),Test Run 68
0.3139398171818318,12.315134501186288,T105N22-1GFR085,2.2,-1G (inverted),Test Run 68
0.31475228855689547,12.316934275356212,T105N22-1GFR085,2.2,-1G (inverted),Test Run 68
0.3141429350255967,12.31808097335425,T105N22-1GFR085,2.2,-1G (inverted),Test Run 68
0.3146710111484722,12.315915751186287,T105N22-1GFR085,2.2,-1G (inverted),Test Run 68
0.31503668380908373,12.318196177211675,T105N22-1GFR085,2.2,-1G (inverted),Test Run 68
0.31458988509463126,12.3192764994773,T105N22-1GFR085,2.2,-1G (inverted),Test Run 68
0.31548363387811795,12.31953132125465,T105N22-1GFR085,2.2,-1G (inverted),Test Run 68
0.31548363387811795,12.320783304897224,T105N22-1GFR085,2.2,-1G (inverted),Test Run 68
0.31532107906127166,12.318008494106213,T105N22-1GFR085,2.2,-1G (inverted),Test Run 68
0.3157680291303062,12.320894694057376,T105N22-1GFR085,2.2,-1G (inverted),Test Run 68
0.3160931387639951,12.320217203823,T105N22-1GFR085,2.2,-1G (inverted),Test Run 68
0.3158493065387295,12.321455454555425,T105N22-1GFR085,2.2,-1G (inverted),Test Run 68
0.31645881142460636,12.322776102748787,T105N22-1GFR085,2.2,-1G (inverted),Test Run 68
0.31645881142460636,12.322174906459725,T105N22-1GFR085,2.2,-1G (inverted),Test Run 68
0.3169463245205592,12.322370981899175,T105N22-1GFR085,2.2,-1G (inverted),Test Run 68
0.316377534016183,12.322844004360112,T105N22-1GFR085,2.2,-1G (inverted),Test Run 68
0.31727128279967004,12.324653696742924,T105N22-1GFR085,2.2,-1G (inverted),Test Run 68
0.31710887933740584,12.325863718715587,T105N22-1GFR085,2.2,-1G (inverted),Test Run 68
0.31755567805185797,12.327130961147224,T105N22-1GFR085,2.2,-1G (inverted),Test Run 68
0.3180839055293158,12.325849222865974,T105N22-1GFR085,2.2,-1G (inverted),Test Run 68
0.3177182328687046,12.325797342983162,T105N22-1GFR085,2.2,-1G (inverted),Test Run 68
0.3177182328687046,12.327608561244876,T105N22-1GFR085,2.2,-1G (inverted),Test Run 68
0.31844957818992303,12.327592539516363,T105N22-1GFR085,2.2,-1G (inverted),Test Run 68
0.31779951027712355,12.326669382778087,T105N22-1GFR085,2.2,-1G (inverted),Test Run 68
0.31869341041519267,12.328657602992925,T105N22-1GFR085,2.2,-1G (inverted),Test Run 68
0.3190183686943032,12.328616404262462,T105N22-1GFR085,2.2,-1G (inverted),Test Run 68
0.31869341041519267,12.330622935024175,T105N22-1GFR085,2.2,-1G (inverted),Test Run 68
0.3196278735801801,12.329584574428475,T105N22-1GFR085,2.2,-1G (inverted),Test Run 68
0.3196278735801801,12.33103187057105,T105N22-1GFR085,2.2,-1G (inverted),Test Run 68
0.31914020912964514,12.3299195048484,T105N22-1GFR085,2.2,-1G (inverted),Test Run 68
0.3196278735801801,12.331931376186287,T105N22-1GFR085,2.2,-1G (inverted),Test Run 68
0.32031850451989813,12.331670450893313,T105N22-1GFR085,2.2,-1G (inverted),Test Run 68
0.3201153866761332,12.332096934047613,T105N22-1GFR085,2.2,-1G (inverted),Test Run 68
0.3208060176158553,12.33178870650855,T105N22-1GFR085,2.2,-1G (inverted),Test Run 68
0.32035906754682075,12.334291910854251,T105N22-1GFR085,2.2,-1G (inverted),Test Run 68
0.32035906754682075,12.333952402797612,T105N22-1GFR085,2.2,-1G (inverted),Test Run 68
0.3209685724326976,12.333665537563238,T105N22-1GFR085,2.2,-1G (inverted),Test Run 68
0.32121240465796724,12.334648203578862,T105N22-1GFR085,2.2,-1G (inverted),Test Run 68
0.32100913545962023,12.335171580043712,T105N22-1GFR085,2.2,-1G (inverted),Test Run 68
0.3219843130061083,12.335343241420663,T105N22-1GFR085,2.2,-1G (inverted),Test Run 68
0.32137480812023145,12.336055063930425,T105N22-1GFR085,2.2,-1G (inverted),Test Run 68
0.321903035597685,12.33598792525855,T105N22-1GFR085,2.2,-1G (inverted),Test Run 68
0.321903035597685,12.336045145717538,T105N22-1GFR085,2.2,-1G (inverted),Test Run 68
0.3224718261020655,12.338215708461675,T105N22-1GFR085,2.2,-1G (inverted),Test Run 68
0.32210615344145394,12.338414835658938,T105N22-1GFR085,2.2,-1G (inverted),Test Run 68
0.3227156583273308,12.338108133998787,T105N22-1GFR085,2.2,-1G (inverted),Test Run 68
0.3223499856667196,12.340008616176524,T105N22-1GFR085,2.2,-1G (inverted),Test Run 68
0.3227969357357541,12.337751841274175,T105N22-1GFR085,2.2,-1G (inverted),Test Run 68
0.3232031714232839,12.339943766323,T105N22-1GFR085,2.2,-1G (inverted),Test Run 68
0.3232031714232839,12.340071940151125,T105N22-1GFR085,2.2,-1G (inverted),Test Run 68
0.3229187761710957,12.342820048061288,T105N22-1GFR085,2.2,-1G (inverted),Test Run 68
0.3238532393360834,12.341342997280037,T105N22-1GFR085,2.2,-1G (inverted),Test Run 68
0.32328444883170726,12.340401529994875,T105N22-1GFR085,2.2,-1G (inverted),Test Run 68
0.3239345167445067,12.342429423061287,T105N22-1GFR085,2.2,-1G (inverted),Test Run 68
0.3243407524320406,12.341994547573,T105N22-1GFR085,2.2,-1G (inverted),Test Run 68
0.3239345167445067,12.343986582485112,T105N22-1GFR085,2.2,-1G (inverted),Test Run 68
0.3239345167445067,12.345330118862062,T105N22-1GFR085,2.2,-1G (inverted),Test Run 68
0.3247064250926518,12.34533698531715,T105N22-1GFR085,2.2,-1G (inverted),Test Run 68
0.32442202984045954,12.345417856899175,T105N22-1GFR085,2.2,-1G (inverted),Test Run 68
0.3247877025010708,12.345383524623788,T105N22-1GFR085,2.2,-1G (inverted),Test Run 68
0.3250315347263364,12.346275400844487,T105N22-1GFR085,2.2,-1G (inverted),Test Run 68
0.32511266078018164,12.347911143031988,T105N22-1GFR085,2.2,-1G (inverted),Test Run 68
0.32596599789132813,12.34799964400855,T105N22-1GFR085,2.2,-1G (inverted),Test Run 68
0.32596599789132813,12.346451639858163,T105N22-1GFR085,2.2,-1G (inverted),Test Run 68
0.32547833344079286,12.348434519496838,T105N22-1GFR085,2.2,-1G (inverted),Test Run 68
0.32612840135359233,12.3485977885398,T105N22-1GFR085,2.2,-1G (inverted),Test Run 68
0.32633151919735726,12.350841593471438,T105N22-1GFR085,2.2,-1G (inverted),Test Run 68
0.32612840135359233,12.350379252162849,T105N22-1GFR085,2.2,-1G (inverted),Test Run 68
0.32690046105631554,12.352436136928475,T105N22-1GFR085,2.2,-1G (inverted),Test Run 68
0.3266566288310459,12.35224769088355,T105N22-1GFR085,2.2,-1G (inverted),Test Run 68
0.32698158711015674,12.351872324672613,T105N22-1GFR085,2.2,-1G (inverted),Test Run 68
0.32698158711015674,12.353360056606212,T105N22-1GFR085,2.2,-1G (inverted),Test Run 68
0.32726598236234467,12.352757334438238,T105N22-1GFR085,2.2,-1G (inverted),Test Run 68
0.32726598236234467,12.352608561244875,T105N22-1GFR085,2.2,-1G (inverted),Test Run 68
0.3278754872482215,12.354754709926524,T105N22-1GFR085,2.2,-1G (inverted),Test Run 68
0.3276723694044566,12.356711649623787,T105N22-1GFR085,2.2,-1G (inverted),Test Run 68
0.32828172293575536,12.35658194991675,T105N22-1GFR085,2.2,-1G (inverted),Test Run 68
0.3286068325694443,12.3565567729148,T105N22-1GFR085,2.2,-1G (inverted),Test Run 68
0.3286068325694443,12.35608069869605,T105N22-1GFR085,2.2,-1G (inverted),Test Run 68
0.3283224373172561,12.35628898116675,T105N22-1GFR085,2.2,-1G (inverted),Test Run 68
0.32925690048224376,12.356415629115975,T105N22-1GFR085,2.2,-1G (inverted),Test Run 68
0.32880995041321326,12.356671976772224,T105N22-1GFR085,2.2,-1G (inverted),Test Run 68
0.3291756230738204,12.356386637416751,T105N22-1GFR085,2.2,-1G (inverted),Test Run 68
0.3293787409175894,12.360135721889412,T105N22-1GFR085,2.2,-1G (inverted),Test Run 68
0.3294600183260087,12.3587540385398,T105N22-1GFR085,2.2,-1G (inverted),Test Run 68
0.3294600183260087,12.359652018276126,T105N22-1GFR085,2.2,-1G (inverted),Test Run 68
0.33015064926573046,12.361518168178474,T105N22-1GFR085,2.2,-1G (inverted),Test Run 68
0.32978497660511924,12.35974280807105,T105N22-1GFR085,2.2,-1G (inverted),Test Run 68
0.3304757588994194,12.361254191127689,T105N22-1GFR085,2.2,-1G (inverted),Test Run 68
0.33112582681221886,12.360937571254649,T105N22-1GFR085,2.2,-1G (inverted),Test Run 68
0.3305570363078424,12.3633911845359,T105N22-1GFR085,2.2,-1G (inverted),Test Run 68
0.3305570363078424,12.363385843959724,T105N22-1GFR085,2.2,-1G (inverted),Test Run 68
0.33108511243071814,12.365311503139413,T105N22-1GFR085,2.2,-1G (inverted),Test Run 68
0.331694617316595,12.3645157572898,T105N22-1GFR085,2.2,-1G (inverted),Test Run 68
0.3313289446559878,12.3651993510398,T105N22-1GFR085,2.2,-1G (inverted),Test Run 68
0.33214156738562955,12.365851664272224,T105N22-1GFR085,2.2,-1G (inverted),Test Run 68
0.3319790125687829,12.36524741622535,T105N22-1GFR085,2.2,-1G (inverted),Test Run 68
0.3319790125687829,12.36602866622535,T105N22-1GFR085,2.2,-1G (inverted),Test Run 68
0.33181645775194063,12.366561197963625,T105N22-1GFR085,2.2,-1G (inverted),Test Run 68
0.33287291270685204,12.368240427699963,T105N22-1GFR085,2.2,-1G (inverted),Test Run 68
0.33250724004624077,12.36783683272925,T105N22-1GFR085,2.2,-1G (inverted),Test Run 68
0.3332791483943819,12.3693726298484,T105N22-1GFR085,2.2,-1G (inverted),Test Run 68
0.3333197114213045,12.367242502895275,T105N22-1GFR085,2.2,-1G (inverted),Test Run 68
0.33323843401288117,12.369522928920663,T105N22-1GFR085,2.2,-1G (inverted),Test Run 68
0.33323843401288117,12.367625498500738,T105N22-1GFR085,2.2,-1G (inverted),Test Run 68
0.3339292163071813,12.368179392543713,T105N22-1GFR085,2.2,-1G (inverted),Test Run 68
0.3336853840819157,12.37138679000465,T105N22-1GFR085,2.2,-1G (inverted),Test Run 68
0.3344167294031385,12.37003409835425,T105N22-1GFR085,2.2,-1G (inverted),Test Run 68
0.33425417458629186,12.3708145854148,T105N22-1GFR085,2.2,-1G (inverted),Test Run 68
0.33421361155936957,12.370770334926524,T105N22-1GFR085,2.2,-1G (inverted),Test Run 68
0.33510751169743835,12.372917246547612,T105N22-1GFR085,2.2,-1G (inverted),Test Run 68
0.3344980068115575,12.372045206752688,T105N22-1GFR085,2.2,-1G (inverted),Test Run 68
0.3344980068115575,12.372798227992925,T105N22-1GFR085,2.2,-1G (inverted),Test Run 68
0.3353106295412033,12.374104380336675,T105N22-1GFR085,2.2,-1G (inverted),Test Run 68
0.3355137473849682,12.373869394985112,T105N22-1GFR085,2.2,-1G (inverted),Test Run 68
0.33522935213278027,12.374007487026125,T105N22-1GFR085,2.2,-1G (inverted),Test Run 68
0.3361638152977677,12.374880289760501,T105N22-1GFR085,2.2,-1G (inverted),Test Run 68
0.33596069745400275,12.376255106655037,T105N22-1GFR085,2.2,-1G (inverted),Test Run 68
0.3367326058021438,12.373185801235113,T105N22-1GFR085,2.2,-1G (inverted),Test Run 68
0.3367326058021438,12.375066446987063,T105N22-1GFR085,2.2,-1G (inverted),Test Run 68
0.33661076536680223,12.376036143031987,T105N22-1GFR085,2.2,-1G (inverted),Test Run 68
0.33661076536680223,12.375402140346438,T105N22-1GFR085,2.2,-1G (inverted),Test Run 68
0.3373826737149433,12.375170206752689,T105N22-1GFR085,2.2,-1G (inverted),Test Run 68
0.3369357236459128,12.377202677455813,T105N22-1GFR085,2.2,-1G (inverted),Test Run 68
0.33778890940247713,12.376440500942149,T105N22-1GFR085,2.2,-1G (inverted),Test Run 68
0.3379514642193235,12.375926279750738,T105N22-1GFR085,2.2,-1G (inverted),Test Run 68
0.3379514642193235,12.377306437221439,T105N22-1GFR085,2.2,-1G (inverted),Test Run 68
0.3375857915587122,12.379745554653088,T105N22-1GFR085,2.2,-1G (inverted),Test Run 68
0.3385609691052006,12.380448984828863,T105N22-1GFR085,2.2,-1G (inverted),Test Run 68
0.3382764224984343,12.379264139858162,T105N22-1GFR085,2.2,-1G (inverted),Test Run 68
0.33892649041122974,12.379739451137462,T105N22-1GFR085,2.2,-1G (inverted),Test Run 68
0.33892649041122974,12.37987143966285,T105N22-1GFR085,2.2,-1G (inverted),Test Run 68
0.33888592738431117,12.379683756557375,T105N22-1GFR085,2.2,-1G (inverted),Test Run 68
0.33888592738431117,12.380944132533937,T105N22-1GFR085,2.2,-1G (inverted),Test Run 68
0.33953599529711065,12.381819224086675,T105N22-1GFR085,2.2,-1G (inverted),Test Run 68
0.3392110370179998,12.382328104701912,T105N22-1GFR085,2.2,-1G (inverted),Test Run 68
0.3400235083930635,12.382803415981211,T105N22-1GFR085,2.2,-1G (inverted),Test Run 68
0.3398203905492986,12.381585764614025,T105N22-1GFR085,2.2,-1G (inverted),Test Run 68
0.33965783573245223,12.382524180141363,T105N22-1GFR085,2.2,-1G (inverted),Test Run 68
0.3406735763058629,12.381353068080813,T105N22-1GFR085,2.2,-1G (inverted),Test Run 68
0.3406735763058629,12.382100748744875,T105N22-1GFR085,2.2,-1G (inverted),Test Run 68
0.3401455001829875,12.38193519088355,T105N22-1GFR085,2.2,-1G (inverted),Test Run 68
0.34051102148901663,12.382831644740975,T105N22-1GFR085,2.2,-1G (inverted),Test Run 68
0.34107996334797486,12.382747721401126,T105N22-1GFR085,2.2,-1G (inverted),Test Run 68
0.3405517358705173,12.385105204311287,T105N22-1GFR085,2.2,-1G (inverted),Test Run 68
0.3416893168792737,12.384545206752687,T105N22-1GFR085,2.2,-1G (inverted),Test Run 68
0.3416893168792737,12.383458018031988,T105N22-1GFR085,2.2,-1G (inverted),Test Run 68
0.3415267620624273,12.384967112270274,T105N22-1GFR085,2.2,-1G (inverted),Test Run 68
0.34144548465400404,12.3843872782859,T105N22-1GFR085,2.2,-1G (inverted),Test Run 68
0.3424206622004924,12.385525583949962,T105N22-1GFR085,2.2,-1G (inverted),Test Run 68
0.3418924347230386,12.385094523158937,T105N22-1GFR085,2.2,-1G (inverted),Test Run 68
0.34258321701733874,12.385330271449963,T105N22-1GFR085,2.2,-1G (inverted),Test Run 68
0.34274562047960294,12.386241221156988,T105N22-1GFR085,2.2,-1G (inverted),Test Run 68
0.34274562047960294,12.386068033901125,T105N22-1GFR085,2.2,-1G (inverted),Test Run 68
0.342542502635838,12.387235331264412,T105N22-1GFR085,2.2,-1G (inverted),Test Run 68
0.3433956883924024,12.387739634242925,T105N22-1GFR085,2.2,-1G (inverted),Test Run 68
0.34286761226952694,12.387533640590586,T105N22-1GFR085,2.2,-1G (inverted),Test Run 68
0.34388335284293764,12.388462137905037,T105N22-1GFR085,2.2,-1G (inverted),Test Run 68
0.34372079802609107,12.388121103969487,T105N22-1GFR085,2.2,-1G (inverted),Test Run 68
0.34363952061767206,12.3886597392234,T105N22-1GFR085,2.2,-1G (inverted),Test Run 68
0.34465526119107875,12.388898539272224,T105N22-1GFR085,2.2,-1G (inverted),Test Run 68
0.34465526119107875,12.3885132548484,T105N22-1GFR085,2.2,-1G (inverted),Test Run 68
0.34388335284293764,12.389830851283937,T105N22-1GFR085,2.2,-1G (inverted),Test Run 68
0.3447771016264244,12.386991190639412,T105N22-1GFR085,2.2,-1G (inverted),Test Run 68
0.34502093385168997,12.390713572231212,T105N22-1GFR085,2.2,-1G (inverted),Test Run 68
0.34465526119107875,12.390282511440187,T105N22-1GFR085,2.2,-1G (inverted),Test Run 68
0.3455897243560661,12.389635538783939,T105N22-1GFR085,2.2,-1G (inverted),Test Run 68
0.34510221126011326,12.391217875209724,T105N22-1GFR085,2.2,-1G (inverted),Test Run 68
0.34510221126011326,12.391767954555425,T105N22-1GFR085,2.2,-1G (inverted),Test Run 68
0.345914682635177,12.393182444301525,T105N22-1GFR085,2.2,-1G (inverted),Test Run 68
0.3459959600436,12.392996287074961,T105N22-1GFR085,2.2,-1G (inverted),Test Run 68
0.3459959600436,12.393061899867925,T105N22-1GFR085,2.2,-1G (inverted),Test Run 68
0.3466460279563995,12.392424082485112,T105N22-1GFR085,2.2,-1G (inverted),Test Run 68
0.3461990778873649,12.39268882247535,T105N22-1GFR085,2.2,-1G (inverted),Test Run 68
0.3471742554338533,12.39350593062965,T105N22-1GFR085,2.2,-1G (inverted),Test Run 68
0.3471742554338533,12.39631507369605,T105N22-1GFR085,2.2,-1G (inverted),Test Run 68
0.3471335410523526,12.395297312465587,T105N22-1GFR085,2.2,-1G (inverted),Test Run 68
0.34688986018166507,12.396710276332774,T105N22-1GFR085,2.2,-1G (inverted),Test Run 68
0.34778360896515204,12.396975016323001,T105N22-1GFR085,2.2,-1G (inverted),Test Run 68
0.34737737327762225,12.397140574184338,T105N22-1GFR085,2.2,-1G (inverted),Test Run 68
0.34818999600726397,12.395981669155038,T105N22-1GFR085,2.2,-1G (inverted),Test Run 68
0.34818999600726397,12.396671366420662,T105N22-1GFR085,2.2,-1G (inverted),Test Run 68
0.34818999600726397,12.396784281459725,T105N22-1GFR085,2.2,-1G (inverted),Test Run 68
0.3480274411904217,12.398806071010501,T105N22-1GFR085,2.2,-1G (inverted),Test Run 68
0.3489619043554091,12.396288370815189,T105N22-1GFR085,2.2,-1G (inverted),Test Run 68
0.3483523994695323,12.395928263393312,T105N22-1GFR085,2.2,-1G (inverted),Test Run 68
0.34944941745136227,12.397455668178475,T105N22-1GFR085,2.2,-1G (inverted),Test Run 68
0.34949013183286265,12.397560953823,T105N22-1GFR085,2.2,-1G (inverted),Test Run 68
0.34940885442443964,12.399421763149174,T105N22-1GFR085,2.2,-1G (inverted),Test Run 68
0.34940885442443964,12.399734568324963,T105N22-1GFR085,2.2,-1G (inverted),Test Run 68
0.3500994853641614,12.3996720072898,T105N22-1GFR085,2.2,-1G (inverted),Test Run 68
0.34977452708505086,12.3999764201316,T105N22-1GFR085,2.2,-1G (inverted),Test Run 68
0.350343317589427,12.399291300502687,T105N22-1GFR085,2.2,-1G (inverted),Test Run 68
0.3505869984601186,12.400666880336676,T105N22-1GFR085,2.2,-1G (inverted),Test Run 68
0.3502214771540854,12.400068735805425,T105N22-1GFR085,2.2,-1G (inverted),Test Run 68
0.3510746629106498,12.4016007182273,T105N22-1GFR085,2.2,-1G (inverted),Test Run 68
0.3510746629106498,12.401919626918712,T105N22-1GFR085,2.2,-1G (inverted),Test Run 68
0.3505869984601186,12.4019913432273,T105N22-1GFR085,2.2,-1G (inverted),Test Run 68
0.351521461625106,12.400484537807376,T105N22-1GFR085,2.2,-1G (inverted),Test Run 68
0.35135905816283775,12.403143381801524,T105N22-1GFR085,2.2,-1G (inverted),Test Run 68
0.35148089859818366,12.405403971401125,T105N22-1GFR085,2.2,-1G (inverted),Test Run 68
0.35229352132782543,12.402191996303475,T105N22-1GFR085,2.2,-1G (inverted),Test Run 68
0.3518465712587949,12.403024363246837,T105N22-1GFR085,2.2,-1G (inverted),Test Run 68
0.3518465712587949,12.405097269740974,T105N22-1GFR085,2.2,-1G (inverted),Test Run 68
0.35257791658001336,12.404422068324962,T105N22-1GFR085,2.2,-1G (inverted),Test Run 68
0.3527810344237823,12.403764414516363,T105N22-1GFR085,2.2,-1G (inverted),Test Run 68
0.35249663917159035,12.406639933315187,T105N22-1GFR085,2.2,-1G (inverted),Test Run 68
0.35326854751973547,12.405188822475349,T105N22-1GFR085,2.2,-1G (inverted),Test Run 68
0.35306542967597054,12.405864786830813,T105N22-1GFR085,2.2,-1G (inverted),Test Run 68
0.3536342201803467,12.408524393764413,T105N22-1GFR085,2.2,-1G (inverted),Test Run 68
0.3536749345618474,12.407048868862063,T105N22-1GFR085,2.2,-1G (inverted),Test Run 68
0.3536749345618474,12.40795905562965,T105N22-1GFR085,2.2,-1G (inverted),Test Run 68
0.3537560606156886,12.409111857143312,T105N22-1GFR085,2.2,-1G (inverted),Test Run 68
0.35440612852848774,12.408184885707774,T105N22-1GFR085,2.2,-1G (inverted),Test Run 68
0.3539186154325349,12.407274698940189,T105N22-1GFR085,2.2,-1G (inverted),Test Run 68
0.35473123816217667,12.409784006801525,T105N22-1GFR085,2.2,-1G (inverted),Test Run 68
0.3548530785975223,12.408927225795662,T105N22-1GFR085,2.2,-1G (inverted),Test Run 68
0.35497491903286826,12.409555124965587,T105N22-1GFR085,2.2,-1G (inverted),Test Run 68
0.35497491903286826,12.411934733119875,T105N22-1GFR085,2.2,-1G (inverted),Test Run 68
0.35542186910189877,12.411253428188237,T105N22-1GFR085,2.2,-1G (inverted),Test Run 68
0.3553405916934754,12.412017130580812,T105N22-1GFR085,2.2,-1G (inverted),Test Run 68
0.3560313739877756,12.41173331710425,T105N22-1GFR085,2.2,-1G (inverted),Test Run 68
0.3561939288046219,12.412553477016363,T105N22-1GFR085,2.2,-1G (inverted),Test Run 68
0.3563563322668862,12.411959147182376,T105N22-1GFR085,2.2,-1G (inverted),Test Run 68
0.3569251227712623,12.41341788741675,T105N22-1GFR085,2.2,-1G (inverted),Test Run 68
0.3569251227712623,12.4126831767234,T105N22-1GFR085,2.2,-1G (inverted),Test Run 68
0.35643760967530946,12.414018320766363,T105N22-1GFR085,2.2,-1G (inverted),Test Run 68
0.3574939132756425,12.413866495815189,T105N22-1GFR085,2.2,-1G (inverted),Test Run 68
0.3574939132756425,12.413960337367925,T105N22-1GFR085,2.2,-1G (inverted),Test Run 68
0.3575751906840618,12.415640330043711,T105N22-1GFR085,2.2,-1G (inverted),Test Run 68
0.35810341816151964,12.415017771449962,T105N22-1GFR085,2.2,-1G (inverted),Test Run 68
0.357940863344673,12.41773917647925,T105N22-1GFR085,2.2,-1G (inverted),Test Run 68
0.357940863344673,12.414897989955813,T105N22-1GFR085,2.2,-1G (inverted),Test Run 68
0.35838781341370757,12.415863871303475,T105N22-1GFR085,2.2,-1G (inverted),Test Run 68
0.35875348607431884,12.417218851772224,T105N22-1GFR085,2.2,-1G (inverted),Test Run 68
0.35855036823054987,12.416033243862064,T105N22-1GFR085,2.2,-1G (inverted),Test Run 68
0.35924099917027197,12.417314219203863,T105N22-1GFR085,2.2,-1G (inverted),Test Run 68
0.3589973182995844,12.418316721645274,T105N22-1GFR085,2.2,-1G (inverted),Test Run 68
0.3598097896746481,12.419001078334725,T105N22-1GFR085,2.2,-1G (inverted),Test Run 68
0.3598097896746481,12.418581461635501,T105N22-1GFR085,2.2,-1G (inverted),Test Run 68
0.3599317814645721,12.419152140346437,T105N22-1GFR085,2.2,-1G (inverted),Test Run 68
0.3599317814645721,12.41957023116675,T105N22-1GFR085,2.2,-1G (inverted),Test Run 68
0.3604598575874476,12.420112681117924,T105N22-1GFR085,2.2,-1G (inverted),Test Run 68
0.36021617671676004,12.419085001674564,T105N22-1GFR085,2.2,-1G (inverted),Test Run 68
0.3608255302480588,12.419493937221437,T105N22-1GFR085,2.2,-1G (inverted),Test Run 68
0.3607442528396358,12.420047831264412,T105N22-1GFR085,2.2,-1G (inverted),Test Run 68
0.3607442528396358,12.421459269252688,T105N22-1GFR085,2.2,-1G (inverted),Test Run 68
0.3611506398817477,12.421250986781988,T105N22-1GFR085,2.2,-1G (inverted),Test Run 68
0.3615974385962042,12.4223038432273,T105N22-1GFR085,2.2,-1G (inverted),Test Run 68
0.361313043344016,12.422493815151125,T105N22-1GFR085,2.2,-1G (inverted),Test Run 68
0.3619631112568114,12.421554636684338,T105N22-1GFR085,2.2,-1G (inverted),Test Run 68
0.3617599934130465,12.421989512172612,T105N22-1GFR085,2.2,-1G (inverted),Test Run 68
0.3620038256383121,12.42312171432105,T105N22-1GFR085,2.2,-1G (inverted),Test Run 68
0.3620038256383121,12.423241495815187,T105N22-1GFR085,2.2,-1G (inverted),Test Run 68
0.3628164483679579,12.42400062057105,T105N22-1GFR085,2.2,-1G (inverted),Test Run 68
0.36236949829892334,12.424106669155037,T105N22-1GFR085,2.2,-1G (inverted),Test Run 68
0.3630195662117228,12.424094462123787,T105N22-1GFR085,2.2,-1G (inverted),Test Run 68
0.3628570113948805,12.42342765304175,T105N22-1GFR085,2.2,-1G (inverted),Test Run 68
0.36314140664706845,12.423770975795662,T105N22-1GFR085,2.2,-1G (inverted),Test Run 68
0.3636696341245223,12.424093699184336,T105N22-1GFR085,2.2,-1G (inverted),Test Run 68
0.3636696341245223,12.422000193324962,T105N22-1GFR085,2.2,-1G (inverted),Test Run 68
0.3635070793076797,12.426325297084725,T105N22-1GFR085,2.2,-1G (inverted),Test Run 68
0.3641164328389785,12.427189707485113,T105N22-1GFR085,2.2,-1G (inverted),Test Run 68
0.36407586981205614,12.427835917201913,T105N22-1GFR085,2.2,-1G (inverted),Test Run 68
0.36452281988108637,12.4259545085105,T105N22-1GFR085,2.2,-1G (inverted),Test Run 68
0.3650508960039662,12.426740336147224,T105N22-1GFR085,2.2,-1G (inverted),Test Run 68
0.36464466031643233,12.4274780985984,T105N22-1GFR085,2.2,-1G (inverted),Test Run 68
0.3654165686645734,12.427126383510501,T105N22-1GFR085,2.2,-1G (inverted),Test Run 68
0.3654165686645734,12.428939890590588,T105N22-1GFR085,2.2,-1G (inverted),Test Run 68
0.3653352912561541,12.427777170864024,T105N22-1GFR085,2.2,-1G (inverted),Test Run 68
0.3655385604544974,12.428917002406987,T105N22-1GFR085,2.2,-1G (inverted),Test Run 68
0.3660666365773728,12.429209971156988,T105N22-1GFR085,2.2,-1G (inverted),Test Run 68
0.36586351873360795,12.430568766323,T105N22-1GFR085,2.2,-1G (inverted),Test Run 68
0.3663104688026425,12.429142832485113,T105N22-1GFR085,2.2,-1G (inverted),Test Run 68
0.3662699057757199,12.430242991176524,T105N22-1GFR085,2.2,-1G (inverted),Test Run 68
0.3662699057757199,12.428433298793712,T105N22-1GFR085,2.2,-1G (inverted),Test Run 68
0.3666761414632537,12.4294701335105,T105N22-1GFR085,2.2,-1G (inverted),Test Run 68
0.36724493196762986,12.429772257533937,T105N22-1GFR085,2.2,-1G (inverted),Test Run 68
0.36704181412386094,12.433124613490975,T105N22-1GFR085,2.2,-1G (inverted),Test Run 68
0.3677731594450837,12.431742930141363,T105N22-1GFR085,2.2,-1G (inverted),Test Run 68
0.36773244506358305,12.432236551967538,T105N22-1GFR085,2.2,-1G (inverted),Test Run 68
0.36789499988042934,12.432779764858163,T105N22-1GFR085,2.2,-1G (inverted),Test Run 68
0.36789499988042934,12.431123423305426,T105N22-1GFR085,2.2,-1G (inverted),Test Run 68
0.36846379038480553,12.432273936000737,T105N22-1GFR085,2.2,-1G (inverted),Test Run 68
0.36826067254103656,12.434403300014413,T105N22-1GFR085,2.2,-1G (inverted),Test Run 68
0.36895130348075866,12.434062266078863,T105N22-1GFR085,2.2,-1G (inverted),Test Run 68
0.368829463045417,12.433186411586675,T105N22-1GFR085,2.2,-1G (inverted),Test Run 68
0.3691951357060283,12.434080576625737,T105N22-1GFR085,2.2,-1G (inverted),Test Run 68
0.3696013713935581,12.434180521694099,T105N22-1GFR085,2.2,-1G (inverted),Test Run 68
0.3696013713935581,12.433309244838625,T105N22-1GFR085,2.2,-1G (inverted),Test Run 68
0.36947953095821623,12.433528208461675,T105N22-1GFR085,2.2,-1G (inverted),Test Run 68
0.37004832146259264,12.434374308315189,T105N22-1GFR085,2.2,-1G (inverted),Test Run 68
0.37004832146259264,12.43389975997535,T105N22-1GFR085,2.2,-1G (inverted),Test Run 68
0.37025143930635757,12.4351212260398,T105N22-1GFR085,2.2,-1G (inverted),Test Run 68
0.3710233476545027,12.434113383022225,T105N22-1GFR085,2.2,-1G (inverted),Test Run 68
0.3706578263484695,12.434635996547613,T105N22-1GFR085,2.2,-1G (inverted),Test Run 68
0.3706578263484695,12.437149882045663,T105N22-1GFR085,2.2,-1G (inverted),Test Run 68
0.3713484572881913,12.436119913783937,T105N22-1GFR085,2.2,-1G (inverted),Test Run 68
0.371307894261269,12.4359268901023,T105N22-1GFR085,2.2,-1G (inverted),Test Run 68
0.3715110121050339,12.437999796596438,T105N22-1GFR085,2.2,-1G (inverted),Test Run 68
0.3718766847656451,12.437032389369875,T105N22-1GFR085,2.2,-1G (inverted),Test Run 68
0.3717546929757211,12.435332560268312,T105N22-1GFR085,2.2,-1G (inverted),Test Run 68
0.37248603829694393,12.435981058803474,T105N22-1GFR085,2.2,-1G (inverted),Test Run 68
0.37248603829694393,12.437358164516363,T105N22-1GFR085,2.2,-1G (inverted),Test Run 68
0.372282920453179,12.438150858608163,T105N22-1GFR085,2.2,-1G (inverted),Test Run 68
0.3726485931137902,12.436460947719487,T105N22-1GFR085,2.2,-1G (inverted),Test Run 68
0.3731768205912441,12.43803870650855,T105N22-1GFR085,2.2,-1G (inverted),Test Run 68
0.3727298705222095,12.4384056803855,T105N22-1GFR085,2.2,-1G (inverted),Test Run 68
0.37354234189727725,12.437857889858162,T105N22-1GFR085,2.2,-1G (inverted),Test Run 68
0.37354234189727725,12.439067148891363,T105N22-1GFR085,2.2,-1G (inverted),Test Run 68
0.37354234189727725,12.439142679897225,T105N22-1GFR085,2.2,-1G (inverted),Test Run 68
0.3737456110956202,12.438138651576912,T105N22-1GFR085,2.2,-1G (inverted),Test Run 68
0.374354964626919,12.439678263393313,T105N22-1GFR085,2.2,-1G (inverted),Test Run 68
0.3742736872184957,12.438804697719487,T105N22-1GFR085,2.2,-1G (inverted),Test Run 68
0.3750050325397182,12.437542795864024,T105N22-1GFR085,2.2,-1G (inverted),Test Run 68
0.37480191469595353,12.438995432582775,T105N22-1GFR085,2.2,-1G (inverted),Test Run 68
0.3751268729750641,12.437902140346438,T105N22-1GFR085,2.2,-1G (inverted),Test Run 68
0.3751268729750641,12.43993155929175,T105N22-1GFR085,2.2,-1G (inverted),Test Run 68
0.3756145374255953,12.438896250453862,T105N22-1GFR085,2.2,-1G (inverted),Test Run 68
0.3753707052003297,12.440497660365974,T105N22-1GFR085,2.2,-1G (inverted),Test Run 68
0.3760207731131292,12.441130900112062,T105N22-1GFR085,2.2,-1G (inverted),Test Run 68
0.3760207731131292,12.441243052211675,T105N22-1GFR085,2.2,-1G (inverted),Test Run 68
0.37614261354847484,12.441105723110113,T105N22-1GFR085,2.2,-1G (inverted),Test Run 68
0.37679268146127026,12.441819834438238,T105N22-1GFR085,2.2,-1G (inverted),Test Run 68
0.37658956361750534,12.4421509501609,T105N22-1GFR085,2.2,-1G (inverted),Test Run 68
0.37658956361750534,12.441826700893312,T105N22-1GFR085,2.2,-1G (inverted),Test Run 68
0.3772396315303048,12.440464091030037,T105N22-1GFR085,2.2,-1G (inverted),Test Run 68
0.37707707671346224,12.4415177104148,T105N22-1GFR085,2.2,-1G (inverted),Test Run 68
0.3774834637555704,12.44321448775855,T105N22-1GFR085,2.2,-1G (inverted),Test Run 68
0.37801153987844993,12.444191813198,T105N22-1GFR085,2.2,-1G (inverted),Test Run 68
0.37772714462625767,12.444293284145274,T105N22-1GFR085,2.2,-1G (inverted),Test Run 68
0.3784179269205578,12.443061899867924,T105N22-1GFR085,2.2,-1G (inverted),Test Run 68
0.3784179269205578,12.443218302455813,T105N22-1GFR085,2.2,-1G (inverted),Test Run 68
0.3783772125390571,12.444291758266363,T105N22-1GFR085,2.2,-1G (inverted),Test Run 68
0.37858033038282607,12.443663096156987,T105N22-1GFR085,2.2,-1G (inverted),Test Run 68
0.3792711126771262,12.443793558803474,T105N22-1GFR085,2.2,-1G (inverted),Test Run 68
0.3791085578602799,12.443756937709725,T105N22-1GFR085,2.2,-1G (inverted),Test Run 68
0.37963678533773343,12.444426035610112,T105N22-1GFR085,2.2,-1G (inverted),Test Run 68
0.37963678533773343,12.444952463832774,T105N22-1GFR085,2.2,-1G (inverted),Test Run 68
0.37963678533773343,12.445320200649174,T105N22-1GFR085,2.2,-1G (inverted),Test Run 68
0.3799211805899257,12.446746897426525,T105N22-1GFR085,2.2,-1G (inverted),Test Run 68
0.38044925671280116,12.445296549526125,T105N22-1GFR085,2.2,-1G (inverted),Test Run 68
0.3802055758421136,12.445559763637462,T105N22-1GFR085,2.2,-1G (inverted),Test Run 68
0.3809774841902547,12.446670603481213,T105N22-1GFR085,2.2,-1G (inverted),Test Run 68
0.3808149293734124,12.445787882533939,T105N22-1GFR085,2.2,-1G (inverted),Test Run 68
0.38118060203402393,12.447275614467538,T105N22-1GFR085,2.2,-1G (inverted),Test Run 68
0.38118060203402393,12.4464852091941,T105N22-1GFR085,2.2,-1G (inverted),Test Run 68
0.38174939253840007,12.4476830241355,T105N22-1GFR085,2.2,-1G (inverted),Test Run 68
0.3815057116677085,12.448190378871837,T105N22-1GFR085,2.2,-1G (inverted),Test Run 68
0.38211506519901134,12.44749839278785,T105N22-1GFR085,2.2,-1G (inverted),Test Run 68
0.3821963426074306,12.449836802211674,T105N22-1GFR085,2.2,-1G (inverted),Test Run 68
0.38239946045119955,12.448565745082774,T105N22-1GFR085,2.2,-1G (inverted),Test Run 68
0.3829682509555757,12.448392557826912,T105N22-1GFR085,2.2,-1G (inverted),Test Run 68
0.3829682509555757,12.448082804408937,T105N22-1GFR085,2.2,-1G (inverted),Test Run 68
0.3828058474933074,12.448309397426524,T105N22-1GFR085,2.2,-1G (inverted),Test Run 68
0.3834559154061069,12.448887705531988,T105N22-1GFR085,2.2,-1G (inverted),Test Run 68
0.3831715201539187,12.44894034835425,T105N22-1GFR085,2.2,-1G (inverted),Test Run 68
0.3836590332498759,12.448628306117925,T105N22-1GFR085,2.2,-1G (inverted),Test Run 68
0.3841059833189061,12.44872062179175,T105N22-1GFR085,2.2,-1G (inverted),Test Run 68
0.3839028654751412,12.448616099086674,T105N22-1GFR085,2.2,-1G (inverted),Test Run 68
0.3839028654751412,12.449648356166751,T105N22-1GFR085,2.2,-1G (inverted),Test Run 68
0.38451221900643995,12.4493530985984,T105N22-1GFR085,2.2,-1G (inverted),Test Run 68
0.3845934964148633,12.4532967326316,T105N22-1GFR085,2.2,-1G (inverted),Test Run 68
0.38471533685020487,12.452010416713625,T105N22-1GFR085,2.2,-1G (inverted),Test Run 68
0.38536540476300435,12.452568125453862,T105N22-1GFR085,2.2,-1G (inverted),Test Run 68
0.38520284994616205,12.4524307963523,T105N22-1GFR085,2.2,-1G (inverted),Test Run 68
0.3857717918051163,12.451068949428475,T105N22-1GFR085,2.2,-1G (inverted),Test Run 68
0.3857717918051163,12.453385996547613,T105N22-1GFR085,2.2,-1G (inverted),Test Run 68
0.3857717918051163,12.45212562057105,T105N22-1GFR085,2.2,-1G (inverted),Test Run 68
0.3860561870573045,12.451932596889412,T105N22-1GFR085,2.2,-1G (inverted),Test Run 68
0.38646242274483833,12.454704355922612,T105N22-1GFR085,2.2,-1G (inverted),Test Run 68
0.3861780274926501,12.454608988490975,T105N22-1GFR085,2.2,-1G (inverted),Test Run 68
0.38707177627613715,12.454796671596437,T105N22-1GFR085,2.2,-1G (inverted),Test Run 68
0.3869499358407912,12.455802988735112,T105N22-1GFR085,2.2,-1G (inverted),Test Run 68
0.3872750454744801,12.45720221969215,T105N22-1GFR085,2.2,-1G (inverted),Test Run 68
0.3872750454744801,12.456072306362064,T105N22-1GFR085,2.2,-1G (inverted),Test Run 68
0.3875594407266683,12.456204294887462,T105N22-1GFR085,2.2,-1G (inverted),Test Run 68
0.38760000375359066,12.457721018520274,T105N22-1GFR085,2.2,-1G (inverted),Test Run 68
0.38816879425796713,12.457328104701912,T105N22-1GFR085,2.2,-1G (inverted),Test Run 68
0.3883313490748134,12.457685923305425,T105N22-1GFR085,2.2,-1G (inverted),Test Run 68
0.38845318951015506,12.456891703334724,T105N22-1GFR085,2.2,-1G (inverted),Test Run 68
0.38894070260611224,12.458817362514413,T105N22-1GFR085,2.2,-1G (inverted),Test Run 68
0.38894070260611224,12.459978556362064,T105N22-1GFR085,2.2,-1G (inverted),Test Run 68
0.38902198001453525,12.456659769740975,T105N22-1GFR085,2.2,-1G (inverted),Test Run 68
0.38967204792733473,12.458171915737063,T105N22-1GFR085,2.2,-1G (inverted),Test Run 68
0.3895096444650664,12.4624520060691,T105N22-1GFR085,2.2,-1G (inverted),Test Run 68
0.38995644317952294,12.461729502406987,T105N22-1GFR085,2.2,-1G (inverted),Test Run 68
0.39032211584013415,12.460646891323,T105N22-1GFR085,2.2,-1G (inverted),Test Run 68
0.3902002754047885,12.459684824672612,T105N22-1GFR085,2.2,-1G (inverted),Test Run 68
0.3902002754047885,12.461833262172613,T105N22-1GFR085,2.2,-1G (inverted),Test Run 68
