Repository: schandel33/gitrep

# Nozzle Tensile Test Analysis

Stress-vs-strain analysis of tensile pulls across 4 nozzle sizes (0.6, 1.4,
2.2, 2.6 mm) x 2 print-gravity orientations (+1G upright / -1G inverted),
printed at 105 C with a 0.85 flow ratio.

## Data-quality issues found and how they're handled

1. **Load-cell zero offset.** 10 of 17 runs record small negative Load
   values for the first handful of samples (up to ~180, always <0.5% of the
   file) before the crosshead starts moving — load-cell noise around zero,
   not real load. The script computes the mean Load over all
   pre-motion samples (`Crosshead < crosshead_zero_threshold_mm`) and
   subtracts it from the whole run.
2.

File: nozzle_tensile_analysis/analysis_output/all_curves_tidy.csv (part 104 of 151)
Strain,Stress_MPa,condition,nozzle_mm,gravity,run
0.3908097802906654,12.4629776713523,T105N22-1GFR085,2.2,-1G (inverted),Test Run 68
0.39089090634451035,12.464199900356212,T105N22-1GFR085,2.2,-1G (inverted),Test Run 68
0.3910128981344303,12.464215159145274,T105N22-1GFR085,2.2,-1G (inverted),Test Run 68
0.39145969684888676,12.464092325893313,T105N22-1GFR085,2.2,-1G (inverted),Test Run 68
0.3916629660472298,12.464066385951913,T105N22-1GFR085,2.2,-1G (inverted),Test Run 68
0.39223175655160997,12.465994333949961,T105N22-1GFR085,2.2,-1G (inverted),Test Run 68
0.39223175655160997,12.46518714400855,T105N22-1GFR085,2.2,-1G (inverted),Test Run 68
0.3920692017347636,12.4651375529441,T105N22-1GFR085,2.2,-1G (inverted),Test Run 68
0.39255671483071647,12.465530466762463,T105N22-1GFR085,2.2,-1G (inverted),Test Run 68
0.3929631018728284,12.466735148158937,T105N22-1GFR085,2.2,-1G (inverted),Test Run 68
0.39284111008290873,12.466205668178475,T105N22-1GFR085,2.2,-1G (inverted),Test Run 68
0.3935318923772049,12.466697001186287,T105N22-1GFR085,2.2,-1G (inverted),Test Run 68
0.3935318923772049,12.466803812709724,T105N22-1GFR085,2.2,-1G (inverted),Test Run 68
0.3935318923772049,12.467192148891362,T105N22-1GFR085,2.2,-1G (inverted),Test Run 68
0.39369429583947313,12.4676163432273,T105N22-1GFR085,2.2,-1G (inverted),Test Run 68
0.39414124590850363,12.466556620326912,T105N22-1GFR085,2.2,-1G (inverted),Test Run 68
0.39426323769842736,12.468777537074962,T105N22-1GFR085,2.2,-1G (inverted),Test Run 68
0.3947100364128838,12.469038462367925,T105N22-1GFR085,2.2,-1G (inverted),Test Run 68
0.3947913138213028,12.468008494106211,T105N22-1GFR085,2.2,-1G (inverted),Test Run 68
0.39523826389033734,12.467931437221438,T105N22-1GFR085,2.2,-1G (inverted),Test Run 68
0.39523826389033734,12.466756510463625,T105N22-1GFR085,2.2,-1G (inverted),Test Run 68
0.395482096115603,12.4690697428855,T105N22-1GFR085,2.2,-1G (inverted),Test Run 68
0.395482096115603,12.470449900356211,T105N22-1GFR085,2.2,-1G (inverted),Test Run 68
0.396172727055325,12.469796061244875,T105N22-1GFR085,2.2,-1G (inverted),Test Run 68
0.3960101722384827,12.470219492641363,T105N22-1GFR085,2.2,-1G (inverted),Test Run 68
0.3964976853344356,12.469146036830812,T105N22-1GFR085,2.2,-1G (inverted),Test Run 68
0.3967415175597012,12.470805430141363,T105N22-1GFR085,2.2,-1G (inverted),Test Run 68
0.3967415175597012,12.46880042525855,T105N22-1GFR085,2.2,-1G (inverted),Test Run 68
0.3967009545327786,12.472382425990975,T105N22-1GFR085,2.2,-1G (inverted),Test Run 68
0.3972290306556584,12.470139383998788,T105N22-1GFR085,2.2,-1G (inverted),Test Run 68
0.39743229985400136,12.472714304653087,T105N22-1GFR085,2.2,-1G (inverted),Test Run 68
0.39787909856845755,12.471881174770274,T105N22-1GFR085,2.2,-1G (inverted),Test Run 68
0.39812293079372313,12.4728394267234,T105N22-1GFR085,2.2,-1G (inverted),Test Run 68
0.39808221641222247,12.472649454799562,T105N22-1GFR085,2.2,-1G (inverted),Test Run 68
0.39808221641222247,12.471707987514412,T105N22-1GFR085,2.2,-1G (inverted),Test Run 68
0.3987729987065226,12.472929453578862,T105N22-1GFR085,2.2,-1G (inverted),Test Run 68
0.398651158271177,12.474250864711674,T105N22-1GFR085,2.2,-1G (inverted),Test Run 68
0.39909795698563344,12.473977732387462,T105N22-1GFR085,2.2,-1G (inverted),Test Run 68
0.3994636296462447,12.474441599574963,T105N22-1GFR085,2.2,-1G (inverted),Test Run 68
0.3994636296462447,12.4743546244773,T105N22-1GFR085,2.2,-1G (inverted),Test Run 68
0.3999918571236982,12.47497718307105,T105N22-1GFR085,2.2,-1G (inverted),Test Run 68
0.4001136975590442,12.475020670619875,T105N22-1GFR085,2.2,-1G (inverted),Test Run 68
0.4001136975590442,12.475298380580814,T105N22-1GFR085,2.2,-1G (inverted),Test Run 68
0.40060121065499704,12.475362467494875,T105N22-1GFR085,2.2,-1G (inverted),Test Run 68
0.40068248806342033,12.47533042403785,T105N22-1GFR085,2.2,-1G (inverted),Test Run 68
0.4008857572617633,12.475480723110113,T105N22-1GFR085,2.2,-1G (inverted),Test Run 68
0.4014951107930621,12.4749405619773,T105N22-1GFR085,2.2,-1G (inverted),Test Run 68
0.4013325559762198,12.477129435268314,T105N22-1GFR085,2.2,-1G (inverted),Test Run 68
0.4018607834536733,12.475467753139412,T105N22-1GFR085,2.2,-1G (inverted),Test Run 68
0.4018607834536733,12.4759155985984,T105N22-1GFR085,2.2,-1G (inverted),Test Run 68
0.40210461567893896,12.476351237026126,T105N22-1GFR085,2.2,-1G (inverted),Test Run 68
0.4019826238890193,12.476191782680425,T105N22-1GFR085,2.2,-1G (inverted),Test Run 68
0.4027546835917384,12.478787302699962,T105N22-1GFR085,2.2,-1G (inverted),Test Run 68
0.4027546835917384,12.479547953334725,T105N22-1GFR085,2.2,-1G (inverted),Test Run 68
0.4032014823061949,12.479327463832774,T105N22-1GFR085,2.2,-1G (inverted),Test Run 68
0.4033234740961146,12.479118418422612,T105N22-1GFR085,2.2,-1G (inverted),Test Run 68
0.4033234740961146,12.479863810268313,T105N22-1GFR085,2.2,-1G (inverted),Test Run 68
0.4034453145314602,12.480649637905037,T105N22-1GFR085,2.2,-1G (inverted),Test Run 68
0.40389226460049477,12.478624033656988,T105N22-1GFR085,2.2,-1G (inverted),Test Run 68
0.4037297097836484,12.481026529994875,T105N22-1GFR085,2.2,-1G (inverted),Test Run 68
0.4044203407233705,12.479426645961675,T105N22-1GFR085,2.2,-1G (inverted),Test Run 68
0.4045828955402128,12.479937052455814,T105N22-1GFR085,2.2,-1G (inverted),Test Run 68
0.4044203407233705,12.48029944869605,T105N22-1GFR085,2.2,-1G (inverted),Test Run 68
0.4044203407233705,12.48293616744605,T105N22-1GFR085,2.2,-1G (inverted),Test Run 68
0.405151686044593,12.482721781459725,T105N22-1GFR085,2.2,-1G (inverted),Test Run 68
0.405151686044593,12.481259989467537,T105N22-1GFR085,2.2,-1G (inverted),Test Run 68
0.40547679567828193,12.480910563198,T105N22-1GFR085,2.2,-1G (inverted),Test Run 68
0.40572047654896914,12.482294535365975,T105N22-1GFR085,2.2,-1G (inverted),Test Run 68
0.40576119093046986,12.48326499435035,T105N22-1GFR085,2.2,-1G (inverted),Test Run 68
0.4062892670533456,12.482477640834725,T105N22-1GFR085,2.2,-1G (inverted),Test Run 68
0.4062892670533456,12.485286783901113,T105N22-1GFR085,2.2,-1G (inverted),Test Run 68
0.40616742661799965,12.483529734340587,T105N22-1GFR085,2.2,-1G (inverted),Test Run 68
0.40693933496614476,12.4833763835105,T105N22-1GFR085,2.2,-1G (inverted),Test Run 68
0.40689877193922247,12.484471201625738,T105N22-1GFR085,2.2,-1G (inverted),Test Run 68
0.40706132675606876,12.483252024379649,T105N22-1GFR085,2.2,-1G (inverted),Test Run 68
0.4077113946688642,12.484353708949987,T105N22-1GFR085,2.2,-1G (inverted),Test Run 68
0.4077113946688642,12.485777353969487,T105N22-1GFR085,2.2,-1G (inverted),Test Run 68
0.4077113946688642,12.483835673061288,T105N22-1GFR085,2.2,-1G (inverted),Test Run 68
0.40807706732947546,12.482766031948,T105N22-1GFR085,2.2,-1G (inverted),Test Run 68
0.408402025608586,12.484844279018363,T105N22-1GFR085,2.2,-1G (inverted),Test Run 68
0.40836146258166367,12.484763407436237,T105N22-1GFR085,2.2,-1G (inverted),Test Run 68
0.40893025308604386,12.485204386440238,T105N22-1GFR085,2.2,-1G (inverted),Test Run 68
0.4088489756776206,12.486421274867988,T105N22-1GFR085,2.2,-1G (inverted),Test Run 68
0.4095396066173426,12.487111735072988,T105N22-1GFR085,2.2,-1G (inverted),Test Run 68
0.4095396066173426,12.485787272182362,T105N22-1GFR085,2.2,-1G (inverted),Test Run 68
0.4095396066173426,12.484709238735112,T105N22-1GFR085,2.2,-1G (inverted),Test Run 68
0.4096615984072623,12.485179972377738,T105N22-1GFR085,2.2,-1G (inverted),Test Run 68
0.4102709519385611,12.488595652309362,T105N22-1GFR085,2.2,-1G (inverted),Test Run 68
0.4101083971217188,12.485823130336737,T105N22-1GFR085,2.2,-1G (inverted),Test Run 68
0.4106366245991726,12.487718271938238,T105N22-1GFR085,2.2,-1G (inverted),Test Run 68
0.41096173423286125,12.486253428188238,T105N22-1GFR085,2.2,-1G (inverted),Test Run 68
0.4108397424429416,12.486059641567113,T105N22-1GFR085,2.2,-1G (inverted),Test Run 68
0.4108397424429416,12.487197947231238,T105N22-1GFR085,2.2,-1G (inverted),Test Run 68
0.41144924732881843,12.488378977504613,T105N22-1GFR085,2.2,-1G (inverted),Test Run 68
0.41144924732881843,12.489762949672613,T105N22-1GFR085,2.2,-1G (inverted),Test Run 68
0.4120180378331946,12.488594126430488,T105N22-1GFR085,2.2,-1G (inverted),Test Run 68
0.4121398782685362,12.489041208949988,T105N22-1GFR085,2.2,-1G (inverted),Test Run 68
0.41242427352072847,12.489064097133612,T105N22-1GFR085,2.2,-1G (inverted),Test Run 68
0.41303377840660527,12.489125895229238,T105N22-1GFR085,2.2,-1G (inverted),Test Run 68
0.41303377840660527,12.489996409145238,T105N22-1GFR085,2.2,-1G (inverted),Test Run 68
0.41283066056283635,12.490698313442113,T105N22-1GFR085,2.2,-1G (inverted),Test Run 68
0.41348072847563583,12.490119242397238,T105N22-1GFR085,2.2,-1G (inverted),Test Run 68
0.4136431319379041,12.490088724819113,T105N22-1GFR085,2.2,-1G (inverted),Test Run 68
0.41368384631940475,12.489663004604237,T105N22-1GFR085,2.2,-1G (inverted),Test Run 68
0.4142119224422802,12.488161539760487,T105N22-1GFR085,2.2,-1G (inverted),Test Run 68
0.4143339142322002,12.489316630092487,T105N22-1GFR085,2.2,-1G (inverted),Test Run 68
0.4143339142322002,12.489045023647238,T105N22-1GFR085,2.2,-1G (inverted),Test Run 68
0.4148619903550797,12.489598917690238,T105N22-1GFR085,2.2,-1G (inverted),Test Run 68
0.4149839821449994,12.487880015102363,T105N22-1GFR085,2.2,-1G (inverted),Test Run 68
0.4152276630156909,12.490557169643363,T105N22-1GFR085,2.2,-1G (inverted),Test Run 68
0.41575589049314476,12.489173197475363,T105N22-1GFR085,2.2,-1G (inverted),Test Run 68
0.41563405005779885,12.491674875942113,T105N22-1GFR085,2.2,-1G (inverted),Test Run 68
0.4163246809975209,12.491668772426488,T105N22-1GFR085,2.2,-1G (inverted),Test Run 68
0.4163246809975209,12.490533518520238,T105N22-1GFR085,2.2,-1G (inverted),Test Run 68
0.41640595840594424,12.490606760707738,T105N22-1GFR085,2.2,-1G (inverted),Test Run 68
0.4165277988412899,12.491097330776112,T105N22-1GFR085,2.2,-1G (inverted),Test Run 68
0.4170560263187434,12.493522715297612,T105N22-1GFR085,2.2,-1G (inverted),Test Run 68
0.417096589345666,12.492099070278112,T105N22-1GFR085,2.2,-1G (inverted),Test Run 68
0.4175029763877739,12.492320322719488,T105N22-1GFR085,2.2,-1G (inverted),Test Run 68
0.41778737163996615,12.494477152553488,T105N22-1GFR085,2.2,-1G (inverted),Test Run 68
0.41778737163996615,12.493597483363988,T105N22-1GFR085,2.2,-1G (inverted),Test Run 68
0.41786864904838544,12.491432261196113,T105N22-1GFR085,2.2,-1G (inverted),Test Run 68
0.41839672517126497,12.494721293178488,T105N22-1GFR085,2.2,-1G (inverted),Test Run 68
0.4184780025796839,12.493793558803487,T105N22-1GFR085,2.2,-1G (inverted),Test Run 68
0.4190062300571418,12.493706583705862,T105N22-1GFR085,2.2,-1G (inverted),Test Run 68
0.4191280704924834,12.493605112758612,T105N22-1GFR085,2.2,-1G (inverted),Test Run 68
0.4192499109278293,12.494242930141363,T105N22-1GFR085,2.2,-1G (inverted),Test Run 68
0.4192499109278293,12.494545054164863,T105N22-1GFR085,2.2,-1G (inverted),Test Run 68
0.41985941581370617,12.494898295131613,T105N22-1GFR085,2.2,-1G (inverted),Test Run 68
0.41969686099685954,12.495635294643362,T105N22-1GFR085,2.2,-1G (inverted),Test Run 68
0.42030636588274073,12.492924570766363,T105N22-1GFR085,2.2,-1G (inverted),Test Run 68
0.42046876934500493,12.494789194789863,T105N22-1GFR085,2.2,-1G (inverted),Test Run 68
0.4207531645971929,12.494660258022238,T105N22-1GFR085,2.2,-1G (inverted),Test Run 68
0.4210782742308818,12.494865488735112,T105N22-1GFR085,2.2,-1G (inverted),Test Run 68
0.4210782742308818,12.495494913783988,T105N22-1GFR085,2.2,-1G (inverted),Test Run 68
0.4212001146662274,12.496186899867988,T105N22-1GFR085,2.2,-1G (inverted),Test Run 68
0.4217689051706036,12.497052836147237,T105N22-1GFR085,2.2,-1G (inverted),Test Run 68
0.4218096195521043,12.496630930629612,T105N22-1GFR085,2.2,-1G (inverted),Test Run 68
0.4220533004227918,12.497158121791738,T105N22-1GFR085,2.2,-1G (inverted),Test Run 68
0.42262209092716796,12.496182322231238,T105N22-1GFR085,2.2,-1G (inverted),Test Run 68
0.42254096487332304,12.496877360072988,T105N22-1GFR085,2.2,-1G (inverted),Test Run 68
0.42254096487332304,12.497789835658988,T105N22-1GFR085,2.2,-1G (inverted),Test Run 68
0.4232315958130448,12.495819925990988,T105N22-1GFR085,2.2,-1G (inverted),Test Run 68
0.42331287322146816,12.497110056606237,T105N22-1GFR085,2.2,-1G (inverted),Test Run 68
0.42355670544673374,12.496959757533988,T105N22-1GFR085,2.2,-1G (inverted),Test Run 68
0.4240442185426909,12.497251963344487,T105N22-1GFR085,2.2,-1G (inverted),Test Run 68
0.4241660589780325,12.497342753139362,T105N22-1GFR085,2.2,-1G (inverted),Test Run 68
0.4246535720739894,12.497792124477362,T105N22-1GFR085,2.2,-1G (inverted),Test Run 68
0.424816126890832,12.498530649867988,T105N22-1GFR085,2.2,-1G (inverted),Test Run 68
0.424816126890832,12.498303293910862,T105N22-1GFR085,2.2,-1G (inverted),Test Run 68
0.42505995911609756,12.496768259731237,T105N22-1GFR085,2.2,-1G (inverted),Test Run 68
0.4255067578305538,12.496977305141362,T105N22-1GFR085,2.2,-1G (inverted),Test Run 68
0.42546619480363146,12.498978495326863,T105N22-1GFR085,2.2,-1G (inverted),Test Run 68
0.42615682574335323,12.497253489223363,T105N22-1GFR085,2.2,-1G (inverted),Test Run 68
0.42623810315177657,12.499242472377738,T105N22-1GFR085,2.2,-1G (inverted),Test Run 68
0.42640065796861887,12.498286509242988,T105N22-1GFR085,2.2,-1G (inverted),Test Run 68
0.42640065796861887,12.497977518764362,T105N22-1GFR085,2.2,-1G (inverted),Test Run 68
0.42688817106457605,12.497975992885488,T105N22-1GFR085,2.2,-1G (inverted),Test Run 68
0.426969448472995,12.499348520961737,T105N22-1GFR085,2.2,-1G (inverted),Test Run 68
0.42749767595045285,12.498443674770238,T105N22-1GFR085,2.2,-1G (inverted),Test Run 68
0.4277413568211401,12.499735331264363,T105N22-1GFR085,2.2,-1G (inverted),Test Run 68
0.4280257520733283,12.500014567104238,T105N22-1GFR085,2.2,-1G (inverted),Test Run 68
0.42831014732551653,12.500885081020238,T105N22-1GFR085,2.2,-1G (inverted),Test Run 68
0.42831014732551653,12.499964213100363,T105N22-1GFR085,2.2,-1G (inverted),Test Run 68
0.4284727021423629,12.500223612514363,T105N22-1GFR085,2.2,-1G (inverted),Test Run 68
0.4290414926467391,12.499491190639363,T105N22-1GFR085,2.2,-1G (inverted),Test Run 68
0.4290414926467391,12.500258707729238,T105N22-1GFR085,2.2,-1G (inverted),Test Run 68
0.4294071653073503,12.501448130336737,T105N22-1GFR085,2.2,-1G (inverted),Test Run 68
0.42981355234945845,12.500862955776112,T105N22-1GFR085,2.2,-1G (inverted),Test Run 68
0.42977283796796184,12.500307535854237,T105N22-1GFR085,2.2,-1G (inverted),Test Run 68
0.42977283796796184,12.501262736049613,T105N22-1GFR085,2.2,-1G (inverted),Test Run 68
0.4303823428538387,12.500902628627738,T105N22-1GFR085,2.2,-1G (inverted),Test Run 68
0.43030106544541535,12.499381327358112,T105N22-1GFR085,2.2,-1G (inverted),Test Run 68
0.43074801551444586,12.501476359096488,T105N22-1GFR085,2.2,-1G (inverted),Test Run 68
0.4310324107666381,12.502156138149237,T105N22-1GFR085,2.2,-1G (inverted),Test Run 68
0.43123552861040304,12.500993418422613,T105N22-1GFR085,2.2,-1G (inverted),Test Run 68
0.43168247867943327,12.499871897426488,T105N22-1GFR085,2.2,-1G (inverted),Test Run 68
0.43168247867943327,12.500929331508612,T105N22-1GFR085,2.2,-1G (inverted),Test Run 68
0.43164176429793694,12.502470469203862,T105N22-1GFR085,2.2,-1G (inverted),Test Run 68
0.4321292773938898,12.500976633754613,T105N22-1GFR085,2.2,-1G (inverted),Test Run 68
0.432413672646078,12.501485514369863,T105N22-1GFR085,2.2,-1G (inverted),Test Run 68
0.43245438702757866,12.500080179897237,T105N22-1GFR085,2.2,-1G (inverted),Test Run 68
0.4331450179673005,12.503440165248737,T105N22-1GFR085,2.2,-1G (inverted),Test Run 68
0.43302317753195485,12.502377390590613,T105N22-1GFR085,2.2,-1G (inverted),Test Run 68
0.43302317753195485,12.502508616176488,T105N22-1GFR085,2.2,-1G (inverted),Test Run 68
0.4334294132194887,12.502999186244862,T105N22-1GFR085,2.2,-1G (inverted),Test Run 68
0.4338358002616006,12.502110361781988,T105N22-1GFR085,2.2,-1G (inverted),Test Run 68
0.4339170776700199,12.501210093227362,T105N22-1GFR085,2.2,-1G (inverted),Test Run 68
0.4342825989760531,12.501860117641362,T105N22-1GFR085,2.2,-1G (inverted),Test Run 68
0.43424203594913047,12.501779246059362,T105N22-1GFR085,2.2,-1G (inverted),Test Run 68
0.4348921038619299,12.502942728725362,T105N22-1GFR085,2.2,-1G (inverted),Test Run 68
0.4348921038619299,12.501783823696112,T105N22-1GFR085,2.2,-1G (inverted),Test Run 68
0.4351764991141179,12.501680063930488,T105N22-1GFR085,2.2,-1G (inverted),Test Run 68
0.43525777652254116,12.502916025844488,T105N22-1GFR085,2.2,-1G (inverted),Test Run 68
0.43594840746226327,12.501818918910862,T105N22-1GFR085,2.2,-1G (inverted),Test Run 68
0.43590784443534064,12.502835154262488,T105N22-1GFR085,2.2,-1G (inverted),Test Run 68
0.4362328027144512,12.503909373012487,T105N22-1GFR085,2.2,-1G (inverted),Test Run 68
0.43667975278348575,12.502295756069113,T105N22-1GFR085,2.2,-1G (inverted),Test Run 68
0.43667975278348575,12.501351237026112,T105N22-1GFR085,2.2,-1G (inverted),Test Run 68
0.436761030191905,12.501789927211737,T105N22-1GFR085,2.2,-1G (inverted),Test Run 68
0.4372892576693626,12.503051829067113,T105N22-1GFR085,2.2,-1G (inverted),Test Run 68
0.4372485432878619,12.501998972621863,T105N22-1GFR085,2.2,-1G (inverted),Test Run 68
0.43781733379223836,12.502905344692113,T105N22-1GFR085,2.2,-1G (inverted),Test Run 68
0.4380206029905813,12.501959299770238,T105N22-1GFR085,2.2,-1G (inverted),Test Run 68
0.4383861242966145,12.501914286342487,T105N22-1GFR085,2.2,-1G (inverted),Test Run 68
0.4387517969572257,12.503130411830863,T105N22-1GFR085,2.2,-1G (inverted),Test Run 68
0.4387517969572257,12.500518870082738,T105N22-1GFR085,2.2,-1G (inverted),Test Run 68
0.4387112339303031,12.500357889858112,T105N22-1GFR085,2.2,-1G (inverted),Test Run 68
0.439117469617837,12.501317667690238,T105N22-1GFR085,2.2,-1G (inverted),Test Run 68
0.4396051340683682,12.504002451625738,T105N22-1GFR085,2.2,-1G (inverted),Test Run 68
0.4395644196868675,12.502323984828863,T105N22-1GFR085,2.2,-1G (inverted),Test Run 68
0.4400519327828247,12.503040384975362,T105N22-1GFR085,2.2,-1G (inverted),Test Run 68
0.44021448759966697,12.503643870082737,T105N22-1GFR085,2.2,-1G (inverted),Test Run 68
0.44021448759966697,12.504608988490988,T105N22-1GFR085,2.2,-1G (inverted),Test Run 68
0.44070200069562415,12.502542948451863,T105N22-1GFR085,2.2,-1G (inverted),Test Run 68
0.44094583292088946,12.502501749721487,T105N22-1GFR085,2.2,-1G (inverted),Test Run 68
0.4412707912000003,12.504419779506613,T105N22-1GFR085,2.2,-1G (inverted),Test Run 68
0.44175845565053556,12.504986643520237,T105N22-1GFR085,2.2,-1G (inverted),Test Run 68
0.44163646386061156,12.503354716029987,T105N22-1GFR085,2.2,-1G (inverted),Test Run 68
0.4422052543649877,12.504325175014362,T105N22-1GFR085,2.2,-1G (inverted),Test Run 68
0.4422052543649877,12.504473948207737,T105N22-1GFR085,2.2,-1G (inverted),Test Run 68
0.4425303639986766,12.503319620815237,T105N22-1GFR085,2.2,-1G (inverted),Test Run 68
0.44265220443402226,12.503944468227363,T105N22-1GFR085,2.2,-1G (inverted),Test Run 68
0.44309915450305276,12.502437662807363,T105N22-1GFR085,2.2,-1G (inverted),Test Run 68
0.4432617093198991,12.502236246791737,T105N22-1GFR085,2.2,-1G (inverted),Test Run 68
0.4436679450074289,12.502539896694113,T105N22-1GFR085,2.2,-1G (inverted),Test Run 68
0.4440741806949628,12.502822947231238,T105N22-1GFR085,2.2,-1G (inverted),Test Run 68
0.4440741806949628,12.501017832485113,T105N22-1GFR085,2.2,-1G (inverted),Test Run 68
0.4442367355118091,12.504084849086738,T105N22-1GFR085,2.2,-1G (inverted),Test Run 68
0.4446431225539173,12.503081583705862,T105N22-1GFR085,2.2,-1G (inverted),Test Run 68
0.4446431225539173,12.503730845180488,T105N22-1GFR085,2.2,-1G (inverted),Test Run 68
0.4452930391121384,12.502871012416737,T105N22-1GFR085,2.2,-1G (inverted),Test Run 68
0.4455775857189047,12.502493357387488,T105N22-1GFR085,2.2,-1G (inverted),Test Run 68
0.44578070356267363,12.502773356166738,T105N22-1GFR085,2.2,-1G (inverted),Test Run 68
0.44578070356267363,12.502130961147238,T105N22-1GFR085,2.2,-1G (inverted),Test Run 68
0.4462275022771261,12.501374125209738,T105N22-1GFR085,2.2,-1G (inverted),Test Run 68
0.4463494940670498,12.502105021205862,T105N22-1GFR085,2.2,-1G (inverted),Test Run 68
0.44663388931923803,12.502183603969488,T105N22-1GFR085,2.2,-1G (inverted),Test Run 68
0.44716211679669154,12.501827311244863,T105N22-1GFR085,2.2,-1G (inverted),Test Run 68
0.44720267982361417,12.503740763393363,T105N22-1GFR085,2.2,-1G (inverted),Test Run 68
0.44769019291957135,12.504352640834737,T105N22-1GFR085,2.2,-1G (inverted),Test Run 68
0.44769019291957135,12.502135538783987,T105N22-1GFR085,2.2,-1G (inverted),Test Run 68
0.44773090730107207,12.503816294399238,T105N22-1GFR085,2.2,-1G (inverted),Test Run 68
0.44834026083237055,12.502850413051487,T105N22-1GFR085,2.2,-1G (inverted),Test Run 68
0.4485433786761355,12.502608561244863,T105N22-1GFR085,2.2,-1G (inverted),Test Run 68
0.44874649651990034,12.503263163295612,T105N22-1GFR085,2.2,-1G (inverted),Test Run 68
0.4493154383788589,12.501644968715613,T105N22-1GFR085,2.2,-1G (inverted),Test Run 68
0.4493154383788589,12.503292154994863,T105N22-1GFR085,2.2,-1G (inverted),Test Run 68
0.4493154383788589,12.501491617885488,T105N22-1GFR085,2.2,-1G (inverted),Test Run 68
0.44976223709331137,12.502774882045612,T105N22-1GFR085,2.2,-1G (inverted),Test Run 68
0.4501686241354233,12.505148386684363,T105N22-1GFR085,2.2,-1G (inverted),Test Run 68
0.4503717419791882,12.502862620082738,T105N22-1GFR085,2.2,-1G (inverted),Test Run 68
0.45065613723137615,12.502872538295613,T105N22-1GFR085,2.2,-1G (inverted),Test Run 68
0.4508186920482228,12.500141215053487,T105N22-1GFR085,2.2,-1G (inverted),Test Run 68
0.45130620514417563,12.501482462612113,T105N22-1GFR085,2.2,-1G (inverted),Test Run 68
0.45150932298794455,12.501937174526113,T105N22-1GFR085,2.2,-1G (inverted),Test Run 68
0.45150932298794455,12.502007364955862,T105N22-1GFR085,2.2,-1G (inverted),Test Run 68
0.4516311634232862,12.500669169154987,T105N22-1GFR085,2.2,-1G (inverted),Test Run 68
0.4522001052822407,12.502520823207737,T105N22-1GFR085,2.2,-1G (inverted),Test Run 68
0.4522406683091633,12.501789927211737,T105N22-1GFR085,2.2,-1G (inverted),Test Run 68
0.45264690399669716,12.500459360805488,T105N22-1GFR085,2.2,-1G (inverted),Test Run 68
0.45301257665730843,12.501020884242987,T105N22-1GFR085,2.2,-1G (inverted),Test Run 68
0.4531345684472281,12.502365183559363,T105N22-1GFR085,2.2,-1G (inverted),Test Run 68
0.4531345684472281,12.500009989467488,T105N22-1GFR085,2.2,-1G (inverted),Test Run 68
0.45358136716168457,12.502999186244862,T105N22-1GFR085,2.2,-1G (inverted),Test Run 68
0.45382519938695015,12.501709818569113,T105N22-1GFR085,2.2,-1G (inverted),Test Run 68
0.4541908720475614,12.501728129115987,T105N22-1GFR085,2.2,-1G (inverted),Test Run 68
0.454637822116596,12.502185129848362,T105N22-1GFR085,2.2,-1G (inverted),Test Run 68
0.4548409399603609,12.501017832485113,T105N22-1GFR085,2.2,-1G (inverted),Test Run 68
0.4552066126209721,12.502896952358112,T105N22-1GFR085,2.2,-1G (inverted),Test Run 68
0.4552066126209721,12.502671885219488,T105N22-1GFR085,2.2,-1G (inverted),Test Run 68
0.4552066126209721,12.501427530971487,T105N22-1GFR085,2.2,-1G (inverted),Test Run 68
0.4558159661522709,12.502150034633612,T105N22-1GFR085,2.2,-1G (inverted),Test Run 68
0.4560190839960358,12.498695444789863,T105N22-1GFR085,2.2,-1G (inverted),Test Run 68
0.45626291622130544,12.501503061977363,T105N22-1GFR085,2.2,-1G (inverted),Test Run 68
0.4566691519088353,12.501201700893363,T105N22-1GFR085,2.2,-1G (inverted),Test Run 68
0.45683170672568163,12.499601053920612,T105N22-1GFR085,2.2,-1G (inverted),Test Run 68
0.45683170672568163,12.501384043422613,T105N22-1GFR085,2.2,-1G (inverted),Test Run 68
0.4571568163593705,12.501842570033988,T105N22-1GFR085,2.2,-1G (inverted),Test Run 68
0.45731921982163476,12.500412058559363,T105N22-1GFR085,2.2,-1G (inverted),Test Run 68
0.45780688427217,12.498990702358112,T105N22-1GFR085,2.2,-1G (inverted),Test Run 68
0.4580912795243579,12.500019144740987,T105N22-1GFR085,2.2,-1G (inverted),Test Run 68
0.45829439736812283,12.499243998256613,T105N22-1GFR085,2.2,-1G (inverted),Test Run 68
0.45878191046408,12.500032877651112,T105N22-1GFR085,2.2,-1G (inverted),Test Run 68
0.45878191046408,12.500207590785863,T105N22-1GFR085,2.2,-1G (inverted),Test Run 68
0.4589444652809223,12.499906992641362,T105N22-1GFR085,2.2,-1G (inverted),Test Run 68
0.4592288605331105,12.500179362026113,T105N22-1GFR085,2.2,-1G (inverted),Test Run 68
0.4596350962206444,12.499243998256613,T105N22-1GFR085,2.2,-1G (inverted),Test Run 68
0.4598382140644093,12.500841593471488,T105N22-1GFR085,2.2,-1G (inverted),Test Run 68
0.4601633236980979,12.501777720180488,T105N22-1GFR085,2.2,-1G (inverted),Test Run 68
0.4604882819772085,12.499406504360113,T105N22-1GFR085,2.2,-1G (inverted),Test Run 68
0.4604882819772085,12.497908854213613,T105N22-1GFR085,2.2,-1G (inverted),Test Run 68
0.4607726772293967,12.499861979213613,T105N22-1GFR085,2.2,-1G (inverted),Test Run 68
0.4610977868630856,12.498144602504613,T105N22-1GFR085,2.2,-1G (inverted),Test Run 68
0.46142274514219617,12.500985026088612,T105N22-1GFR085,2.2,-1G (inverted),Test Run 68
0.4618291321843081,12.500885843959738,T105N22-1GFR085,2.2,-1G (inverted),Test Run 68
0.46207281305499565,12.500138926235113,T105N22-1GFR085,2.2,-1G (inverted),Test Run 68
0.46215409046341865,12.498396372524237,T105N22-1GFR085,2.2,-1G (inverted),Test Run 68
0.46215409046341865,12.500038981166737,T105N22-1GFR085,2.2,-1G (inverted),Test Run 68
0.4627228809677951,12.500486063686237,T105N22-1GFR085,2.2,-1G (inverted),Test Run 68
0.4628448727577188,12.498465800014362,T105N22-1GFR085,2.2,-1G (inverted),Test Run 68
0.46329167147217126,12.499765848842488,T105N22-1GFR085,2.2,-1G (inverted),Test Run 68
0.4634949406705183,12.498761057582737,T105N22-1GFR085,2.2,-1G (inverted),Test Run 68
0.4639011763580481,12.499301218715612,T105N22-1GFR085,2.2,-1G (inverted),Test Run 68
0.4641855716102363,12.499579691615988,T105N22-1GFR085,2.2,-1G (inverted),Test Run 68
0.4641855716102363,12.498361277309362,T105N22-1GFR085,2.2,-1G (inverted),Test Run 68
0.4645105298893469,12.497509073940238,T105N22-1GFR085,2.2,-1G (inverted),Test Run 68
0.46495747995838144,12.497024607387488,T105N22-1GFR085,2.2,-1G (inverted),Test Run 68
0.46524187521056937,12.499280619350362,T105N22-1GFR085,2.2,-1G (inverted),Test Run 68
0.4655262704627576,12.499114298549612,T105N22-1GFR085,2.2,-1G (inverted),Test Run 68
0.4659326575048695,12.499143290248737,T105N22-1GFR085,2.2,-1G (inverted),Test Run 68
0.46601393491329285,12.497467875209738,T105N22-1GFR085,2.2,-1G (inverted),Test Run 68
0.4666232884445916,12.497301554408988,T105N22-1GFR085,2.2,-1G (inverted),Test Run 68
0.4666232884445916,12.498988413539863,T105N22-1GFR085,2.2,-1G (inverted),Test Run 68
0.4668671206698572,12.497387003627738,T105N22-1GFR085,2.2,-1G (inverted),Test Run 68
0.4670702385136221,12.498008799281987,T105N22-1GFR085,2.2,-1G (inverted),Test Run 68
0.467476474201156,12.498555063930487,T105N22-1GFR085,2.2,-1G (inverted),Test Run 68
0.4677203064264213,12.495977091518363,T105N22-1GFR085,2.2,-1G (inverted),Test Run 68
0.46812654211395516,12.499788737026112,T105N22-1GFR085,2.2,-1G (inverted),Test Run 68
0.46824853390387916,12.498478769985113,T105N22-1GFR085,2.2,-1G (inverted),Test Run 68
0.46824853390387916,12.499550699916737,T105N22-1GFR085,2.2,-1G (inverted),Test Run 68
0.46869533261833163,12.498987650600363,T105N22-1GFR085,2.2,-1G (inverted),Test Run 68
0.46893916484359693,12.500763773647238,T105N22-1GFR085,2.2,-1G (inverted),Test Run 68
0.46910171966044356,12.498849558559362,T105N22-1GFR085,2.2,-1G (inverted),Test Run 68
0.4696705101648197,12.498565745082738,T105N22-1GFR085,2.2,-1G (inverted),Test Run 68
0.4698736280085846,12.500248789516363,T105N22-1GFR085,2.2,-1G (inverted),Test Run 68
0.47011746023385426,12.498851084438238,T105N22-1GFR085,2.2,-1G (inverted),Test Run 68
0.47011746023385426,12.499765848842488,T105N22-1GFR085,2.2,-1G (inverted),Test Run 68
0.4706049733298071,12.498131632533987,T105N22-1GFR085,2.2,-1G (inverted),Test Run 68
0.470726813765153,12.498309397426487,T105N22-1GFR085,2.2,-1G (inverted),Test Run 68
0.4712550412426066,12.498494028774237,T105N22-1GFR085,2.2,-1G (inverted),Test Run 68
0.4713768816779525,12.498967814174613,T105N22-1GFR085,2.2,-1G (inverted),Test Run 68
0.47178311736548234,12.497415232387487,T105N22-1GFR085,2.2,-1G (inverted),Test Run 68
0.47206751261767027,12.498215555873738,T105N22-1GFR085,2.2,-1G (inverted),Test Run 68
0.47206751261767027,12.499237894740988,T105N22-1GFR085,2.2,-1G (inverted),Test Run 68
0.47235190786986253,12.498697733608113,T105N22-1GFR085,2.2,-1G (inverted),Test Run 68
0.47288013534731604,12.497613596645238,T105N22-1GFR085,2.2,-1G (inverted),Test Run 68
0.47308325319108097,12.497196268764363,T105N22-1GFR085,2.2,-1G (inverted),Test Run 68
0.47320524498100497,12.497967600551487,T105N22-1GFR085,2.2,-1G (inverted),Test Run 68
0.47373332110388044,12.496370005336738,T105N22-1GFR085,2.2,-1G (inverted),Test Run 68
0.47389587592072674,12.497895884242988,T105N22-1GFR085,2.2,-1G (inverted),Test Run 68
0.47389587592072674,12.496262430873738,T105N22-1GFR085,2.2,-1G (inverted),Test Run 68
0.4744241033981806,12.497788309779988,T105N22-1GFR085,2.2,-1G (inverted),Test Run 68
0.47458650686044884,12.496939158168738,T105N22-1GFR085,2.2,-1G (inverted),Test Run 68
0.47491161649413344,12.497390818324988,T105N22-1GFR085,2.2,-1G (inverted),Test Run 68
0.4751147343379027,12.497640299526113,T105N22-1GFR085,2.2,-1G (inverted),Test Run 68
0.4755616844069329,12.497886728969487,T105N22-1GFR085,2.2,-1G (inverted),Test Run 68
0.4760086344759675,12.496614908901112,T105N22-1GFR085,2.2,-1G (inverted),Test Run 68
0.4760086344759675,12.496531748500738,T105N22-1GFR085,2.2,-1G (inverted),Test Run 68
0.47625231534665496,12.497339701381613,T105N22-1GFR085,2.2,-1G (inverted),Test Run 68
0.4765367105988432,12.498827433315238,T105N22-1GFR085,2.2,-1G (inverted),Test Run 68
0.47694309764095516,12.496478342738987,T105N22-1GFR085,2.2,-1G (inverted),Test Run 68
0.4770649380763008,12.498118662563238,T105N22-1GFR085,2.2,-1G (inverted),Test Run 68
0.4775118881453313,12.497570872035862,T105N22-1GFR085,2.2,-1G (inverted),Test Run 68
0.47787756080594257,12.496699595180488,T105N22-1GFR085,2.2,-1G (inverted),Test Run 68
0.47787756080594257,12.497163462367988,T105N22-1GFR085,2.2,-1G (inverted),Test Run 68
0.47808067864970744,12.497365641322988,T105N22-1GFR085,2.2,-1G (inverted),Test Run 68
0.47832451087497707,12.498091959682363,T105N22-1GFR085,2.2,-1G (inverted),Test Run 68
0.4786494691540877,12.498085856166737,T105N22-1GFR085,2.2,-1G (inverted),Test Run 68
0.4792182596584641,12.498653483119863,T105N22-1GFR085,2.2,-1G (inverted),Test Run 68
0.4793808144753064,12.499265360561237,T105N22-1GFR085,2.2,-1G (inverted),Test Run 68
0.47982776454434095,12.497244333949988,T105N22-1GFR085,2.2,-1G (inverted),Test Run 68
0.48019343720495217,12.501527476039863,T105N22-1GFR085,2.2,-1G (inverted),Test Run 68
0.48019343720495217,12.498396372524237,T105N22-1GFR085,2.2,-1G (inverted),Test Run 68
0.48055895851098535,12.498577952113987,T105N22-1GFR085,2.2,-1G (inverted),Test Run 68
0.48092463117159256,12.497530436244862,T105N22-1GFR085,2.2,-1G (inverted),Test Run 68
0.4812090264237848,12.498458170619863,T105N22-1GFR085,2.2,-1G (inverted),Test Run 68
0.4815341360574694,12.499543070522238,T105N22-1GFR085,2.2,-1G (inverted),Test Run 68
0.4818185313096617,12.497628855434362,T105N22-1GFR085,2.2,-1G (inverted),Test Run 68
0.4821842039702689,12.499933695522238,T105N22-1GFR085,2.2,-1G (inverted),Test Run 68
0.4821842039702689,12.498485636440238,T105N22-1GFR085,2.2,-1G (inverted),Test Run 68
0.48263115403930346,12.496999430385488,T105N22-1GFR085,2.2,-1G (inverted),Test Run 68
0.4826717170662261,12.498371958461737,T105N22-1GFR085,2.2,-1G (inverted),Test Run 68
0.4831186671352566,12.499667429653112,T105N22-1GFR085,2.2,-1G (inverted),Test Run 68
0.48344362541436714,12.500016092983113,T105N22-1GFR085,2.2,-1G (inverted),Test Run 68
0.4836874576396368,12.499041819301487,T105N22-1GFR085,2.2,-1G (inverted),Test Run 68
0.48409369332716656,12.500592112270237,T105N22-1GFR085,2.2,-1G (inverted),Test Run 68
0.48409369332716656,12.499048685756613,T105N22-1GFR085,2.2,-1G (inverted),Test Run 68
0.48437808857935455,12.498793863979238,T105N22-1GFR085,2.2,-1G (inverted),Test Run 68
0.48458135777770184,12.498264383998738,T105N22-1GFR085,2.2,-1G (inverted),Test Run 68
0.4851094339005773,12.499093699184362,T105N22-1GFR085,2.2,-1G (inverted),Test Run 68
0.48547510656118853,12.498706888881612,T105N22-1GFR085,2.2,-1G (inverted),Test Run 68
0.4857595018133768,12.498801493373737,T105N22-1GFR085,2.2,-1G (inverted),Test Run 68
0.4859220566302231,12.499457621303488,T105N22-1GFR085,2.2,-1G (inverted),Test Run 68
0.4859220566302231,12.499608683315238,T105N22-1GFR085,2.2,-1G (inverted),Test Run 68
0.4863690066992536,12.499218058315238,T105N22-1GFR085,2.2,-1G (inverted),Test Run 68
0.48653141016152185,12.499401926723362,T105N22-1GFR085,2.2,-1G (inverted),Test Run 68
0.48689708282212907,12.498270487514363,T105N22-1GFR085,2.2,-1G (inverted),Test Run 68
0.48738474727266434,12.496908640590613,T105N22-1GFR085,2.2,-1G (inverted),Test Run 68
0.48750658770801,12.497900461879613,T105N22-1GFR085,2.2,-1G (inverted),Test Run 68
0.48791282339553976,12.498999857631613,T105N22-1GFR085,2.2,-1G (inverted),Test Run 68
0.48791282339553976,12.497615885463613,T105N22-1GFR085,2.2,-1G (inverted),Test Run 68
0.48840033649149694,12.497795939174612,T105N22-1GFR085,2.2,-1G (inverted),Test Run 68
0.48860360568983996,12.496542429653113,T105N22-1GFR085,2.2,-1G (inverted),Test Run 68
0.4890504044042964,12.498371958461737,T105N22-1GFR085,2.2,-1G (inverted),Test Run 68
0.4892129592211387,12.497135996547613,T105N22-1GFR085,2.2,-1G (inverted),Test Run 68
0.48961934626325065,12.497093271938237,T105N22-1GFR085,2.2,-1G (inverted),Test Run 68
0.48990374151543886,12.497211527553487,T105N22-1GFR085,2.2,-1G (inverted),Test Run 68
0.48990374151543886,12.496627115932363,T105N22-1GFR085,2.2,-1G (inverted),Test Run 68
0.4901881367676268,12.496132731166737,T105N22-1GFR085,2.2,-1G (inverted),Test Run 68
0.4907974902989256,12.495430826869862,T105N22-1GFR085,2.2,-1G (inverted),Test Run 68
0.4908787677073489,12.496472239223362,T105N22-1GFR085,2.2,-1G (inverted),Test Run 68
0.4913257177763794,12.497574686733113,T105N22-1GFR085,2.2,-1G (inverted),Test Run 68
0.4916101130285714,12.496875834194112,T105N22-1GFR085,2.2,-1G (inverted),Test Run 68
0.4919757856891789,12.494818949428488,T105N22-1GFR085,2.2,-1G (inverted),Test Run 68
0.4919757856891789,12.497428965297612,T105N22-1GFR085,2.2,-1G (inverted),Test Run 68
0.4923820213767127,12.497932505336738,T105N22-1GFR085,2.2,-1G (inverted),Test Run 68
0.4926664166289007,12.495998453822988,T105N22-1GFR085,2.2,-1G (inverted),Test Run 68
0.4928695344726696,12.495316385951863,T105N22-1GFR085,2.2,-1G (inverted),Test Run 68
0.4932759215147775,12.496564554897237,T105N22-1GFR085,2.2,-1G (inverted),Test Run 68
0.49356031676696577,12.496746897426487,T105N22-1GFR085,2.2,-1G (inverted),Test Run 68
0.49404782986292295,12.495530008998738,T105N22-1GFR085,2.2,-1G (inverted),Test Run 68
0.49404782986292295,12.496753000942112,T105N22-1GFR085,2.2,-1G (inverted),Test Run 68
0.49412910727134596,12.496646189418737,T105N22-1GFR085,2.2,-1G (inverted),Test Run 68
0.49457605734037646,12.495764231410863,T105N22-1GFR085,2.2,-1G (inverted),Test Run 68
0.49486045259256467,12.495010447231238,T105N22-1GFR085,2.2,-1G (inverted),Test Run 68
0.49506357043633364,12.498375773158987,T105N22-1GFR085,2.2,-1G (inverted),Test Run 68
0.49559179791378716,12.496182322231238,T105N22-1GFR085,2.2,-1G (inverted),Test Run 68
0.4958354787844747,12.494158243862113,T105N22-1GFR085,2.2,-1G (inverted),Test Run 68
0.49595731921982034,12.495467447963613,T105N22-1GFR085,2.2,-1G (inverted),Test Run 68
0.49595731921982034,12.496626352992987,T105N22-1GFR085,2.2,-1G (inverted),Test Run 68
0.4963637062619282,12.496890330043737,T105N22-1GFR085,2.2,-1G (inverted),Test Run 68
0.4967699419494621,12.496684336391363,T105N22-1GFR085,2.2,-1G (inverted),Test Run 68
0.49721689201849667,12.496565317836737,T105N22-1GFR085,2.2,-1G (inverted),Test Run 68
0.49737944683533897,12.496167826381612,T105N22-1GFR085,2.2,-1G (inverted),Test Run 68
0.4978263969043735,12.496219706264363,T105N22-1GFR085,2.2,-1G (inverted),Test Run 68
0.49823263259190737,12.496421885219487,T105N22-1GFR085,2.2,-1G (inverted),Test Run 68
0.49823263259190737,12.496146464076862,T105N22-1GFR085,2.2,-1G (inverted),Test Run 68
0.4984357504356723,12.495587229457737,T105N22-1GFR085,2.2,-1G (inverted),Test Run 68
0.49904525532154914,12.495546793666737,T105N22-1GFR085,2.2,-1G (inverted),Test Run 68
0.4991263813753944,12.497046732631613,T105N22-1GFR085,2.2,-1G (inverted),Test Run 68
0.499451491009083,12.495166086879612,T105N22-1GFR085,2.2,-1G (inverted),Test Run 68
0.4997764492881938,12.497099375453862,T105N22-1GFR085,2.2,-1G (inverted),Test Run 68
0.5002233993572244,12.495658945766362,T105N22-1GFR085,2.2,-1G (inverted),Test Run 68
0.5002233993572244,12.494112467494862,T105N22-1GFR085,2.2,-1G (inverted),Test Run 68
0.5005890720178356,12.495824503627738,T105N22-1GFR085,2.2,-1G (inverted),Test Run 68
0.5007921898616005,12.496201395717488,T105N22-1GFR085,2.2,-1G (inverted),Test Run 68
0.5011985769037124,12.493525767055488,T105N22-1GFR085,2.2,-1G (inverted),Test Run 68
0.5014016947474814,12.495915293422613,T105N22-1GFR085,2.2,-1G (inverted),Test Run 68
0.5018079304350113,12.496112131801487,T105N22-1GFR085,2.2,-1G (inverted),Test Run 68
0.5023361579124688,12.494067454067112,T105N22-1GFR085,2.2,-1G (inverted),Test Run 68
0.5023361579124688,12.494865488735112,T105N22-1GFR085,2.2,-1G (inverted),Test Run 68
0.5022954435309681,12.496124338832738,T105N22-1GFR085,2.2,-1G (inverted),Test Run 68
0.5027423935999986,12.496001505580862,T105N22-1GFR085,2.2,-1G (inverted),Test Run 68
0.5031080662606101,12.494619822231238,T105N22-1GFR085,2.2,-1G (inverted),Test Run 68
0.503392461512798,12.495323252406987,T105N22-1GFR085,2.2,-1G (inverted),Test Run 68
0.5038799746087552,12.494757914272238,T105N22-1GFR085,2.2,-1G (inverted),Test Run 68
0.5041643698609432,12.496727823940237,T105N22-1GFR085,2.2,-1G (inverted),Test Run 68
0.5041643698609432,12.494352793422612,T105N22-1GFR085,2.2,-1G (inverted),Test Run 68
0.5046113199299737,12.494770121303487,T105N22-1GFR085,2.2,-1G (inverted),Test Run 68
0.5047738747468203,12.494812845912863,T105N22-1GFR085,2.2,-1G (inverted),Test Run 68
0.5051801104343542,12.494588541713613,T105N22-1GFR085,2.2,-1G (inverted),Test Run 68
0.5055864974764621,12.493692087856237,T105N22-1GFR085,2.2,-1G (inverted),Test Run 68
0.5056677748848851,12.494451975551488,T105N22-1GFR085,2.2,-1G (inverted),Test Run 68
0.5061958510077609,12.494677805629612,T105N22-1GFR085,2.2,-1G (inverted),Test Run 68
0.5061958510077609,12.494323801723363,T105N22-1GFR085,2.2,-1G (inverted),Test Run 68
0.5065615236683721,12.494310831752738,T105N22-1GFR085,2.2,-1G (inverted),Test Run 68
0.5067240784852184,12.492856669154987,T105N22-1GFR085,2.2,-1G (inverted),Test Run 68
0.5073741463980179,12.495353769985112,T105N22-1GFR085,2.2,-1G (inverted),Test Run 68
0.5075367012148602,12.492450785365987,T105N22-1GFR085,2.2,-1G (inverted),Test Run 68
0.5079023738754714,12.492871165004612,T105N22-1GFR085,2.2,-1G (inverted),Test Run 68
0.5083491725899238,12.494456553188238,T105N22-1GFR085,2.2,-1G (inverted),Test Run 68
0.5083491725899238,12.493680643764362,T105N22-1GFR085,2.2,-1G (inverted),Test Run 68
0.5085930048151935,12.495089029994862,T105N22-1GFR085,2.2,-1G (inverted),Test Run 68
0.5090805179111466,12.494323038783987,T105N22-1GFR085,2.2,-1G (inverted),Test Run 68
0.509243072727993,12.492696451869863,T105N22-1GFR085,2.2,-1G (inverted),Test Run 68
0.5097713002054465,12.492741465297613,T105N22-1GFR085,2.2,-1G (inverted),Test Run 68
0.5099744180492114,12.494373392787862,T105N22-1GFR085,2.2,-1G (inverted),Test Run 68
0.5103806537367453,12.492562174526112,T105N22-1GFR085,2.2,-1G (inverted),Test Run 68
