Repository: schandel33/gitrep

# Nozzle Tensile Test Analysis

Stress-vs-strain analysis of tensile pulls across 4 nozzle sizes (0.6, 1.4,
2.2, 2.6 mm) x 2 print-gravity orientations (+1G upright / -1G inverted),
printed at 105 C with a 0.85 flow ratio.

## Data-quality issues found and how they're handled

1. **Load-cell zero offset.** 10 of 17 runs record small negative Load
   values for the first handful of samples (up to ~180, always <0.5% of the
   file) before the crosshead starts moving — load-cell noise around zero,
   not real load. The script computes the mean Load over all
   pre-motion samples (`Crosshead < crosshead_zero_threshold_mm`) and
   subtracts it from the whole run.
2.

File: nozzle_tensile_analysis/analysis_output/all_curves_tidy.csv (part 105 of 151)
Strain,Stress_MPa,condition,nozzle_mm,gravity,run
0.5103806537367453,12.491993784633612,T105N22-1GFR085,2.2,-1G (inverted),Test Run 68
0.5109494442411214,12.492781901088613,T105N22-1GFR085,2.2,-1G (inverted),Test Run 68
0.5112338394933097,12.494362711635487,T105N22-1GFR085,2.2,-1G (inverted),Test Run 68
0.5112338394933097,12.493277048793738,T105N22-1GFR085,2.2,-1G (inverted),Test Run 68
0.5120464622229555,12.492333292690237,T105N22-1GFR085,2.2,-1G (inverted),Test Run 68
0.5120870252498781,12.493306040492987,T105N22-1GFR085,2.2,-1G (inverted),Test Run 68
0.5124526979104853,12.492380594936238,T105N22-1GFR085,2.2,-1G (inverted),Test Run 68
0.5124526979104853,12.492049479213613,T105N22-1GFR085,2.2,-1G (inverted),Test Run 68
0.5128996479795198,12.491654276576863,T105N22-1GFR085,2.2,-1G (inverted),Test Run 68
0.5131840432317081,12.492391276088613,T105N22-1GFR085,2.2,-1G (inverted),Test Run 68
0.5136309933007427,12.492200541225362,T105N22-1GFR085,2.2,-1G (inverted),Test Run 68
0.5139966659613538,12.490942454067113,T105N22-1GFR085,2.2,-1G (inverted),Test Run 68
0.5141185063966954,12.489355540004613,T105N22-1GFR085,2.2,-1G (inverted),Test Run 68
0.5141185063966954,12.491703867641363,T105N22-1GFR085,2.2,-1G (inverted),Test Run 68
0.5148092886909956,12.489981913295612,T105N22-1GFR085,2.2,-1G (inverted),Test Run 68
0.5149311291263413,12.489308237758612,T105N22-1GFR085,2.2,-1G (inverted),Test Run 68
0.5152155243785295,12.489653849330862,T105N22-1GFR085,2.2,-1G (inverted),Test Run 68
0.5156217600660593,12.490679239955863,T105N22-1GFR085,2.2,-1G (inverted),Test Run 68
0.5160687101350939,12.491857218471488,T105N22-1GFR085,2.2,-1G (inverted),Test Run 68
0.5163125423603595,12.490153574672613,T105N22-1GFR085,2.2,-1G (inverted),Test Run 68
0.5163125423603595,12.491206431117988,T105N22-1GFR085,2.2,-1G (inverted),Test Run 68
0.5165969376125474,12.489539408412863,T105N22-1GFR085,2.2,-1G (inverted),Test Run 68
0.517043736327004,12.489167093959738,T105N22-1GFR085,2.2,-1G (inverted),Test Run 68
0.5174094089876151,12.490416788783987,T105N22-1GFR085,2.2,-1G (inverted),Test Run 68
0.5175314007775351,12.490402292934363,T105N22-1GFR085,2.2,-1G (inverted),Test Run 68
0.5181814686903343,12.490464853969488,T105N22-1GFR085,2.2,-1G (inverted),Test Run 68
0.5181814686903343,12.489680552211738,T105N22-1GFR085,2.2,-1G (inverted),Test Run 68
0.5184658639425225,12.489749216762487,T105N22-1GFR085,2.2,-1G (inverted),Test Run 68
0.5186689817862915,12.489189982143362,T105N22-1GFR085,2.2,-1G (inverted),Test Run 68
0.5193596127260135,12.488996958461737,T105N22-1GFR085,2.2,-1G (inverted),Test Run 68
0.5193596127260135,12.486394571987113,T105N22-1GFR085,2.2,-1G (inverted),Test Run 68
0.5198878402034671,12.488060068813237,T105N22-1GFR085,2.2,-1G (inverted),Test Run 68
0.5201316724287327,12.488732981410863,T105N22-1GFR085,2.2,-1G (inverted),Test Run 68
0.5201316724287327,12.487365030971487,T105N22-1GFR085,2.2,-1G (inverted),Test Run 68
0.5203753532994202,12.487362742153113,T105N22-1GFR085,2.2,-1G (inverted),Test Run 68
0.5211472616475653,12.486689829555488,T105N22-1GFR085,2.2,-1G (inverted),Test Run 68
0.5213505308459083,12.487741160121862,T105N22-1GFR085,2.2,-1G (inverted),Test Run 68
0.5215129343081766,12.487368845668737,T105N22-1GFR085,2.2,-1G (inverted),Test Run 68
0.5220005987587077,12.487112498012488,T105N22-1GFR085,2.2,-1G (inverted),Test Run 68
0.5220005987587077,12.487180399623737,T105N22-1GFR085,2.2,-1G (inverted),Test Run 68
0.5224881118546649,12.486396097865988,T105N22-1GFR085,2.2,-1G (inverted),Test Run 68
0.5226099522900065,12.486187815395237,T105N22-1GFR085,2.2,-1G (inverted),Test Run 68
0.5231787427943827,12.485226511684363,T105N22-1GFR085,2.2,-1G (inverted),Test Run 68
0.523463138046575,12.486016916957738,T105N22-1GFR085,2.2,-1G (inverted),Test Run 68
0.5237069702718405,12.484558176723363,T105N22-1GFR085,2.2,-1G (inverted),Test Run 68
0.5237069702718405,12.486576151576863,T105N22-1GFR085,2.2,-1G (inverted),Test Run 68
0.5243163238031393,12.485272288051487,T105N22-1GFR085,2.2,-1G (inverted),Test Run 68
0.5242757607762167,12.484211802211737,T105N22-1GFR085,2.2,-1G (inverted),Test Run 68
0.5248039882536703,12.484434580531987,T105N22-1GFR085,2.2,-1G (inverted),Test Run 68
0.5251289465327811,12.483528208461674,T105N22-1GFR085,2.2,-1G (inverted),Test Run 68
0.5252915013496274,12.482635569301525,T105N22-1GFR085,2.2,-1G (inverted),Test Run 68
0.5252915013496274,12.4831681010398,T105N22-1GFR085,2.2,-1G (inverted),Test Run 68
0.5259415692624269,12.483958506313238,T105N22-1GFR085,2.2,-1G (inverted),Test Run 68
0.5262259645146148,12.482634043422612,T105N22-1GFR085,2.2,-1G (inverted),Test Run 68
0.5264290823583797,12.483004069057376,T105N22-1GFR085,2.2,-1G (inverted),Test Run 68
0.5269978728627562,12.483171915737064,T105N22-1GFR085,2.2,-1G (inverted),Test Run 68
0.5270791502711792,12.481895518031987,T105N22-1GFR085,2.2,-1G (inverted),Test Run 68
0.5275666633671364,12.481953501430425,T105N22-1GFR085,2.2,-1G (inverted),Test Run 68
0.5275666633671364,12.481565928188237,T105N22-1GFR085,2.2,-1G (inverted),Test Run 68
0.527891773000825,12.481456827846438,T105N22-1GFR085,2.2,-1G (inverted),Test Run 68
0.5280136134361669,12.4812020060691,T105N22-1GFR085,2.2,-1G (inverted),Test Run 68
0.5287042443758887,12.482660746303475,T105N22-1GFR085,2.2,-1G (inverted),Test Run 68
0.528785521784312,12.4816788432273,T105N22-1GFR085,2.2,-1G (inverted),Test Run 68
0.5290699170365002,12.482209849086676,T105N22-1GFR085,2.2,-1G (inverted),Test Run 68
0.5296387075408764,12.480585550990975,T105N22-1GFR085,2.2,-1G (inverted),Test Run 68
0.5296387075408764,12.480020212856212,T105N22-1GFR085,2.2,-1G (inverted),Test Run 68
0.529679421922377,12.479867624965587,T105N22-1GFR085,2.2,-1G (inverted),Test Run 68
0.5303294898351762,12.479122233119876,T105N22-1GFR085,2.2,-1G (inverted),Test Run 68
0.5304513302705182,12.48180015060035,T105N22-1GFR085,2.2,-1G (inverted),Test Run 68
0.5307764399042068,12.479499125209724,T105N22-1GFR085,2.2,-1G (inverted),Test Run 68
0.5311826755917406,12.481113505092537,T105N22-1GFR085,2.2,-1G (inverted),Test Run 68
0.5311826755917406,12.479672312465587,T105N22-1GFR085,2.2,-1G (inverted),Test Run 68
0.5317921804776174,12.478613352504649,T105N22-1GFR085,2.2,-1G (inverted),Test Run 68
0.531954583939886,12.478154062953863,T105N22-1GFR085,2.2,-1G (inverted),Test Run 68
0.532442248390417,12.4796997782859,T105N22-1GFR085,2.2,-1G (inverted),Test Run 68
0.5327672066695278,12.477282023158939,T105N22-1GFR085,2.2,-1G (inverted),Test Run 68
0.5327672066695278,12.4784432170066,T105N22-1GFR085,2.2,-1G (inverted),Test Run 68
0.5330110388947931,12.477653574672612,T105N22-1GFR085,2.2,-1G (inverted),Test Run 68
0.5334578376092496,12.4774422404441,T105N22-1GFR085,2.2,-1G (inverted),Test Run 68
0.5339860650867034,12.47680823775855,T105N22-1GFR085,2.2,-1G (inverted),Test Run 68
0.5341486199035498,12.4788697001609,T105N22-1GFR085,2.2,-1G (inverted),Test Run 68
0.5345955699725803,12.476496195522225,T105N22-1GFR085,2.2,-1G (inverted),Test Run 68
0.5345955699725803,12.475042032924563,T105N22-1GFR085,2.2,-1G (inverted),Test Run 68
0.5349205282516908,12.476517557826913,T105N22-1GFR085,2.2,-1G (inverted),Test Run 68
0.5351643604769564,12.476948618617925,T105N22-1GFR085,2.2,-1G (inverted),Test Run 68
0.5355705961644903,12.476982187953862,T105N22-1GFR085,2.2,-1G (inverted),Test Run 68
0.5361801010503672,12.476355814662849,T105N22-1GFR085,2.2,-1G (inverted),Test Run 68
0.5363425045126354,12.476516794887463,T105N22-1GFR085,2.2,-1G (inverted),Test Run 68
0.5363425045126354,12.476433634487062,T105N22-1GFR085,2.2,-1G (inverted),Test Run 68
0.5368301689631666,12.475167917934337,T105N22-1GFR085,2.2,-1G (inverted),Test Run 68
0.5371551272422771,12.476084971156988,T105N22-1GFR085,2.2,-1G (inverted),Test Run 68
0.5373989594675428,12.474716257778088,T105N22-1GFR085,2.2,-1G (inverted),Test Run 68
0.5380490273803422,12.475615000453862,T105N22-1GFR085,2.2,-1G (inverted),Test Run 68
0.5382114308426105,12.473411631313237,T105N22-1GFR085,2.2,-1G (inverted),Test Run 68
0.538455263067876,12.474016642299564,T105N22-1GFR085,2.2,-1G (inverted),Test Run 68
0.538455263067876,12.474448466030037,T105N22-1GFR085,2.2,-1G (inverted),Test Run 68
0.5391053309806756,12.474376749721438,T105N22-1GFR085,2.2,-1G (inverted),Test Run 68
0.5393897262328635,12.473996042934337,T105N22-1GFR085,2.2,-1G (inverted),Test Run 68
0.539836676301898,12.4738663432273,T105N22-1GFR085,2.2,-1G (inverted),Test Run 68
0.539836676301898,12.471600413051524,T105N22-1GFR085,2.2,-1G (inverted),Test Run 68
0.5404460298331968,12.473261332240975,T105N22-1GFR085,2.2,-1G (inverted),Test Run 68
0.5406085846500394,12.472562479701912,T105N22-1GFR085,2.2,-1G (inverted),Test Run 68
0.5406085846500394,12.472812723842537,T105N22-1GFR085,2.2,-1G (inverted),Test Run 68
0.5408929799022273,12.4723038432273,T105N22-1GFR085,2.2,-1G (inverted),Test Run 68
0.5415837621965275,12.472219156948,T105N22-1GFR085,2.2,-1G (inverted),Test Run 68
0.5417056026318732,12.4727059123191,T105N22-1GFR085,2.2,-1G (inverted),Test Run 68
0.5421931157278262,12.470435404506599,T105N22-1GFR085,2.2,-1G (inverted),Test Run 68
0.5426806288237831,12.472482371059337,T105N22-1GFR085,2.2,-1G (inverted),Test Run 68
0.5426806288237831,12.472626566615975,T105N22-1GFR085,2.2,-1G (inverted),Test Run 68
0.5428431836406258,12.472226786342537,T105N22-1GFR085,2.2,-1G (inverted),Test Run 68
0.5433306967365826,12.470896219936288,T105N22-1GFR085,2.2,-1G (inverted),Test Run 68
0.5436150919887709,12.472365641323,T105N22-1GFR085,2.2,-1G (inverted),Test Run 68
0.5439402016224595,12.470563578334724,T105N22-1GFR085,2.2,-1G (inverted),Test Run 68
0.54438715169149,12.470064615932376,T105N22-1GFR085,2.2,-1G (inverted),Test Run 68
0.54438715169149,12.472159647670662,T105N22-1GFR085,2.2,-1G (inverted),Test Run 68
0.5449152278143697,12.469582438198,T105N22-1GFR085,2.2,-1G (inverted),Test Run 68
0.5450372196042894,12.470600962367925,T105N22-1GFR085,2.2,-1G (inverted),Test Run 68
0.5455247327002466,12.469686197963625,T105N22-1GFR085,2.2,-1G (inverted),Test Run 68
0.5458091279524345,12.47143561812965,T105N22-1GFR085,2.2,-1G (inverted),Test Run 68
0.5462153636399644,12.4718643901023,T105N22-1GFR085,2.2,-1G (inverted),Test Run 68
0.5462153636399644,12.470964884487064,T105N22-1GFR085,2.2,-1G (inverted),Test Run 68
0.5467435911174222,12.469764017787849,T105N22-1GFR085,2.2,-1G (inverted),Test Run 68
0.5472716672402977,12.470536112514413,T105N22-1GFR085,2.2,-1G (inverted),Test Run 68
0.5474342220571441,12.470482706752687,T105N22-1GFR085,2.2,-1G (inverted),Test Run 68
0.5480030125615205,12.468525004115975,T105N22-1GFR085,2.2,-1G (inverted),Test Run 68
0.5480030125615205,12.469722056117925,T105N22-1GFR085,2.2,-1G (inverted),Test Run 68
0.5481250043514402,12.469596934047612,T105N22-1GFR085,2.2,-1G (inverted),Test Run 68
0.5485718030658966,12.467280649867925,T105N22-1GFR085,2.2,-1G (inverted),Test Run 68
0.5489781901080085,12.46993644210425,T105N22-1GFR085,2.2,-1G (inverted),Test Run 68
0.5495469806123847,12.470184397426525,T105N22-1GFR085,2.2,-1G (inverted),Test Run 68
0.5495875436393074,12.46958167525855,T105N22-1GFR085,2.2,-1G (inverted),Test Run 68
0.5501157711167609,12.468109965053475,T105N22-1GFR085,2.2,-1G (inverted),Test Run 68
0.5501157711167609,12.468016123500737,T105N22-1GFR085,2.2,-1G (inverted),Test Run 68
0.5505220068042948,12.4694229838523,T105N22-1GFR085,2.2,-1G (inverted),Test Run 68
0.5506845616211373,12.468187784877689,T105N22-1GFR085,2.2,-1G (inverted),Test Run 68
0.5515377473777054,12.467843699184337,T105N22-1GFR085,2.2,-1G (inverted),Test Run 68
0.5514564699692824,12.46727530929175,T105N22-1GFR085,2.2,-1G (inverted),Test Run 68
0.5520252604736586,12.465237498012462,T105N22-1GFR085,2.2,-1G (inverted),Test Run 68
0.5524316475157706,12.467620920864025,T105N22-1GFR085,2.2,-1G (inverted),Test Run 68
0.5524316475157706,12.467302775112064,T105N22-1GFR085,2.2,-1G (inverted),Test Run 68
0.5528378832033004,12.4664559123191,T105N22-1GFR085,2.2,-1G (inverted),Test Run 68
0.5532848332723349,12.4672631022605,T105N22-1GFR085,2.2,-1G (inverted),Test Run 68
0.5534066737076806,12.465038370815188,T105N22-1GFR085,2.2,-1G (inverted),Test Run 68
0.5538536237767111,12.465629648891362,T105N22-1GFR085,2.2,-1G (inverted),Test Run 68
0.554463128662588,12.465448069301525,T105N22-1GFR085,2.2,-1G (inverted),Test Run 68
0.554463128662588,12.464232706752687,T105N22-1GFR085,2.2,-1G (inverted),Test Run 68
0.5545442547164332,12.464757609096438,T105N22-1GFR085,2.2,-1G (inverted),Test Run 68
0.5550724821938867,12.464200663295662,T105N22-1GFR085,2.2,-1G (inverted),Test Run 68
0.5556007096713446,12.463773417201912,T105N22-1GFR085,2.2,-1G (inverted),Test Run 68
0.5557631131336088,12.464493632045663,T105N22-1GFR085,2.2,-1G (inverted),Test Run 68
0.5557631131336088,12.465715098110113,T105N22-1GFR085,2.2,-1G (inverted),Test Run 68
0.5561695001757208,12.466001963344487,T105N22-1GFR085,2.2,-1G (inverted),Test Run 68
0.5568601311154427,12.46400382491675,T105N22-1GFR085,2.2,-1G (inverted),Test Run 68
0.5569008454969435,12.462384867397224,T105N22-1GFR085,2.2,-1G (inverted),Test Run 68
0.5573883585928964,12.465595316615975,T105N22-1GFR085,2.2,-1G (inverted),Test Run 68
0.5579165860703501,12.463310312953862,T105N22-1GFR085,2.2,-1G (inverted),Test Run 68
0.5579165860703501,12.463816904750738,T105N22-1GFR085,2.2,-1G (inverted),Test Run 68
0.5579977121241951,12.464713358608162,T105N22-1GFR085,2.2,-1G (inverted),Test Run 68
0.5584446621932296,12.46314780685035,T105N22-1GFR085,2.2,-1G (inverted),Test Run 68
0.5590541670791065,12.464321970668712,T105N22-1GFR085,2.2,-1G (inverted),Test Run 68
0.5591354444875298,12.465450358119876,T105N22-1GFR085,2.2,-1G (inverted),Test Run 68
0.559501117148137,12.463779520717537,T105N22-1GFR085,2.2,-1G (inverted),Test Run 68
0.559501117148137,12.461383890834725,T105N22-1GFR085,2.2,-1G (inverted),Test Run 68
0.5601511850609365,12.463204264369875,T105N22-1GFR085,2.2,-1G (inverted),Test Run 68
0.5601917480878588,12.462136912074962,T105N22-1GFR085,2.2,-1G (inverted),Test Run 68
0.5608011016191576,12.461960673061288,T105N22-1GFR085,2.2,-1G (inverted),Test Run 68
0.5613700434781121,12.463369822231211,T105N22-1GFR085,2.2,-1G (inverted),Test Run 68
0.5615324469403804,12.4635262248191,T105N22-1GFR085,2.2,-1G (inverted),Test Run 68
0.5615324469403804,12.462600779262463,T105N22-1GFR085,2.2,-1G (inverted),Test Run 68
0.5619793970094149,12.464424204555424,T105N22-1GFR085,2.2,-1G (inverted),Test Run 68
0.5622232292346805,12.463109659877688,T105N22-1GFR085,2.2,-1G (inverted),Test Run 68
0.5626294649222103,12.462944864955812,T105N22-1GFR085,2.2,-1G (inverted),Test Run 68
0.5631169780181673,12.462632059780038,T105N22-1GFR085,2.2,-1G (inverted),Test Run 68
0.5632389698080913,12.462629770961675,T105N22-1GFR085,2.2,-1G (inverted),Test Run 68
0.5638483233393901,12.462645792690187,T105N22-1GFR085,2.2,-1G (inverted),Test Run 68
0.5638483233393901,12.462040018764412,T105N22-1GFR085,2.2,-1G (inverted),Test Run 68
0.564132718591578,12.461029886928475,T105N22-1GFR085,2.2,-1G (inverted),Test Run 68
0.5643765508168436,12.460163187709725,T105N22-1GFR085,2.2,-1G (inverted),Test Run 68
0.5650671817565657,12.461122965541751,T105N22-1GFR085,2.2,-1G (inverted),Test Run 68
0.5650671817565657,12.459800028530037,T105N22-1GFR085,2.2,-1G (inverted),Test Run 68
0.5655954092340192,12.461142039028086,T105N22-1GFR085,2.2,-1G (inverted),Test Run 68
0.5660423593030537,12.461985850063238,T105N22-1GFR085,2.2,-1G (inverted),Test Run 68
0.5660423593030537,12.459529185024175,T105N22-1GFR085,2.2,-1G (inverted),Test Run 68
0.5662860401737413,12.458207773891363,T105N22-1GFR085,2.2,-1G (inverted),Test Run 68
0.5668142676511948,12.46102530929175,T105N22-1GFR085,2.2,-1G (inverted),Test Run 68
0.5670986629033831,12.458939432826913,T105N22-1GFR085,2.2,-1G (inverted),Test Run 68
0.5675861759993402,12.458956980434337,T105N22-1GFR085,2.2,-1G (inverted),Test Run 68
0.5681549665037163,12.458236002651125,T105N22-1GFR085,2.2,-1G (inverted),Test Run 68
0.5681549665037163,12.45677726241675,T105N22-1GFR085,2.2,-1G (inverted),Test Run 68
0.5684393617559043,12.458472513881599,T105N22-1GFR085,2.2,-1G (inverted),Test Run 68
0.5686426309542476,12.459452128139413,T105N22-1GFR085,2.2,-1G (inverted),Test Run 68
0.569170707077127,12.457880472865975,T105N22-1GFR085,2.2,-1G (inverted),Test Run 68
0.5694145393023927,12.458274912563237,T105N22-1GFR085,2.2,-1G (inverted),Test Run 68
0.5697394975815032,12.456880259242926,T105N22-1GFR085,2.2,-1G (inverted),Test Run 68
0.5697394975815032,12.456073832240975,T105N22-1GFR085,2.2,-1G (inverted),Test Run 68
0.5704302798758034,12.455848002162849,T105N22-1GFR085,2.2,-1G (inverted),Test Run 68
0.5703895654943026,12.455020975795662,T105N22-1GFR085,2.2,-1G (inverted),Test Run 68
0.5710396334071022,12.454483866420663,T105N22-1GFR085,2.2,-1G (inverted),Test Run 68
0.5714460204492141,12.456582712856212,T105N22-1GFR085,2.2,-1G (inverted),Test Run 68
0.5714460204492141,12.454254984584725,T105N22-1GFR085,2.2,-1G (inverted),Test Run 68
0.5716897013199016,12.455382609096437,T105N22-1GFR085,2.2,-1G (inverted),Test Run 68
0.5722179287973551,12.454790568080814,T105N22-1GFR085,2.2,-1G (inverted),Test Run 68
0.572827282328654,12.454802775112062,T105N22-1GFR085,2.2,-1G (inverted),Test Run 68
0.5728679967101546,12.45460288497535,T105N22-1GFR085,2.2,-1G (inverted),Test Run 68
0.5733960728330301,12.452246165004649,T105N22-1GFR085,2.2,-1G (inverted),Test Run 68
0.5738837372835653,12.45445792647925,T105N22-1GFR085,2.2,-1G (inverted),Test Run 68
0.5738837372835653,12.45301597091285,T105N22-1GFR085,2.2,-1G (inverted),Test Run 68
0.5739650146919887,12.453551554408937,T105N22-1GFR085,2.2,-1G (inverted),Test Run 68
0.5747369230401297,12.452615427699962,T105N22-1GFR085,2.2,-1G (inverted),Test Run 68
0.5749400408838946,12.452816843715587,T105N22-1GFR085,2.2,-1G (inverted),Test Run 68
0.5752244361360869,12.453341746059337,T105N22-1GFR085,2.2,-1G (inverted),Test Run 68
0.5758339410219637,12.454631876674563,T105N22-1GFR085,2.2,-1G (inverted),Test Run 68
0.5758339410219637,12.449950480190187,T105N22-1GFR085,2.2,-1G (inverted),Test Run 68
0.5761183362741517,12.453268503871836,T105N22-1GFR085,2.2,-1G (inverted),Test Run 68
0.5763214541179166,12.452851938930426,T105N22-1GFR085,2.2,-1G (inverted),Test Run 68
0.576971522030716,12.451436686244875,T105N22-1GFR085,2.2,-1G (inverted),Test Run 68
0.576971522030716,12.452072977748788,T105N22-1GFR085,2.2,-1G (inverted),Test Run 68
0.5776215899435155,12.452018046108162,T105N22-1GFR085,2.2,-1G (inverted),Test Run 68
0.5779872626041268,12.452301096645275,T105N22-1GFR085,2.2,-1G (inverted),Test Run 68
0.5779872626041268,12.451950907436288,T105N22-1GFR085,2.2,-1G (inverted),Test Run 68
0.5783934982916565,12.450656199184337,T105N22-1GFR085,2.2,-1G (inverted),Test Run 68
0.5788404483606912,12.4514054057273,T105N22-1GFR085,2.2,-1G (inverted),Test Run 68
0.5789622887960367,12.4506355998191,T105N22-1GFR085,2.2,-1G (inverted),Test Run 68
0.5795717936819136,12.449894022670662,T105N22-1GFR085,2.2,-1G (inverted),Test Run 68
0.5800593067778668,12.450412058559337,T105N22-1GFR085,2.2,-1G (inverted),Test Run 68
0.5802218615947131,12.4495743510398,T105N22-1GFR085,2.2,-1G (inverted),Test Run 68
0.5802218615947131,12.450027537074963,T105N22-1GFR085,2.2,-1G (inverted),Test Run 68
0.5809530555613538,12.448628306117925,T105N22-1GFR085,2.2,-1G (inverted),Test Run 68
0.5811563247597008,12.448261332240975,T105N22-1GFR085,2.2,-1G (inverted),Test Run 68
0.5816031234741529,12.450445627895274,T105N22-1GFR085,2.2,-1G (inverted),Test Run 68
0.5820095105162651,12.449197458949962,T105N22-1GFR085,2.2,-1G (inverted),Test Run 68
0.5820095105162651,12.448058390346437,T105N22-1GFR085,2.2,-1G (inverted),Test Run 68
0.582497023612218,12.447119211879649,T105N22-1GFR085,2.2,-1G (inverted),Test Run 68
0.5827001414559869,12.44639975997535,T105N22-1GFR085,2.2,-1G (inverted),Test Run 68
0.5833502093687865,12.448263621059336,T105N22-1GFR085,2.2,-1G (inverted),Test Run 68
0.5835533272125514,12.448259806362064,T105N22-1GFR085,2.2,-1G (inverted),Test Run 68
0.5840815546900049,12.44670569869605,T105N22-1GFR085,2.2,-1G (inverted),Test Run 68
0.5845285047590394,12.448307871547613,T105N22-1GFR085,2.2,-1G (inverted),Test Run 68
0.5845285047590394,12.445749735561288,T105N22-1GFR085,2.2,-1G (inverted),Test Run 68
0.5846910595758861,12.445592570033938,T105N22-1GFR085,2.2,-1G (inverted),Test Run 68
0.5853004131071848,12.444196390834724,T105N22-1GFR085,2.2,-1G (inverted),Test Run 68
0.585747363176215,12.444129252162849,T105N22-1GFR085,2.2,-1G (inverted),Test Run 68
0.585950481019984,12.445858835903087,T105N22-1GFR085,2.2,-1G (inverted),Test Run 68
0.5865192715243605,12.445319437709724,T105N22-1GFR085,2.2,-1G (inverted),Test Run 68
0.5865192715243605,12.443928599086675,T105N22-1GFR085,2.2,-1G (inverted),Test Run 68
0.586763103749626,12.44444816085425,T105N22-1GFR085,2.2,-1G (inverted),Test Run 68
0.5872100538186603,12.443667673793712,T105N22-1GFR085,2.2,-1G (inverted),Test Run 68
0.5875350120977711,12.444195627895274,T105N22-1GFR085,2.2,-1G (inverted),Test Run 68
0.5879819621668017,12.444208597865975,T105N22-1GFR085,2.2,-1G (inverted),Test Run 68
0.5881038026021473,12.445172190395274,T105N22-1GFR085,2.2,-1G (inverted),Test Run 68
0.5881038026021473,12.44347159835425,T105N22-1GFR085,2.2,-1G (inverted),Test Run 68
0.5885507526711778,12.443193888393314,T105N22-1GFR085,2.2,-1G (inverted),Test Run 68
0.5889164253317891,12.442943644252688,T105N22-1GFR085,2.2,-1G (inverted),Test Run 68
0.5894039384277463,12.44409186812965,T105N22-1GFR085,2.2,-1G (inverted),Test Run 68
0.5898508884967768,12.443341135707774,T105N22-1GFR085,2.2,-1G (inverted),Test Run 68
0.5902571241843103,12.443051218715587,T105N22-1GFR085,2.2,-1G (inverted),Test Run 68
0.5907040742533408,12.442295145717537,T105N22-1GFR085,2.2,-1G (inverted),Test Run 68
0.5907040742533408,12.441299509731213,T105N22-1GFR085,2.2,-1G (inverted),Test Run 68
0.5907446372802635,12.442782664028087,T105N22-1GFR085,2.2,-1G (inverted),Test Run 68
0.5914354195745636,12.442486643520274,T105N22-1GFR085,2.2,-1G (inverted),Test Run 68
0.5916791004452508,12.442720865932376,T105N22-1GFR085,2.2,-1G (inverted),Test Run 68
0.5919634956974391,12.442256235805425,T105N22-1GFR085,2.2,-1G (inverted),Test Run 68
0.592491723174897,12.443827128139413,T105N22-1GFR085,2.2,-1G (inverted),Test Run 68
0.592491723174897,12.443272471156988,T105N22-1GFR085,2.2,-1G (inverted),Test Run 68
0.5927761184270849,12.440901255336675,T105N22-1GFR085,2.2,-1G (inverted),Test Run 68
0.5932230684961154,12.44245765182105,T105N22-1GFR085,2.2,-1G (inverted),Test Run 68
0.593548026775226,12.442683481899175,T105N22-1GFR085,2.2,-1G (inverted),Test Run 68
0.59367001856515,12.4417603251609,T105N22-1GFR085,2.2,-1G (inverted),Test Run 68
0.5944013638863728,12.44433600875465,T105N22-1GFR085,2.2,-1G (inverted),Test Run 68
0.5946044817301374,12.442125010219488,T105N22-1GFR085,2.2,-1G (inverted),Test Run 68
0.5950107174176712,12.4412964579734,T105N22-1GFR085,2.2,-1G (inverted),Test Run 68
0.5950107174176712,12.442797159877689,T105N22-1GFR085,2.2,-1G (inverted),Test Run 68
0.5953763900782828,12.441915201869875,T105N22-1GFR085,2.2,-1G (inverted),Test Run 68
0.5956202223035484,12.44154288741675,T105N22-1GFR085,2.2,-1G (inverted),Test Run 68
0.5960670210180005,12.441679453578862,T105N22-1GFR085,2.2,-1G (inverted),Test Run 68
0.5965952484954584,12.439841532436287,T105N22-1GFR085,2.2,-1G (inverted),Test Run 68
0.596839080720724,12.440580820766362,T105N22-1GFR085,2.2,-1G (inverted),Test Run 68
0.5972047533813353,12.440831064906988,T105N22-1GFR085,2.2,-1G (inverted),Test Run 68
0.5972047533813353,12.441427683559336,T105N22-1GFR085,2.2,-1G (inverted),Test Run 68
0.5974484342520228,12.440737986293712,T105N22-1GFR085,2.2,-1G (inverted),Test Run 68
0.5981392165463226,12.439473032680425,T105N22-1GFR085,2.2,-1G (inverted),Test Run 68
0.5984641748254335,12.439444803920662,T105N22-1GFR085,2.2,-1G (inverted),Test Run 68
0.5988298474860447,12.440232920375738,T105N22-1GFR085,2.2,-1G (inverted),Test Run 68
0.5992360831735746,12.44091956588355,T105N22-1GFR085,2.2,-1G (inverted),Test Run 68
0.5992360831735746,12.441299509731213,T105N22-1GFR085,2.2,-1G (inverted),Test Run 68
0.5997643106510321,12.440120768276126,T105N22-1GFR085,2.2,-1G (inverted),Test Run 68
0.5998455880594554,12.4389771220359,T105N22-1GFR085,2.2,-1G (inverted),Test Run 68
0.6006174964075965,12.438555216518314,T105N22-1GFR085,2.2,-1G (inverted),Test Run 68
0.6009018916597847,12.439206766811287,T105N22-1GFR085,2.2,-1G (inverted),Test Run 68
0.6009018916597847,12.438906168666751,T105N22-1GFR085,2.2,-1G (inverted),Test Run 68
0.6012270012934733,12.438772654262461,T105N22-1GFR085,2.2,-1G (inverted),Test Run 68
0.6016332369810072,12.439543986049562,T105N22-1GFR085,2.2,-1G (inverted),Test Run 68
0.602161464458461,12.439598154750737,T105N22-1GFR085,2.2,-1G (inverted),Test Run 68
0.6024864227375716,12.438726114955813,T105N22-1GFR085,2.2,-1G (inverted),Test Run 68
0.6028115323712605,12.437231516567149,T105N22-1GFR085,2.2,-1G (inverted),Test Run 68
0.6030146502150254,12.438085245815188,T105N22-1GFR085,2.2,-1G (inverted),Test Run 68
0.6030146502150254,12.436957621303474,T105N22-1GFR085,2.2,-1G (inverted),Test Run 68
0.6036647181278246,12.438980936733163,T105N22-1GFR085,2.2,-1G (inverted),Test Run 68
0.6038272729446712,12.438073038783937,T105N22-1GFR085,2.2,-1G (inverted),Test Run 68
0.6041116681968591,12.438169932094487,T105N22-1GFR085,2.2,-1G (inverted),Test Run 68
0.6048022991365812,12.43808753463355,T105N22-1GFR085,2.2,-1G (inverted),Test Run 68
0.6050461313618468,12.438169932094487,T105N22-1GFR085,2.2,-1G (inverted),Test Run 68
0.605492930076303,12.436711191860113,T105N22-1GFR085,2.2,-1G (inverted),Test Run 68
0.6059398801453335,12.438424753871837,T105N22-1GFR085,2.2,-1G (inverted),Test Run 68
0.6059398801453335,12.437238383022224,T105N22-1GFR085,2.2,-1G (inverted),Test Run 68
0.6062242753975218,12.436270212856211,T105N22-1GFR085,2.2,-1G (inverted),Test Run 68
0.606589948058133,12.437395548549564,T105N22-1GFR085,2.2,-1G (inverted),Test Run 68
0.6069556207187442,12.436476969448,T105N22-1GFR085,2.2,-1G (inverted),Test Run 68
0.6074431338146974,12.438352274623787,T105N22-1GFR085,2.2,-1G (inverted),Test Run 68
0.6077275290668896,12.436216807094487,T105N22-1GFR085,2.2,-1G (inverted),Test Run 68
0.6081339161089976,12.436212229457775,T105N22-1GFR085,2.2,-1G (inverted),Test Run 68
0.6081339161089976,12.435959696498788,T105N22-1GFR085,2.2,-1G (inverted),Test Run 68
0.6087027066133737,12.436945414272225,T105N22-1GFR085,2.2,-1G (inverted),Test Run 68
0.6087027066133737,12.436422800746836,T105N22-1GFR085,2.2,-1G (inverted),Test Run 68
0.6094340519345962,12.43714835616675,T105N22-1GFR085,2.2,-1G (inverted),Test Run 68
0.6097997245952077,12.437213206020274,T105N22-1GFR085,2.2,-1G (inverted),Test Run 68
0.6101246828743183,12.436315226283938,T105N22-1GFR085,2.2,-1G (inverted),Test Run 68
0.6101246828743183,12.435808634487064,T105N22-1GFR085,2.2,-1G (inverted),Test Run 68
0.610652910351772,12.4373673197898,T105N22-1GFR085,2.2,-1G (inverted),Test Run 68
0.6110998604208063,12.434378885951912,T105N22-1GFR085,2.2,-1G (inverted),Test Run 68
0.6112622638830706,12.434491038051524,T105N22-1GFR085,2.2,-1G (inverted),Test Run 68
0.61191233179587,12.4368530985984,T105N22-1GFR085,2.2,-1G (inverted),Test Run 68
0.6122374414295589,12.435345530239024,T105N22-1GFR085,2.2,-1G (inverted),Test Run 68
0.6122374414295589,12.43667151900855,T105N22-1GFR085,2.2,-1G (inverted),Test Run 68
0.6124811223002465,12.434349894252687,T105N22-1GFR085,2.2,-1G (inverted),Test Run 68
0.6128467949608577,12.435835337367925,T105N22-1GFR085,2.2,-1G (inverted),Test Run 68
0.6132937450298923,12.435035013881599,T105N22-1GFR085,2.2,-1G (inverted),Test Run 68
0.6136594176905036,12.434989237514412,T105N22-1GFR085,2.2,-1G (inverted),Test Run 68
0.6141469307864564,12.435945200649176,T105N22-1GFR085,2.2,-1G (inverted),Test Run 68
0.6144313260386446,12.435789561000737,T105N22-1GFR085,2.2,-1G (inverted),Test Run 68
0.6144313260386446,12.43368155929175,T105N22-1GFR085,2.2,-1G (inverted),Test Run 68
0.6148782761076792,12.437065195766362,T105N22-1GFR085,2.2,-1G (inverted),Test Run 68
0.6150408309245214,12.434968638149176,T105N22-1GFR085,2.2,-1G (inverted),Test Run 68
0.6157721762457442,12.435899424281988,T105N22-1GFR085,2.2,-1G (inverted),Test Run 68
0.6161378489063555,12.435309672084724,T105N22-1GFR085,2.2,-1G (inverted),Test Run 68
0.616462807185466,12.435105204311288,T105N22-1GFR085,2.2,-1G (inverted),Test Run 68
0.6168690428729999,12.432566141811288,T105N22-1GFR085,2.2,-1G (inverted),Test Run 68
0.6168690428729999,12.4338387248191,T105N22-1GFR085,2.2,-1G (inverted),Test Run 68
0.6171128750982655,12.432807993617924,T105N22-1GFR085,2.2,-1G (inverted),Test Run 68
0.6177629430110649,12.432675242153087,T105N22-1GFR085,2.2,-1G (inverted),Test Run 68
0.6181286156716762,12.432981943813237,T105N22-1GFR085,2.2,-1G (inverted),Test Run 68
0.6183317335154411,12.432503580776125,T105N22-1GFR085,2.2,-1G (inverted),Test Run 68
0.6189005240198173,12.433161997524175,T105N22-1GFR085,2.2,-1G (inverted),Test Run 68
0.6191443562450829,12.431500315395274,T105N22-1GFR085,2.2,-1G (inverted),Test Run 68
0.6191443562450829,12.432682108608162,T105N22-1GFR085,2.2,-1G (inverted),Test Run 68
0.6195505919326167,12.432895731655037,T105N22-1GFR085,2.2,-1G (inverted),Test Run 68
0.6202006598454162,12.432170176235113,T105N22-1GFR085,2.2,-1G (inverted),Test Run 68
0.6204444920706818,12.43121421310035,T105N22-1GFR085,2.2,-1G (inverted),Test Run 68
0.6210538456019806,12.429582285610113,T105N22-1GFR085,2.2,-1G (inverted),Test Run 68
0.6213789552356692,12.429483103481212,T105N22-1GFR085,2.2,-1G (inverted),Test Run 68
0.6213789552356692,12.430254435268314,T105N22-1GFR085,2.2,-1G (inverted),Test Run 68
0.62170391351478,12.429646372524175,T105N22-1GFR085,2.2,-1G (inverted),Test Run 68
0.6222321409922377,12.430612253871837,T105N22-1GFR085,2.2,-1G (inverted),Test Run 68
0.6224352588360026,12.430028605190188,T105N22-1GFR085,2.2,-1G (inverted),Test Run 68
0.6228414945235364,12.430647349086675,T105N22-1GFR085,2.2,-1G (inverted),Test Run 68
0.6234104363824909,12.428135752406988,T105N22-1GFR085,2.2,-1G (inverted),Test Run 68
0.6235728398447551,12.4290894267234,T105N22-1GFR085,2.2,-1G (inverted),Test Run 68
0.6235728398447551,12.428992533412849,T105N22-1GFR085,2.2,-1G (inverted),Test Run 68
0.6242229077575546,12.428900980678474,T105N22-1GFR085,2.2,-1G (inverted),Test Run 68
0.6244667399828199,12.426535868373787,T105N22-1GFR085,2.2,-1G (inverted),Test Run 68
0.6249136900518545,12.427436136928474,T105N22-1GFR085,2.2,-1G (inverted),Test Run 68
0.6251980853040426,12.428096079555425,T105N22-1GFR085,2.2,-1G (inverted),Test Run 68
0.6256855983999998,12.427877115932375,T105N22-1GFR085,2.2,-1G (inverted),Test Run 68
0.6256855983999998,12.426664805141362,T105N22-1GFR085,2.2,-1G (inverted),Test Run 68
0.6261325484690301,12.426603769985112,T105N22-1GFR085,2.2,-1G (inverted),Test Run 68
0.6266200615649873,12.426725840297612,T105N22-1GFR085,2.2,-1G (inverted),Test Run 68
0.6267013389734065,12.425615000453863,T105N22-1GFR085,2.2,-1G (inverted),Test Run 68
0.6273514068862057,12.4262833354148,T105N22-1GFR085,2.2,-1G (inverted),Test Run 68
0.6275545247299746,12.426047587123787,T105N22-1GFR085,2.2,-1G (inverted),Test Run 68
0.6279607604175045,12.427522349086676,T105N22-1GFR085,2.2,-1G (inverted),Test Run 68
0.6279607604175045,12.42271964522925,T105N22-1GFR085,2.2,-1G (inverted),Test Run 68
0.628326433078116,12.424619364467537,T105N22-1GFR085,2.2,-1G (inverted),Test Run 68
0.6287328201202279,12.424717783656988,T105N22-1GFR085,2.2,-1G (inverted),Test Run 68
0.6293421736515268,12.424984049526126,T105N22-1GFR085,2.2,-1G (inverted),Test Run 68
0.6294234510599498,12.424067759242925,T105N22-1GFR085,2.2,-1G (inverted),Test Run 68
0.6299922415643262,12.42556312057105,T105N22-1GFR085,2.2,-1G (inverted),Test Run 68
0.6303579142249375,12.42257316085425,T105N22-1GFR085,2.2,-1G (inverted),Test Run 68
0.6305204690417797,12.424019694057375,T105N22-1GFR085,2.2,-1G (inverted),Test Run 68
0.6305204690417797,12.425176310268313,T105N22-1GFR085,2.2,-1G (inverted),Test Run 68
0.6312110999815018,12.42454917403785,T105N22-1GFR085,2.2,-1G (inverted),Test Run 68
0.6314549322067674,12.424398112026125,T105N22-1GFR085,2.2,-1G (inverted),Test Run 68
0.6317393274589553,12.423955607143313,T105N22-1GFR085,2.2,-1G (inverted),Test Run 68
0.6322674035818349,12.42146155807105,T105N22-1GFR085,2.2,-1G (inverted),Test Run 68
0.6325517988340231,12.424775004115975,T105N22-1GFR085,2.2,-1G (inverted),Test Run 68
0.6331207406929776,12.423485636440187,T105N22-1GFR085,2.2,-1G (inverted),Test Run 68
0.6331207406929776,12.42326667281715,T105N22-1GFR085,2.2,-1G (inverted),Test Run 68
0.6332425811283232,12.42440268966285,T105N22-1GFR085,2.2,-1G (inverted),Test Run 68
0.6338926490411227,12.423607706752687,T105N22-1GFR085,2.2,-1G (inverted),Test Run 68
0.6342176073202332,12.422113871303475,T105N22-1GFR085,2.2,-1G (inverted),Test Run 68
0.6345020025724215,12.421691202846437,T105N22-1GFR085,2.2,-1G (inverted),Test Run 68
0.6349896670229525,12.420834421840587,T105N22-1GFR085,2.2,-1G (inverted),Test Run 68
0.6349896670229525,12.422029185024176,T105N22-1GFR085,2.2,-1G (inverted),Test Run 68
0.6355177431458282,12.422953104701913,T105N22-1GFR085,2.2,-1G (inverted),Test Run 68
0.6358428527795168,12.420185160365975,T105N22-1GFR085,2.2,-1G (inverted),Test Run 68
0.6363709289023965,12.422934794155037,T105N22-1GFR085,2.2,-1G (inverted),Test Run 68
0.6364522063108156,12.420720743862063,T105N22-1GFR085,2.2,-1G (inverted),Test Run 68
0.6370617111966964,12.421885752406988,T105N22-1GFR085,2.2,-1G (inverted),Test Run 68
0.6373461064488847,12.4204224345359,T105N22-1GFR085,2.2,-1G (inverted),Test Run 68
0.6373461064488847,12.419889139858162,T105N22-1GFR085,2.2,-1G (inverted),Test Run 68
0.6376710647279952,12.420758127895274,T105N22-1GFR085,2.2,-1G (inverted),Test Run 68
0.638280569613872,12.420865702358162,T105N22-1GFR085,2.2,-1G (inverted),Test Run 68
0.638483687457637,12.421427225795663,T105N22-1GFR085,2.2,-1G (inverted),Test Run 68
0.6388899231451709,12.420542216030038,T105N22-1GFR085,2.2,-1G (inverted),Test Run 68
0.6394588650041254,12.421804880824961,T105N22-1GFR085,2.2,-1G (inverted),Test Run 68
0.639580705439471,12.420377421108162,T105N22-1GFR085,2.2,-1G (inverted),Test Run 68
0.639580705439471,12.420365214076913,T105N22-1GFR085,2.2,-1G (inverted),Test Run 68
0.6402307733522705,12.422110056606211,T105N22-1GFR085,2.2,-1G (inverted),Test Run 68
0.6403933281691128,12.419837259975349,T105N22-1GFR085,2.2,-1G (inverted),Test Run 68
0.640880841265066,12.41908042403785,T105N22-1GFR085,2.2,-1G (inverted),Test Run 68
0.6412465139256771,12.418554758754649,T105N22-1GFR085,2.2,-1G (inverted),Test Run 68
0.6415309091778654,12.420549082485113,T105N22-1GFR085,2.2,-1G (inverted),Test Run 68
0.6422622544990878,12.419566416469488,T105N22-1GFR085,2.2,-1G (inverted),Test Run 68
0.6422622544990878,12.419473337856212,T105N22-1GFR085,2.2,-1G (inverted),Test Run 68
0.6423028175260105,12.41958014937965,T105N22-1GFR085,2.2,-1G (inverted),Test Run 68
0.6428716080303867,12.419786143031988,T105N22-1GFR085,2.2,-1G (inverted),Test Run 68
0.6432778437179205,12.417942118373787,T105N22-1GFR085,2.2,-1G (inverted),Test Run 68
0.6436435163785318,12.41970221969215,T105N22-1GFR085,2.2,-1G (inverted),Test Run 68
0.6439686260122206,12.418179392543712,T105N22-1GFR085,2.2,-1G (inverted),Test Run 68
0.6442123068829079,12.4190926310691,T105N22-1GFR085,2.2,-1G (inverted),Test Run 68
0.6442123068829079,12.417124247280038,T105N22-1GFR085,2.2,-1G (inverted),Test Run 68
0.6446592569519384,12.419989084926524,T105N22-1GFR085,2.2,-1G (inverted),Test Run 68
0.645106207020973,12.417550730434337,T105N22-1GFR085,2.2,-1G (inverted),Test Run 68
0.6455124427085068,12.416875529018313,T105N22-1GFR085,2.2,-1G (inverted),Test Run 68
0.6461625106213063,12.417827677455813,T105N22-1GFR085,2.2,-1G (inverted),Test Run 68
0.6461625106213063,12.415294718471438,T105N22-1GFR085,2.2,-1G (inverted),Test Run 68
0.6468125785341058,12.417329477992926,T105N22-1GFR085,2.2,-1G (inverted),Test Run 68
0.647178251194713,12.4169197795066,T105N22-1GFR085,2.2,-1G (inverted),Test Run 68
0.647178251194713,12.416659617153087,T105N22-1GFR085,2.2,-1G (inverted),Test Run 68
0.6475033608284019,12.416300272670663,T105N22-1GFR085,2.2,-1G (inverted),Test Run 68
0.6480314369512814,12.416795420375738,T105N22-1GFR085,2.2,-1G (inverted),Test Run 68
0.6483158322034696,12.416462015834725,T105N22-1GFR085,2.2,-1G (inverted),Test Run 68
0.6486409418371583,12.415076517787849,T105N22-1GFR085,2.2,-1G (inverted),Test Run 68
0.6490878919061888,12.416555094448,T105N22-1GFR085,2.2,-1G (inverted),Test Run 68
0.6494941275937226,12.41770179244605,T105N22-1GFR085,2.2,-1G (inverted),Test Run 68
0.6494941275937226,12.417353892055425,T105N22-1GFR085,2.2,-1G (inverted),Test Run 68
0.6499816406896798,12.417387461391362,T105N22-1GFR085,2.2,-1G (inverted),Test Run 68
0.6500629180980988,12.416400217739024,T105N22-1GFR085,2.2,-1G (inverted),Test Run 68
0.6507537003923989,12.417878031459725,T105N22-1GFR085,2.2,-1G (inverted),Test Run 68
0.6509161038546671,12.414521097865975,T105N22-1GFR085,2.2,-1G (inverted),Test Run 68
0.6514037683051984,12.414383005824963,T105N22-1GFR085,2.2,-1G (inverted),Test Run 68
0.6519318444280738,12.4160538432273,T105N22-1GFR085,2.2,-1G (inverted),Test Run 68
0.6519318444280738,12.415067362514412,T105N22-1GFR085,2.2,-1G (inverted),Test Run 68
0.6520131218364972,12.4156029460105,T105N22-1GFR085,2.2,-1G (inverted),Test Run 68
0.6524600719055317,12.416193461147225,T105N22-1GFR085,2.2,-1G (inverted),Test Run 68
0.652907021974562,12.414450144496836,T105N22-1GFR085,2.2,-1G (inverted),Test Run 68
0.6531914172267501,12.413633799281987,T105N22-1GFR085,2.2,-1G (inverted),Test Run 68
0.6538414851395496,12.4133911845359,T105N22-1GFR085,2.2,-1G (inverted),Test Run 68
0.6538414851395496,12.41571128341285,T105N22-1GFR085,2.2,-1G (inverted),Test Run 68
0.6540851660102412,12.416328501430424,T105N22-1GFR085,2.2,-1G (inverted),Test Run 68
0.6544508386708484,12.413920664516363,T105N22-1GFR085,2.2,-1G (inverted),Test Run 68
0.6550196291752286,12.41564948531715,T105N22-1GFR085,2.2,-1G (inverted),Test Run 68
0.6551416209651486,12.41333167525855,T105N22-1GFR085,2.2,-1G (inverted),Test Run 68
0.6555884196796048,12.415791392055425,T105N22-1GFR085,2.2,-1G (inverted),Test Run 68
0.6559948067217167,12.416245341030038,T105N22-1GFR085,2.2,-1G (inverted),Test Run 68
0.6559948067217167,12.415203928676524,T105N22-1GFR085,2.2,-1G (inverted),Test Run 68
0.6565228828445925,12.415451883998788,T105N22-1GFR085,2.2,-1G (inverted),Test Run 68
0.6571323877304693,12.414018320766363,T105N22-1GFR085,2.2,-1G (inverted),Test Run 68
0.6572542281658149,12.4146622416648,T105N22-1GFR085,2.2,-1G (inverted),Test Run 68
0.6578637330516918,12.416009592739025,T105N22-1GFR085,2.2,-1G (inverted),Test Run 68
0.6581886913308026,12.415880655971439,T105N22-1GFR085,2.2,-1G (inverted),Test Run 68
0.6585543639914099,12.413506388393312,T105N22-1GFR085,2.2,-1G (inverted),Test Run 68
0.6585543639914099,12.415913462367925,T105N22-1GFR085,2.2,-1G (inverted),Test Run 68
0.65924514628571,12.414858317104251,T105N22-1GFR085,2.2,-1G (inverted),Test Run 68
0.6592857093126323,12.415421366420663,T105N22-1GFR085,2.2,-1G (inverted),Test Run 68
0.6597326593816669,12.41482093307105,T105N22-1GFR085,2.2,-1G (inverted),Test Run 68
0.6600170546338551,12.416133188930425,T105N22-1GFR085,2.2,-1G (inverted),Test Run 68
0.6604640047028856,12.416201853481212,T105N22-1GFR085,2.2,-1G (inverted),Test Run 68
0.6608702403904195,12.416268992153087,T105N22-1GFR085,2.2,-1G (inverted),Test Run 68
0.6608702403904195,12.416537546840587,T105N22-1GFR085,2.2,-1G (inverted),Test Run 68
0.6612359130510307,12.416471171108162,T105N22-1GFR085,2.2,-1G (inverted),Test Run 68
0.6616828631200653,12.415526652065187,T105N22-1GFR085,2.2,-1G (inverted),Test Run 68
0.6620078213991718,12.416124796596439,T105N22-1GFR085,2.2,-1G (inverted),Test Run 68
