Repository: schandel33/gitrep

# Nozzle Tensile Test Analysis

Stress-vs-strain analysis of tensile pulls across 4 nozzle sizes (0.6, 1.4,
2.2, 2.6 mm) x 2 print-gravity orientations (+1G upright / -1G inverted),
printed at 105 C with a 0.85 flow ratio.

## Data-quality issues found and how they're handled

1. **Load-cell zero offset.** 10 of 17 runs record small negative Load
   values for the first handful of samples (up to ~180, always <0.5% of the
   file) before the crosshead starts moving — load-cell noise around zero,
   not real load. The script computes the mean Load over all
   pre-motion samples (`Crosshead < crosshead_zero_threshold_mm`) and
   subtracts it from the whole run.
2.

File: nozzle_tensile_analysis/analysis_output/all_curves_tidy.csv (part 106 of 151)
Strain,Stress_MPa,condition,nozzle_mm,gravity,run
0.6624142084412837,12.416709971156987,T105N22-1GFR085,2.2,-1G (inverted),Test Run 68
0.6630235619725825,12.4169441935691,T105N22-1GFR085,2.2,-1G (inverted),Test Run 68
0.6631048393810058,12.41535651656715,T105N22-1GFR085,2.2,-1G (inverted),Test Run 68
0.6631048393810058,12.4171639201316,T105N22-1GFR085,2.2,-1G (inverted),Test Run 68
0.6637141929123046,12.416962504115975,T105N22-1GFR085,2.2,-1G (inverted),Test Run 68
0.6641611429813391,12.415852427211675,T105N22-1GFR085,2.2,-1G (inverted),Test Run 68
0.6644862526150278,12.414817881313237,T105N22-1GFR085,2.2,-1G (inverted),Test Run 68
0.6648924883025575,12.41546714278785,T105N22-1GFR085,2.2,-1G (inverted),Test Run 68
0.6652581609631688,12.416751169887462,T105N22-1GFR085,2.2,-1G (inverted),Test Run 68
0.6657051110322034,12.416602396694099,T105N22-1GFR085,2.2,-1G (inverted),Test Run 68
0.6657051110322034,12.418862986293712,T105N22-1GFR085,2.2,-1G (inverted),Test Run 68
0.6662331871550792,12.417143320766362,T105N22-1GFR085,2.2,-1G (inverted),Test Run 68
0.6664770193803444,12.418000101772225,T105N22-1GFR085,2.2,-1G (inverted),Test Run 68
0.6670865242662216,12.417403483119875,T105N22-1GFR085,2.2,-1G (inverted),Test Run 68
0.6674927599537555,12.418005442348399,T105N22-1GFR085,2.2,-1G (inverted),Test Run 68
0.6677365921790208,12.419054484096439,T105N22-1GFR085,2.2,-1G (inverted),Test Run 68
0.6683866600918202,12.419023966518314,T105N22-1GFR085,2.2,-1G (inverted),Test Run 68
0.6683866600918202,12.417878031459725,T105N22-1GFR085,2.2,-1G (inverted),Test Run 68
0.6684677861456655,12.41903159591285,T105N22-1GFR085,2.2,-1G (inverted),Test Run 68
0.6691585684399657,12.418760752406987,T105N22-1GFR085,2.2,-1G (inverted),Test Run 68
0.6693616862837303,12.417282175746838,T105N22-1GFR085,2.2,-1G (inverted),Test Run 68
0.6698491993796875,12.419265818324963,T105N22-1GFR085,2.2,-1G (inverted),Test Run 68
0.6704587042655643,12.4187134501609,T105N22-1GFR085,2.2,-1G (inverted),Test Run 68
0.6705399816739835,12.420542216030038,T105N22-1GFR085,2.2,-1G (inverted),Test Run 68
0.6705399816739835,12.419780039516363,T105N22-1GFR085,2.2,-1G (inverted),Test Run 68
0.671190049586783,12.421068644252689,T105N22-1GFR085,2.2,-1G (inverted),Test Run 68
0.671393167430552,12.421432566371838,T105N22-1GFR085,2.2,-1G (inverted),Test Run 68
0.6717588400911632,12.4207298991355,T105N22-1GFR085,2.2,-1G (inverted),Test Run 68
0.6725307484393043,12.421624827114025,T105N22-1GFR085,2.2,-1G (inverted),Test Run 68
0.6725307484393043,12.421343302455814,T105N22-1GFR085,2.2,-1G (inverted),Test Run 68
0.6731808163521037,12.4205330607566,T105N22-1GFR085,2.2,-1G (inverted),Test Run 68
0.6731808163521037,12.421391367641363,T105N22-1GFR085,2.2,-1G (inverted),Test Run 68
0.6733839341958686,12.422616648403087,T105N22-1GFR085,2.2,-1G (inverted),Test Run 68
0.6739527247002488,12.421977305141363,T105N22-1GFR085,2.2,-1G (inverted),Test Run 68
0.6743591117423567,12.423665690151125,T105N22-1GFR085,2.2,-1G (inverted),Test Run 68
0.674521515204625,12.422115397182376,T105N22-1GFR085,2.2,-1G (inverted),Test Run 68
0.6752528605258478,12.420732950893314,T105N22-1GFR085,2.2,-1G (inverted),Test Run 68
0.6754154153426901,12.421672892299563,T105N22-1GFR085,2.2,-1G (inverted),Test Run 68
0.6754154153426901,12.422564768520274,T105N22-1GFR085,2.2,-1G (inverted),Test Run 68
0.6758623654117246,12.422911905971437,T105N22-1GFR085,2.2,-1G (inverted),Test Run 68
0.6764311559161008,12.422723459926525,T105N22-1GFR085,2.2,-1G (inverted),Test Run 68
0.6764311559161008,12.423185801235112,T105N22-1GFR085,2.2,-1G (inverted),Test Run 68
0.6769999464204769,12.422151255336676,T105N22-1GFR085,2.2,-1G (inverted),Test Run 68
0.6772843416726652,12.421640085903087,T105N22-1GFR085,2.2,-1G (inverted),Test Run 68
0.677690577360199,12.422264170375737,T105N22-1GFR085,2.2,-1G (inverted),Test Run 68
0.6782188048376525,12.42220542403785,T105N22-1GFR085,2.2,-1G (inverted),Test Run 68
0.6782188048376525,12.422452616420662,T105N22-1GFR085,2.2,-1G (inverted),Test Run 68
0.6784626370629182,12.421910929408938,T105N22-1GFR085,2.2,-1G (inverted),Test Run 68
0.6791127049757176,12.423355936733163,T105N22-1GFR085,2.2,-1G (inverted),Test Run 68
0.6792345454110635,12.42394034835425,T105N22-1GFR085,2.2,-1G (inverted),Test Run 68
0.6796814954800938,12.425730204311288,T105N22-1GFR085,2.2,-1G (inverted),Test Run 68
0.6803315633928932,12.421743845668711,T105N22-1GFR085,2.2,-1G (inverted),Test Run 68
0.6803315633928932,12.424658274379649,T105N22-1GFR085,2.2,-1G (inverted),Test Run 68
0.6803315633928932,12.421393656459724,T105N22-1GFR085,2.2,-1G (inverted),Test Run 68
0.6811847491494617,12.423370432582775,T105N22-1GFR085,2.2,-1G (inverted),Test Run 68
0.6815097074285722,12.423844217983163,T105N22-1GFR085,2.2,-1G (inverted),Test Run 68
0.6817535396538378,12.422808909145274,T105N22-1GFR085,2.2,-1G (inverted),Test Run 68
0.6822816157767135,12.422369456020274,T105N22-1GFR085,2.2,-1G (inverted),Test Run 68
0.6824036075666373,12.423290323940188,T105N22-1GFR085,2.2,-1G (inverted),Test Run 68
0.6830942385063594,12.424906992641363,T105N22-1GFR085,2.2,-1G (inverted),Test Run 68
0.6830942385063594,12.423225474086674,T105N22-1GFR085,2.2,-1G (inverted),Test Run 68
0.6832973563501243,12.42394034835425,T105N22-1GFR085,2.2,-1G (inverted),Test Run 68
0.6837850208006555,12.4239510295066,T105N22-1GFR085,2.2,-1G (inverted),Test Run 68
0.684313096923535,12.425114512172613,T105N22-1GFR085,2.2,-1G (inverted),Test Run 68
0.6842725338966124,12.42458655807105,T105N22-1GFR085,2.2,-1G (inverted),Test Run 68
0.6851257196531768,12.423788523403086,T105N22-1GFR085,2.2,-1G (inverted),Test Run 68
0.685410114905365,12.42522132369605,T105N22-1GFR085,2.2,-1G (inverted),Test Run 68
0.685410114905365,12.424839091030037,T105N22-1GFR085,2.2,-1G (inverted),Test Run 68
0.6856539471306343,12.424797892299562,T105N22-1GFR085,2.2,-1G (inverted),Test Run 68
0.686385141097275,12.424411081996837,T105N22-1GFR085,2.2,-1G (inverted),Test Run 68
0.686466418505698,12.425674509731213,T105N22-1GFR085,2.2,-1G (inverted),Test Run 68
0.6870759233915749,12.42650229903785,T105N22-1GFR085,2.2,-1G (inverted),Test Run 68
0.6874008816706857,12.42512214156715,T105N22-1GFR085,2.2,-1G (inverted),Test Run 68
0.6878478317397203,12.426713633266363,T105N22-1GFR085,2.2,-1G (inverted),Test Run 68
0.6878478317397203,12.426155161586674,T105N22-1GFR085,2.2,-1G (inverted),Test Run 68
0.6883760592171738,12.4278458354148,T105N22-1GFR085,2.2,-1G (inverted),Test Run 68
0.6882947818087508,12.428311228481212,T105N22-1GFR085,2.2,-1G (inverted),Test Run 68
0.6891886819468156,12.427957224574962,T105N22-1GFR085,2.2,-1G (inverted),Test Run 68
0.6895136402259264,12.429058146205813,T105N22-1GFR085,2.2,-1G (inverted),Test Run 68
0.6898385985050369,12.429399180141363,T105N22-1GFR085,2.2,-1G (inverted),Test Run 68
0.6903668259824945,12.428800272670662,T105N22-1GFR085,2.2,-1G (inverted),Test Run 68
0.6903668259824945,12.430332255092537,T105N22-1GFR085,2.2,-1G (inverted),Test Run 68
0.6903668259824945,12.4297371623191,T105N22-1GFR085,2.2,-1G (inverted),Test Run 68
0.6910576082767906,12.430338358608163,T105N22-1GFR085,2.2,-1G (inverted),Test Run 68
0.6914231295828238,12.430515360561287,T105N22-1GFR085,2.2,-1G (inverted),Test Run 68
0.6916263987811708,12.431425547328862,T105N22-1GFR085,2.2,-1G (inverted),Test Run 68
0.6921544749040466,12.432987284389412,T105N22-1GFR085,2.2,-1G (inverted),Test Run 68
0.6923575927478115,12.432469248500738,T105N22-1GFR085,2.2,-1G (inverted),Test Run 68
0.6923575927478115,12.432388376918713,T105N22-1GFR085,2.2,-1G (inverted),Test Run 68
0.6930483750421114,12.431941294399175,T105N22-1GFR085,2.2,-1G (inverted),Test Run 68
0.6931702154774573,12.434661936489025,T105N22-1GFR085,2.2,-1G (inverted),Test Run 68
0.6936171655464879,12.434796976772224,T105N22-1GFR085,2.2,-1G (inverted),Test Run 68
0.6943077964862097,12.435125803676524,T105N22-1GFR085,2.2,-1G (inverted),Test Run 68
0.6941859560508681,12.435101389614024,T105N22-1GFR085,2.2,-1G (inverted),Test Run 68
0.6950391418074324,12.437443613735113,T105N22-1GFR085,2.2,-1G (inverted),Test Run 68
0.6950391418074324,12.438877176967537,T105N22-1GFR085,2.2,-1G (inverted),Test Run 68
0.6952422596511973,12.439167093959725,T105N22-1GFR085,2.2,-1G (inverted),Test Run 68
0.6955266549033853,12.4398804423484,T105N22-1GFR085,2.2,-1G (inverted),Test Run 68
0.6960143193539206,12.4394051310691,T105N22-1GFR085,2.2,-1G (inverted),Test Run 68
0.696339277633031,12.43932120772925,T105N22-1GFR085,2.2,-1G (inverted),Test Run 68
0.6969893455458305,12.441829752651126,T105N22-1GFR085,2.2,-1G (inverted),Test Run 68
0.6972331777710962,12.4412117716941,T105N22-1GFR085,2.2,-1G (inverted),Test Run 68
0.697558136050207,12.443817209926525,T105N22-1GFR085,2.2,-1G (inverted),Test Run 68
0.697558136050207,12.444156717983162,T105N22-1GFR085,2.2,-1G (inverted),Test Run 68
0.6980050861192372,12.446188425746836,T105N22-1GFR085,2.2,-1G (inverted),Test Run 68
0.6981269265545831,12.446452402797613,T105N22-1GFR085,2.2,-1G (inverted),Test Run 68
0.6988177088488833,12.447850870815188,T105N22-1GFR085,2.2,-1G (inverted),Test Run 68
0.6991021041010712,12.450174021449962,T105N22-1GFR085,2.2,-1G (inverted),Test Run 68
0.6993052219448361,12.448307871547613,T105N22-1GFR085,2.2,-1G (inverted),Test Run 68
0.6999145754761349,12.451274943080813,T105N22-1GFR085,2.2,-1G (inverted),Test Run 68
0.6999145754761349,12.450887369838625,T105N22-1GFR085,2.2,-1G (inverted),Test Run 68
0.7000365672660589,12.453963541713625,T105N22-1GFR085,2.2,-1G (inverted),Test Run 68
0.7007271982057807,12.453477549281988,T105N22-1GFR085,2.2,-1G (inverted),Test Run 68
0.7012147113017339,12.45397956344215,T105N22-1GFR085,2.2,-1G (inverted),Test Run 68
0.7012959887101569,12.4555184123191,T105N22-1GFR085,2.2,-1G (inverted),Test Run 68
0.7018647792145333,12.455235361781988,T105N22-1GFR085,2.2,-1G (inverted),Test Run 68
0.7020273340313796,12.456436228481213,T105N22-1GFR085,2.2,-1G (inverted),Test Run 68
0.7020273340313796,12.458587717739025,T105N22-1GFR085,2.2,-1G (inverted),Test Run 68
0.7026368389172565,12.458102488246837,T105N22-1GFR085,2.2,-1G (inverted),Test Run 68
0.7030025115778678,12.459597849574962,T105N22-1GFR085,2.2,-1G (inverted),Test Run 68
0.7032461924485552,12.458792948451912,T105N22-1GFR085,2.2,-1G (inverted),Test Run 68
0.7038556973344321,12.46102378341285,T105N22-1GFR085,2.2,-1G (inverted),Test Run 68
0.7039775377697737,12.461728739467537,T105N22-1GFR085,2.2,-1G (inverted),Test Run 68
0.7047088830909964,12.463546824184338,T105N22-1GFR085,2.2,-1G (inverted),Test Run 68
0.7047088830909964,12.464615702358163,T105N22-1GFR085,2.2,-1G (inverted),Test Run 68
0.7049932783431844,12.4663841960105,T105N22-1GFR085,2.2,-1G (inverted),Test Run 68
0.7051963961869536,12.467620157924562,T105N22-1GFR085,2.2,-1G (inverted),Test Run 68
0.7058464640997528,12.4697647807273,T105N22-1GFR085,2.2,-1G (inverted),Test Run 68
0.7060902963250184,12.46759116622535,T105N22-1GFR085,2.2,-1G (inverted),Test Run 68
0.7067403642378179,12.467221903530037,T105N22-1GFR085,2.2,-1G (inverted),Test Run 68
0.7071060368984291,12.470214152065187,T105N22-1GFR085,2.2,-1G (inverted),Test Run 68
0.7071060368984291,12.472164988246837,T105N22-1GFR085,2.2,-1G (inverted),Test Run 68
0.7073497177691167,12.470780253139413,T105N22-1GFR085,2.2,-1G (inverted),Test Run 68
0.7080405000634168,12.471751475063238,T105N22-1GFR085,2.2,-1G (inverted),Test Run 68
0.7080810630903351,12.475002360073,T105N22-1GFR085,2.2,-1G (inverted),Test Run 68
0.7088124084115579,12.474922251430424,T105N22-1GFR085,2.2,-1G (inverted),Test Run 68
0.7091780810721692,12.474319529262463,T105N22-1GFR085,2.2,-1G (inverted),Test Run 68
0.7093406358890114,12.476290201869876,T105N22-1GFR085,2.2,-1G (inverted),Test Run 68
0.7093406358890114,12.476974558559338,T105N22-1GFR085,2.2,-1G (inverted),Test Run 68
0.7099905524472329,12.476427530971439,T105N22-1GFR085,2.2,-1G (inverted),Test Run 68
0.7102343846725024,12.47639319869605,T105N22-1GFR085,2.2,-1G (inverted),Test Run 68
0.7108031751768786,12.479836344448,T105N22-1GFR085,2.2,-1G (inverted),Test Run 68
0.7112906882728318,12.479308390346437,T105N22-1GFR085,2.2,-1G (inverted),Test Run 68
0.7114126800627555,12.480535959926524,T105N22-1GFR085,2.2,-1G (inverted),Test Run 68
0.7120627479755549,12.480828928676525,T105N22-1GFR085,2.2,-1G (inverted),Test Run 68
0.7120627479755549,12.481522440639413,T105N22-1GFR085,2.2,-1G (inverted),Test Run 68
0.7120627479755549,12.483979105678488,T105N22-1GFR085,2.2,-1G (inverted),Test Run 68
0.7129159337321194,12.484018778529988,T105N22-1GFR085,2.2,-1G (inverted),Test Run 68
0.7131596146028069,12.48299796554175,T105N22-1GFR085,2.2,-1G (inverted),Test Run 68
0.7133221694196532,12.483966898647237,T105N22-1GFR085,2.2,-1G (inverted),Test Run 68
0.7140129517139533,12.485842203822987,T105N22-1GFR085,2.2,-1G (inverted),Test Run 68
0.7140129517139533,12.487884592738988,T105N22-1GFR085,2.2,-1G (inverted),Test Run 68
0.7140129517139533,12.486868357387488,T105N22-1GFR085,2.2,-1G (inverted),Test Run 68
0.7147035826536711,12.486885142055488,T105N22-1GFR085,2.2,-1G (inverted),Test Run 68
0.7151505327227057,12.486786722865988,T105N22-1GFR085,2.2,-1G (inverted),Test Run 68
0.7153942135933932,12.487341379848363,T105N22-1GFR085,2.2,-1G (inverted),Test Run 68
0.7159224410708508,12.488145518031988,T105N22-1GFR085,2.2,-1G (inverted),Test Run 68
0.7160849958876934,12.490580057826863,T105N22-1GFR085,2.2,-1G (inverted),Test Run 68
0.7167756268274151,12.489939188686238,T105N22-1GFR085,2.2,-1G (inverted),Test Run 68
0.7172225768964456,12.491650461879612,T105N22-1GFR085,2.2,-1G (inverted),Test Run 68
0.7172225768964456,12.490222239223362,T105N22-1GFR085,2.2,-1G (inverted),Test Run 68
0.7174256947402146,12.491155314174613,T105N22-1GFR085,2.2,-1G (inverted),Test Run 68
0.7180757626530141,12.489383005824987,T105N22-1GFR085,2.2,-1G (inverted),Test Run 68
0.7181976030883557,12.490419840541737,T105N22-1GFR085,2.2,-1G (inverted),Test Run 68
0.7188071079742325,12.493375467983112,T105N22-1GFR085,2.2,-1G (inverted),Test Run 68
0.7194164615055354,12.493266367641363,T105N22-1GFR085,2.2,-1G (inverted),Test Run 68
0.7195384532954553,12.492928385463612,T105N22-1GFR085,2.2,-1G (inverted),Test Run 68
0.7195384532954553,12.494396280971488,T105N22-1GFR085,2.2,-1G (inverted),Test Run 68
0.7199854033644899,12.494903635707738,T105N22-1GFR085,2.2,-1G (inverted),Test Run 68
0.7202697986166778,12.495557474819112,T105N22-1GFR085,2.2,-1G (inverted),Test Run 68
0.7208791521479766,12.495703959194113,T105N22-1GFR085,2.2,-1G (inverted),Test Run 68
0.7211229843732422,12.494359659877738,T105N22-1GFR085,2.2,-1G (inverted),Test Run 68
0.721447942652353,12.494896769252737,T105N22-1GFR085,2.2,-1G (inverted),Test Run 68
0.7221792879735756,12.496160959926488,T105N22-1GFR085,2.2,-1G (inverted),Test Run 68
0.7221792879735756,12.498131632533987,T105N22-1GFR085,2.2,-1G (inverted),Test Run 68
0.7222200023550762,12.497605967250738,T105N22-1GFR085,2.2,-1G (inverted),Test Run 68
0.7229511963217166,12.496813273158988,T105N22-1GFR085,2.2,-1G (inverted),Test Run 68
0.7230324737301399,12.496527933803488,T105N22-1GFR085,2.2,-1G (inverted),Test Run 68
0.7234388607722518,12.496863627162863,T105N22-1GFR085,2.2,-1G (inverted),Test Run 68
0.7240076512766279,12.497947001186237,T105N22-1GFR085,2.2,-1G (inverted),Test Run 68
0.7242920465288162,12.496066355434362,T105N22-1GFR085,2.2,-1G (inverted),Test Run 68
0.7242920465288162,12.498963236537863,T105N22-1GFR085,2.2,-1G (inverted),Test Run 68
0.7248608370331924,12.498299479213612,T105N22-1GFR085,2.2,-1G (inverted),Test Run 68
0.7250639548769613,12.500045084682363,T105N22-1GFR085,2.2,-1G (inverted),Test Run 68
0.7254701905644911,12.500142740932363,T105N22-1GFR085,2.2,-1G (inverted),Test Run 68
0.725998418041949,12.498427653041738,T105N22-1GFR085,2.2,-1G (inverted),Test Run 68
0.7261202584772906,12.498494028774237,T105N22-1GFR085,2.2,-1G (inverted),Test Run 68
0.7268923181800138,12.500521921840612,T105N22-1GFR085,2.2,-1G (inverted),Test Run 68
0.7268923181800138,12.501791453090613,T105N22-1GFR085,2.2,-1G (inverted),Test Run 68
0.7270954360237787,12.501035380092487,T105N22-1GFR085,2.2,-1G (inverted),Test Run 68
0.727379831275967,12.501631235805487,T105N22-1GFR085,2.2,-1G (inverted),Test Run 68
0.7281111765971894,12.499045633998737,T105N22-1GFR085,2.2,-1G (inverted),Test Run 68
0.7282735800594536,12.500074839321112,T105N22-1GFR085,2.2,-1G (inverted),Test Run 68
0.7286799671015658,12.500906443324988,T105N22-1GFR085,2.2,-1G (inverted),Test Run 68
0.7290049253806764,12.499880289760487,T105N22-1GFR085,2.2,-1G (inverted),Test Run 68
0.7290049253806764,12.500856852260487,T105N22-1GFR085,2.2,-1G (inverted),Test Run 68
0.7294924384766333,12.500200724330863,T105N22-1GFR085,2.2,-1G (inverted),Test Run 68
0.7300613803355878,12.502874827113988,T105N22-1GFR085,2.2,-1G (inverted),Test Run 68
0.730223783797852,12.501779246059362,T105N22-1GFR085,2.2,-1G (inverted),Test Run 68
0.7309145660921522,12.502101969447988,T105N22-1GFR085,2.2,-1G (inverted),Test Run 68
0.7311582469628394,12.501681589809362,T105N22-1GFR085,2.2,-1G (inverted),Test Run 68
0.7314020791881091,12.500751566615987,T105N22-1GFR085,2.2,-1G (inverted),Test Run 68
0.7314020791881091,12.501503061977363,T105N22-1GFR085,2.2,-1G (inverted),Test Run 68
0.7321334245093278,12.502105021205862,T105N22-1GFR085,2.2,-1G (inverted),Test Run 68
0.7322147019177508,12.502394938197988,T105N22-1GFR085,2.2,-1G (inverted),Test Run 68
0.7328240554490496,12.500927042690238,T105N22-1GFR085,2.2,-1G (inverted),Test Run 68
0.7329866102658962,12.500236582485112,T105N22-1GFR085,2.2,-1G (inverted),Test Run 68
0.7333522829265035,12.500830149379613,T105N22-1GFR085,2.2,-1G (inverted),Test Run 68
0.7339616364578022,12.499938273158987,T105N22-1GFR085,2.2,-1G (inverted),Test Run 68
0.7339616364578022,12.502966379848363,T105N22-1GFR085,2.2,-1G (inverted),Test Run 68
0.7342054686830718,12.502304911342488,T105N22-1GFR085,2.2,-1G (inverted),Test Run 68
0.7346929817790246,12.502191233363988,T105N22-1GFR085,2.2,-1G (inverted),Test Run 68
0.7350586544396359,12.500817942348363,T105N22-1GFR085,2.2,-1G (inverted),Test Run 68
0.7353837640733248,12.501181101528113,T105N22-1GFR085,2.2,-1G (inverted),Test Run 68
0.736074395013047,12.500788187709738,T105N22-1GFR085,2.2,-1G (inverted),Test Run 68
0.7361149580399693,12.501615977016362,T105N22-1GFR085,2.2,-1G (inverted),Test Run 68
0.7367244629258461,12.501258921352363,T105N22-1GFR085,2.2,-1G (inverted),Test Run 68
0.7367244629258461,12.501595377651112,T105N22-1GFR085,2.2,-1G (inverted),Test Run 68
0.7371306986133759,12.501409220424613,T105N22-1GFR085,2.2,-1G (inverted),Test Run 68
0.7373339678117232,12.499842142787863,T105N22-1GFR085,2.2,-1G (inverted),Test Run 68
0.7380651617783636,12.502488779750738,T105N22-1GFR085,2.2,-1G (inverted),Test Run 68
0.7382684309767107,12.500109934535862,T105N22-1GFR085,2.2,-1G (inverted),Test Run 68
0.7389590619164327,12.500239634242988,T105N22-1GFR085,2.2,-1G (inverted),Test Run 68
0.739121616733275,12.499929880824988,T105N22-1GFR085,2.2,-1G (inverted),Test Run 68
0.739121616733275,12.500030588832738,T105N22-1GFR085,2.2,-1G (inverted),Test Run 68
0.7395278524208089,12.500734019008613,T105N22-1GFR085,2.2,-1G (inverted),Test Run 68
0.7401779203336083,12.499356913295612,T105N22-1GFR085,2.2,-1G (inverted),Test Run 68
0.7403404751504506,12.499977946010487,T105N22-1GFR085,2.2,-1G (inverted),Test Run 68
0.7409905430632501,12.499575876918737,T105N22-1GFR085,2.2,-1G (inverted),Test Run 68
0.741274938315438,12.500032877651112,T105N22-1GFR085,2.2,-1G (inverted),Test Run 68
0.7414374931322847,12.497701334682363,T105N22-1GFR085,2.2,-1G (inverted),Test Run 68
0.7414374931322847,12.497100901332738,T105N22-1GFR085,2.2,-1G (inverted),Test Run 68
0.7422094014804257,12.496472239223362,T105N22-1GFR085,2.2,-1G (inverted),Test Run 68
0.742371956297272,12.498925089565237,T105N22-1GFR085,2.2,-1G (inverted),Test Run 68
0.7430218728554935,12.498346781459738,T105N22-1GFR085,2.2,-1G (inverted),Test Run 68
0.7432251420538364,12.497270273891363,T105N22-1GFR085,2.2,-1G (inverted),Test Run 68
0.7437532181767119,12.497695231166738,T105N22-1GFR085,2.2,-1G (inverted),Test Run 68
0.7444032860895113,12.497893595424612,T105N22-1GFR085,2.2,-1G (inverted),Test Run 68
0.7444032860895113,12.495337748256613,T105N22-1GFR085,2.2,-1G (inverted),Test Run 68
0.7444845634979347,12.495327067104238,T105N22-1GFR085,2.2,-1G (inverted),Test Run 68
0.7451753457922349,12.496563029018363,T105N22-1GFR085,2.2,-1G (inverted),Test Run 68
0.745419026662922,12.495540690151113,T105N22-1GFR085,2.2,-1G (inverted),Test Run 68
0.745622144506687,12.492855143276113,T105N22-1GFR085,2.2,-1G (inverted),Test Run 68
0.7464754816178335,12.494485544887487,T105N22-1GFR085,2.2,-1G (inverted),Test Run 68
0.7465160446447561,12.492583536830862,T105N22-1GFR085,2.2,-1G (inverted),Test Run 68
0.7465160446447561,12.493116831508612,T105N22-1GFR085,2.2,-1G (inverted),Test Run 68
0.7470848351491323,12.492633127895237,T105N22-1GFR085,2.2,-1G (inverted),Test Run 68
0.7473692304013205,12.491292643276113,T105N22-1GFR085,2.2,-1G (inverted),Test Run 68
0.7477349030619317,12.491825937953863,T105N22-1GFR085,2.2,-1G (inverted),Test Run 68
0.7482631305393853,12.491972422328862,T105N22-1GFR085,2.2,-1G (inverted),Test Run 68
0.7485880888184961,12.490052866664863,T105N22-1GFR085,2.2,-1G (inverted),Test Run 68
0.7492381567312956,12.491790842738988,T105N22-1GFR085,2.2,-1G (inverted),Test Run 68
0.7492381567312956,12.490281748500738,T105N22-1GFR085,2.2,-1G (inverted),Test Run 68
0.7494007115481419,12.489785074916737,T105N22-1GFR085,2.2,-1G (inverted),Test Run 68
0.7497256698272484,12.487951731410863,T105N22-1GFR085,2.2,-1G (inverted),Test Run 68
0.7504164521215486,12.488565897670613,T105N22-1GFR085,2.2,-1G (inverted),Test Run 68
0.7504977295299718,12.486946177211738,T105N22-1GFR085,2.2,-1G (inverted),Test Run 68
0.751066520034348,12.487129282680488,T105N22-1GFR085,2.2,-1G (inverted),Test Run 68
0.7515540331303049,12.487285685268363,T105N22-1GFR085,2.2,-1G (inverted),Test Run 68
0.7515540331303049,12.486741709438238,T105N22-1GFR085,2.2,-1G (inverted),Test Run 68
0.7517165879471475,12.487025522914863,T105N22-1GFR085,2.2,-1G (inverted),Test Run 68
0.752366655859947,12.486296915737112,T105N22-1GFR085,2.2,-1G (inverted),Test Run 68
0.75244793326837,12.486694407192113,T105N22-1GFR085,2.2,-1G (inverted),Test Run 68
0.7532604046434337,12.485398173061238,T105N22-1GFR085,2.2,-1G (inverted),Test Run 68
0.7533823964333577,12.484488749233112,T105N22-1GFR085,2.2,-1G (inverted),Test Run 68
0.7538291951478099,12.484066080776113,T105N22-1GFR085,2.2,-1G (inverted),Test Run 68
0.7543574226252677,12.484442972865988,T105N22-1GFR085,2.2,-1G (inverted),Test Run 68
0.7543574226252677,12.484380411830863,T105N22-1GFR085,2.2,-1G (inverted),Test Run 68
0.7545605404690326,12.484419321742987,T105N22-1GFR085,2.2,-1G (inverted),Test Run 68
0.7550887679464862,12.484137034145238,T105N22-1GFR085,2.2,-1G (inverted),Test Run 68
0.7554544406070977,12.481973337856212,T105N22-1GFR085,2.2,-1G (inverted),Test Run 68
0.7556575584508667,12.481380533901126,T105N22-1GFR085,2.2,-1G (inverted),Test Run 68
0.7563889037720851,12.480368113246836,T105N22-1GFR085,2.2,-1G (inverted),Test Run 68
0.756592021615854,12.482298350063237,T105N22-1GFR085,2.2,-1G (inverted),Test Run 68
0.756592021615854,12.4812638041648,T105N22-1GFR085,2.2,-1G (inverted),Test Run 68
0.7571608121202302,12.480916666713625,T105N22-1GFR085,2.2,-1G (inverted),Test Run 68
0.7576483252161833,12.480778574672613,T105N22-1GFR085,2.2,-1G (inverted),Test Run 68
0.7578108800330297,12.480744242397225,T105N22-1GFR085,2.2,-1G (inverted),Test Run 68
0.7585015109727518,12.48058097335425,T105N22-1GFR085,2.2,-1G (inverted),Test Run 68
0.758867183633363,12.478064799037849,T105N22-1GFR085,2.2,-1G (inverted),Test Run 68
0.758867183633363,12.479768442836676,T105N22-1GFR085,2.2,-1G (inverted),Test Run 68
0.7589891754232827,12.4775398966941,T105N22-1GFR085,2.2,-1G (inverted),Test Run 68
0.7598016467983504,12.47814948531715,T105N22-1GFR085,2.2,-1G (inverted),Test Run 68
0.7600049159966936,12.4763077494773,T105N22-1GFR085,2.2,-1G (inverted),Test Run 68
0.7605329921195692,12.477336191860113,T105N22-1GFR085,2.2,-1G (inverted),Test Run 68
0.7608173873717571,12.475396036830812,T105N22-1GFR085,2.2,-1G (inverted),Test Run 68
0.7612643374407916,12.474734568324962,T105N22-1GFR085,2.2,-1G (inverted),Test Run 68
0.7612643374407916,12.477239298549563,T105N22-1GFR085,2.2,-1G (inverted),Test Run 68
0.7617518505367448,12.47619788619605,T105N22-1GFR085,2.2,-1G (inverted),Test Run 68
0.7619549683805137,12.47461097213355,T105N22-1GFR085,2.2,-1G (inverted),Test Run 68
0.7626863137017321,12.474639963832775,T105N22-1GFR085,2.2,-1G (inverted),Test Run 68
0.7629707089539244,12.474278330531988,T105N22-1GFR085,2.2,-1G (inverted),Test Run 68
0.7632551042061126,12.47188804122535,T105N22-1GFR085,2.2,-1G (inverted),Test Run 68
0.7638646090919895,12.472562479701912,T105N22-1GFR085,2.2,-1G (inverted),Test Run 68
0.7638646090919895,12.473822092739024,T105N22-1GFR085,2.2,-1G (inverted),Test Run 68
0.7641490043441774,12.472521280971439,T105N22-1GFR085,2.2,-1G (inverted),Test Run 68
0.7645959544132079,12.471552347865975,T105N22-1GFR085,2.2,-1G (inverted),Test Run 68
0.7650021901007418,12.471859049526126,T105N22-1GFR085,2.2,-1G (inverted),Test Run 68
0.765367862761353,12.469902872768312,T105N22-1GFR085,2.2,-1G (inverted),Test Run 68
0.7658960902388069,12.472039103237062,T105N22-1GFR085,2.2,-1G (inverted),Test Run 68
0.7660992080825758,12.47315909835425,T105N22-1GFR085,2.2,-1G (inverted),Test Run 68
0.7660992080825758,12.472374033656987,T105N22-1GFR085,2.2,-1G (inverted),Test Run 68
0.7668305534037942,12.47140128585425,T105N22-1GFR085,2.2,-1G (inverted),Test Run 68
0.7669118308122176,12.471411204067149,T105N22-1GFR085,2.2,-1G (inverted),Test Run 68
0.7674806213165938,12.468833231655037,T105N22-1GFR085,2.2,-1G (inverted),Test Run 68
0.7678868570041276,12.46889655562965,T105N22-1GFR085,2.2,-1G (inverted),Test Run 68
0.7682525296647389,12.468357157436287,T105N22-1GFR085,2.2,-1G (inverted),Test Run 68
0.7686587653522686,12.468880533901125,T105N22-1GFR085,2.2,-1G (inverted),Test Run 68
0.7686587653522686,12.468543314662849,T105N22-1GFR085,2.2,-1G (inverted),Test Run 68
0.7691057154213032,12.467161631313237,T105N22-1GFR085,2.2,-1G (inverted),Test Run 68
0.7693088332650682,12.468303751674563,T105N22-1GFR085,2.2,-1G (inverted),Test Run 68
0.7698776237694483,12.468827128139413,T105N22-1GFR085,2.2,-1G (inverted),Test Run 68
0.7702027334031373,12.466991495815188,T105N22-1GFR085,2.2,-1G (inverted),Test Run 68
0.770812086934436,12.465136027065189,T105N22-1GFR085,2.2,-1G (inverted),Test Run 68
0.771015356132779,12.465480875698,T105N22-1GFR085,2.2,-1G (inverted),Test Run 68
0.7714215918203129,12.465458750453863,T105N22-1GFR085,2.2,-1G (inverted),Test Run 68
0.7714215918203129,12.4648087260398,T105N22-1GFR085,2.2,-1G (inverted),Test Run 68
0.7720716597331123,12.465017771449961,T105N22-1GFR085,2.2,-1G (inverted),Test Run 68
0.7720309453516117,12.464717173305425,T105N22-1GFR085,2.2,-1G (inverted),Test Run 68
0.7727622906728301,12.463907694545663,T105N22-1GFR085,2.2,-1G (inverted),Test Run 68
0.7730466859250223,12.462274241176525,T105N22-1GFR085,2.2,-1G (inverted),Test Run 68
0.7732905181502879,12.463938975063238,T105N22-1GFR085,2.2,-1G (inverted),Test Run 68
0.7739405860630875,12.463163065639412,T105N22-1GFR085,2.2,-1G (inverted),Test Run 68
0.7739405860630875,12.463493418422612,T105N22-1GFR085,2.2,-1G (inverted),Test Run 68
0.774265544342198,12.462277292934337,T105N22-1GFR085,2.2,-1G (inverted),Test Run 68
0.7748343348465742,12.463536143031988,T105N22-1GFR085,2.2,-1G (inverted),Test Run 68
0.7752407218886863,12.4628556010398,T105N22-1GFR085,2.2,-1G (inverted),Test Run 68
0.7757282349846392,12.458981394496837,T105N22-1GFR085,2.2,-1G (inverted),Test Run 68
0.7761751850536738,12.461740946498788,T105N22-1GFR085,2.2,-1G (inverted),Test Run 68
0.7762970254890154,12.46158683272925,T105N22-1GFR085,2.2,-1G (inverted),Test Run 68
0.7762970254890154,12.461765360561287,T105N22-1GFR085,2.2,-1G (inverted),Test Run 68
0.7771096482186611,12.46032874557105,T105N22-1GFR085,2.2,-1G (inverted),Test Run 68
0.777312766062426,12.459861063686287,T105N22-1GFR085,2.2,-1G (inverted),Test Run 68
0.7775971613146143,12.459835886684337,T105N22-1GFR085,2.2,-1G (inverted),Test Run 68
0.7782472292274137,12.45866858932105,T105N22-1GFR085,2.2,-1G (inverted),Test Run 68
0.7784503470711787,12.460369944301524,T105N22-1GFR085,2.2,-1G (inverted),Test Run 68
0.7789378601671355,12.4581551310691,T105N22-1GFR085,2.2,-1G (inverted),Test Run 68
0.7789378601671355,12.460042643276125,T105N22-1GFR085,2.2,-1G (inverted),Test Run 68
0.7794255246176668,12.457930063930425,T105N22-1GFR085,2.2,-1G (inverted),Test Run 68
0.7797504828967773,12.458286356655037,T105N22-1GFR085,2.2,-1G (inverted),Test Run 68
0.7802787103742351,12.457738566127688,T105N22-1GFR085,2.2,-1G (inverted),Test Run 68
0.7803192734011578,12.457489084926525,T105N22-1GFR085,2.2,-1G (inverted),Test Run 68
0.7811318961307996,12.457852244106212,T105N22-1GFR085,2.2,-1G (inverted),Test Run 68
0.7813350139745645,12.456807779994875,T105N22-1GFR085,2.2,-1G (inverted),Test Run 68
0.7813350139745645,12.455223154750737,T105N22-1GFR085,2.2,-1G (inverted),Test Run 68
0.7815788461998341,12.454898905483162,T105N22-1GFR085,2.2,-1G (inverted),Test Run 68
0.7823101915210525,12.455746531215587,T105N22-1GFR085,2.2,-1G (inverted),Test Run 68
0.7825133093648216,12.455516886440188,T105N22-1GFR085,2.2,-1G (inverted),Test Run 68
0.7830820998691976,12.45653159591285,T105N22-1GFR085,2.2,-1G (inverted),Test Run 68
0.7836508903735742,12.456110453334725,T105N22-1GFR085,2.2,-1G (inverted),Test Run 68
0.7840165630341853,12.456710886684338,T105N22-1GFR085,2.2,-1G (inverted),Test Run 68
0.7840165630341853,12.454000925746836,T105N22-1GFR085,2.2,-1G (inverted),Test Run 68
0.7843415213132959,12.455378031459725,T105N22-1GFR085,2.2,-1G (inverted),Test Run 68
0.7846259165654841,12.454442667690188,T105N22-1GFR085,2.2,-1G (inverted),Test Run 68
0.7852354214513609,12.452990030971439,T105N22-1GFR085,2.2,-1G (inverted),Test Run 68
0.7855198167035492,12.45461432906715,T105N22-1GFR085,2.2,-1G (inverted),Test Run 68
0.7859667667725835,12.454502939906988,T105N22-1GFR085,2.2,-1G (inverted),Test Run 68
0.7865355572769599,12.453340220180426,T105N22-1GFR085,2.2,-1G (inverted),Test Run 68
0.7865355572769599,12.452420878139412,T105N22-1GFR085,2.2,-1G (inverted),Test Run 68
0.7866168346853829,12.451630472865975,T105N22-1GFR085,2.2,-1G (inverted),Test Run 68
0.787307465625101,12.455142283168712,T105N22-1GFR085,2.2,-1G (inverted),Test Run 68
0.7875512978503706,12.453122019496837,T105N22-1GFR085,2.2,-1G (inverted),Test Run 68
0.7879169705109779,12.453683542934337,T105N22-1GFR085,2.2,-1G (inverted),Test Run 68
0.788404483606935,12.451144480434337,T105N22-1GFR085,2.2,-1G (inverted),Test Run 68
0.788688878859123,12.451981425014413,T105N22-1GFR085,2.2,-1G (inverted),Test Run 68
0.788688878859123,12.4519539591941,T105N22-1GFR085,2.2,-1G (inverted),Test Run 68
0.7892982323904217,12.450641703334725,T105N22-1GFR085,2.2,-1G (inverted),Test Run 68
0.7899483003032212,12.453363108364025,T105N22-1GFR085,2.2,-1G (inverted),Test Run 68
0.7899483003032212,12.451834177699961,T105N22-1GFR085,2.2,-1G (inverted),Test Run 68
0.7908016374143636,12.452311777797613,T105N22-1GFR085,2.2,-1G (inverted),Test Run 68
0.7909640408766319,12.4506973979148,T105N22-1GFR085,2.2,-1G (inverted),Test Run 68
0.7914922683540857,12.451517557826913,T105N22-1GFR085,2.2,-1G (inverted),Test Run 68
0.7914922683540857,12.45023429366675,T105N22-1GFR085,2.2,-1G (inverted),Test Run 68
0.79193921842312,12.452063822475349,T105N22-1GFR085,2.2,-1G (inverted),Test Run 68
0.7922236136753082,12.450402140346437,T105N22-1GFR085,2.2,-1G (inverted),Test Run 68
0.7927111267712613,12.450431132045662,T105N22-1GFR085,2.2,-1G (inverted),Test Run 68
0.7928736815881077,12.450834727016362,T105N22-1GFR085,2.2,-1G (inverted),Test Run 68
0.7935237495009071,12.449123453823,T105N22-1GFR085,2.2,-1G (inverted),Test Run 68
0.79401126259686,12.4494263407859,T105N22-1GFR085,2.2,-1G (inverted),Test Run 68
0.79401126259686,12.448986124721438,T105N22-1GFR085,2.2,-1G (inverted),Test Run 68
0.7941331030322059,12.44948890182105,T105N22-1GFR085,2.2,-1G (inverted),Test Run 68
0.7948644483534244,12.448558115688238,T105N22-1GFR085,2.2,-1G (inverted),Test Run 68
0.7951895579871132,12.450598978725349,T105N22-1GFR085,2.2,-1G (inverted),Test Run 68
0.7954739532393013,12.448930430141363,T105N22-1GFR085,2.2,-1G (inverted),Test Run 68
0.7962458615874463,12.451554178920663,T105N22-1GFR085,2.2,-1G (inverted),Test Run 68
0.7962864246143689,12.44956214400855,T105N22-1GFR085,2.2,-1G (inverted),Test Run 68
0.7962864246143689,12.4505509135398,T105N22-1GFR085,2.2,-1G (inverted),Test Run 68
0.7969364925271684,12.44967124435035,T105N22-1GFR085,2.2,-1G (inverted),Test Run 68
0.7971397617255114,12.448830485073,T105N22-1GFR085,2.2,-1G (inverted),Test Run 68
0.7977491152568101,12.449346995082774,T105N22-1GFR085,2.2,-1G (inverted),Test Run 68
0.798277342734268,12.448264383998787,T105N22-1GFR085,2.2,-1G (inverted),Test Run 68
0.7984397461965322,12.4502823588523,T105N22-1GFR085,2.2,-1G (inverted),Test Run 68
0.7990898141093317,12.450461649623787,T105N22-1GFR085,2.2,-1G (inverted),Test Run 68
0.7990898141093317,12.449189066615975,T105N22-1GFR085,2.2,-1G (inverted),Test Run 68
0.799252368926178,12.44884116622535,T105N22-1GFR085,2.2,-1G (inverted),Test Run 68
0.7998211594305542,12.449188303676525,T105N22-1GFR085,2.2,-1G (inverted),Test Run 68
0.8004306643164311,12.44849936935035,T105N22-1GFR085,2.2,-1G (inverted),Test Run 68
0.8005119417248544,12.449164652553474,T105N22-1GFR085,2.2,-1G (inverted),Test Run 68
0.8012025726645721,12.449704813686287,T105N22-1GFR085,2.2,-1G (inverted),Test Run 68
0.8014056905083411,12.448630594936287,T105N22-1GFR085,2.2,-1G (inverted),Test Run 68
0.8014056905083411,12.44990241500465,T105N22-1GFR085,2.2,-1G (inverted),Test Run 68
0.8019339179857949,12.449594950405038,T105N22-1GFR085,2.2,-1G (inverted),Test Run 68
0.8023808680548294,12.449116587367925,T105N22-1GFR085,2.2,-1G (inverted),Test Run 68
0.8026652633070174,12.449922251430426,T105N22-1GFR085,2.2,-1G (inverted),Test Run 68
0.8031527764029706,12.449588083949962,T105N22-1GFR085,2.2,-1G (inverted),Test Run 68
0.8033966086282361,12.449195170131599,T105N22-1GFR085,2.2,-1G (inverted),Test Run 68
0.8040059621595349,12.448889231410899,T105N22-1GFR085,2.2,-1G (inverted),Test Run 68
0.8040059621595349,12.448345255580813,T105N22-1GFR085,2.2,-1G (inverted),Test Run 68
0.8044934752554918,12.449881815639412,T105N22-1GFR085,2.2,-1G (inverted),Test Run 68
0.8046154670454158,12.450398325649175,T105N22-1GFR085,2.2,-1G (inverted),Test Run 68
0.8054279384204794,12.4491577860984,T105N22-1GFR085,2.2,-1G (inverted),Test Run 68
0.805671770645745,12.449018931117925,T105N22-1GFR085,2.2,-1G (inverted),Test Run 68
0.8061187207147796,12.448603129115975,T105N22-1GFR085,2.2,-1G (inverted),Test Run 68
0.8066875112191558,12.4497452494773,T105N22-1GFR085,2.2,-1G (inverted),Test Run 68
0.8069719064713438,12.448554300990974,T105N22-1GFR085,2.2,-1G (inverted),Test Run 68
0.8069719064713438,12.449849009242925,T105N22-1GFR085,2.2,-1G (inverted),Test Run 68
0.8074594195673009,12.4494263407859,T105N22-1GFR085,2.2,-1G (inverted),Test Run 68
0.8075812600026425,12.447836374965586,T105N22-1GFR085,2.2,-1G (inverted),Test Run 68
0.8081907648885194,12.449369883266362,T105N22-1GFR085,2.2,-1G (inverted),Test Run 68
0.8087595553928958,12.449253916469488,T105N22-1GFR085,2.2,-1G (inverted),Test Run 68
0.8088408328013188,12.44777991744605,T105N22-1GFR085,2.2,-1G (inverted),Test Run 68
0.8095314637410409,12.449447703090588,T105N22-1GFR085,2.2,-1G (inverted),Test Run 68
0.8095314637410409,12.447783732143312,T105N22-1GFR085,2.2,-1G (inverted),Test Run 68
0.8098158589932292,12.44835288497535,T105N22-1GFR085,2.2,-1G (inverted),Test Run 68
0.8102222460353411,12.449046396938238,T105N22-1GFR085,2.2,-1G (inverted),Test Run 68
0.8107910365397172,12.44934089156715,T105N22-1GFR085,2.2,-1G (inverted),Test Run 68
0.8109941543834821,12.449725413051524,T105N22-1GFR085,2.2,-1G (inverted),Test Run 68
0.8116442222962816,12.449996256557375,T105N22-1GFR085,2.2,-1G (inverted),Test Run 68
0.8117660627316272,12.450676798549562,T105N22-1GFR085,2.2,-1G (inverted),Test Run 68
0.8117660627316272,12.45015952560035,T105N22-1GFR085,2.2,-1G (inverted),Test Run 68
0.8124568450259274,12.449621653285899,T105N22-1GFR085,2.2,-1G (inverted),Test Run 68
0.8129036437403795,12.45070807906715,T105N22-1GFR085,2.2,-1G (inverted),Test Run 68
0.8130661985572262,12.450846934047613,T105N22-1GFR085,2.2,-1G (inverted),Test Run 68
0.8137569808515264,12.451396250453863,T105N22-1GFR085,2.2,-1G (inverted),Test Run 68
0.8138381069053672,12.448562693324963,T105N22-1GFR085,2.2,-1G (inverted),Test Run 68
0.8143663343828248,12.451262736049562,T105N22-1GFR085,2.2,-1G (inverted),Test Run 68
0.8143663343828248,12.45035636397925,T105N22-1GFR085,2.2,-1G (inverted),Test Run 68
0.8148945618602786,12.450056528774175,T105N22-1GFR085,2.2,-1G (inverted),Test Run 68
0.814975839268702,12.45009772750465,T105N22-1GFR085,2.2,-1G (inverted),Test Run 68
0.8155039153915774,12.451921152797613,T105N22-1GFR085,2.2,-1G (inverted),Test Run 68
0.8157883106437653,12.451558756557375,T105N22-1GFR085,2.2,-1G (inverted),Test Run 68
0.8163571011481418,12.451165079799562,T105N22-1GFR085,2.2,-1G (inverted),Test Run 68
0.8168040512171764,12.451072001186287,T105N22-1GFR085,2.2,-1G (inverted),Test Run 68
0.8168040512171764,12.453023600307375,T105N22-1GFR085,2.2,-1G (inverted),Test Run 68
0.8171697238777876,12.452130198207774,T105N22-1GFR085,2.2,-1G (inverted),Test Run 68
0.8178605061720877,12.452493357387462,T105N22-1GFR085,2.2,-1G (inverted),Test Run 68
0.8178197917905871,12.45202643844215,T105N22-1GFR085,2.2,-1G (inverted),Test Run 68
0.8184292966764639,12.452672648158938,T105N22-1GFR085,2.2,-1G (inverted),Test Run 68
0.81899808718084,12.452024149623787,T105N22-1GFR085,2.2,-1G (inverted),Test Run 68
0.81899808718084,12.453179239955812,T105N22-1GFR085,2.2,-1G (inverted),Test Run 68
0.81899808718084,12.453223490444099,T105N22-1GFR085,2.2,-1G (inverted),Test Run 68
0.8196887181205621,12.452595591274175,T105N22-1GFR085,2.2,-1G (inverted),Test Run 68
0.8200543907811734,12.451676249233163,T105N22-1GFR085,2.2,-1G (inverted),Test Run 68
0.8205419038771262,12.452793955531988,T105N22-1GFR085,2.2,-1G (inverted),Test Run 68
0.8209075765377377,12.4527237651023,T105N22-1GFR085,2.2,-1G (inverted),Test Run 68
0.8211106943815026,12.454532694545662,T105N22-1GFR085,2.2,-1G (inverted),Test Run 68
0.8218420397027252,12.452859568324962,T105N22-1GFR085,2.2,-1G (inverted),Test Run 68
0.8218420397027252,12.454807352748787,T105N22-1GFR085,2.2,-1G (inverted),Test Run 68
0.8217201992673795,12.452788614955812,T105N22-1GFR085,2.2,-1G (inverted),Test Run 68
0.822573385023948,12.451769327846439,T105N22-1GFR085,2.2,-1G (inverted),Test Run 68
0.8229796207114778,12.453400492397225,T105N22-1GFR085,2.2,-1G (inverted),Test Run 68
0.8231016125014015,12.451809000698,T105N22-1GFR085,2.2,-1G (inverted),Test Run 68
0.8238735208495426,12.452739786830813,T105N22-1GFR085,2.2,-1G (inverted),Test Run 68
0.8240766386933115,12.452182841030037,T105N22-1GFR085,2.2,-1G (inverted),Test Run 68
0.8240766386933115,12.4524796244773,T105N22-1GFR085,2.2,-1G (inverted),Test Run 68
0.824442311353923,12.452677988735113,T105N22-1GFR085,2.2,-1G (inverted),Test Run 68
0.8251736566751414,12.45189444991675,T105N22-1GFR085,2.2,-1G (inverted),Test Run 68
0.8253767745189104,12.452302622524176,T105N22-1GFR085,2.2,-1G (inverted),Test Run 68
0.8258642876148635,12.453307413783937,T105N22-1GFR085,2.2,-1G (inverted),Test Run 68
0.8259862794047873,12.451418375698001,T105N22-1GFR085,2.2,-1G (inverted),Test Run 68
0.8267581877529283,12.452964091030037,T105N22-1GFR085,2.2,-1G (inverted),Test Run 68
0.8271238604135399,12.451255869594487,T105N22-1GFR085,2.2,-1G (inverted),Test Run 68
