Repository: schandel33/gitrep

# Nozzle Tensile Test Analysis

Stress-vs-strain analysis of tensile pulls across 4 nozzle sizes (0.6, 1.4,
2.2, 2.6 mm) x 2 print-gravity orientations (+1G upright / -1G inverted),
printed at 105 C with a 0.85 flow ratio.

## Data-quality issues found and how they're handled

1. **Load-cell zero offset.** 10 of 17 runs record small negative Load
   values for the first handful of samples (up to ~180, always <0.5% of the
   file) before the crosshead starts moving — load-cell noise around zero,
   not real load. The script computes the mean Load over all
   pre-motion samples (`Crosshead < crosshead_zero_threshold_mm`) and
   subtracts it from the whole run.
2.

File: nozzle_tensile_analysis/analysis_output/all_curves_tidy.csv (part 107 of 151)
Strain,Stress_MPa,condition,nozzle_mm,gravity,run
0.8271238604135399,12.451448893276126,T105N22-1GFR085,2.2,-1G (inverted),Test Run 68
0.8272051378219629,12.453543162074961,T105N22-1GFR085,2.2,-1G (inverted),Test Run 68
0.8280583235785273,12.451510691371837,T105N22-1GFR085,2.2,-1G (inverted),Test Run 68
0.82809888660545,12.451300120082774,T105N22-1GFR085,2.2,-1G (inverted),Test Run 68
0.8287083914913267,12.45067222091285,T105N22-1GFR085,2.2,-1G (inverted),Test Run 68
0.8292366189687803,12.4514054057273,T105N22-1GFR085,2.2,-1G (inverted),Test Run 68
0.8294802998394718,12.451485514369875,T105N22-1GFR085,2.2,-1G (inverted),Test Run 68
0.8294802998394718,12.4510018107566,T105N22-1GFR085,2.2,-1G (inverted),Test Run 68
0.8300898047253487,12.45166022750465,T105N22-1GFR085,2.2,-1G (inverted),Test Run 68
0.8303741999775369,12.450617289272225,T105N22-1GFR085,2.2,-1G (inverted),Test Run 68
0.8309022761004123,12.450248789516362,T105N22-1GFR085,2.2,-1G (inverted),Test Run 68
0.8313899405509476,12.450991129604251,T105N22-1GFR085,2.2,-1G (inverted),Test Run 68
0.8316336214216351,12.451078104701912,T105N22-1GFR085,2.2,-1G (inverted),Test Run 68
0.8323244037159351,12.450637125698,T105N22-1GFR085,2.2,-1G (inverted),Test Run 68
0.8323244037159351,12.448785471645275,T105N22-1GFR085,2.2,-1G (inverted),Test Run 68
0.8322836893344343,12.4501343485984,T105N22-1GFR085,2.2,-1G (inverted),Test Run 68
0.8330555976825756,12.448863291469488,T105N22-1GFR085,2.2,-1G (inverted),Test Run 68
0.8334212703431869,12.450699686733163,T105N22-1GFR085,2.2,-1G (inverted),Test Run 68
0.8336245395415339,12.450078654018313,T105N22-1GFR085,2.2,-1G (inverted),Test Run 68
0.8343557335081744,12.449692606655038,T105N22-1GFR085,2.2,-1G (inverted),Test Run 68
0.834518288325021,12.450802683559337,T105N22-1GFR085,2.2,-1G (inverted),Test Run 68
0.834518288325021,12.450101542201912,T105N22-1GFR085,2.2,-1G (inverted),Test Run 68
0.8350058014209738,12.450223612514412,T105N22-1GFR085,2.2,-1G (inverted),Test Run 68
0.8353309110546627,12.448994517055425,T105N22-1GFR085,2.2,-1G (inverted),Test Run 68
0.8358184241506196,12.449713206020274,T105N22-1GFR085,2.2,-1G (inverted),Test Run 68
0.8363872146549961,12.447985148158939,T105N22-1GFR085,2.2,-1G (inverted),Test Run 68
0.8365090550903377,12.449516367641362,T105N22-1GFR085,2.2,-1G (inverted),Test Run 68
0.8372404004115601,12.447198557582775,T105N22-1GFR085,2.2,-1G (inverted),Test Run 68
0.8372404004115601,12.447817301479251,T105N22-1GFR085,2.2,-1G (inverted),Test Run 68
0.8375247956637484,12.448224711147224,T105N22-1GFR085,2.2,-1G (inverted),Test Run 68
0.8376467874536724,12.449034189906987,T105N22-1GFR085,2.2,-1G (inverted),Test Run 68
0.8386218136455824,12.447125315395274,T105N22-1GFR085,2.2,-1G (inverted),Test Run 68
0.8385812506186597,12.446720194545662,T105N22-1GFR085,2.2,-1G (inverted),Test Run 68
0.8391500411230359,12.4460831401023,T105N22-1GFR085,2.2,-1G (inverted),Test Run 68
0.8395562768105698,12.4471817729148,T105N22-1GFR085,2.2,-1G (inverted),Test Run 68
0.8395562768105698,12.446360850063238,T105N22-1GFR085,2.2,-1G (inverted),Test Run 68
0.8398813864442587,12.447759318080813,T105N22-1GFR085,2.2,-1G (inverted),Test Run 68
0.8404907399755575,12.447054362026126,T105N22-1GFR085,2.2,-1G (inverted),Test Run 68
0.8406938578193224,12.446828531948,T105N22-1GFR085,2.2,-1G (inverted),Test Run 68
0.8412626483236986,12.444075846401125,T105N22-1GFR085,2.2,-1G (inverted),Test Run 68
0.8415470435758865,12.445987009731212,T105N22-1GFR085,2.2,-1G (inverted),Test Run 68
0.8418721532095754,12.446357035365974,T105N22-1GFR085,2.2,-1G (inverted),Test Run 68
0.8418721532095754,12.446792673793713,T105N22-1GFR085,2.2,-1G (inverted),Test Run 68
0.8427253389661438,12.444502329555425,T105N22-1GFR085,2.2,-1G (inverted),Test Run 68
0.8427253389661438,12.442405771938237,T105N22-1GFR085,2.2,-1G (inverted),Test Run 68
0.8434566842873622,12.443088602748787,T105N22-1GFR085,2.2,-1G (inverted),Test Run 68
0.8438629199748962,12.44398429366675,T105N22-1GFR085,2.2,-1G (inverted),Test Run 68
0.8440660378186611,12.442298197475349,T105N22-1GFR085,2.2,-1G (inverted),Test Run 68
0.8447973831398838,12.442728495326913,T105N22-1GFR085,2.2,-1G (inverted),Test Run 68
0.8447973831398838,12.442439341274175,T105N22-1GFR085,2.2,-1G (inverted),Test Run 68
0.8450005009836528,12.442181467739024,T105N22-1GFR085,2.2,-1G (inverted),Test Run 68
0.8454068880257607,12.442753672328863,T105N22-1GFR085,2.2,-1G (inverted),Test Run 68
0.8457725606863719,12.442491984096439,T105N22-1GFR085,2.2,-1G (inverted),Test Run 68
0.8462195107554065,12.442318796840587,T105N22-1GFR085,2.2,-1G (inverted),Test Run 68
0.8469914191035475,12.441194987026126,T105N22-1GFR085,2.2,-1G (inverted),Test Run 68
0.8469914191035475,12.440268778530037,T105N22-1GFR085,2.2,-1G (inverted),Test Run 68
0.8475602096079237,12.441024851528088,T105N22-1GFR085,2.2,-1G (inverted),Test Run 68
0.8475602096079237,12.439543986049562,T105N22-1GFR085,2.2,-1G (inverted),Test Run 68
0.8480477227038808,12.439872812953862,T105N22-1GFR085,2.2,-1G (inverted),Test Run 68
0.8481290001123042,12.439354014125737,T105N22-1GFR085,2.2,-1G (inverted),Test Run 68
0.8490634632772915,12.440289377895274,T105N22-1GFR085,2.2,-1G (inverted),Test Run 68
0.849022900250369,12.44079596969215,T105N22-1GFR085,2.2,-1G (inverted),Test Run 68
0.8496322537816677,12.441347574916751,T105N22-1GFR085,2.2,-1G (inverted),Test Run 68
0.8500384894692016,12.4414932963523,T105N22-1GFR085,2.2,-1G (inverted),Test Run 68
0.8500384894692016,12.440787577358162,T105N22-1GFR085,2.2,-1G (inverted),Test Run 68
0.8504854395382321,12.440266489711675,T105N22-1GFR085,2.2,-1G (inverted),Test Run 68
0.8510949444241089,12.441110300746837,T105N22-1GFR085,2.2,-1G (inverted),Test Run 68
0.8512980622678779,12.43950202437965,T105N22-1GFR085,2.2,-1G (inverted),Test Run 68
0.851866852772254,12.438945841518313,T105N22-1GFR085,2.2,-1G (inverted),Test Run 68
0.8522730884597839,12.439016031948,T105N22-1GFR085,2.2,-1G (inverted),Test Run 68
0.8525169206850535,12.4403702494773,T105N22-1GFR085,2.2,-1G (inverted),Test Run 68
0.8525169206850535,12.439032816615974,T105N22-1GFR085,2.2,-1G (inverted),Test Run 68
0.8533295434146952,12.438320994106212,T105N22-1GFR085,2.2,-1G (inverted),Test Run 68
0.8532482660062722,12.437899088588626,T105N22-1GFR085,2.2,-1G (inverted),Test Run 68
0.0,-0.009448313984003942,T105N22-1GFR085,2.2,-1G (inverted),Test Run 69
0.0,0.008164439079436333,T105N22-1GFR085,2.2,-1G (inverted),Test Run 69
0.0001623669915997958,0.023794007775458457,T105N22-1GFR085,2.2,-1G (inverted),Test Run 69
0.00020297764576187937,0.0495428090068427,T105N22-1GFR085,2.2,-1G (inverted),Test Run 69
0.00024358829992785752,0.0802390997382727,T105N22-1GFR085,2.2,-1G (inverted),Test Run 69
0.0003248096082518804,0.1193751280280682,T105N22-1GFR085,2.2,-1G (inverted),Test Run 69
0.0003248096082518804,0.16242710995403195,T105N22-1GFR085,2.2,-1G (inverted),Test Run 69
0.0004871765998518205,0.20626309561458447,T105N22-1GFR085,2.2,-1G (inverted),Test Run 69
0.0004871765998518205,0.2516025130721657,T105N22-1GFR085,2.2,-1G (inverted),Test Run 69
0.000730764899779678,0.2955168788405982,T105N22-1GFR085,2.2,-1G (inverted),Test Run 69
0.0009743531997076797,0.33913198160854197,T105N22-1GFR085,2.2,-1G (inverted),Test Run 69
0.0010149638538697633,0.38561661886897947,T105N22-1GFR085,2.2,-1G (inverted),Test Run 69
0.0009743531997076797,0.43064525770870066,T105N22-1GFR085,2.2,-1G (inverted),Test Run 69
0.0011774064705258867,0.4750574891540132,T105N22-1GFR085,2.2,-1G (inverted),Test Run 69
0.0012991628079597043,0.5215845410796732,T105N22-1GFR085,2.2,-1G (inverted),Test Run 69
0.0012991628079597043,0.5684598748656832,T105N22-1GFR085,2.2,-1G (inverted),Test Run 69
0.0014209947704498496,0.6126405541869733,T105N22-1GFR085,2.2,-1G (inverted),Test Run 69
0.0015428267329440338,0.6588576142760845,T105N22-1GFR085,2.2,-1G (inverted),Test Run 69
0.0017864150328678525,0.702083474871787,T105N22-1GFR085,2.2,-1G (inverted),Test Run 69
0.0017051937245438297,0.7471256082030857,T105N22-1GFR085,2.2,-1G (inverted),Test Run 69
0.0017458043787059133,0.790594035861167,T105N22-1GFR085,2.2,-1G (inverted),Test Run 69
0.0018676363411959142,0.834831172701987,T105N22-1GFR085,2.2,-1G (inverted),Test Run 69
0.0018676363411959142,0.8779130284759132,T105N22-1GFR085,2.2,-1G (inverted),Test Run 69
0.0019893926786337707,0.9208100621673194,T105N22-1GFR085,2.2,-1G (inverted),Test Run 69
0.0023142022868857955,0.9651789014312359,T105N22-1GFR085,2.2,-1G (inverted),Test Run 69
0.0024766449035420633,1.0107505147430031,T105N22-1GFR085,2.2,-1G (inverted),Test Run 69
0.0024766449035420633,1.0539332692596046,T105N22-1GFR085,2.2,-1G (inverted),Test Run 69
0.0024360342493759406,1.0980918233367531,T105N22-1GFR085,2.2,-1G (inverted),Test Run 69
0.002557790586813797,1.1373302762481294,T105N22-1GFR085,2.2,-1G (inverted),Test Run 69
0.0027202332034658816,1.175788337466392,T105N22-1GFR085,2.2,-1G (inverted),Test Run 69
0.0027202332034658816,1.1944998090240095,T105N22-1GFR085,2.2,-1G (inverted),Test Run 69
0.0034104630741400924,1.1983371083709333,T105N22-1GFR085,2.2,-1G (inverted),Test Run 69
0.0034510737283020318,1.2103690450164408,T105N22-1GFR085,2.2,-1G (inverted),Test Run 69
0.0033292417658118863,1.2127762143584822,T105N22-1GFR085,2.2,-1G (inverted),Test Run 69
0.0034510737283020318,1.2148480718108745,T105N22-1GFR085,2.2,-1G (inverted),Test Run 69
0.003288631111649947,1.219233733889732,T105N22-1GFR085,2.2,-1G (inverted),Test Run 69
0.0032480204574838246,1.223335010287437,T105N22-1GFR085,2.2,-1G (inverted),Test Run 69
0.0032480204574838246,1.2333822553130747,T105N22-1GFR085,2.2,-1G (inverted),Test Run 69
0.003288631111649947,1.2395823781463247,T105N22-1GFR085,2.2,-1G (inverted),Test Run 69
0.003166799149155763,1.2485358540984746,T105N22-1GFR085,2.2,-1G (inverted),Test Run 69
0.0032480204574838246,1.2578161542388495,T105N22-1GFR085,2.2,-1G (inverted),Test Run 69
0.003166799149155763,1.2733144109221997,T105N22-1GFR085,2.2,-1G (inverted),Test Run 69
0.003126264120050007,1.292204601046712,T105N22-1GFR085,2.2,-1G (inverted),Test Run 69
0.003166799149155763,1.3191603009673745,T105N22-1GFR085,2.2,-1G (inverted),Test Run 69
0.003166799149155763,1.3477569882842622,T105N22-1GFR085,2.2,-1G (inverted),Test Run 69
0.003288631111649947,1.3761205022307996,T105N22-1GFR085,2.2,-1G (inverted),Test Run 69
0.0036946620282300334,1.4055890386077494,T105N22-1GFR085,2.2,-1G (inverted),Test Run 69
0.0038570290198298293,1.4308230702849996,T105N22-1GFR085,2.2,-1G (inverted),Test Run 69
0.004019471636482058,1.4592045133086746,T105N22-1GFR085,2.2,-1G (inverted),Test Run 69
0.0040600822906480365,1.483478671786462,T105N22-1GFR085,2.2,-1G (inverted),Test Run 69
0.004019471636482058,1.5092970197173745,T105N22-1GFR085,2.2,-1G (inverted),Test Run 69
0.004019471636482058,1.533028060671962,T105N22-1GFR085,2.2,-1G (inverted),Test Run 69
0.004181838628081854,1.557532626864587,T105N22-1GFR085,2.2,-1G (inverted),Test Run 69
0.003978860982319974,1.5812084500762498,T105N22-1GFR085,2.2,-1G (inverted),Test Run 69
0.004222449282247976,1.604620200869712,T105N22-1GFR085,2.2,-1G (inverted),Test Run 69
0.0043442812447379775,1.6294796292754743,T105N22-1GFR085,2.2,-1G (inverted),Test Run 69
0.004303670590571999,1.653882056948812,T105N22-1GFR085,2.2,-1G (inverted),Test Run 69
0.004384891898900061,1.6742277448150245,T105N22-1GFR085,2.2,-1G (inverted),Test Run 69
0.004384891898900061,1.6991880719634618,T105N22-1GFR085,2.2,-1G (inverted),Test Run 69
0.004547258890499856,1.7204609220000868,T105N22-1GFR085,2.2,-1G (inverted),Test Run 69
0.0047097015071561246,1.743449050662187,T105N22-1GFR085,2.2,-1G (inverted),Test Run 69
0.004831457844589942,1.7658338849517494,T105N22-1GFR085,2.2,-1G (inverted),Test Run 69
0.004872068498751881,1.7884670560332867,T105N22-1GFR085,2.2,-1G (inverted),Test Run 69
0.004872068498751881,1.8112024610015491,T105N22-1GFR085,2.2,-1G (inverted),Test Run 69
0.004953289807079943,1.8315355603667869,T105N22-1GFR085,2.2,-1G (inverted),Test Run 69
0.004953289807079943,1.855465728518637,T105N22-1GFR085,2.2,-1G (inverted),Test Run 69
0.005034511115408149,1.8771936719390492,T105N22-1GFR085,2.2,-1G (inverted),Test Run 69
0.005196878107007944,1.8981479947539868,T105N22-1GFR085,2.2,-1G (inverted),Test Run 69
0.005237488761170028,1.9206405942412992,T105N22-1GFR085,2.2,-1G (inverted),Test Run 69
0.0052780994153360065,1.9433428113433493,T105N22-1GFR085,2.2,-1G (inverted),Test Run 69
0.005359320723660173,1.965422660586512,T105N22-1GFR085,2.2,-1G (inverted),Test Run 69
0.0054404664069359465,1.9857134168120993,T105N22-1GFR085,2.2,-1G (inverted),Test Run 69
0.0054404664069359465,2.0085298840972494,T105N22-1GFR085,2.2,-1G (inverted),Test Run 69
0.0055622983694260915,2.0335998837920743,T105N22-1GFR085,2.2,-1G (inverted),Test Run 69
0.005643519677754154,2.056026870486412,T105N22-1GFR085,2.2,-1G (inverted),Test Run 69
0.0058058866693539496,2.080638152835049,T105N22-1GFR085,2.2,-1G (inverted),Test Run 69
0.0058058866693539496,2.102350074526937,T105N22-1GFR085,2.2,-1G (inverted),Test Run 69
0.0058058866693539496,2.126303893801837,T105N22-1GFR085,2.2,-1G (inverted),Test Run 69
0.005927718631844095,2.147982055422937,T105N22-1GFR085,2.2,-1G (inverted),Test Run 69
0.005927718631844095,2.174156409976162,T105N22-1GFR085,2.2,-1G (inverted),Test Run 69
0.006049474969277912,2.201727515933187,T105N22-1GFR085,2.2,-1G (inverted),Test Run 69
0.006211917585934036,2.232300216433674,T105N22-1GFR085,2.2,-1G (inverted),Test Run 69
0.006171306931768057,2.2630918805572118,T105N22-1GFR085,2.2,-1G (inverted),Test Run 69
0.0062525282400961195,2.2967256848784996,T105N22-1GFR085,2.2,-1G (inverted),Test Run 69
0.006414895231695915,2.327574760195887,T105N22-1GFR085,2.2,-1G (inverted),Test Run 69
0.006414895231695915,2.3601656262847497,T105N22-1GFR085,2.2,-1G (inverted),Test Run 69
0.006699094185785856,2.393022758242762,T105N22-1GFR085,2.2,-1G (inverted),Test Run 69
0.006699094185785856,2.4247782056304494,T105N22-1GFR085,2.2,-1G (inverted),Test Run 69
0.006699094185785856,2.4555441205474495,T105N22-1GFR085,2.2,-1G (inverted),Test Run 69
0.0068209261482760014,2.4882496182891494,T105N22-1GFR085,2.2,-1G (inverted),Test Run 69
0.0069021474566042075,2.5187500302764496,T105N22-1GFR085,2.2,-1G (inverted),Test Run 69
0.0068209261482760014,2.5494474713775244,T105N22-1GFR085,2.2,-1G (inverted),Test Run 69
0.00702390379404192,2.5796526257964745,T105N22-1GFR085,2.2,-1G (inverted),Test Run 69
0.0070645144482040035,2.6125116651031117,T105N22-1GFR085,2.2,-1G (inverted),Test Run 69
0.0070645144482040035,2.6419140164824997,T105N22-1GFR085,2.2,-1G (inverted),Test Run 69
0.007267492093965882,2.6717384641143367,T105N22-1GFR085,2.2,-1G (inverted),Test Run 69
0.007429934710622007,2.7020643537017497,T105N22-1GFR085,2.2,-1G (inverted),Test Run 69
0.007511156018950212,2.7334476773711742,T105N22-1GFR085,2.2,-1G (inverted),Test Run 69
0.007511156018950212,2.7613069837066244,T105N22-1GFR085,2.2,-1G (inverted),Test Run 69
0.0074705453647840895,2.7926872556182496,T105N22-1GFR085,2.2,-1G (inverted),Test Run 69
0.007511156018950212,2.8228199307891493,T105N22-1GFR085,2.2,-1G (inverted),Test Run 69
0.007511156018950212,2.8524078671905118,T105N22-1GFR085,2.2,-1G (inverted),Test Run 69
0.0076329123563838855,2.879537421939049,T105N22-1GFR085,2.2,-1G (inverted),Test Run 69
0.0077141336647120915,2.9100158994170746,T105N22-1GFR085,2.2,-1G (inverted),Test Run 69
0.007876576281364176,2.9383379285308493,T105N22-1GFR085,2.2,-1G (inverted),Test Run 69
0.00791711131047397,2.9667112653228367,T105N22-1GFR085,2.2,-1G (inverted),Test Run 69
0.008079553927130095,2.9970127408477367,T105N22-1GFR085,2.2,-1G (inverted),Test Run 69
0.008038943272963972,3.0236240689727367,T105N22-1GFR085,2.2,-1G (inverted),Test Run 69
0.008038943272963972,3.0503546063872866,T105N22-1GFR085,2.2,-1G (inverted),Test Run 69
0.008079553927130095,3.079246169802812,T105N22-1GFR085,2.2,-1G (inverted),Test Run 69
0.00824192091872989,3.1069654767486243,T105N22-1GFR085,2.2,-1G (inverted),Test Run 69
0.008120164581292178,3.1340835874053616,T105N22-1GFR085,2.2,-1G (inverted),Test Run 69
0.008120164581292178,3.1624666516753743,T105N22-1GFR085,2.2,-1G (inverted),Test Run 69
0.00824192091872989,3.189939338442949,T105N22-1GFR085,2.2,-1G (inverted),Test Run 69
0.00824192091872989,3.215650398013262,T105N22-1GFR085,2.2,-1G (inverted),Test Run 69
0.00824192091872989,3.2415739362212745,T105N22-1GFR085,2.2,-1G (inverted),Test Run 69
0.008404363535382119,3.26712935614315,T105N22-1GFR085,2.2,-1G (inverted),Test Run 69
0.008404363535382119,3.294690925357012,T105N22-1GFR085,2.2,-1G (inverted),Test Run 69
0.008404363535382119,3.3211427991363123,T105N22-1GFR085,2.2,-1G (inverted),Test Run 69
0.008526119872819975,3.348431617495687,T105N22-1GFR085,2.2,-1G (inverted),Test Run 69
0.008566730526981915,3.373924857852137,T105N22-1GFR085,2.2,-1G (inverted),Test Run 69
0.008891540135237979,3.3996195142241996,T105N22-1GFR085,2.2,-1G (inverted),Test Run 69
0.008891540135237979,3.42352584051815,T105N22-1GFR085,2.2,-1G (inverted),Test Run 69
0.008729173143638183,3.4495828931304495,T105N22-1GFR085,2.2,-1G (inverted),Test Run 69
0.008972761443562,3.4769296948882618,T105N22-1GFR085,2.2,-1G (inverted),Test Run 69
0.009013372097728123,3.50554984259335,T105N22-1GFR085,2.2,-1G (inverted),Test Run 69
0.008891540135237979,3.529038078066975,T105N22-1GFR085,2.2,-1G (inverted),Test Run 69
0.009175739089327919,3.5568174664947123,T105N22-1GFR085,2.2,-1G (inverted),Test Run 69
0.009135204060218269,3.581426460024987,T105N22-1GFR085,2.2,-1G (inverted),Test Run 69
0.009135204060218269,3.6064970319243996,T105N22-1GFR085,2.2,-1G (inverted),Test Run 69
0.009338181705980149,3.6331041638824124,T105N22-1GFR085,2.2,-1G (inverted),Test Run 69
0.009297571051818065,3.6563722913238124,T105N22-1GFR085,2.2,-1G (inverted),Test Run 69
0.00941940301430821,3.6837843244048747,T105N22-1GFR085,2.2,-1G (inverted),Test Run 69
0.009622380660070089,3.7096838300201,T105N22-1GFR085,2.2,-1G (inverted),Test Run 69
0.009541159351746067,3.732644874331625,T105N22-1GFR085,2.2,-1G (inverted),Test Run 69
0.00986596895999809,3.7588217084380746,T105N22-1GFR085,2.2,-1G (inverted),Test Run 69
0.009947190268326153,3.7824426953765498,T105N22-1GFR085,2.2,-1G (inverted),Test Run 69
0.009947190268326153,3.8051363294097498,T105N22-1GFR085,2.2,-1G (inverted),Test Run 69
0.010109557259925949,3.8307787244292877,T105N22-1GFR085,2.2,-1G (inverted),Test Run 69
0.010312610530744155,3.8559919660064375,T105N22-1GFR085,2.2,-1G (inverted),Test Run 69
0.010109557259925949,3.8798082654449124,T105N22-1GFR085,2.2,-1G (inverted),Test Run 69
0.010312610530744155,3.9023462598296748,T105N22-1GFR085,2.2,-1G (inverted),Test Run 69
0.010353221184906239,3.927048331973225,T105N22-1GFR085,2.2,-1G (inverted),Test Run 69
0.010312610530744155,3.9503954236480374,T105N22-1GFR085,2.2,-1G (inverted),Test Run 69
0.010312610530744155,3.9734361951324124,T105N22-1GFR085,2.2,-1G (inverted),Test Run 69
0.010474977522344095,3.9967657391997875,T105N22-1GFR085,2.2,-1G (inverted),Test Run 69
0.010474977522344095,4.019032508608975,T105N22-1GFR085,2.2,-1G (inverted),Test Run 69
0.010718565822267915,4.043499213931237,T105N22-1GFR085,2.2,-1G (inverted),Test Run 69
0.010678030793162303,4.065967780825762,T105N22-1GFR085,2.2,-1G (inverted),Test Run 69
0.010678030793162303,4.0902616803619,T105N22-1GFR085,2.2,-1G (inverted),Test Run 69
0.010881008438924183,4.111299735781825,T105N22-1GFR085,2.2,-1G (inverted),Test Run 69
0.010881008438924183,4.1362505261871,T105N22-1GFR085,2.2,-1G (inverted),Test Run 69
0.010881008438924183,4.157851249453699,T105N22-1GFR085,2.2,-1G (inverted),Test Run 69
0.01108398608468606,4.181683570620687,T105N22-1GFR085,2.2,-1G (inverted),Test Run 69
0.01108398608468606,4.202990562197837,T105N22-1GFR085,2.2,-1G (inverted),Test Run 69
0.011287039355504269,4.225534660098225,T105N22-1GFR085,2.2,-1G (inverted),Test Run 69
0.01153062765543227,4.247574836489824,T105N22-1GFR085,2.2,-1G (inverted),Test Run 69
0.011408795692942125,4.270368797061125,T105N22-1GFR085,2.2,-1G (inverted),Test Run 69
0.011408795692942125,4.2951761548492,T105N22-1GFR085,2.2,-1G (inverted),Test Run 69
0.011611848963760331,4.3170564954253745,T105N22-1GFR085,2.2,-1G (inverted),Test Run 69
0.011611848963760331,4.33812544989315,T105N22-1GFR085,2.2,-1G (inverted),Test Run 69
0.011733605301194005,4.361114341494712,T105N22-1GFR085,2.2,-1G (inverted),Test Run 69
0.011814826609522211,4.3832605664703,T105N22-1GFR085,2.2,-1G (inverted),Test Run 69
0.011733605301194005,4.403822929141199,T105N22-1GFR085,2.2,-1G (inverted),Test Run 69
0.011936658572012357,4.426939994570887,T105N22-1GFR085,2.2,-1G (inverted),Test Run 69
0.011936658572012357,4.449114829775962,T105N22-1GFR085,2.2,-1G (inverted),Test Run 69
0.01201780425528409,4.473397285220299,T105N22-1GFR085,2.2,-1G (inverted),Test Run 69
0.01201780425528409,4.494695884463463,T105N22-1GFR085,2.2,-1G (inverted),Test Run 69
0.012220857526102297,4.516875678774987,T105N22-1GFR085,2.2,-1G (inverted),Test Run 69
0.012139636217774237,4.537819892642174,T105N22-1GFR085,2.2,-1G (inverted),Test Run 69
0.012342613863540155,4.560328132388262,T105N22-1GFR085,2.2,-1G (inverted),Test Run 69
0.012302003209374033,4.583206397769125,T105N22-1GFR085,2.2,-1G (inverted),Test Run 69
0.012302003209374033,4.605190116641199,T105N22-1GFR085,2.2,-1G (inverted),Test Run 69
0.012505056480192239,4.627115852114825,T105N22-1GFR085,2.2,-1G (inverted),Test Run 69
0.012626812817630095,4.649023658511313,T105N22-1GFR085,2.2,-1G (inverted),Test Run 69
0.012505056480192239,4.671029121157799,T105N22-1GFR085,2.2,-1G (inverted),Test Run 69
0.012545667134358361,4.694080192324788,T105N22-1GFR085,2.2,-1G (inverted),Test Run 69
0.012708034125958157,4.716295463320887,T105N22-1GFR085,2.2,-1G (inverted),Test Run 69
0.012667423471792035,4.7391069714996,T105N22-1GFR085,2.2,-1G (inverted),Test Run 69
0.012667423471792035,4.761728507754475,T105N22-1GFR085,2.2,-1G (inverted),Test Run 69
0.012870476742610385,4.786822349307212,T105N22-1GFR085,2.2,-1G (inverted),Test Run 69
0.012911087396772325,4.810819465396074,T105N22-1GFR085,2.2,-1G (inverted),Test Run 69
0.013114065042538243,4.834586936709562,T105N22-1GFR085,2.2,-1G (inverted),Test Run 69
0.013073454388372121,4.859423286196862,T105N22-1GFR085,2.2,-1G (inverted),Test Run 69
0.01323582137997206,4.8833280866118995,T105N22-1GFR085,2.2,-1G (inverted),Test Run 69
0.013438874650790269,4.909295875308187,T105N22-1GFR085,2.2,-1G (inverted),Test Run 69
0.013438874650790269,4.9348329846831875,T105N22-1GFR085,2.2,-1G (inverted),Test Run 69
0.013195286350866305,4.961034232852137,T105N22-1GFR085,2.2,-1G (inverted),Test Run 69
0.013357653342466245,4.9879640881988125,T105N22-1GFR085,2.2,-1G (inverted),Test Run 69
0.013357653342466245,5.0141569440337745,T105N22-1GFR085,2.2,-1G (inverted),Test Run 69
0.013438874650790269,5.039126807925375,T105N22-1GFR085,2.2,-1G (inverted),Test Run 69
0.01352009595911833,5.06487029242245,T105N22-1GFR085,2.2,-1G (inverted),Test Run 69
0.013479485304956391,5.089850837466387,T105N22-1GFR085,2.2,-1G (inverted),Test Run 69
0.013723073604880209,5.117418891665612,T105N22-1GFR085,2.2,-1G (inverted),Test Run 69
0.013723073604880209,5.142127067324788,T105N22-1GFR085,2.2,-1G (inverted),Test Run 69
0.013723073604880209,5.1634920423003745,T105N22-1GFR085,2.2,-1G (inverted),Test Run 69
0.013763684259046331,5.190717918154875,T105N22-1GFR085,2.2,-1G (inverted),Test Run 69
0.013966661904808211,5.21360648321835,T105N22-1GFR085,2.2,-1G (inverted),Test Run 69
0.013966661904808211,5.238280708071862,T105N22-1GFR085,2.2,-1G (inverted),Test Run 69
0.014088493867298357,5.261146766421475,T105N22-1GFR085,2.2,-1G (inverted),Test Run 69
0.014047883213136273,5.287230140444913,T105N22-1GFR085,2.2,-1G (inverted),Test Run 69
0.014047883213136273,5.308818656680262,T105N22-1GFR085,2.2,-1G (inverted),Test Run 69
0.014129104521464333,5.3318270032378745,T105N22-1GFR085,2.2,-1G (inverted),Test Run 69
0.01441330347555442,5.354269248721275,T105N22-1GFR085,2.2,-1G (inverted),Test Run 69
0.014250860858898151,5.377055961367762,T105N22-1GFR085,2.2,-1G (inverted),Test Run 69
0.014575670467154215,5.397465354678312,T105N22-1GFR085,2.2,-1G (inverted),Test Run 69
0.014575670467154215,5.416840965029875,T105N22-1GFR085,2.2,-1G (inverted),Test Run 69
0.0147381130838063,5.436451179263262,T105N22-1GFR085,2.2,-1G (inverted),Test Run 69
0.0147381130838063,5.453675300357012,T105N22-1GFR085,2.2,-1G (inverted),Test Run 69
0.014900480075406241,5.4740434949371,T105N22-1GFR085,2.2,-1G (inverted),Test Run 69
0.014778723737972423,5.49387572455135,T105N22-1GFR085,2.2,-1G (inverted),Test Run 69
0.014900480075406241,5.511961967227137,T105N22-1GFR085,2.2,-1G (inverted),Test Run 69
0.014859869421244157,5.532445747134362,T105N22-1GFR085,2.2,-1G (inverted),Test Run 69
0.015062922692062363,5.551460868594324,T105N22-1GFR085,2.2,-1G (inverted),Test Run 69
0.015184679029496181,5.570296317813074,T105N22-1GFR085,2.2,-1G (inverted),Test Run 69
0.015184679029496181,5.588841468569912,T105N22-1GFR085,2.2,-1G (inverted),Test Run 69
0.015184679029496181,5.6100256268951,T105N22-1GFR085,2.2,-1G (inverted),Test Run 69
0.01534712164615245,5.627878410098225,T105N22-1GFR085,2.2,-1G (inverted),Test Run 69
0.015306510991986327,5.6488451306792875,T105N22-1GFR085,2.2,-1G (inverted),Test Run 69
0.01534712164615245,5.66869185614315,T105N22-1GFR085,2.2,-1G (inverted),Test Run 69
0.015550099291914183,5.687920219180262,T105N22-1GFR085,2.2,-1G (inverted),Test Run 69
0.015428342954480511,5.70840781378475,T105N22-1GFR085,2.2,-1G (inverted),Test Run 69
0.015428342954480511,5.725999671694913,T105N22-1GFR085,2.2,-1G (inverted),Test Run 69
0.01563132060024239,5.746623069522062,T105N22-1GFR085,2.2,-1G (inverted),Test Run 69
0.015550099291914183,5.766941673037687,T105N22-1GFR085,2.2,-1G (inverted),Test Run 69
0.01567193125440433,5.784150535342375,T105N22-1GFR085,2.2,-1G (inverted),Test Run 69
0.01591551955433233,5.80509169745175,T105N22-1GFR085,2.2,-1G (inverted),Test Run 69
0.015874908900170247,5.8246874158355375,T105N22-1GFR085,2.2,-1G (inverted),Test Run 69
0.016037351516822475,5.8430620496246,T105N22-1GFR085,2.2,-1G (inverted),Test Run 69
0.016037351516822475,5.8610933606597495,T105N22-1GFR085,2.2,-1G (inverted),Test Run 69
0.015996740862660393,5.884348899600187,T105N22-1GFR085,2.2,-1G (inverted),Test Run 69
0.016037351516822475,5.902707130191,T105N22-1GFR085,2.2,-1G (inverted),Test Run 69
0.016321550470912417,5.923158485171475,T105N22-1GFR085,2.2,-1G (inverted),Test Run 69
0.016240329162584357,5.942682487246662,T105N22-1GFR085,2.2,-1G (inverted),Test Run 69
0.016402696154184153,5.962059242007412,T105N22-1GFR085,2.2,-1G (inverted),Test Run 69
0.016443306808350273,5.982233649966387,T105N22-1GFR085,2.2,-1G (inverted),Test Run 69
0.016443306808350273,6.0010885541412,T105N22-1GFR085,2.2,-1G (inverted),Test Run 69
0.016524528116678337,6.0193804089996,T105N22-1GFR085,2.2,-1G (inverted),Test Run 69
0.016686970733330565,6.039434653994713,T105N22-1GFR085,2.2,-1G (inverted),Test Run 69
0.01660574942500236,6.058861762759362,T105N22-1GFR085,2.2,-1G (inverted),Test Run 69
0.016727505762440215,6.077686530825762,T105N22-1GFR085,2.2,-1G (inverted),Test Run 69
0.016808727070768276,6.098740989443938,T105N22-1GFR085,2.2,-1G (inverted),Test Run 69
0.01684933772493036,6.117588264224199,T105N22-1GFR085,2.2,-1G (inverted),Test Run 69
0.01684933772493036,6.137251121279875,T105N22-1GFR085,2.2,-1G (inverted),Test Run 69
0.017011704716530157,6.1567297284576,T105N22-1GFR085,2.2,-1G (inverted),Test Run 69
0.01705231537069224,6.176596671816975,T105N22-1GFR085,2.2,-1G (inverted),Test Run 69
0.017214757987348363,6.194288856265225,T105N22-1GFR085,2.2,-1G (inverted),Test Run 69
0.017255368641510446,6.214263755557212,T105N22-1GFR085,2.2,-1G (inverted),Test Run 69
0.01733651432478218,6.231593925234949,T105N22-1GFR085,2.2,-1G (inverted),Test Run 69
0.01758017824976651,6.2519934003326,T105N22-1GFR085,2.2,-1G (inverted),Test Run 69
0.01758017824976651,6.270379859683187,T105N22-1GFR085,2.2,-1G (inverted),Test Run 69
0.01758017824976651,6.290172797915612,T105N22-1GFR085,2.2,-1G (inverted),Test Run 69
0.017661323933038243,6.3116068189117,T105N22-1GFR085,2.2,-1G (inverted),Test Run 69
0.017661323933038243,6.327354652163662,T105N22-1GFR085,2.2,-1G (inverted),Test Run 69
0.01782376654969033,6.346936637637287,T105N22-1GFR085,2.2,-1G (inverted),Test Run 69
0.01786437720385645,6.366433173892174,T105N22-1GFR085,2.2,-1G (inverted),Test Run 69
0.017945598512184514,6.385718375918538,T105N22-1GFR085,2.2,-1G (inverted),Test Run 69
0.017986133541290267,6.403925925967374,T105N22-1GFR085,2.2,-1G (inverted),Test Run 69
0.017986133541290267,6.4222570722076,T105N22-1GFR085,2.2,-1G (inverted),Test Run 69
0.018026744195456246,6.443408042666587,T105N22-1GFR085,2.2,-1G (inverted),Test Run 69
0.01814857615794639,6.462314445254475,T105N22-1GFR085,2.2,-1G (inverted),Test Run 69
0.018392164457874394,6.48196166205135,T105N22-1GFR085,2.2,-1G (inverted),Test Run 69
0.018270332495384248,6.499715263125575,T105N22-1GFR085,2.2,-1G (inverted),Test Run 69
0.018351553803708273,6.5190100018951,T105N22-1GFR085,2.2,-1G (inverted),Test Run 69
0.018432775112036334,6.5373731915923745,T105N22-1GFR085,2.2,-1G (inverted),Test Run 69
0.018432775112036334,6.5566076581451,T105N22-1GFR085,2.2,-1G (inverted),Test Run 69
0.018432775112036334,6.573790580508387,T105N22-1GFR085,2.2,-1G (inverted),Test Run 69
0.018595142103636275,6.5941435162993995,T105N22-1GFR085,2.2,-1G (inverted),Test Run 69
0.01855460707452648,6.613050681826749,T105N22-1GFR085,2.2,-1G (inverted),Test Run 69
0.018676363411964336,6.630288535830649,T105N22-1GFR085,2.2,-1G (inverted),Test Run 69
0.018716974066126418,6.6486227338287,T105N22-1GFR085,2.2,-1G (inverted),Test Run 69
0.018716974066126418,6.66819213080135,T105N22-1GFR085,2.2,-1G (inverted),Test Run 69
0.018716974066126418,6.687255698916587,T105N22-1GFR085,2.2,-1G (inverted),Test Run 69
0.018960562366054277,6.706774741885337,T105N22-1GFR085,2.2,-1G (inverted),Test Run 69
0.01900117302021636,6.725349265811124,T105N22-1GFR085,2.2,-1G (inverted),Test Run 69
0.019041783674382484,6.743186790225186,T105N22-1GFR085,2.2,-1G (inverted),Test Run 69
0.019204226291034566,6.763471824404874,T105N22-1GFR085,2.2,-1G (inverted),Test Run 69
0.0192853719743063,6.779791099307213,T105N22-1GFR085,2.2,-1G (inverted),Test Run 69
0.0192853719743063,6.800000602481037,T105N22-1GFR085,2.2,-1G (inverted),Test Run 69
0.0192853719743063,6.81830123114315,T105N22-1GFR085,2.2,-1G (inverted),Test Run 69
0.019366593282634362,6.836078483340413,T105N22-1GFR085,2.2,-1G (inverted),Test Run 69
0.019366593282634362,6.856269675967374,T105N22-1GFR085,2.2,-1G (inverted),Test Run 69
0.019569570928396243,6.875204307315025,T105N22-1GFR085,2.2,-1G (inverted),Test Run 69
0.019447814590962568,6.8948164288970615,T105N22-1GFR085,2.2,-1G (inverted),Test Run 69
0.019528960274234303,6.911730033633387,T105N22-1GFR085,2.2,-1G (inverted),Test Run 69
0.019528960274234303,6.929731590029874,T105N22-1GFR085,2.2,-1G (inverted),Test Run 69
0.019528960274234303,6.948959953066975,T105N22-1GFR085,2.2,-1G (inverted),Test Run 69
0.019528960274234303,6.9647322003814365,T105N22-1GFR085,2.2,-1G (inverted),Test Run 69
0.019610181582562364,6.986105949160725,T105N22-1GFR085,2.2,-1G (inverted),Test Run 69
0.01965079223672445,7.00292037176815,T105N22-1GFR085,2.2,-1G (inverted),Test Run 69
0.01973201354505251,7.019722587344324,T105N22-1GFR085,2.2,-1G (inverted),Test Run 69
0.01977262419921445,7.0389715497466625,T105N22-1GFR085,2.2,-1G (inverted),Test Run 69
0.01985376988248618,7.057454520938075,T105N22-1GFR085,2.2,-1G (inverted),Test Run 69
0.01985376988248618,7.076865226504475,T105N22-1GFR085,2.2,-1G (inverted),Test Run 69
0.020056823153304534,7.093850547549399,T105N22-1GFR085,2.2,-1G (inverted),Test Run 69
0.020097433807470512,7.111006004092374,T105N22-1GFR085,2.2,-1G (inverted),Test Run 69
0.02021919014490433,7.130745536563074,T105N22-1GFR085,2.2,-1G (inverted),Test Run 69
0.020259800799070454,7.147841483828699,T105N22-1GFR085,2.2,-1G (inverted),Test Run 69
0.02046285406988866,7.167440635440025,T105N22-1GFR085,2.2,-1G (inverted),Test Run 69
0.020543999753160395,7.18479369330135,T105N22-1GFR085,2.2,-1G (inverted),Test Run 69
0.020543999753160395,7.204048759219324,T105N22-1GFR085,2.2,-1G (inverted),Test Run 69
0.020543999753160395,7.222264701602137,T105N22-1GFR085,2.2,-1G (inverted),Test Run 69
0.020625221061488456,7.239559013125574,T105N22-1GFR085,2.2,-1G (inverted),Test Run 69
0.020747053023978602,7.257958060977137,T105N22-1GFR085,2.2,-1G (inverted),Test Run 69
0.020828198707250334,7.2750212018462745,T105N22-1GFR085,2.2,-1G (inverted),Test Run 69
0.020990641323902565,7.293416435000575,T105N22-1GFR085,2.2,-1G (inverted),Test Run 69
0.020990641323902565,7.311434013125575,T105N22-1GFR085,2.2,-1G (inverted),Test Run 69
0.021112397661340276,7.329720145938074,T105N22-1GFR085,2.2,-1G (inverted),Test Run 69
0.021112397661340276,7.34846556830135,T105N22-1GFR085,2.2,-1G (inverted),Test Run 69
0.021112397661340276,7.366723472354087,T105N22-1GFR085,2.2,-1G (inverted),Test Run 69
0.021274840277992504,7.385394126650962,T105N22-1GFR085,2.2,-1G (inverted),Test Run 69
0.021315450932158628,7.402653342959562,T105N22-1GFR085,2.2,-1G (inverted),Test Run 69
0.021274840277992504,7.422275382754475,T105N22-1GFR085,2.2,-1G (inverted),Test Run 69
0.021356061586320568,7.439304191348225,T105N22-1GFR085,2.2,-1G (inverted),Test Run 69
0.021315450932158628,7.45781462835995,T105N22-1GFR085,2.2,-1G (inverted),Test Run 69
0.021315450932158628,7.476083976504475,T105N22-1GFR085,2.2,-1G (inverted),Test Run 69
0.021396672240486688,7.49443724798885,T105N22-1GFR085,2.2,-1G (inverted),Test Run 69
0.021559039232086484,7.510370475527912,T105N22-1GFR085,2.2,-1G (inverted),Test Run 69
0.021559039232086484,7.529949790713462,T105N22-1GFR085,2.2,-1G (inverted),Test Run 69
0.021559039232086484,7.549127036807212,T105N22-1GFR085,2.2,-1G (inverted),Test Run 69
0.02159964988624857,7.566338187930262,T105N22-1GFR085,2.2,-1G (inverted),Test Run 69
0.021762016877848366,7.585009605166587,T105N22-1GFR085,2.2,-1G (inverted),Test Run 69
0.021762016877848366,7.602747947451749,T105N22-1GFR085,2.2,-1G (inverted),Test Run 69
0.021843238186176426,7.619312125918538,T105N22-1GFR085,2.2,-1G (inverted),Test Run 69
0.021843238186176426,7.639617759463462,T105N22-1GFR085,2.2,-1G (inverted),Test Run 69
0.021924459494500594,7.6552931134673745,T105N22-1GFR085,2.2,-1G (inverted),Test Run 69
0.021883848840338508,7.673293143984949,T105N22-1GFR085,2.2,-1G (inverted),Test Run 69
0.022249269102756514,7.691820365664637,T105N22-1GFR085,2.2,-1G (inverted),Test Run 69
0.022289879756918596,7.70976927923885,T105N22-1GFR085,2.2,-1G (inverted),Test Run 69
0.022289879756918596,7.728552085635338,T105N22-1GFR085,2.2,-1G (inverted),Test Run 69
0.022411636094356452,7.746883231875574,T105N22-1GFR085,2.2,-1G (inverted),Test Run 69
0.02245224674851839,7.765633994815024,T105N22-1GFR085,2.2,-1G (inverted),Test Run 69
0.022411636094356452,7.781928092715413,T105N22-1GFR085,2.2,-1G (inverted),Test Run 69
0.022574078711008538,7.799223930117762,T105N22-1GFR085,2.2,-1G (inverted),Test Run 69
0.022533468056846598,7.8186537091704995,T105N22-1GFR085,2.2,-1G (inverted),Test Run 69
0.022736445702608476,7.836900169131437,T105N22-1GFR085,2.2,-1G (inverted),Test Run 69
0.022736445702608476,7.8544462506744,T105N22-1GFR085,2.2,-1G (inverted),Test Run 69
0.02285827766509848,7.871799308535725,T105N22-1GFR085,2.2,-1G (inverted),Test Run 69
0.022736445702608476,7.88896697210995,T105N22-1GFR085,2.2,-1G (inverted),Test Run 69
0.023061255310864396,7.908408958193936,T105N22-1GFR085,2.2,-1G (inverted),Test Run 69
0.022980034002536336,7.925612479922449,T105N22-1GFR085,2.2,-1G (inverted),Test Run 69
0.023020644656698418,7.943169242617762,T105N22-1GFR085,2.2,-1G (inverted),Test Run 69
0.023101865965026478,7.962739402529874,T105N22-1GFR085,2.2,-1G (inverted),Test Run 69
0.023101865965026478,7.980451804873624,T105N22-1GFR085,2.2,-1G (inverted),Test Run 69
0.023101865965026478,7.9990637128326,T105N22-1GFR085,2.2,-1G (inverted),Test Run 69
0.023304843610792398,8.014794761416587,T105N22-1GFR085,2.2,-1G (inverted),Test Run 69
0.02338606491911642,8.0330236737701,T105N22-1GFR085,2.2,-1G (inverted),Test Run 69
0.023467286227444626,8.051788932559163,T105N22-1GFR085,2.2,-1G (inverted),Test Run 69
0.02354850753577269,8.069542533633387,T105N22-1GFR085,2.2,-1G (inverted),Test Run 69
0.023589118189934626,8.085717612979087,T105N22-1GFR085,2.2,-1G (inverted),Test Run 69
0.023589118189934626,8.102497703311125,T105N22-1GFR085,2.2,-1G (inverted),Test Run 69
0.023751485181534568,8.12093794989315,T105N22-1GFR085,2.2,-1G (inverted),Test Run 69
0.02383270648986263,8.140211326358,T105N22-1GFR085,2.2,-1G (inverted),Test Run 69
0.023873317144024714,8.157997733828699,T105N22-1GFR085,2.2,-1G (inverted),Test Run 69
0.02407629478979063,8.174177390811124,T105N22-1GFR085,2.2,-1G (inverted),Test Run 69
0.02407629478979063,8.191856223818936,T105N22-1GFR085,2.2,-1G (inverted),Test Run 69
0.024238661781390426,8.209200126406824,T105N22-1GFR085,2.2,-1G (inverted),Test Run 69
0.02431988308971445,8.225751334902913,T105N22-1GFR085,2.2,-1G (inverted),Test Run 69
0.02431988308971445,8.245301658389248,T105N22-1GFR085,2.2,-1G (inverted),Test Run 69
0.024238661781390426,8.261384422061123,T105N22-1GFR085,2.2,-1G (inverted),Test Run 69
0.024360493743880572,8.27922728705135,T105N22-1GFR085,2.2,-1G (inverted),Test Run 69
0.024401104398042512,8.297250205752524,T105N22-1GFR085,2.2,-1G (inverted),Test Run 69
0.024522936360532658,8.313816673037687,T105N22-1GFR085,2.2,-1G (inverted),Test Run 69
0.024644692697970514,8.331160575625574,T105N22-1GFR085,2.2,-1G (inverted),Test Run 69
0.02460408204380439,8.34972060370175,T105N22-1GFR085,2.2,-1G (inverted),Test Run 69
0.02460408204380439,8.368324882266199,T105N22-1GFR085,2.2,-1G (inverted),Test Run 69
0.02476652466046066,8.384273368594325,T105N22-1GFR085,2.2,-1G (inverted),Test Run 69
0.024644692697970514,8.403565055606038,T105N22-1GFR085,2.2,-1G (inverted),Test Run 69
0.024928891652060456,8.421974784609949,T105N22-1GFR085,2.2,-1G (inverted),Test Run 69
0.025010112960388662,8.438280326602136,T105N22-1GFR085,2.2,-1G (inverted),Test Run 69
0.025172555577040744,8.456413871524012,T105N22-1GFR085,2.2,-1G (inverted),Test Run 69
0.0252943119144786,8.474126273867762,T105N22-1GFR085,2.2,-1G (inverted),Test Run 69
0.0252943119144786,8.492554313418538,T105N22-1GFR085,2.2,-1G (inverted),Test Run 69
0.0252943119144786,8.508209068057212,T105N22-1GFR085,2.2,-1G (inverted),Test Run 69
0.025416143876968746,8.526532584902913,T105N22-1GFR085,2.2,-1G (inverted),Test Run 69
0.025456754531130686,8.54359267401425,T105N22-1GFR085,2.2,-1G (inverted),Test Run 69
0.02553790021440242,8.564148551699788,T105N22-1GFR085,2.2,-1G (inverted),Test Run 69
0.025700342831058688,8.580813438174399,T105N22-1GFR085,2.2,-1G (inverted),Test Run 69
0.025578510868568542,8.597337180850186,T105N22-1GFR085,2.2,-1G (inverted),Test Run 69
0.025578510868568542,8.614961082217373,T105N22-1GFR085,2.2,-1G (inverted),Test Run 69
0.025862709822658484,8.631799918887287,T105N22-1GFR085,2.2,-1G (inverted),Test Run 69
0.025862709822658484,8.648981315371662,T105N22-1GFR085,2.2,-1G (inverted),Test Run 69
0.02594393113098669,8.667231590029875,T105N22-1GFR085,2.2,-1G (inverted),Test Run 69
0.02606576309347669,8.684068900820886,T105N22-1GFR085,2.2,-1G (inverted),Test Run 69
0.02594393113098669,8.702216941592374,T105N22-1GFR085,2.2,-1G (inverted),Test Run 69
0.026146908776748426,8.719122153994713,T105N22-1GFR085,2.2,-1G (inverted),Test Run 69
0.026146908776748426,8.735986167666587,T105N22-1GFR085,2.2,-1G (inverted),Test Run 69
0.026228130085076632,8.752899009463462,T105N22-1GFR085,2.2,-1G (inverted),Test Run 69
0.02643118335589484,8.7704115216705,T105N22-1GFR085,2.2,-1G (inverted),Test Run 69
0.026593550347494634,8.785626823184163,T105N22-1GFR085,2.2,-1G (inverted),Test Run 69
0.02655293969332851,8.804726249453699,T105N22-1GFR085,2.2,-1G (inverted),Test Run 69
0.02671538230998478,8.821334678408775,T105N22-1GFR085,2.2,-1G (inverted),Test Run 69
