Repository: schandel33/gitrep

# Nozzle Tensile Test Analysis

Stress-vs-strain analysis of tensile pulls across 4 nozzle sizes (0.6, 1.4,
2.2, 2.6 mm) x 2 print-gravity orientations (+1G upright / -1G inverted),
printed at 105 C with a 0.85 flow ratio.

## Data-quality issues found and how they're handled

1. **Load-cell zero offset.** 10 of 17 runs record small negative Load
   values for the first handful of samples (up to ~180, always <0.5% of the
   file) before the crosshead starts moving — load-cell noise around zero,
   not real load. The script computes the mean Load over all
   pre-motion samples (`Crosshead < crosshead_zero_threshold_mm`) and
   subtracts it from the whole run.
2.

File: nozzle_tensile_analysis/analysis_output/all_curves_tidy.csv (part 109 of 151)
Strain,Stress_MPa,condition,nozzle_mm,gravity,run
0.06658544031667003,14.612545615908775,T105N22-1GFR085,2.2,-1G (inverted),Test Run 69
0.06646360835417989,14.619044334170525,T105N22-1GFR085,2.2,-1G (inverted),Test Run 69
0.06662605097083196,14.626751548526025,T105N22-1GFR085,2.2,-1G (inverted),Test Run 69
0.06691024992492191,14.635642844912649,T105N22-1GFR085,2.2,-1G (inverted),Test Run 69
0.06695086057908803,14.64291976141665,T105N22-1GFR085,2.2,-1G (inverted),Test Run 69
0.06695086057908803,14.650448447940025,T105N22-1GFR085,2.2,-1G (inverted),Test Run 69
0.06719444887901199,14.656707603213524,T105N22-1GFR085,2.2,-1G (inverted),Test Run 69
0.06727567018734006,14.663168174502525,T105N22-1GFR085,2.2,-1G (inverted),Test Run 69
0.06723505953317797,14.673333579776024,T105N22-1GFR085,2.2,-1G (inverted),Test Run 69
0.06760047979559612,14.680138999697899,T105N22-1GFR085,2.2,-1G (inverted),Test Run 69
0.06760047979559612,14.685746604678275,T105N22-1GFR085,2.2,-1G (inverted),Test Run 69
0.06784406809551993,14.69332564520565,T105N22-1GFR085,2.2,-1G (inverted),Test Run 69
0.06784406809551993,14.699711448428275,T105N22-1GFR085,2.2,-1G (inverted),Test Run 69
0.06796582443295779,14.709686118838524,T105N22-1GFR085,2.2,-1G (inverted),Test Run 69
0.06796582443295779,14.714398032901025,T105N22-1GFR085,2.2,-1G (inverted),Test Run 69
0.06833124469537594,14.72433150458065,T105N22-1GFR085,2.2,-1G (inverted),Test Run 69
0.068168877703776,14.7304472272369,T105N22-1GFR085,2.2,-1G (inverted),Test Run 69
0.06837185534953788,14.7374128644439,T105N22-1GFR085,2.2,-1G (inverted),Test Run 69
0.06861544364946588,14.74421370672915,T105N22-1GFR085,2.2,-1G (inverted),Test Run 69
0.06861544364946588,14.751678306338524,T105N22-1GFR085,2.2,-1G (inverted),Test Run 69
0.06857490862035609,14.759246665713524,T105N22-1GFR085,2.2,-1G (inverted),Test Run 69
0.06898086391188389,14.764787132022025,T105N22-1GFR085,2.2,-1G (inverted),Test Run 69
0.06885910757444617,14.77189772772515,T105N22-1GFR085,2.2,-1G (inverted),Test Run 69
0.0690620852202079,14.779870445010399,T105N22-1GFR085,2.2,-1G (inverted),Test Run 69
0.0693056735201359,14.7851835553619,T105N22-1GFR085,2.2,-1G (inverted),Test Run 69
0.06922445221180785,14.79206526922915,T105N22-1GFR085,2.2,-1G (inverted),Test Run 69
0.06922445221180785,14.800204307315024,T105N22-1GFR085,2.2,-1G (inverted),Test Run 69
0.06967109378255405,14.8054151837799,T105N22-1GFR085,2.2,-1G (inverted),Test Run 69
0.06958987247422585,14.81402114081115,T105N22-1GFR085,2.2,-1G (inverted),Test Run 69
0.069711704436716,14.8221540753814,T105N22-1GFR085,2.2,-1G (inverted),Test Run 69
0.06999590339080594,14.828033286807274,T105N22-1GFR085,2.2,-1G (inverted),Test Run 69
0.07007712469913414,14.834237510440024,T105N22-1GFR085,2.2,-1G (inverted),Test Run 69
0.07007712469913414,14.84110396551815,T105N22-1GFR085,2.2,-1G (inverted),Test Run 69
0.07015827038240588,14.848141319033775,T105N22-1GFR085,2.2,-1G (inverted),Test Run 69
0.07040193430739021,14.852396995303275,T105N22-1GFR085,2.2,-1G (inverted),Test Run 69
0.07028010234490006,14.86288893866265,T105N22-1GFR085,2.2,-1G (inverted),Test Run 69
0.07052369064482387,14.869105369326775,T105N22-1GFR085,2.2,-1G (inverted),Test Run 69
0.07072674391564208,14.876254112002524,T105N22-1GFR085,2.2,-1G (inverted),Test Run 69
0.07072674391564208,14.881849509951774,T105N22-1GFR085,2.2,-1G (inverted),Test Run 69
0.07080788959891382,14.887718040225149,T105N22-1GFR085,2.2,-1G (inverted),Test Run 69
0.07109216417806023,14.894758445498649,T105N22-1GFR085,2.2,-1G (inverted),Test Run 69
0.07109216417806023,14.899070579287649,T105N22-1GFR085,2.2,-1G (inverted),Test Run 69
0.07121392051549809,14.90930922674865,T105N22-1GFR085,2.2,-1G (inverted),Test Run 69
0.07149811946958803,14.916317588565025,T105N22-1GFR085,2.2,-1G (inverted),Test Run 69
0.07133575247798823,14.924854881045524,T105N22-1GFR085,2.2,-1G (inverted),Test Run 69
0.07133575247798823,14.92884810614315,T105N22-1GFR085,2.2,-1G (inverted),Test Run 69
0.07161995143207818,14.935853416201775,T105N22-1GFR085,2.2,-1G (inverted),Test Run 69
0.07161995143207818,14.942660362002524,T105N22-1GFR085,2.2,-1G (inverted),Test Run 69
0.07166056208624012,14.948856956240775,T105N22-1GFR085,2.2,-1G (inverted),Test Run 69
0.07214773868609613,14.957142478701774,T105N22-1GFR085,2.2,-1G (inverted),Test Run 69
0.07202598234865827,14.9630491559479,T105N22-1GFR085,2.2,-1G (inverted),Test Run 69
0.07235079195691028,14.97053206610415,T105N22-1GFR085,2.2,-1G (inverted),Test Run 69
0.07235079195691028,14.97551253485415,T105N22-1GFR085,2.2,-1G (inverted),Test Run 69
0.07239132698601994,14.982810813662649,T105N22-1GFR085,2.2,-1G (inverted),Test Run 69
0.07235079195691028,14.988091880557274,T105N22-1GFR085,2.2,-1G (inverted),Test Run 69
0.07267552594010988,14.994727927920525,T105N22-1GFR085,2.2,-1G (inverted),Test Run 69
0.07263499091100427,15.002494651553274,T105N22-1GFR085,2.2,-1G (inverted),Test Run 69
0.07300033554836595,15.007794028994775,T105N22-1GFR085,2.2,-1G (inverted),Test Run 69
0.07300033554836595,15.014628440615775,T105N22-1GFR085,2.2,-1G (inverted),Test Run 69
0.07300033554836595,15.02066176581115,T105N22-1GFR085,2.2,-1G (inverted),Test Run 69
0.0729598005192563,15.027487022158775,T105N22-1GFR085,2.2,-1G (inverted),Test Run 69
0.07332514515661796,15.033714133975149,T105N22-1GFR085,2.2,-1G (inverted),Test Run 69
0.07320338881918415,15.039271384951775,T105N22-1GFR085,2.2,-1G (inverted),Test Run 69
0.07360941973576424,15.04707778143615,T105N22-1GFR085,2.2,-1G (inverted),Test Run 69
0.07344697711911215,15.0523557965729,T105N22-1GFR085,2.2,-1G (inverted),Test Run 69
0.07360941973576424,15.058952171084524,T105N22-1GFR085,2.2,-1G (inverted),Test Run 69
0.07360941973576424,15.064893943545524,T105N22-1GFR085,2.2,-1G (inverted),Test Run 69
0.0740965963356162,15.0736448590729,T105N22-1GFR085,2.2,-1G (inverted),Test Run 69
0.07401537502729204,15.07962935614315,T105N22-1GFR085,2.2,-1G (inverted),Test Run 69
0.07417781764394427,15.08636000799865,T105N22-1GFR085,2.2,-1G (inverted),Test Run 69
0.07446201659803421,15.09225142645565,T105N22-1GFR085,2.2,-1G (inverted),Test Run 69
0.07466499424380012,15.097775108096275,T105N22-1GFR085,2.2,-1G (inverted),Test Run 69
0.07466499424380012,15.105502158877524,T105N22-1GFR085,2.2,-1G (inverted),Test Run 69
0.074624383589634,15.10832350897515,T105N22-1GFR085,2.2,-1G (inverted),Test Run 69
0.07498980385205214,15.114124900576774,T105N22-1GFR085,2.2,-1G (inverted),Test Run 69
0.07503041450621409,15.124271995303275,T105N22-1GFR085,2.2,-1G (inverted),Test Run 69
0.07523339215198015,15.12748854803765,T105N22-1GFR085,2.2,-1G (inverted),Test Run 69
0.0754770560769603,15.13432601141665,T105N22-1GFR085,2.2,-1G (inverted),Test Run 69
0.0754770560769603,15.138917381045525,T105N22-1GFR085,2.2,-1G (inverted),Test Run 69
0.07535522411447015,15.1463011090729,T105N22-1GFR085,2.2,-1G (inverted),Test Run 69
0.07551759110607009,15.152352744815024,T105N22-1GFR085,2.2,-1G (inverted),Test Run 69
0.07592362202265018,15.157858115908775,T105N22-1GFR085,2.2,-1G (inverted),Test Run 69
0.07584240071432197,15.16535628485415,T105N22-1GFR085,2.2,-1G (inverted),Test Run 69
0.07620782097674011,15.1705427472564,T105N22-1GFR085,2.2,-1G (inverted),Test Run 69
0.07620782097674011,15.175602561709525,T105N22-1GFR085,2.2,-1G (inverted),Test Run 69
0.07612667529346838,15.1844435040924,T105N22-1GFR085,2.2,-1G (inverted),Test Run 69
0.07612667529346838,15.187257224795525,T105N22-1GFR085,2.2,-1G (inverted),Test Run 69
0.07645140927666812,15.19073012518615,T105N22-1GFR085,2.2,-1G (inverted),Test Run 69
0.07641087424755832,15.198295432803274,T105N22-1GFR085,2.2,-1G (inverted),Test Run 69
0.07677621888492,15.2046018903229,T105N22-1GFR085,2.2,-1G (inverted),Test Run 69
0.07681682953908613,15.210816795108025,T105N22-1GFR085,2.2,-1G (inverted),Test Run 69
0.07681682953908613,15.217242271182275,T105N22-1GFR085,2.2,-1G (inverted),Test Run 69
0.07677621888492,15.223548728701775,T105N22-1GFR085,2.2,-1G (inverted),Test Run 69
0.0772228604556662,15.22814925360415,T105N22-1GFR085,2.2,-1G (inverted),Test Run 69
0.0772228604556662,15.2345564191314,T105N22-1GFR085,2.2,-1G (inverted),Test Run 69
0.0772228604556662,15.23937819647515,T105N22-1GFR085,2.2,-1G (inverted),Test Run 69
0.07775064770968415,15.24524672674865,T105N22-1GFR085,2.2,-1G (inverted),Test Run 69
0.07758828071808435,15.25023482489315,T105N22-1GFR085,2.2,-1G (inverted),Test Run 69
0.07758828071808435,15.256658775088525,T105N22-1GFR085,2.2,-1G (inverted),Test Run 69
0.07799431163466444,15.263075095889274,T105N22-1GFR085,2.2,-1G (inverted),Test Run 69
0.07807545731793618,15.2682966535064,T105N22-1GFR085,2.2,-1G (inverted),Test Run 69
0.07795370098050236,15.27380355047915,T105N22-1GFR085,2.2,-1G (inverted),Test Run 69
0.07848148823452031,15.27991469549865,T105N22-1GFR085,2.2,-1G (inverted),Test Run 69
0.07844087758035417,15.285159141299399,T105N22-1GFR085,2.2,-1G (inverted),Test Run 69
0.07860332019701045,15.29011977362365,T105N22-1GFR085,2.2,-1G (inverted),Test Run 69
0.07860332019701045,15.29488051581115,T105N22-1GFR085,2.2,-1G (inverted),Test Run 69
0.07868446588028218,15.302531272647025,T105N22-1GFR085,2.2,-1G (inverted),Test Run 69
0.07868446588028218,15.306793052432274,T105N22-1GFR085,2.2,-1G (inverted),Test Run 69
0.07913110745102435,15.314263755557274,T105N22-1GFR085,2.2,-1G (inverted),Test Run 69
0.07917171810519033,15.3172972028229,T105N22-1GFR085,2.2,-1G (inverted),Test Run 69
0.07917171810519033,15.324967796084525,T105N22-1GFR085,2.2,-1G (inverted),Test Run 69
0.07925293941351853,15.3279157941314,T105N22-1GFR085,2.2,-1G (inverted),Test Run 69
0.07974011601337036,15.334921104190025,T105N22-1GFR085,2.2,-1G (inverted),Test Run 69
0.07965889470504214,15.339657432315025,T105N22-1GFR085,2.2,-1G (inverted),Test Run 69
0.07969950535920828,15.344689780947899,T105N22-1GFR085,2.2,-1G (inverted),Test Run 69
0.08002431496746029,15.351666099307275,T105N22-1GFR085,2.2,-1G (inverted),Test Run 69
0.08002431496746029,15.356388694522025,T105N22-1GFR085,2.2,-1G (inverted),Test Run 69
0.07998370431329821,15.36144087958065,T105N22-1GFR085,2.2,-1G (inverted),Test Run 69
0.08006492562162643,15.365577537295525,T105N22-1GFR085,2.2,-1G (inverted),Test Run 69
0.0804709565382065,15.370873862979149,T105N22-1GFR085,2.2,-1G (inverted),Test Run 69
0.0803897352298783,15.37664321112365,T105N22-1GFR085,2.2,-1G (inverted),Test Run 69
0.08079576614645853,15.382459861514274,T105N22-1GFR085,2.2,-1G (inverted),Test Run 69
0.08087691182973027,15.387530357119775,T105N22-1GFR085,2.2,-1G (inverted),Test Run 69
0.08091752248389625,15.393881065127525,T105N22-1GFR085,2.2,-1G (inverted),Test Run 69
0.08091752248389625,15.397013694522025,T105N22-1GFR085,2.2,-1G (inverted),Test Run 69
0.08124233209214826,15.403265220401025,T105N22-1GFR085,2.2,-1G (inverted),Test Run 69
0.08116118640887654,15.406315452334525,T105N22-1GFR085,2.2,-1G (inverted),Test Run 69
0.08152653104623821,15.414034873721274,T105N22-1GFR085,2.2,-1G (inverted),Test Run 69
0.08160775235456641,15.418751365420524,T105N22-1GFR085,2.2,-1G (inverted),Test Run 69
0.08144538536296647,15.4224561994049,T105N22-1GFR085,2.2,-1G (inverted),Test Run 69
0.08172958431705642,15.429974204776025,T105N22-1GFR085,2.2,-1G (inverted),Test Run 69
0.08172958431705642,15.4340208356354,T105N22-1GFR085,2.2,-1G (inverted),Test Run 69
0.08168897366289447,15.439410239932275,T105N22-1GFR085,2.2,-1G (inverted),Test Run 69
0.08213553960858422,15.443314964053275,T105N22-1GFR085,2.2,-1G (inverted),Test Run 69
0.08233859287940257,15.450628501651025,T105N22-1GFR085,2.2,-1G (inverted),Test Run 69
0.08229798222523645,15.454163963076775,T105N22-1GFR085,2.2,-1G (inverted),Test Run 69
0.08270401314182056,15.458941489932275,T105N22-1GFR085,2.2,-1G (inverted),Test Run 69
0.08266340248765444,15.463493186709524,T105N22-1GFR085,2.2,-1G (inverted),Test Run 69
0.08266340248765444,15.46799147772515,T105N22-1GFR085,2.2,-1G (inverted),Test Run 69
0.08306935777918224,15.4750364606354,T105N22-1GFR085,2.2,-1G (inverted),Test Run 69
0.08306935777918224,15.479394370791649,T105N22-1GFR085,2.2,-1G (inverted),Test Run 69
0.08294760144174453,15.483321983096275,T105N22-1GFR085,2.2,-1G (inverted),Test Run 69
0.08335363235832866,15.488998252627525,T105N22-1GFR085,2.2,-1G (inverted),Test Run 69
0.08343477804160039,15.4934767072174,T105N22-1GFR085,2.2,-1G (inverted),Test Run 69
0.08343477804160039,15.498254234072899,T105N22-1GFR085,2.2,-1G (inverted),Test Run 69
0.08331302170416253,15.503135520693899,T105N22-1GFR085,2.2,-1G (inverted),Test Run 69
0.08375958764985242,15.50860121893615,T105N22-1GFR085,2.2,-1G (inverted),Test Run 69
0.08371897699569034,15.514727622744775,T105N22-1GFR085,2.2,-1G (inverted),Test Run 69
0.08412500791227041,15.518978721377525,T105N22-1GFR085,2.2,-1G (inverted),Test Run 69
0.08428745052892668,15.52312758612365,T105N22-1GFR085,2.2,-1G (inverted),Test Run 69
0.08428745052892668,15.527128440615774,T105N22-1GFR085,2.2,-1G (inverted),Test Run 69
0.08428745052892668,15.531761008975149,T105N22-1GFR085,2.2,-1G (inverted),Test Run 69
0.08469340582045044,15.5367216412994,T105N22-1GFR085,2.2,-1G (inverted),Test Run 69
0.08457164948301663,15.5410520856354,T105N22-1GFR085,2.2,-1G (inverted),Test Run 69
0.08497760477454039,15.544633323428275,T105N22-1GFR085,2.2,-1G (inverted),Test Run 69
0.08501821542870636,15.552052146670524,T105N22-1GFR085,2.2,-1G (inverted),Test Run 69
0.08497760477454039,15.555856162783774,T105N22-1GFR085,2.2,-1G (inverted),Test Run 69
0.08497760477454039,15.5587034528229,T105N22-1GFR085,2.2,-1G (inverted),Test Run 69
0.0853836356911245,15.565008384463525,T105N22-1GFR085,2.2,-1G (inverted),Test Run 69
0.08562722399104833,15.5691114728424,T105N22-1GFR085,2.2,-1G (inverted),Test Run 69
0.08558661333688639,15.572913963076775,T105N22-1GFR085,2.2,-1G (inverted),Test Run 69
0.08599264425346648,15.578719932315025,T105N22-1GFR085,2.2,-1G (inverted),Test Run 69
0.08611447621595662,15.5812940900299,T105N22-1GFR085,2.2,-1G (inverted),Test Run 69
0.08619569752428469,15.585777122256399,T105N22-1GFR085,2.2,-1G (inverted),Test Run 69
0.08619569752428469,15.59094985174865,T105N22-1GFR085,2.2,-1G (inverted),Test Run 69
0.08647989647837462,15.596465903994774,T105N22-1GFR085,2.2,-1G (inverted),Test Run 69
0.08631745386172254,15.60078108954165,T105N22-1GFR085,2.2,-1G (inverted),Test Run 69
0.08680470608663068,15.604090720889275,T105N22-1GFR085,2.2,-1G (inverted),Test Run 69
0.08688585176990242,15.608675987002524,T105N22-1GFR085,2.2,-1G (inverted),Test Run 69
0.08696707307823062,15.613538963076774,T105N22-1GFR085,2.2,-1G (inverted),Test Run 69
0.08725127203232057,15.619174033877524,T105N22-1GFR085,2.2,-1G (inverted),Test Run 69
0.08725127203232057,15.621562034365775,T105N22-1GFR085,2.2,-1G (inverted),Test Run 69
0.08708890504072063,15.62735121893615,T105N22-1GFR085,2.2,-1G (inverted),Test Run 69
0.08745432530313878,15.630778342959525,T105N22-1GFR085,2.2,-1G (inverted),Test Run 69
0.08749486033224439,15.634493858096274,T105N22-1GFR085,2.2,-1G (inverted),Test Run 69
0.08745432530313878,15.64086898016665,T105N22-1GFR085,2.2,-1G (inverted),Test Run 69
0.08781966994050044,15.643374473330649,T105N22-1GFR085,2.2,-1G (inverted),Test Run 69
0.08781966994050044,15.649793845889274,T105N22-1GFR085,2.2,-1G (inverted),Test Run 69
0.08786028059466254,15.653141624209525,T105N22-1GFR085,2.2,-1G (inverted),Test Run 69
0.08810386889459039,15.6580198590729,T105N22-1GFR085,2.2,-1G (inverted),Test Run 69
0.08842867850284242,15.662318259951775,T105N22-1GFR085,2.2,-1G (inverted),Test Run 69
0.0883881434737368,15.66458266424865,T105N22-1GFR085,2.2,-1G (inverted),Test Run 69
0.08867234242782675,15.670782310244775,T105N22-1GFR085,2.2,-1G (inverted),Test Run 69
0.08887532007358863,15.6739622418854,T105N22-1GFR085,2.2,-1G (inverted),Test Run 69
0.08887532007358863,15.67750533270565,T105N22-1GFR085,2.2,-1G (inverted),Test Run 69
0.08891593072775071,15.682630759951774,T105N22-1GFR085,2.2,-1G (inverted),Test Run 69
0.08915951902767856,15.687217551943899,T105N22-1GFR085,2.2,-1G (inverted),Test Run 69
0.08903768706518841,15.6912306134674,T105N22-1GFR085,2.2,-1G (inverted),Test Run 69
0.08948432863593463,15.6965925519439,T105N22-1GFR085,2.2,-1G (inverted),Test Run 69
0.08964677125258685,15.699790794131399,T105N22-1GFR085,2.2,-1G (inverted),Test Run 69
0.08964677125258685,15.7041776959869,T105N22-1GFR085,2.2,-1G (inverted),Test Run 69
0.08956554994425865,15.7077101056549,T105N22-1GFR085,2.2,-1G (inverted),Test Run 69
0.09001211588994854,15.712664634463525,T105N22-1GFR085,2.2,-1G (inverted),Test Run 69
0.08997158086084292,15.7164167706939,T105N22-1GFR085,2.2,-1G (inverted),Test Run 69
0.09021516916076674,15.7206404035064,T105N22-1GFR085,2.2,-1G (inverted),Test Run 69
0.09045875746069475,15.72503188299865,T105N22-1GFR085,2.2,-1G (inverted),Test Run 69
0.0903369254982046,15.728028709170525,T105N22-1GFR085,2.2,-1G (inverted),Test Run 69
0.0907023457606226,15.731938010928275,T105N22-1GFR085,2.2,-1G (inverted),Test Run 69
0.0907023457606226,15.736427146670525,T105N22-1GFR085,2.2,-1G (inverted),Test Run 69
0.09074295641478468,15.7402448956939,T105N22-1GFR085,2.2,-1G (inverted),Test Run 69
0.09082417772311274,15.74419692206115,T105N22-1GFR085,2.2,-1G (inverted),Test Run 69
0.09118959798553089,15.749656516787649,T105N22-1GFR085,2.2,-1G (inverted),Test Run 69
0.09110837667720269,15.7532835309479,T105N22-1GFR085,2.2,-1G (inverted),Test Run 69
0.09151440759378278,15.7561231915924,T105N22-1GFR085,2.2,-1G (inverted),Test Run 69
0.09147379693962084,15.758975059268149,T105N22-1GFR085,2.2,-1G (inverted),Test Run 69
0.09147379693962084,15.765275413272025,T105N22-1GFR085,2.2,-1G (inverted),Test Run 69
0.09175799589371078,15.76633132147515,T105N22-1GFR085,2.2,-1G (inverted),Test Run 69
0.0920828055019628,15.770988303897024,T105N22-1GFR085,2.2,-1G (inverted),Test Run 69
0.09183921720203883,15.77661116766665,T105N22-1GFR085,2.2,-1G (inverted),Test Run 69
0.09220456183940065,15.779278403994775,T105N22-1GFR085,2.2,-1G (inverted),Test Run 69
0.09220456183940065,15.781890708682274,T105N22-1GFR085,2.2,-1G (inverted),Test Run 69
0.09240761511021886,15.786671287295524,T105N22-1GFR085,2.2,-1G (inverted),Test Run 69
0.09240761511021886,15.791007835147024,T105N22-1GFR085,2.2,-1G (inverted),Test Run 69
0.09273242471847089,15.794650108096274,T105N22-1GFR085,2.2,-1G (inverted),Test Run 69
0.09256998210181866,15.797218162295525,T105N22-1GFR085,2.2,-1G (inverted),Test Run 69
0.09293540236423681,15.800253135440025,T105N22-1GFR085,2.2,-1G (inverted),Test Run 69
0.09293540236423681,15.806022483584524,T105N22-1GFR085,2.2,-1G (inverted),Test Run 69
0.09321960131832675,15.8097029035064,T105N22-1GFR085,2.2,-1G (inverted),Test Run 69
0.0934631896182546,15.813128501651025,T105N22-1GFR085,2.2,-1G (inverted),Test Run 69
0.0934631896182546,15.817367393252525,T105N22-1GFR085,2.2,-1G (inverted),Test Run 69
0.0933008226266548,15.8202421491119,T105N22-1GFR085,2.2,-1G (inverted),Test Run 69
0.09374738857234469,15.8230253522369,T105N22-1GFR085,2.2,-1G (inverted),Test Run 69
0.09403166315148692,15.826380759951775,T105N22-1GFR085,2.2,-1G (inverted),Test Run 69
0.09395044184315886,15.829186851260399,T105N22-1GFR085,2.2,-1G (inverted),Test Run 69
0.09423464079725284,15.834678489443899,T105N22-1GFR085,2.2,-1G (inverted),Test Run 69
0.09423464079725284,15.837826377627525,T105N22-1GFR085,2.2,-1G (inverted),Test Run 69
0.09415341948892478,15.84011977362365,T105N22-1GFR085,2.2,-1G (inverted),Test Run 69
0.09435647275974299,15.8431989972564,T105N22-1GFR085,2.2,-1G (inverted),Test Run 69
0.09472181739710465,15.849284202334525,T105N22-1GFR085,2.2,-1G (inverted),Test Run 69
0.09464067171383292,15.852023154971274,T105N22-1GFR085,2.2,-1G (inverted),Test Run 69
0.09496548132208495,15.854163963076775,T105N22-1GFR085,2.2,-1G (inverted),Test Run 69
0.09496548132208495,15.858878928897024,T105N22-1GFR085,2.2,-1G (inverted),Test Run 69
0.09496548132208495,15.86252272772515,T105N22-1GFR085,2.2,-1G (inverted),Test Run 69
0.09520906962201295,15.866349632022025,T105N22-1GFR085,2.2,-1G (inverted),Test Run 69
0.09553387923026484,15.868807822940024,T105N22-1GFR085,2.2,-1G (inverted),Test Run 69
0.09545265792194081,15.87394850897515,T105N22-1GFR085,2.2,-1G (inverted),Test Run 69
0.0959399101468491,15.875451499697899,T105N22-1GFR085,2.2,-1G (inverted),Test Run 69
0.09614288779261083,15.87851546454165,T105N22-1GFR085,2.2,-1G (inverted),Test Run 69
0.09614288779261083,15.8822370831939,T105N22-1GFR085,2.2,-1G (inverted),Test Run 69
0.09602105583012084,15.887762290713525,T105N22-1GFR085,2.2,-1G (inverted),Test Run 69
0.09626464413004869,15.8890974347564,T105N22-1GFR085,2.2,-1G (inverted),Test Run 69
0.0966300643924628,15.89404128241265,T105N22-1GFR085,2.2,-1G (inverted),Test Run 69
0.09646769740086286,15.89728987860415,T105N22-1GFR085,2.2,-1G (inverted),Test Run 69
0.09679250700911893,15.9000440900299,T105N22-1GFR085,2.2,-1G (inverted),Test Run 69
0.0966300643924628,15.903242332217399,T105N22-1GFR085,2.2,-1G (inverted),Test Run 69
0.0966300643924628,15.90646956610415,T105N22-1GFR085,2.2,-1G (inverted),Test Run 69
0.09683311766328101,15.909355003115774,T105N22-1GFR085,2.2,-1G (inverted),Test Run 69
0.097198537925699,15.913348228213525,T105N22-1GFR085,2.2,-1G (inverted),Test Run 69
0.097198537925699,15.917320091006399,T105N22-1GFR085,2.2,-1G (inverted),Test Run 69
0.09764510387138889,15.921233970401024,T105N22-1GFR085,2.2,-1G (inverted),Test Run 69
0.09764510387138889,15.924687034365775,T105N22-1GFR085,2.2,-1G (inverted),Test Run 69
0.09788869217131675,15.926034385440024,T105N22-1GFR085,2.2,-1G (inverted),Test Run 69
0.09788869217131675,15.930521995303275,T105N22-1GFR085,2.2,-1G (inverted),Test Run 69
0.0982541124337349,15.933317405459524,T105N22-1GFR085,2.2,-1G (inverted),Test Run 69
0.09813235609629704,15.93411391424865,T105N22-1GFR085,2.2,-1G (inverted),Test Run 69
0.0986195326961529,15.939308006045525,T105N22-1GFR085,2.2,-1G (inverted),Test Run 69
0.09853831138782483,15.94255355047915,T105N22-1GFR085,2.2,-1G (inverted),Test Run 69
0.09886312099607686,15.946549827334525,T105N22-1GFR085,2.2,-1G (inverted),Test Run 69
0.09918793060433292,15.947701865908774,T105N22-1GFR085,2.2,-1G (inverted),Test Run 69
0.09918793060433292,15.951876670596274,T105N22-1GFR085,2.2,-1G (inverted),Test Run 69
0.09898495295857104,15.955062705752525,T105N22-1GFR085,2.2,-1G (inverted),Test Run 69
0.09947212955842287,15.957035667178275,T105N22-1GFR085,2.2,-1G (inverted),Test Run 69
0.09939098387515113,15.96081374335015,T105N22-1GFR085,2.2,-1G (inverted),Test Run 69
0.09967518282924108,15.96432936835015,T105N22-1GFR085,2.2,-1G (inverted),Test Run 69
0.10004052746660275,15.9667509381744,T105N22-1GFR085,2.2,-1G (inverted),Test Run 69
0.10004052746660275,15.969378501651025,T105N22-1GFR085,2.2,-1G (inverted),Test Run 69
0.09983754982084087,15.973763877627524,T105N22-1GFR085,2.2,-1G (inverted),Test Run 69
0.10016235942909289,15.976952964541649,T105N22-1GFR085,2.2,-1G (inverted),Test Run 69
0.1004059477290209,15.9783079450104,T105N22-1GFR085,2.2,-1G (inverted),Test Run 69
0.10032480204574916,15.9841429059479,T105N22-1GFR085,2.2,-1G (inverted),Test Run 69
0.1007713679914389,15.984957725283774,T105N22-1GFR085,2.2,-1G (inverted),Test Run 69
0.1006090009998391,15.98783248114315,T105N22-1GFR085,2.2,-1G (inverted),Test Run 69
0.1006090009998391,15.991499168154899,T105N22-1GFR085,2.2,-1G (inverted),Test Run 69
0.10089319995392905,15.994093162295524,T105N22-1GFR085,2.2,-1G (inverted),Test Run 69
0.10129915524545684,15.9988401715729,T105N22-1GFR085,2.2,-1G (inverted),Test Run 69
0.10113678825385705,16.000575095889275,T105N22-1GFR085,2.2,-1G (inverted),Test Run 69
0.10162396485370886,16.00391371893615,T105N22-1GFR085,2.2,-1G (inverted),Test Run 69
0.10150220851627505,16.005070335147025,T105N22-1GFR085,2.2,-1G (inverted),Test Run 69
0.10178640747036513,16.00751784491265,T105N22-1GFR085,2.2,-1G (inverted),Test Run 69
0.1021518277327791,16.0108030621979,T105N22-1GFR085,2.2,-1G (inverted),Test Run 69
0.1021518277327791,16.014340049502525,T105N22-1GFR085,2.2,-1G (inverted),Test Run 69
0.10207060642445508,16.017562705752525,T105N22-1GFR085,2.2,-1G (inverted),Test Run 69
0.10255778302430689,16.019833213565025,T105N22-1GFR085,2.2,-1G (inverted),Test Run 69
0.10243602668687307,16.023466331240776,T105N22-1GFR085,2.2,-1G (inverted),Test Run 69
0.1027608362951251,16.025228721377523,T105N22-1GFR085,2.2,-1G (inverted),Test Run 69
0.10308564590338117,16.027604514834525,T105N22-1GFR085,2.2,-1G (inverted),Test Run 69
0.10284205760345316,16.02988265204165,T105N22-1GFR085,2.2,-1G (inverted),Test Run 69
0.10284205760345316,16.0350462262604,T105N22-1GFR085,2.2,-1G (inverted),Test Run 69
0.10332923420330513,16.0366651837799,T105N22-1GFR085,2.2,-1G (inverted),Test Run 69
0.10324801289497693,16.03996565985415,T105N22-1GFR085,2.2,-1G (inverted),Test Run 69
0.10336984485747111,16.041483909365773,T105N22-1GFR085,2.2,-1G (inverted),Test Run 69
0.10369465446572314,16.042326194522026,T105N22-1GFR085,2.2,-1G (inverted),Test Run 69
0.10361343315739507,16.046351463076775,T105N22-1GFR085,2.2,-1G (inverted),Test Run 69
0.10406007472814127,16.049581748721273,T105N22-1GFR085,2.2,-1G (inverted),Test Run 69
0.10406007472814127,16.0527448956939,T105N22-1GFR085,2.2,-1G (inverted),Test Run 69
0.10397885341981307,16.054977256533775,T105N22-1GFR085,2.2,-1G (inverted),Test Run 69
0.10434427368223122,16.057528526065024,T105N22-1GFR085,2.2,-1G (inverted),Test Run 69
0.10466908329048324,16.0614866559479,T105N22-1GFR085,2.2,-1G (inverted),Test Run 69
0.10462847263632116,16.062615806338524,T105N22-1GFR085,2.2,-1G (inverted),Test Run 69
0.1050750385820109,16.063094932315025,T105N22-1GFR085,2.2,-1G (inverted),Test Run 69
0.10495328224457723,16.069203025576776,T105N22-1GFR085,2.2,-1G (inverted),Test Run 69
0.10495328224457723,16.0708204572174,T105N22-1GFR085,2.2,-1G (inverted),Test Run 69
0.10519687054450104,16.072465354678275,T105N22-1GFR085,2.2,-1G (inverted),Test Run 69
0.10539984819026696,16.075579673526025,T105N22-1GFR085,2.2,-1G (inverted),Test Run 69
0.10523748119866716,16.079008323428276,T105N22-1GFR085,2.2,-1G (inverted),Test Run 69
0.10576526845268511,16.081695396182276,T105N22-1GFR085,2.2,-1G (inverted),Test Run 69
0.10576526845268511,16.0823347394439,T105N22-1GFR085,2.2,-1G (inverted),Test Run 69
0.10596832172349928,16.08683150458065,T105N22-1GFR085,2.2,-1G (inverted),Test Run 69
0.10596832172349928,16.08943617987365,T105N22-1GFR085,2.2,-1G (inverted),Test Run 69
0.10621191002342728,16.092091209170526,T105N22-1GFR085,2.2,-1G (inverted),Test Run 69
0.10625252067758922,16.094178611514273,T105N22-1GFR085,2.2,-1G (inverted),Test Run 69
0.10673969727744508,16.096575767276025,T105N22-1GFR085,2.2,-1G (inverted),Test Run 69
0.10669908662328313,16.100042564151025,T105N22-1GFR085,2.2,-1G (inverted),Test Run 69
0.10702389623153516,16.101258689639273,T105N22-1GFR085,2.2,-1G (inverted),Test Run 69
0.1073080951856251,16.1038206403229,T105N22-1GFR085,2.2,-1G (inverted),Test Run 69
0.1073080951856251,16.10783522772515,T105N22-1GFR085,2.2,-1G (inverted),Test Run 69
0.10738931649395317,16.1083448712799,T105N22-1GFR085,2.2,-1G (inverted),Test Run 69
0.10779534741053325,16.111749107119774,T105N22-1GFR085,2.2,-1G (inverted),Test Run 69
0.1077141261022052,16.112379295108024,T105N22-1GFR085,2.2,-1G (inverted),Test Run 69
0.10799832505629513,16.115350181338524,T105N22-1GFR085,2.2,-1G (inverted),Test Run 69
0.10820137832711334,16.11730940985415,T105N22-1GFR085,2.2,-1G (inverted),Test Run 69
0.10824191335622313,16.120805198428275,T105N22-1GFR085,2.2,-1G (inverted),Test Run 69
0.10824191335622313,16.122416526553273,T105N22-1GFR085,2.2,-1G (inverted),Test Run 69
0.1085667229644792,16.12389205145565,T105N22-1GFR085,2.2,-1G (inverted),Test Run 69
0.10848557728120328,16.126905662295524,T105N22-1GFR085,2.2,-1G (inverted),Test Run 69
0.10876977623529337,16.1287061994049,T105N22-1GFR085,2.2,-1G (inverted),Test Run 69
0.10901336453522122,16.1332624738189,T105N22-1GFR085,2.2,-1G (inverted),Test Run 69
0.10897275388105929,16.134527427432275,T105N22-1GFR085,2.2,-1G (inverted),Test Run 69
0.10941939545180131,16.13697798895565,T105N22-1GFR085,2.2,-1G (inverted),Test Run 69
0.10941939545180131,16.1388624494049,T105N22-1GFR085,2.2,-1G (inverted),Test Run 69
0.10941939545180131,16.1434522931549,T105N22-1GFR085,2.2,-1G (inverted),Test Run 69
0.10970359440589543,16.146478111026024,T105N22-1GFR085,2.2,-1G (inverted),Test Run 69
0.10982535074332911,16.145065147158775,T105N22-1GFR085,2.2,-1G (inverted),Test Run 69
0.10994718270581925,16.1482054059479,T105N22-1GFR085,2.2,-1G (inverted),Test Run 69
0.11019077100574726,16.150253135440025,T105N22-1GFR085,2.2,-1G (inverted),Test Run 69
0.11023138165990919,16.154322654483025,T105N22-1GFR085,2.2,-1G (inverted),Test Run 69
0.11055619126816525,16.1559034650299,T105N22-1GFR085,2.2,-1G (inverted),Test Run 69
0.11055619126816525,16.1569944684479,T105N22-1GFR085,2.2,-1G (inverted),Test Run 69
0.1106780232306554,16.15896742987365,T105N22-1GFR085,2.2,-1G (inverted),Test Run 69
0.11063741257649345,16.1629103009674,T105N22-1GFR085,2.2,-1G (inverted),Test Run 69
0.11104344349307355,16.16520827460015,T105N22-1GFR085,2.2,-1G (inverted),Test Run 69
0.11096222218474534,16.165641624209524,T105N22-1GFR085,2.2,-1G (inverted),Test Run 69
0.11124642113883543,16.167448264834526,T105N22-1GFR085,2.2,-1G (inverted),Test Run 69
0.11124642113883543,16.17026198553765,T105N22-1GFR085,2.2,-1G (inverted),Test Run 69
0.11169298708452516,16.17246840643615,T105N22-1GFR085,2.2,-1G (inverted),Test Run 69
0.11165245205541552,16.17476332831115,T105N22-1GFR085,2.2,-1G (inverted),Test Run 69
0.11193665100950545,16.17540572333065,T105N22-1GFR085,2.2,-1G (inverted),Test Run 69
0.11209901800110525,16.1786726300689,T105N22-1GFR085,2.2,-1G (inverted),Test Run 69
0.11218023930943345,16.17969496893615,T105N22-1GFR085,2.2,-1G (inverted),Test Run 69
0.1126268052551232,16.1825315778229,T105N22-1GFR085,2.2,-1G (inverted),Test Run 69
0.1126268052551232,16.184210044619775,T105N22-1GFR085,2.2,-1G (inverted),Test Run 69
0.11254565957185146,16.185503989932275,T105N22-1GFR085,2.2,-1G (inverted),Test Run 69
0.11287046918010349,16.188934165713526,T105N22-1GFR085,2.2,-1G (inverted),Test Run 69
0.11295161486337926,16.192477256533774,T105N22-1GFR085,2.2,-1G (inverted),Test Run 69
0.11287046918010349,16.190345603701775,T105N22-1GFR085,2.2,-1G (inverted),Test Run 69
0.11339825643412142,16.195048362490773,T105N22-1GFR085,2.2,-1G (inverted),Test Run 69
0.11327642447163128,16.197454673526025,T105N22-1GFR085,2.2,-1G (inverted),Test Run 69
0.11327642447163128,16.1990583722564,T105N22-1GFR085,2.2,-1G (inverted),Test Run 69
0.11380428735070555,16.1992063825104,T105N22-1GFR085,2.2,-1G (inverted),Test Run 69
0.11388543303397729,16.203236228701776,T105N22-1GFR085,2.2,-1G (inverted),Test Run 69
0.11392604368813937,16.2053098981354,T105N22-1GFR085,2.2,-1G (inverted),Test Run 69
0.11433207460471946,16.20576003241265,T105N22-1GFR085,2.2,-1G (inverted),Test Run 69
0.11421024264222931,16.2086790387604,T105N22-1GFR085,2.2,-1G (inverted),Test Run 69
0.11449451722137557,16.21036666083065,T105N22-1GFR085,2.2,-1G (inverted),Test Run 69
0.11449451722137557,16.2111936871979,T105N22-1GFR085,2.2,-1G (inverted),Test Run 69
0.11469749486713746,16.213001853701776,T105N22-1GFR085,2.2,-1G (inverted),Test Run 69
0.11469749486713746,16.216944724795525,T105N22-1GFR085,2.2,-1G (inverted),Test Run 69
0.11518467146699332,16.2185163800689,T105N22-1GFR085,2.2,-1G (inverted),Test Run 69
0.11502230447539352,16.2199323956939,T105N22-1GFR085,2.2,-1G (inverted),Test Run 69
0.11538772473780749,16.220631248233026,T105N22-1GFR085,2.2,-1G (inverted),Test Run 69
0.11550948107524535,16.22333968329165,T105N22-1GFR085,2.2,-1G (inverted),Test Run 69
0.11550948107524535,16.2230985944244,T105N22-1GFR085,2.2,-1G (inverted),Test Run 69
0.1155907023835734,16.2252714459869,T105N22-1GFR085,2.2,-1G (inverted),Test Run 69
0.11603734395431557,16.22990554022515,T105N22-1GFR085,2.2,-1G (inverted),Test Run 69
0.11599673330015363,16.229408103701775,T105N22-1GFR085,2.2,-1G (inverted),Test Run 69
0.11628093225424357,16.2321806256744,T105N22-1GFR085,2.2,-1G (inverted),Test Run 69
0.11632154290840956,16.232882529971274,T105N22-1GFR085,2.2,-1G (inverted),Test Run 69
0.11640268859168129,16.23537581610415,T105N22-1GFR085,2.2,-1G (inverted),Test Run 69
0.11640268859168129,16.23605940985415,T105N22-1GFR085,2.2,-1G (inverted),Test Run 69
0.11676810885409944,16.23815901922915,T105N22-1GFR085,2.2,-1G (inverted),Test Run 69
0.11676810885409944,16.238554221865776,T105N22-1GFR085,2.2,-1G (inverted),Test Run 69
0.1171335291165134,16.241322166201776,T105N22-1GFR085,2.2,-1G (inverted),Test Run 69
0.11725536107900758,16.2411970441314,T105N22-1GFR085,2.2,-1G (inverted),Test Run 69
0.11733650676227932,16.24534438299865,T105N22-1GFR085,2.2,-1G (inverted),Test Run 69
0.11782375898718761,16.2469755475494,T105N22-1GFR085,2.2,-1G (inverted),Test Run 69
0.11782375898718761,16.24760573553765,T105N22-1GFR085,2.2,-1G (inverted),Test Run 69
0.11782375898718761,16.248658591983023,T105N22-1GFR085,2.2,-1G (inverted),Test Run 69
0.11814856859543964,16.249342185733024,T105N22-1GFR085,2.2,-1G (inverted),Test Run 69
0.11831093558703944,16.251727134463525,T105N22-1GFR085,2.2,-1G (inverted),Test Run 69
0.11831093558703944,16.25455611395565,T105N22-1GFR085,2.2,-1G (inverted),Test Run 69
0.11871696650361951,16.255962974307273,T105N22-1GFR085,2.2,-1G (inverted),Test Run 69
0.11867635584945743,16.25698073553765,T105N22-1GFR085,2.2,-1G (inverted),Test Run 69
0.11912299742020364,16.2587995831939,T105N22-1GFR085,2.2,-1G (inverted),Test Run 69
0.11912299742020364,16.26147444891665,T105N22-1GFR085,2.2,-1G (inverted),Test Run 69
0.11924475375763746,16.26397231268615,T105N22-1GFR085,2.2,-1G (inverted),Test Run 69
0.11924475375763746,16.263551170108023,T105N22-1GFR085,2.2,-1G (inverted),Test Run 69
0.11969139532838367,16.264445335147023,T105N22-1GFR085,2.2,-1G (inverted),Test Run 69
0.11952902833678374,16.266422874209525,T105N22-1GFR085,2.2,-1G (inverted),Test Run 69
0.11989437297414554,16.2680692975494,T105N22-1GFR085,2.2,-1G (inverted),Test Run 69
0.12001620493663555,16.270451194522025,T105N22-1GFR085,2.2,-1G (inverted),Test Run 69
0.12001620493663555,16.271175987002525,T105N22-1GFR085,2.2,-1G (inverted),Test Run 69
0.12001620493663555,16.2742780988189,T105N22-1GFR085,2.2,-1G (inverted),Test Run 69
0.12034101454489161,16.275106651065023,T105N22-1GFR085,2.2,-1G (inverted),Test Run 69
0.12034101454489161,16.277235252139274,T105N22-1GFR085,2.2,-1G (inverted),Test Run 69
0.12070643480730976,16.279339439151023,T105N22-1GFR085,2.2,-1G (inverted),Test Run 69
0.12086880179890956,16.279859763858024,T105N22-1GFR085,2.2,-1G (inverted),Test Run 69
0.12099063376139971,16.281085044619775,T105N22-1GFR085,2.2,-1G (inverted),Test Run 69
0.12099063376139971,16.28251021551815,T105N22-1GFR085,2.2,-1G (inverted),Test Run 69
0.12139666467797978,16.283416587588526,T105N22-1GFR085,2.2,-1G (inverted),Test Run 69
0.12127483271548964,16.284896690127525,T105N22-1GFR085,2.2,-1G (inverted),Test Run 69
0.12172147428623181,16.2855177228424,T105N22-1GFR085,2.2,-1G (inverted),Test Run 69
0.12176200931534147,16.288888389346276,T105N22-1GFR085,2.2,-1G (inverted),Test Run 69
0.12188384127783161,16.288140708682274,T105N22-1GFR085,2.2,-1G (inverted),Test Run 69
0.12224926154024976,16.2909941022369,T105N22-1GFR085,2.2,-1G (inverted),Test Run 69
0.12224926154024976,16.292445213076775,T105N22-1GFR085,2.2,-1G (inverted),Test Run 69
0.12224926154024976,16.2957380597564,T105N22-1GFR085,2.2,-1G (inverted),Test Run 69
0.12261468180266775,16.295419151065026,T105N22-1GFR085,2.2,-1G (inverted),Test Run 69
0.12265529245682984,16.2958448712799,T105N22-1GFR085,2.2,-1G (inverted),Test Run 69
0.12277704879426769,16.297234946963524,T105N22-1GFR085,2.2,-1G (inverted),Test Run 69
0.12318307971084778,16.300066978213525,T105N22-1GFR085,2.2,-1G (inverted),Test Run 69
0.12306124774835764,16.3002790753814,T105N22-1GFR085,2.2,-1G (inverted),Test Run 69
0.12306124774835764,16.30166762518615,T105N22-1GFR085,2.2,-1G (inverted),Test Run 69
0.1233860573566137,16.304403526065023,T105N22-1GFR085,2.2,-1G (inverted),Test Run 69
0.12358911062742788,16.304989463565025,T105N22-1GFR085,2.2,-1G (inverted),Test Run 69
0.12362964565653752,16.307305747744774,T105N22-1GFR085,2.2,-1G (inverted),Test Run 69
0.12407628722728373,16.3083372418854,T105N22-1GFR085,2.2,-1G (inverted),Test Run 69
0.12395445526479358,16.3096952741119,T105N22-1GFR085,2.2,-1G (inverted),Test Run 69
0.12431987552721173,16.3117796246979,T105N22-1GFR085,2.2,-1G (inverted),Test Run 69
0.12431987552721173,16.3103880231354,T105N22-1GFR085,2.2,-1G (inverted),Test Run 69
0.12436048618137367,16.3108503644439,T105N22-1GFR085,2.2,-1G (inverted),Test Run 69
0.12448231814386382,16.31311019110415,T105N22-1GFR085,2.2,-1G (inverted),Test Run 69
0.12488827343539162,16.315630943057275,T105N22-1GFR085,2.2,-1G (inverted),Test Run 69
0.12488827343539162,16.31494887518615,T105N22-1GFR085,2.2,-1G (inverted),Test Run 69
0.12545674696862796,16.3172315900299,T105N22-1GFR085,2.2,-1G (inverted),Test Run 69
0.1255378926518997,16.318145591494776,T105N22-1GFR085,2.2,-1G (inverted),Test Run 69
0.12561911396022776,16.3187864606354,T105N22-1GFR085,2.2,-1G (inverted),Test Run 69
0.12561911396022776,16.322384483096275,T105N22-1GFR085,2.2,-1G (inverted),Test Run 69
0.12598453422264172,16.322450095889273,T105N22-1GFR085,2.2,-1G (inverted),Test Run 69
0.12586270226015173,16.3235212628814,T105N22-1GFR085,2.2,-1G (inverted),Test Run 69
0.12622812252256974,16.323866111514274,T105N22-1GFR085,2.2,-1G (inverted),Test Run 69
0.12630934383089779,16.32550337958065,T105N22-1GFR085,2.2,-1G (inverted),Test Run 69
0.126390565139226,16.3273390119049,T105N22-1GFR085,2.2,-1G (inverted),Test Run 69
0.12667476409331593,16.3295194928619,T105N22-1GFR085,2.2,-1G (inverted),Test Run 69
0.12667476409331593,16.33021529364315,T105N22-1GFR085,2.2,-1G (inverted),Test Run 69
0.12667476409331593,16.33294203924865,T105N22-1GFR085,2.2,-1G (inverted),Test Run 69
0.12720255134733388,16.332794028994776,T105N22-1GFR085,2.2,-1G (inverted),Test Run 69
0.1272837726556579,16.3344023053619,T105N22-1GFR085,2.2,-1G (inverted),Test Run 69
0.1274461396472577,16.335587913272025,T105N22-1GFR085,2.2,-1G (inverted),Test Run 69
0.12773033860134764,16.3343290631744,T105N22-1GFR085,2.2,-1G (inverted),Test Run 69
0.12773033860134764,16.33471511053765,T105N22-1GFR085,2.2,-1G (inverted),Test Run 69
0.12773033860134764,16.33571761297915,T105N22-1GFR085,2.2,-1G (inverted),Test Run 69
0.1280551482096037,16.33793013739315,T105N22-1GFR085,2.2,-1G (inverted),Test Run 69
0.12821759082625594,16.33921645331115,T105N22-1GFR085,2.2,-1G (inverted),Test Run 69
0.12842056847202185,16.34011977362365,T105N22-1GFR085,2.2,-1G (inverted),Test Run 69
0.12874537808027386,16.340629417178274,T105N22-1GFR085,2.2,-1G (inverted),Test Run 69
0.1287859887344358,16.3436476056549,T105N22-1GFR085,2.2,-1G (inverted),Test Run 69
0.12911079834269187,16.3429075543854,T105N22-1GFR085,2.2,-1G (inverted),Test Run 69
0.12911079834269187,16.3433714215729,T105N22-1GFR085,2.2,-1G (inverted),Test Run 69
0.12919201965101995,16.346375877139273,T105N22-1GFR085,2.2,-1G (inverted),Test Run 69
0.12931377598845376,16.3462034528229,T105N22-1GFR085,2.2,-1G (inverted),Test Run 69
0.12959805056760001,16.346745139834525,T105N22-1GFR085,2.2,-1G (inverted),Test Run 69
0.12963858559670982,16.349000388858023,T105N22-1GFR085,2.2,-1G (inverted),Test Run 69
0.13016644847578004,16.3482527081939,T105N22-1GFR085,2.2,-1G (inverted),Test Run 69
0.1302475941590518,16.35077956366265,T105N22-1GFR085,2.2,-1G (inverted),Test Run 69
0.1302475941590518,16.35206587958065,T105N22-1GFR085,2.2,-1G (inverted),Test Run 69
0.13053186873819805,16.35371840643615,T105N22-1GFR085,2.2,-1G (inverted),Test Run 69
0.13077545703812607,16.354374534365775,T105N22-1GFR085,2.2,-1G (inverted),Test Run 69
0.13073484638395994,16.354569846865775,T105N22-1GFR085,2.2,-1G (inverted),Test Run 69
0.13089721337555987,16.356800681826776,T105N22-1GFR085,2.2,-1G (inverted),Test Run 69
