Repository: schandel33/gitrep

# Nozzle Tensile Test Analysis

Stress-vs-strain analysis of tensile pulls across 4 nozzle sizes (0.6, 1.4,
2.2, 2.6 mm) x 2 print-gravity orientations (+1G upright / -1G inverted),
printed at 105 C with a 0.85 flow ratio.

## Data-quality issues found and how they're handled

1. **Load-cell zero offset.** 10 of 17 runs record small negative Load
   values for the first handful of samples (up to ~180, always <0.5% of the
   file) before the crosshead starts moving — load-cell noise around zero,
   not real load. The script computes the mean Load over all
   pre-motion samples (`Crosshead < crosshead_zero_threshold_mm`) and
   subtracts it from the whole run.
2.

File: nozzle_tensile_analysis/analysis_output/all_curves_tidy.csv (part 110 of 151)
Strain,Stress_MPa,condition,nozzle_mm,gravity,run
0.13110026664637808,16.357122642276025,T105N22-1GFR085,2.2,-1G (inverted),Test Run 69
0.13138446560046801,16.357467490908775,T105N22-1GFR085,2.2,-1G (inverted),Test Run 69
0.13138446560046801,16.35992720770565,T105N22-1GFR085,2.2,-1G (inverted),Test Run 69
0.13162805390039603,16.361698753115775,T105N22-1GFR085,2.2,-1G (inverted),Test Run 69
0.13158744324623395,16.3613798444244,T105N22-1GFR085,2.2,-1G (inverted),Test Run 69
0.13203408481697612,16.361312705752525,T105N22-1GFR085,2.2,-1G (inverted),Test Run 69
0.1320746954711421,16.36519301581115,T105N22-1GFR085,2.2,-1G (inverted),Test Run 69
0.13227767311690397,16.366000205752524,T105N22-1GFR085,2.2,-1G (inverted),Test Run 69
0.13252126141683196,16.364076072451773,T105N22-1GFR085,2.2,-1G (inverted),Test Run 69
0.13252126141683196,16.3657835309479,T105N22-1GFR085,2.2,-1G (inverted),Test Run 69
0.13252126141683196,16.366802818057273,T105N22-1GFR085,2.2,-1G (inverted),Test Run 69
0.13288668167924594,16.368124229190023,T105N22-1GFR085,2.2,-1G (inverted),Test Run 69
0.13308965932501185,16.369328147647025,T105N22-1GFR085,2.2,-1G (inverted),Test Run 69
0.1332521019416641,16.3690382306549,T105N22-1GFR085,2.2,-1G (inverted),Test Run 69
0.13353630089575402,16.3700804059479,T105N22-1GFR085,2.2,-1G (inverted),Test Run 69
0.1334144689332639,16.3713651959869,T105N22-1GFR085,2.2,-1G (inverted),Test Run 69
0.1334144689332639,16.37198012518615,T105N22-1GFR085,2.2,-1G (inverted),Test Run 69
0.13373927854151993,16.373980552432275,T105N22-1GFR085,2.2,-1G (inverted),Test Run 69
0.13390172115817217,16.372601157901023,T105N22-1GFR085,2.2,-1G (inverted),Test Run 69
0.13414530945810002,16.374989158389276,T105N22-1GFR085,2.2,-1G (inverted),Test Run 69
0.13451072972051817,16.374358970401026,T105N22-1GFR085,2.2,-1G (inverted),Test Run 69
0.13442950841218998,16.3763792340729,T105N22-1GFR085,2.2,-1G (inverted),Test Run 69
0.13491676063709826,16.377886802432275,T105N22-1GFR085,2.2,-1G (inverted),Test Run 69
0.13499790632036998,16.377747947451773,T105N22-1GFR085,2.2,-1G (inverted),Test Run 69
0.13499790632036998,16.3784529035064,T105N22-1GFR085,2.2,-1G (inverted),Test Run 69
0.1351603489370261,16.3807493512604,T105N22-1GFR085,2.2,-1G (inverted),Test Run 69
0.13548515854527815,16.382032615420524,T105N22-1GFR085,2.2,-1G (inverted),Test Run 69
0.13548515854527815,16.3818220441314,T105N22-1GFR085,2.2,-1G (inverted),Test Run 69
0.13576935749936808,16.3818556134674,T105N22-1GFR085,2.2,-1G (inverted),Test Run 69
0.13580996815353422,16.3821974103424,T105N22-1GFR085,2.2,-1G (inverted),Test Run 69
0.13605355645345818,16.383624107119775,T105N22-1GFR085,2.2,-1G (inverted),Test Run 69
0.13605355645345818,16.383949119326775,T105N22-1GFR085,2.2,-1G (inverted),Test Run 69
0.13650019802420424,16.384376365420525,T105N22-1GFR085,2.2,-1G (inverted),Test Run 69
0.13650019802420424,16.386198264834526,T105N22-1GFR085,2.2,-1G (inverted),Test Run 69
0.13682500763245625,16.385861045596275,T105N22-1GFR085,2.2,-1G (inverted),Test Run 69
0.13674378632413223,16.38653090643615,T105N22-1GFR085,2.2,-1G (inverted),Test Run 69
0.13690615331573203,16.38701003241265,T105N22-1GFR085,2.2,-1G (inverted),Test Run 69
0.13719035226982212,16.38707564520565,T105N22-1GFR085,2.2,-1G (inverted),Test Run 69
0.13719035226982212,16.38899672674865,T105N22-1GFR085,2.2,-1G (inverted),Test Run 69
0.1370279852782222,16.38841841864315,T105N22-1GFR085,2.2,-1G (inverted),Test Run 69
0.13743401619480225,16.38980239081115,T105N22-1GFR085,2.2,-1G (inverted),Test Run 69
0.1375557725322401,16.390373069522024,T105N22-1GFR085,2.2,-1G (inverted),Test Run 69
0.13779936083216393,16.392664939639275,T105N22-1GFR085,2.2,-1G (inverted),Test Run 69
0.13816478109458208,16.393270713565023,T105N22-1GFR085,2.2,-1G (inverted),Test Run 69
0.13808363541131036,16.391764671084523,T105N22-1GFR085,2.2,-1G (inverted),Test Run 69
0.13808363541131036,16.393328696963525,T105N22-1GFR085,2.2,-1G (inverted),Test Run 69
0.13857081201116217,16.393079978701774,T105N22-1GFR085,2.2,-1G (inverted),Test Run 69
0.13853020135700023,16.395846397158774,T105N22-1GFR085,2.2,-1G (inverted),Test Run 69
0.13865203331949022,16.3956648175689,T105N22-1GFR085,2.2,-1G (inverted),Test Run 69
0.13905798861101804,16.395467979190023,T105N22-1GFR085,2.2,-1G (inverted),Test Run 69
0.13901745358190837,16.395907432315024,T105N22-1GFR085,2.2,-1G (inverted),Test Run 69
0.13946401952759813,16.396652061221275,T105N22-1GFR085,2.2,-1G (inverted),Test Run 69
0.13946401952759813,16.396514732119776,T105N22-1GFR085,2.2,-1G (inverted),Test Run 69
0.13942340887343618,16.397111350772025,T105N22-1GFR085,2.2,-1G (inverted),Test Run 69
0.13970760782752611,16.3981565778229,T105N22-1GFR085,2.2,-1G (inverted),Test Run 69
0.1399512717525064,16.399261314151026,T105N22-1GFR085,2.2,-1G (inverted),Test Run 69
0.13999180678161607,16.401103049990773,T105N22-1GFR085,2.2,-1G (inverted),Test Run 69
0.1403572270440342,16.400033408877526,T105N22-1GFR085,2.2,-1G (inverted),Test Run 69
0.1403166163898681,16.40204909491265,T105N22-1GFR085,2.2,-1G (inverted),Test Run 69
0.1403166163898681,16.40019362616265,T105N22-1GFR085,2.2,-1G (inverted),Test Run 69
0.14060089096901449,16.4008909528229,T105N22-1GFR085,2.2,-1G (inverted),Test Run 69
0.14104745691470424,16.403558189151024,T105N22-1GFR085,2.2,-1G (inverted),Test Run 69
0.14092562495221408,16.401637107608025,T105N22-1GFR085,2.2,-1G (inverted),Test Run 69
0.14133165586879418,16.4017530744049,T105N22-1GFR085,2.2,-1G (inverted),Test Run 69
0.1414128771771224,16.404916221377526,T105N22-1GFR085,2.2,-1G (inverted),Test Run 69
0.14177829743954037,16.404090720889275,T105N22-1GFR085,2.2,-1G (inverted),Test Run 69
0.14177829743954037,16.402349693057275,T105N22-1GFR085,2.2,-1G (inverted),Test Run 69
0.14206249639363033,16.403277427432275,T105N22-1GFR085,2.2,-1G (inverted),Test Run 69
0.1420218857394684,16.40517562079165,T105N22-1GFR085,2.2,-1G (inverted),Test Run 69
0.14259028364764828,16.404742271182275,T105N22-1GFR085,2.2,-1G (inverted),Test Run 69
0.14259028364764828,16.40591567206115,T105N22-1GFR085,2.2,-1G (inverted),Test Run 69
0.14283387194757224,16.40713637518615,T105N22-1GFR085,2.2,-1G (inverted),Test Run 69
0.1431181465267185,16.4064161603424,T105N22-1GFR085,2.2,-1G (inverted),Test Run 69
0.14307753587255642,16.406918174502525,T105N22-1GFR085,2.2,-1G (inverted),Test Run 69
0.14307753587255642,16.40807936835015,T105N22-1GFR085,2.2,-1G (inverted),Test Run 69
0.1435241018182463,16.408672935244773,T105N22-1GFR085,2.2,-1G (inverted),Test Run 69
0.14348349116408018,16.408927757022024,T105N22-1GFR085,2.2,-1G (inverted),Test Run 69
0.14388952208066444,16.408097678897025,T105N22-1GFR085,2.2,-1G (inverted),Test Run 69
0.1441737210347544,16.40971511053765,T105N22-1GFR085,2.2,-1G (inverted),Test Run 69
0.14405196469731654,16.4095487897369,T105N22-1GFR085,2.2,-1G (inverted),Test Run 69
0.14449853064300627,16.411231834170525,T105N22-1GFR085,2.2,-1G (inverted),Test Run 69
0.14449853064300627,16.41047194647515,T105N22-1GFR085,2.2,-1G (inverted),Test Run 69
0.14445791998884433,16.410967857119775,T105N22-1GFR085,2.2,-1G (inverted),Test Run 69
0.14482334025126234,16.410360557315023,T105N22-1GFR085,2.2,-1G (inverted),Test Run 69
0.14502631789702422,16.40832350897515,T105N22-1GFR085,2.2,-1G (inverted),Test Run 69
0.1451075392053524,16.41114028143615,T105N22-1GFR085,2.2,-1G (inverted),Test Run 69
0.14547295946777042,16.41224654364315,T105N22-1GFR085,2.2,-1G (inverted),Test Run 69
0.1455135701219325,16.41343520331115,T105N22-1GFR085,2.2,-1G (inverted),Test Run 69
0.1455135701219325,16.414063865420523,T105N22-1GFR085,2.2,-1G (inverted),Test Run 69
0.14571654776769438,16.413368064639275,T105N22-1GFR085,2.2,-1G (inverted),Test Run 69
0.1460819680301124,16.41426528143615,T105N22-1GFR085,2.2,-1G (inverted),Test Run 69
0.1460007467217843,16.414738303897025,T105N22-1GFR085,2.2,-1G (inverted),Test Run 69
0.14656922025502067,16.41526625799865,T105N22-1GFR085,2.2,-1G (inverted),Test Run 69
0.14665036593829242,16.4127394025299,T105N22-1GFR085,2.2,-1G (inverted),Test Run 69
0.14685341920911063,16.414213401553276,T105N22-1GFR085,2.2,-1G (inverted),Test Run 69
0.14685341920911063,16.41490767645565,T105N22-1GFR085,2.2,-1G (inverted),Test Run 69
0.14713761816320056,16.41462233710015,T105N22-1GFR085,2.2,-1G (inverted),Test Run 69
0.14717822881736667,16.4143431012604,T105N22-1GFR085,2.2,-1G (inverted),Test Run 69
0.1475841841088903,16.417005759951774,T105N22-1GFR085,2.2,-1G (inverted),Test Run 69
0.14774662672554656,16.41567214178765,T105N22-1GFR085,2.2,-1G (inverted),Test Run 69
0.14790899371714636,16.416131431338524,T105N22-1GFR085,2.2,-1G (inverted),Test Run 69
0.14790899371714636,16.418731528994776,T105N22-1GFR085,2.2,-1G (inverted),Test Run 69
0.1482744139795645,16.416715842959526,T105N22-1GFR085,2.2,-1G (inverted),Test Run 69
0.14819319267123646,16.417889243838523,T105N22-1GFR085,2.2,-1G (inverted),Test Run 69
0.14863983424198252,16.417005759951774,T105N22-1GFR085,2.2,-1G (inverted),Test Run 69
0.14892403319607259,16.41690200018615,T105N22-1GFR085,2.2,-1G (inverted),Test Run 69
0.1488428118877444,16.417326194522026,T105N22-1GFR085,2.2,-1G (inverted),Test Run 69
0.14924884280432446,16.416810447451773,T105N22-1GFR085,2.2,-1G (inverted),Test Run 69
0.14924884280432446,16.4180937116119,T105N22-1GFR085,2.2,-1G (inverted),Test Run 69
0.14912701084183433,16.418524009463525,T105N22-1GFR085,2.2,-1G (inverted),Test Run 69
0.14957365241258053,16.42005904364315,T105N22-1GFR085,2.2,-1G (inverted),Test Run 69
0.1498172407125045,16.4196165387604,T105N22-1GFR085,2.2,-1G (inverted),Test Run 69
0.1498172407125045,16.41943343329165,T105N22-1GFR085,2.2,-1G (inverted),Test Run 69
0.15022327162908863,16.41890395331115,T105N22-1GFR085,2.2,-1G (inverted),Test Run 69
0.15022327162908863,16.4174177472564,T105N22-1GFR085,2.2,-1G (inverted),Test Run 69
0.15022327162908863,16.4208448712799,T105N22-1GFR085,2.2,-1G (inverted),Test Run 69
0.1505886918915026,16.421183616397023,T105N22-1GFR085,2.2,-1G (inverted),Test Run 69
0.15103525783719246,16.42081587958065,T105N22-1GFR085,2.2,-1G (inverted),Test Run 69
0.15103525783719246,16.4212599103424,T105N22-1GFR085,2.2,-1G (inverted),Test Run 69
0.1514412887537766,16.420516807315025,T105N22-1GFR085,2.2,-1G (inverted),Test Run 69
0.15152251006210063,16.420048362490775,T105N22-1GFR085,2.2,-1G (inverted),Test Run 69
0.15180670901619056,16.42062056708065,T105N22-1GFR085,2.2,-1G (inverted),Test Run 69
0.15213151862444663,16.4212431256744,T105N22-1GFR085,2.2,-1G (inverted),Test Run 69
0.15213151862444663,16.421298057315024,T105N22-1GFR085,2.2,-1G (inverted),Test Run 69
0.15209090797028468,16.421623069522024,T105N22-1GFR085,2.2,-1G (inverted),Test Run 69
0.15245632823269864,16.421229392764275,T105N22-1GFR085,2.2,-1G (inverted),Test Run 69
0.15237510692437461,16.421786338565024,T105N22-1GFR085,2.2,-1G (inverted),Test Run 69
0.15286235914928278,16.42132094549865,T105N22-1GFR085,2.2,-1G (inverted),Test Run 69
0.1532277037866446,16.421612388369773,T105N22-1GFR085,2.2,-1G (inverted),Test Run 69
0.15314655810337285,16.422440940615775,T105N22-1GFR085,2.2,-1G (inverted),Test Run 69
0.15314655810337285,16.42206862616265,T105N22-1GFR085,2.2,-1G (inverted),Test Run 69
0.15371495601155274,16.4212263410064,T105N22-1GFR085,2.2,-1G (inverted),Test Run 69
0.15387732300315254,16.423263389346275,T105N22-1GFR085,2.2,-1G (inverted),Test Run 69
0.15416152195724261,16.421806174990774,T105N22-1GFR085,2.2,-1G (inverted),Test Run 69
0.15436457522806082,16.42160628485415,T105N22-1GFR085,2.2,-1G (inverted),Test Run 69
0.15436457522806082,16.4213896100494,T105N22-1GFR085,2.2,-1G (inverted),Test Run 69
0.15485175182791264,16.424464256045525,T105N22-1GFR085,2.2,-1G (inverted),Test Run 69
0.15485175182791264,16.422599632022024,T105N22-1GFR085,2.2,-1G (inverted),Test Run 69
0.15489236248207877,16.420223838565025,T105N22-1GFR085,2.2,-1G (inverted),Test Run 69
0.1551359507820026,16.423177940127523,T105N22-1GFR085,2.2,-1G (inverted),Test Run 69
0.15542014973609658,16.421806174990774,T105N22-1GFR085,2.2,-1G (inverted),Test Run 69
0.15542014973609658,16.421558982608026,T105N22-1GFR085,2.2,-1G (inverted),Test Run 69
0.15578556999851068,16.420440513369776,T105N22-1GFR085,2.2,-1G (inverted),Test Run 69
0.1557449593443486,16.419947654483025,T105N22-1GFR085,2.2,-1G (inverted),Test Run 69
0.1557449593443486,16.4202741925689,T105N22-1GFR085,2.2,-1G (inverted),Test Run 69
0.15602915829843853,16.420399314639276,T105N22-1GFR085,2.2,-1G (inverted),Test Run 69
0.15631343287758495,16.420049888369775,T105N22-1GFR085,2.2,-1G (inverted),Test Run 69
0.15651641052334683,16.42261489081115,T105N22-1GFR085,2.2,-1G (inverted),Test Run 69
0.1570035871232027,16.42253401922915,T105N22-1GFR085,2.2,-1G (inverted),Test Run 69
0.1568412201316029,16.420619041201775,T105N22-1GFR085,2.2,-1G (inverted),Test Run 69
0.15728778607729263,16.420440513369776,T105N22-1GFR085,2.2,-1G (inverted),Test Run 69
0.15728778607729263,16.4218122785064,T105N22-1GFR085,2.2,-1G (inverted),Test Run 69
0.15745022869394487,16.421891624209525,T105N22-1GFR085,2.2,-1G (inverted),Test Run 69
0.15753145000227292,16.419039756533774,T105N22-1GFR085,2.2,-1G (inverted),Test Run 69
0.15785625961052493,16.419300681826776,T105N22-1GFR085,2.2,-1G (inverted),Test Run 69
0.15781564895636285,16.418510276553274,T105N22-1GFR085,2.2,-1G (inverted),Test Run 69
0.15801862660212473,16.42093794989315,T105N22-1GFR085,2.2,-1G (inverted),Test Run 69
0.15826221490205275,16.4203321759674,T105N22-1GFR085,2.2,-1G (inverted),Test Run 69
0.15826221490205275,16.4201612775299,T105N22-1GFR085,2.2,-1G (inverted),Test Run 69
0.15850587882703304,16.4216429059479,T105N22-1GFR085,2.2,-1G (inverted),Test Run 69
0.1589118341185607,16.42119124579165,T105N22-1GFR085,2.2,-1G (inverted),Test Run 69
0.15903366608105082,16.420562583682276,T105N22-1GFR085,2.2,-1G (inverted),Test Run 69
0.1593584756893069,16.4214308087799,T105N22-1GFR085,2.2,-1G (inverted),Test Run 69
0.15956145333506877,16.420867759463526,T105N22-1GFR085,2.2,-1G (inverted),Test Run 69
0.15964267464339685,16.421049339053276,T105N22-1GFR085,2.2,-1G (inverted),Test Run 69
0.15964267464339685,16.419784385440025,T105N22-1GFR085,2.2,-1G (inverted),Test Run 69
0.15992687359748692,16.418575889346275,T105N22-1GFR085,2.2,-1G (inverted),Test Run 69
0.16000809490581094,16.418417197940023,T105N22-1GFR085,2.2,-1G (inverted),Test Run 69
0.16029229385990493,16.420516807315025,T105N22-1GFR085,2.2,-1G (inverted),Test Run 69
0.16057649281399486,16.420196372744776,T105N22-1GFR085,2.2,-1G (inverted),Test Run 69
0.16065771412231902,16.419088584658773,T105N22-1GFR085,2.2,-1G (inverted),Test Run 69
0.160941913076413,16.419674522158775,T105N22-1GFR085,2.2,-1G (inverted),Test Run 69
0.160941913076413,16.41891158270565,T105N22-1GFR085,2.2,-1G (inverted),Test Run 69
0.16110428006800878,16.42004378485415,T105N22-1GFR085,2.2,-1G (inverted),Test Run 69
0.1613479439929931,16.4203565900299,T105N22-1GFR085,2.2,-1G (inverted),Test Run 69
0.16159153229291692,16.4191511456939,T105N22-1GFR085,2.2,-1G (inverted),Test Run 69
0.16175389928451686,16.41794264960015,T105N22-1GFR085,2.2,-1G (inverted),Test Run 69
0.16195695255533507,16.419637901065023,T105N22-1GFR085,2.2,-1G (inverted),Test Run 69
0.16179450993868283,16.4185911481354,T105N22-1GFR085,2.2,-1G (inverted),Test Run 69
0.16211931954693487,16.41954634833065,T105N22-1GFR085,2.2,-1G (inverted),Test Run 69
0.16211931954693487,16.418905479190023,T105N22-1GFR085,2.2,-1G (inverted),Test Run 69
0.16252535046351493,16.41883834051815,T105N22-1GFR085,2.2,-1G (inverted),Test Run 69
0.1626471068009528,16.419821006533773,T105N22-1GFR085,2.2,-1G (inverted),Test Run 69
0.16301252706337094,16.4170759503814,T105N22-1GFR085,2.2,-1G (inverted),Test Run 69
0.16309374837169902,16.41715377020565,T105N22-1GFR085,2.2,-1G (inverted),Test Run 69
0.16341855797995103,16.419576865908773,T105N22-1GFR085,2.2,-1G (inverted),Test Run 69
0.1637433675882071,16.4162962262604,T105N22-1GFR085,2.2,-1G (inverted),Test Run 69
0.1637433675882071,16.416151267764274,T105N22-1GFR085,2.2,-1G (inverted),Test Run 69
0.16378397824236904,16.41737349676815,T105N22-1GFR085,2.2,-1G (inverted),Test Run 69
0.16419000915894913,16.418450767276024,T105N22-1GFR085,2.2,-1G (inverted),Test Run 69
0.1641493985047872,16.416166526553276,T105N22-1GFR085,2.2,-1G (inverted),Test Run 69
0.16471779641296708,16.415157920596275,T105N22-1GFR085,2.2,-1G (inverted),Test Run 69
0.16488016340456688,16.41640608954165,T105N22-1GFR085,2.2,-1G (inverted),Test Run 69
0.16492077405872896,16.4150266950104,T105N22-1GFR085,2.2,-1G (inverted),Test Run 69
0.16492077405872896,16.41511061835015,T105N22-1GFR085,2.2,-1G (inverted),Test Run 69
0.1654486369378032,16.415695029971275,T105N22-1GFR085,2.2,-1G (inverted),Test Run 69
0.1654080262836371,16.414156944033774,T105N22-1GFR085,2.2,-1G (inverted),Test Run 69
0.16593581353765505,16.41298812079165,T105N22-1GFR085,2.2,-1G (inverted),Test Run 69
0.16613879118342095,16.41336196112365,T105N22-1GFR085,2.2,-1G (inverted),Test Run 69
0.1662606231459111,16.415113670108024,T105N22-1GFR085,2.2,-1G (inverted),Test Run 69
0.16650421144583508,16.41406081366265,T105N22-1GFR085,2.2,-1G (inverted),Test Run 69
0.16650421144583508,16.41370375799865,T105N22-1GFR085,2.2,-1G (inverted),Test Run 69
0.16658543275416313,16.41419203924865,T105N22-1GFR085,2.2,-1G (inverted),Test Run 69
0.16699146367074322,16.4115598981354,T105N22-1GFR085,2.2,-1G (inverted),Test Run 69
0.16703199869985286,16.41264479803765,T105N22-1GFR085,2.2,-1G (inverted),Test Run 69
0.16719444131650912,16.41095259833065,T105N22-1GFR085,2.2,-1G (inverted),Test Run 69
0.1676410828872513,16.41362136053765,T105N22-1GFR085,2.2,-1G (inverted),Test Run 69
0.16755986157892727,16.412518150088523,T105N22-1GFR085,2.2,-1G (inverted),Test Run 69
0.16755986157892727,16.41183913397515,T105N22-1GFR085,2.2,-1G (inverted),Test Run 69
0.16796589249550736,16.412418967959525,T105N22-1GFR085,2.2,-1G (inverted),Test Run 69
0.1680470381787791,16.41096938299865,T105N22-1GFR085,2.2,-1G (inverted),Test Run 69
0.16816887014126924,16.41217330145565,T105N22-1GFR085,2.2,-1G (inverted),Test Run 69
0.16857490105784934,16.410490257022026,T105N22-1GFR085,2.2,-1G (inverted),Test Run 69
0.16877787870361524,16.410563499209523,T105N22-1GFR085,2.2,-1G (inverted),Test Run 69
0.16910268831186712,16.409774619815025,T105N22-1GFR085,2.2,-1G (inverted),Test Run 69
0.16910268831186712,16.40920241522515,T105N22-1GFR085,2.2,-1G (inverted),Test Run 69
0.16922452027435728,16.41068404364315,T105N22-1GFR085,2.2,-1G (inverted),Test Run 69
0.16938688726595721,16.4076933209869,T105N22-1GFR085,2.2,-1G (inverted),Test Run 69
0.1698335288367034,16.407218772647024,T105N22-1GFR085,2.2,-1G (inverted),Test Run 69
0.1697929181825373,16.407768089053274,T105N22-1GFR085,2.2,-1G (inverted),Test Run 69
0.1702394841282311,16.4079542462799,T105N22-1GFR085,2.2,-1G (inverted),Test Run 69
0.17032070543655525,16.4076368634674,T105N22-1GFR085,2.2,-1G (inverted),Test Run 69
0.17032070543655525,16.4069608991119,T105N22-1GFR085,2.2,-1G (inverted),Test Run 69
0.1705642937364831,16.405901939151025,T105N22-1GFR085,2.2,-1G (inverted),Test Run 69
0.1709703246530632,16.405877525088524,T105N22-1GFR085,2.2,-1G (inverted),Test Run 69
0.17092971399890125,16.40696547674865,T105N22-1GFR085,2.2,-1G (inverted),Test Run 69
0.17137635556964328,16.406910545108026,T105N22-1GFR085,2.2,-1G (inverted),Test Run 69
0.17149811190708114,16.4058714215729,T105N22-1GFR085,2.2,-1G (inverted),Test Run 69
0.17161994386957127,16.404119712588525,T105N22-1GFR085,2.2,-1G (inverted),Test Run 69
0.17202597478615136,16.404606467959525,T105N22-1GFR085,2.2,-1G (inverted),Test Run 69
0.17202597478615136,16.404583579776023,T105N22-1GFR085,2.2,-1G (inverted),Test Run 69
0.17202597478615136,16.40446608710015,T105N22-1GFR085,2.2,-1G (inverted),Test Run 69
0.17251315138600723,16.403004295108026,T105N22-1GFR085,2.2,-1G (inverted),Test Run 69
0.1727161290317691,16.402699119326776,T105N22-1GFR085,2.2,-1G (inverted),Test Run 69
0.17275673968593522,16.403463584658773,T105N22-1GFR085,2.2,-1G (inverted),Test Run 69
0.1732033812566774,16.40340865301815,T105N22-1GFR085,2.2,-1G (inverted),Test Run 69
0.17324399191083933,16.402430564639275,T105N22-1GFR085,2.2,-1G (inverted),Test Run 69
0.17324399191083933,16.402117759463525,T105N22-1GFR085,2.2,-1G (inverted),Test Run 69
0.17369055785653326,16.40082991766665,T105N22-1GFR085,2.2,-1G (inverted),Test Run 69
0.1739747568106232,16.3998899762604,T105N22-1GFR085,2.2,-1G (inverted),Test Run 69
0.17413719942727543,16.400460654971276,T105N22-1GFR085,2.2,-1G (inverted),Test Run 69
0.17446200903553133,16.397979575869776,T105N22-1GFR085,2.2,-1G (inverted),Test Run 69
0.17454323034385552,16.3993513410064,T105N22-1GFR085,2.2,-1G (inverted),Test Run 69
0.17490857498122123,16.399053794619775,T105N22-1GFR085,2.2,-1G (inverted),Test Run 69
0.17490857498122123,16.39951003241265,T105N22-1GFR085,2.2,-1G (inverted),Test Run 69
0.17519284956036346,16.397640830752525,T105N22-1GFR085,2.2,-1G (inverted),Test Run 69
0.17523338458947324,16.397775108096276,T105N22-1GFR085,2.2,-1G (inverted),Test Run 69
0.17568002616021947,16.3973097150299,T105N22-1GFR085,2.2,-1G (inverted),Test Run 69
0.17568002616021947,16.395036155459525,T105N22-1GFR085,2.2,-1G (inverted),Test Run 69
0.17608605707679956,16.396342307803273,T105N22-1GFR085,2.2,-1G (inverted),Test Run 69
0.17624842406839933,16.39491255926815,T105N22-1GFR085,2.2,-1G (inverted),Test Run 69
0.17624842406839933,16.393824607608025,T105N22-1GFR085,2.2,-1G (inverted),Test Run 69
0.17641086668505143,16.393534690615773,T105N22-1GFR085,2.2,-1G (inverted),Test Run 69
0.17685743263074535,16.3927366559479,T105N22-1GFR085,2.2,-1G (inverted),Test Run 69
0.17681682197657922,16.39288619208065,T105N22-1GFR085,2.2,-1G (inverted),Test Run 69
0.17738529550981558,16.39134810614315,T105N22-1GFR085,2.2,-1G (inverted),Test Run 69
0.17742583053892538,16.3920851056549,T105N22-1GFR085,2.2,-1G (inverted),Test Run 69
0.17750705184724938,16.3888212506744,T105N22-1GFR085,2.2,-1G (inverted),Test Run 69
0.17750705184724938,16.39182875799865,T105N22-1GFR085,2.2,-1G (inverted),Test Run 69
0.17791308276383352,16.389124900576775,T105N22-1GFR085,2.2,-1G (inverted),Test Run 69
0.17783186145550545,16.389105064151025,T105N22-1GFR085,2.2,-1G (inverted),Test Run 69
0.17823789237208554,16.389422446963525,T105N22-1GFR085,2.2,-1G (inverted),Test Run 69
0.17844087001785147,16.389645225283775,T105N22-1GFR085,2.2,-1G (inverted),Test Run 69
0.17860331263450355,16.38758071112365,T105N22-1GFR085,2.2,-1G (inverted),Test Run 69
0.17904987858019342,16.387420493838526,T105N22-1GFR085,2.2,-1G (inverted),Test Run 69
0.17904987858019342,16.388497764346276,T105N22-1GFR085,2.2,-1G (inverted),Test Run 69
0.17904987858019342,16.386378318545525,T105N22-1GFR085,2.2,-1G (inverted),Test Run 69
0.17957774145926367,16.387359458682276,T105N22-1GFR085,2.2,-1G (inverted),Test Run 69
0.17974010845086347,16.386627036807276,T105N22-1GFR085,2.2,-1G (inverted),Test Run 69
0.17990255106751973,16.38561080145565,T105N22-1GFR085,2.2,-1G (inverted),Test Run 69
0.1802273606757716,16.385474998233025,T105N22-1GFR085,2.2,-1G (inverted),Test Run 69
0.1802273606757716,16.38339675116265,T105N22-1GFR085,2.2,-1G (inverted),Test Run 69
0.1802273606757716,16.3825147931549,T105N22-1GFR085,2.2,-1G (inverted),Test Run 69
0.18075514792978956,16.384290916201774,T105N22-1GFR085,2.2,-1G (inverted),Test Run 69
0.1810393468838795,16.38298323797915,T105N22-1GFR085,2.2,-1G (inverted),Test Run 69
0.1811205681922077,16.3810667340729,T105N22-1GFR085,2.2,-1G (inverted),Test Run 69
0.18140476714629764,16.38294966864315,T105N22-1GFR085,2.2,-1G (inverted),Test Run 69
0.18160774479205952,16.381059104678275,T105N22-1GFR085,2.2,-1G (inverted),Test Run 69
0.1818919437461535,16.37968581366265,T105N22-1GFR085,2.2,-1G (inverted),Test Run 69
0.1818919437461535,16.37878401922915,T105N22-1GFR085,2.2,-1G (inverted),Test Run 69
0.18197316505447753,16.37812331366265,T105N22-1GFR085,2.2,-1G (inverted),Test Run 69
0.18217614270024343,16.3797239606354,T105N22-1GFR085,2.2,-1G (inverted),Test Run 69
0.18254156296266158,16.37842543768615,T105N22-1GFR085,2.2,-1G (inverted),Test Run 69
0.18246034165433353,16.378326255557276,T105N22-1GFR085,2.2,-1G (inverted),Test Run 69
0.18298820453340375,16.376226646182275,T105N22-1GFR085,2.2,-1G (inverted),Test Run 69
0.18319118217916563,16.37597640204165,T105N22-1GFR085,2.2,-1G (inverted),Test Run 69
0.18339415982493154,16.375689536807275,T105N22-1GFR085,2.2,-1G (inverted),Test Run 69
0.18339415982493154,16.37521804022515,T105N22-1GFR085,2.2,-1G (inverted),Test Run 69
0.18375958008734955,16.374215537783776,T105N22-1GFR085,2.2,-1G (inverted),Test Run 69
0.18400324401232984,16.374358970401026,T105N22-1GFR085,2.2,-1G (inverted),Test Run 69
0.18444980995801957,16.372909385440025,T105N22-1GFR085,2.2,-1G (inverted),Test Run 69
0.18461225257467181,16.37198012518615,T105N22-1GFR085,2.2,-1G (inverted),Test Run 69
0.18485584087459966,16.372982627627525,T105N22-1GFR085,2.2,-1G (inverted),Test Run 69
0.18505881852036557,16.369930869815025,T105N22-1GFR085,2.2,-1G (inverted),Test Run 69
0.18505881852036557,16.371649009463525,T105N22-1GFR085,2.2,-1G (inverted),Test Run 69
0.18505881852036557,16.368893272158775,T105N22-1GFR085,2.2,-1G (inverted),Test Run 69
0.18558668139943582,16.36893599676815,T105N22-1GFR085,2.2,-1G (inverted),Test Run 69
0.18570843773686962,16.367696983096273,T105N22-1GFR085,2.2,-1G (inverted),Test Run 69
0.18595202603679764,16.3679060285064,T105N22-1GFR085,2.2,-1G (inverted),Test Run 69
0.1862768356450537,16.367816001651025,T105N22-1GFR085,2.2,-1G (inverted),Test Run 69
0.18635805695337773,16.364987022158775,T105N22-1GFR085,2.2,-1G (inverted),Test Run 69
0.18635805695337773,16.36536391424865,T105N22-1GFR085,2.2,-1G (inverted),Test Run 69
0.18684523355323357,16.364031821963525,T105N22-1GFR085,2.2,-1G (inverted),Test Run 69
0.1871295081323758,16.3640898053619,T105N22-1GFR085,2.2,-1G (inverted),Test Run 69
0.1871295081323758,16.36331313299865,T105N22-1GFR085,2.2,-1G (inverted),Test Run 69
0.18741370708646993,16.36179030585015,T105N22-1GFR085,2.2,-1G (inverted),Test Run 69
0.18753546342390362,16.36231215643615,T105N22-1GFR085,2.2,-1G (inverted),Test Run 69
0.18786027303215966,16.3622511212799,T105N22-1GFR085,2.2,-1G (inverted),Test Run 69
0.18786027303215966,16.361466819522025,T105N22-1GFR085,2.2,-1G (inverted),Test Run 69
0.18814447198624962,16.359879905459525,T105N22-1GFR085,2.2,-1G (inverted),Test Run 69
0.18826630394873975,16.35933364081115,T105N22-1GFR085,2.2,-1G (inverted),Test Run 69
0.18867233486531984,16.3591413800689,T105N22-1GFR085,2.2,-1G (inverted),Test Run 69
0.1887940912027577,16.3579710309479,T105N22-1GFR085,2.2,-1G (inverted),Test Run 69
0.18915951146517584,16.35607741522515,T105N22-1GFR085,2.2,-1G (inverted),Test Run 69
0.18940309976509967,16.356365806338523,T105N22-1GFR085,2.2,-1G (inverted),Test Run 69
0.18940309976509967,16.3558943097564,T105N22-1GFR085,2.2,-1G (inverted),Test Run 69
0.18940309976509967,16.355140525576775,T105N22-1GFR085,2.2,-1G (inverted),Test Run 69
0.18976852002751782,16.35367720770565,T105N22-1GFR085,2.2,-1G (inverted),Test Run 69
0.18989035199000795,16.352613670108024,T105N22-1GFR085,2.2,-1G (inverted),Test Run 69
0.1903369179356977,16.353289634463525,T105N22-1GFR085,2.2,-1G (inverted),Test Run 69
0.1905399712065159,16.3527784650299,T105N22-1GFR085,2.2,-1G (inverted),Test Run 69
0.19066172754395375,16.351383811709525,T105N22-1GFR085,2.2,-1G (inverted),Test Run 69
0.19066172754395375,16.35055983710015,T105N22-1GFR085,2.2,-1G (inverted),Test Run 69
0.1909865371522058,16.349020225283773,T105N22-1GFR085,2.2,-1G (inverted),Test Run 69
0.1909865371522058,16.348576194522025,T105N22-1GFR085,2.2,-1G (inverted),Test Run 69
0.19143317872295199,16.3474150006744,T105N22-1GFR085,2.2,-1G (inverted),Test Run 69
0.19163615636871373,16.346688682315026,T105N22-1GFR085,2.2,-1G (inverted),Test Run 69
0.19167676702287986,16.345216209170523,T105N22-1GFR085,2.2,-1G (inverted),Test Run 69
0.192123408593622,16.343478233096274,T105N22-1GFR085,2.2,-1G (inverted),Test Run 69
0.192123408593622,16.345536643740775,T105N22-1GFR085,2.2,-1G (inverted),Test Run 69
0.19224516493105986,16.34366744208065,T105N22-1GFR085,2.2,-1G (inverted),Test Run 69
0.19261058519347787,16.34387038397515,T105N22-1GFR085,2.2,-1G (inverted),Test Run 69
0.19289478414756783,16.34139693426815,T105N22-1GFR085,2.2,-1G (inverted),Test Run 69
0.19305722676422005,16.340959007022025,T105N22-1GFR085,2.2,-1G (inverted),Test Run 69
0.19334142571830998,16.34054244208065,T105N22-1GFR085,2.2,-1G (inverted),Test Run 69
0.193585014018238,16.3400099103424,T105N22-1GFR085,2.2,-1G (inverted),Test Run 69
0.193585014018238,16.3385771100494,T105N22-1GFR085,2.2,-1G (inverted),Test Run 69
0.19407226624314614,16.340301353213526,T105N22-1GFR085,2.2,-1G (inverted),Test Run 69
0.194194022580584,16.337611228701775,T105N22-1GFR085,2.2,-1G (inverted),Test Run 69
0.19431585454307415,16.337782127139274,T105N22-1GFR085,2.2,-1G (inverted),Test Run 69
0.19464066415132603,16.33714888739315,T105N22-1GFR085,2.2,-1G (inverted),Test Run 69
0.1946812748054881,16.33564284491265,T105N22-1GFR085,2.2,-1G (inverted),Test Run 69
0.19516845140534397,16.334539634463525,T105N22-1GFR085,2.2,-1G (inverted),Test Run 69
0.19524967271367216,16.334982139346273,T105N22-1GFR085,2.2,-1G (inverted),Test Run 69
0.19524967271367216,16.3340772931549,T105N22-1GFR085,2.2,-1G (inverted),Test Run 69
0.19541203970527196,16.33237288641665,T105N22-1GFR085,2.2,-1G (inverted),Test Run 69
0.195736849313524,16.331670982119775,T105N22-1GFR085,2.2,-1G (inverted),Test Run 69
0.19585868127601413,16.329704124209524,T105N22-1GFR085,2.2,-1G (inverted),Test Run 69
0.19614288023010407,16.328536826846275,T105N22-1GFR085,2.2,-1G (inverted),Test Run 69
0.19618349088427006,16.327970725772026,T105N22-1GFR085,2.2,-1G (inverted),Test Run 69
0.19638646853003194,16.326409751651024,T105N22-1GFR085,2.2,-1G (inverted),Test Run 69
0.19638646853003194,16.325155479190023,T105N22-1GFR085,2.2,-1G (inverted),Test Run 69
0.196711278138288,16.324186546084526,T105N22-1GFR085,2.2,-1G (inverted),Test Run 69
0.19687372075494022,16.324484092471273,T105N22-1GFR085,2.2,-1G (inverted),Test Run 69
0.1973608973547961,16.323727256533775,T105N22-1GFR085,2.2,-1G (inverted),Test Run 69
0.19748272931728622,16.323654014346275,T105N22-1GFR085,2.2,-1G (inverted),Test Run 69
0.19780753892553826,16.3217237775299,T105N22-1GFR085,2.2,-1G (inverted),Test Run 69
0.1980511272254661,16.321220237490774,T105N22-1GFR085,2.2,-1G (inverted),Test Run 69
0.1980511272254661,16.31993697333065,T105N22-1GFR085,2.2,-1G (inverted),Test Run 69
0.19817288356289994,16.319232017276025,T105N22-1GFR085,2.2,-1G (inverted),Test Run 69
0.19861952513364614,16.318375999209525,T105N22-1GFR085,2.2,-1G (inverted),Test Run 69
0.19861952513364614,16.3179319684479,T105N22-1GFR085,2.2,-1G (inverted),Test Run 69
0.19894433474189802,16.316940147158775,T105N22-1GFR085,2.2,-1G (inverted),Test Run 69
0.19918792304182603,16.31562331366265,T105N22-1GFR085,2.2,-1G (inverted),Test Run 69
0.19926914435015408,16.31555922674865,T105N22-1GFR085,2.2,-1G (inverted),Test Run 69
0.19926914435015408,16.3145613019439,T105N22-1GFR085,2.2,-1G (inverted),Test Run 69
0.1998375422583341,16.31453383612365,T105N22-1GFR085,2.2,-1G (inverted),Test Run 69
0.19999998487499024,16.313262778994776,T105N22-1GFR085,2.2,-1G (inverted),Test Run 69
0.20012174121242404,16.31092055487365,T105N22-1GFR085,2.2,-1G (inverted),Test Run 69
0.20052777212900413,16.312370139834524,T105N22-1GFR085,2.2,-1G (inverted),Test Run 69
0.20052777212900413,16.310136253115775,T105N22-1GFR085,2.2,-1G (inverted),Test Run 69
0.20081197108309812,16.30927565741265,T105N22-1GFR085,2.2,-1G (inverted),Test Run 69
0.20081197108309812,16.308646995303274,T105N22-1GFR085,2.2,-1G (inverted),Test Run 69
0.20089319239142228,16.30548384833065,T105N22-1GFR085,2.2,-1G (inverted),Test Run 69
0.2012586126538403,16.3051863019439,T105N22-1GFR085,2.2,-1G (inverted),Test Run 69
0.20158342226209636,16.304742271182274,T105N22-1GFR085,2.2,-1G (inverted),Test Run 69
0.20166456794536808,16.302885276553276,T105N22-1GFR085,2.2,-1G (inverted),Test Run 69
0.20215182017027625,16.3020368878814,T105N22-1GFR085,2.2,-1G (inverted),Test Run 69
0.20231418716187619,16.3039671246979,T105N22-1GFR085,2.2,-1G (inverted),Test Run 69
0.20231418716187619,16.300640708682273,T105N22-1GFR085,2.2,-1G (inverted),Test Run 69
0.20239540847020424,16.299857932803274,T105N22-1GFR085,2.2,-1G (inverted),Test Run 69
0.20288266069510835,16.2976667706939,T105N22-1GFR085,2.2,-1G (inverted),Test Run 69
0.2030044170325462,16.296905357119776,T105N22-1GFR085,2.2,-1G (inverted),Test Run 69
0.2034510586032924,16.296339256045524,T105N22-1GFR085,2.2,-1G (inverted),Test Run 69
0.2036134255948922,16.29602797674865,T105N22-1GFR085,2.2,-1G (inverted),Test Run 69
0.20389762454898214,16.293827659365775,T105N22-1GFR085,2.2,-1G (inverted),Test Run 69
0.20389762454898214,16.2948362653229,T105N22-1GFR085,2.2,-1G (inverted),Test Run 69
0.20422243415723418,16.293791038272026,T105N22-1GFR085,2.2,-1G (inverted),Test Run 69
0.2043442661197243,16.2915556256744,T105N22-1GFR085,2.2,-1G (inverted),Test Run 69
0.20483144271958018,16.2914747540924,T105N22-1GFR085,2.2,-1G (inverted),Test Run 69
0.20483144271958018,16.289799339053275,T105N22-1GFR085,2.2,-1G (inverted),Test Run 69
0.2051156416736701,16.28910201239315,T105N22-1GFR085,2.2,-1G (inverted),Test Run 69
0.20548106193608826,16.287936240908774,T105N22-1GFR085,2.2,-1G (inverted),Test Run 69
0.20539991625281653,16.286598045108025,T105N22-1GFR085,2.2,-1G (inverted),Test Run 69
0.20539991625281653,16.286361533877525,T105N22-1GFR085,2.2,-1G (inverted),Test Run 69
0.20572465023601208,16.286129600283775,T105N22-1GFR085,2.2,-1G (inverted),Test Run 69
0.20588709285266835,16.28459456610415,T105N22-1GFR085,2.2,-1G (inverted),Test Run 69
0.20604945984426815,16.283305198428273,T105N22-1GFR085,2.2,-1G (inverted),Test Run 69
0.20637426945252016,16.2825788800689,T105N22-1GFR085,2.2,-1G (inverted),Test Run 69
0.20657732272333837,16.282252341983025,T105N22-1GFR085,2.2,-1G (inverted),Test Run 69
0.20698327801486618,16.280738670108025,T105N22-1GFR085,2.2,-1G (inverted),Test Run 69
0.20698327801486618,16.2806501691314,T105N22-1GFR085,2.2,-1G (inverted),Test Run 69
0.20702388866902827,16.27704909491265,T105N22-1GFR085,2.2,-1G (inverted),Test Run 69
0.20747053023977446,16.276397544619776,T105N22-1GFR085,2.2,-1G (inverted),Test Run 69
0.2077547291938644,16.274838096377525,T105N22-1GFR085,2.2,-1G (inverted),Test Run 69
0.2079171718105207,16.2739622418854,T105N22-1GFR085,2.2,-1G (inverted),Test Run 69
0.2084043484103725,16.271941978213526,T105N22-1GFR085,2.2,-1G (inverted),Test Run 69
0.20852618037286264,16.271375877139274,T105N22-1GFR085,2.2,-1G (inverted),Test Run 69
0.20852618037286264,16.272282249209525,T105N22-1GFR085,2.2,-1G (inverted),Test Run 69
0.20872915801862438,16.270667869326775,T105N22-1GFR085,2.2,-1G (inverted),Test Run 69
0.20921633461848038,16.268719321963523,T105N22-1GFR085,2.2,-1G (inverted),Test Run 69
0.20925694527264233,16.26769850897515,T105N22-1GFR085,2.2,-1G (inverted),Test Run 69
0.2095005335725703,16.264825278994774,T105N22-1GFR085,2.2,-1G (inverted),Test Run 69
0.20966297618922242,16.2639189069244,T105N22-1GFR085,2.2,-1G (inverted),Test Run 69
0.20986595383498832,16.26304457831115,T105N22-1GFR085,2.2,-1G (inverted),Test Run 69
0.20986595383498832,16.26156294989315,T105N22-1GFR085,2.2,-1G (inverted),Test Run 69
0.21023137409740647,16.26437819647515,T105N22-1GFR085,2.2,-1G (inverted),Test Run 69
0.21043435174316835,16.261051780459525,T105N22-1GFR085,2.2,-1G (inverted),Test Run 69
0.21079977200558636,16.258512717959526,T105N22-1GFR085,2.2,-1G (inverted),Test Run 69
0.2109216039680765,16.260284263369776,T105N22-1GFR085,2.2,-1G (inverted),Test Run 69
0.21124641357632853,16.2566038434479,T105N22-1GFR085,2.2,-1G (inverted),Test Run 69
0.2115712231845846,16.2562116925689,T105N22-1GFR085,2.2,-1G (inverted),Test Run 69
0.2115712231845846,16.25415023016665,T105N22-1GFR085,2.2,-1G (inverted),Test Run 69
0.2118148114845126,16.2529005353424,T105N22-1GFR085,2.2,-1G (inverted),Test Run 69
0.2121802317469306,16.2532911603424,T105N22-1GFR085,2.2,-1G (inverted),Test Run 69
0.21242382004685442,16.251425010440023,T105N22-1GFR085,2.2,-1G (inverted),Test Run 69
0.21262687331767277,16.2508405988189,T105N22-1GFR085,2.2,-1G (inverted),Test Run 69
0.21303282860920056,16.24929183172915,T105N22-1GFR085,2.2,-1G (inverted),Test Run 69
0.21319527122585263,16.250636131045525,T105N22-1GFR085,2.2,-1G (inverted),Test Run 69
0.21319527122585263,16.24763930487365,T105N22-1GFR085,2.2,-1G (inverted),Test Run 69
0.21360122651738045,16.24626448797915,T105N22-1GFR085,2.2,-1G (inverted),Test Run 69
0.21376366913403252,16.244853049990773,T105N22-1GFR085,2.2,-1G (inverted),Test Run 69
0.21404786808812665,16.24492171454165,T105N22-1GFR085,2.2,-1G (inverted),Test Run 69
0.21445389900470674,16.24433425116265,T105N22-1GFR085,2.2,-1G (inverted),Test Run 69
0.21461626599630654,16.241073447940025,T105N22-1GFR085,2.2,-1G (inverted),Test Run 69
0.21494107560455855,16.2426710431549,T105N22-1GFR085,2.2,-1G (inverted),Test Run 69
0.21494107560455855,16.239739829776024,T105N22-1GFR085,2.2,-1G (inverted),Test Run 69
0.21510351822121482,16.2406614606354,T105N22-1GFR085,2.2,-1G (inverted),Test Run 69
0.2152252745586485,16.239246970889276,T105N22-1GFR085,2.2,-1G (inverted),Test Run 69
0.2156719161293947,16.237525779483025,T105N22-1GFR085,2.2,-1G (inverted),Test Run 69
0.21575313743772276,16.2354200665924,T105N22-1GFR085,2.2,-1G (inverted),Test Run 69
0.21615909272924652,16.234640342471273,T105N22-1GFR085,2.2,-1G (inverted),Test Run 69
0.2162403140375746,16.23315413641665,T105N22-1GFR085,2.2,-1G (inverted),Test Run 69
0.2162403140375746,16.231022483584525,T105N22-1GFR085,2.2,-1G (inverted),Test Run 69
0.21656512364583066,16.23032973456115,T105N22-1GFR085,2.2,-1G (inverted),Test Run 69
0.21697115456241073,16.22824690985415,T105N22-1GFR085,2.2,-1G (inverted),Test Run 69
0.2171741322081726,16.230412132022025,T105N22-1GFR085,2.2,-1G (inverted),Test Run 69
0.21762077377891884,16.226869041201773,T105N22-1GFR085,2.2,-1G (inverted),Test Run 69
0.21778314077051864,16.2271192853424,T105N22-1GFR085,2.2,-1G (inverted),Test Run 69
0.2180267290704426,16.225675803897026,T105N22-1GFR085,2.2,-1G (inverted),Test Run 69
0.21843275998702671,16.22391646551815,T105N22-1GFR085,2.2,-1G (inverted),Test Run 69
0.21843275998702671,16.221876365420524,T105N22-1GFR085,2.2,-1G (inverted),Test Run 69
0.21851398129535074,16.21855300116265,T105N22-1GFR085,2.2,-1G (inverted),Test Run 69
0.21879818024944486,16.21946547674865,T105N22-1GFR085,2.2,-1G (inverted),Test Run 69
0.2190417685493687,16.218144065615775,T105N22-1GFR085,2.2,-1G (inverted),Test Run 69
0.21932596750345862,16.21729262518615,T105N22-1GFR085,2.2,-1G (inverted),Test Run 69
0.2198132197283669,16.2154081647369,T105N22-1GFR085,2.2,-1G (inverted),Test Run 69
0.21989436541164267,16.214674216983024,T105N22-1GFR085,2.2,-1G (inverted),Test Run 69
0.21989436541164267,16.21430495428765,T105N22-1GFR085,2.2,-1G (inverted),Test Run 69
0.2201786399907849,16.212904197451774,T105N22-1GFR085,2.2,-1G (inverted),Test Run 69
0.22030039632822276,16.211671287295523,T105N22-1GFR085,2.2,-1G (inverted),Test Run 69
0.22046283894487487,16.209335166690025,T105N22-1GFR085,2.2,-1G (inverted),Test Run 69
0.22090940489056474,16.2074903790924,T105N22-1GFR085,2.2,-1G (inverted),Test Run 69
0.221071847507221,16.2062040631744,T105N22-1GFR085,2.2,-1G (inverted),Test Run 69
0.221437267769639,16.207028037783775,T105N22-1GFR085,2.2,-1G (inverted),Test Run 69
0.221437267769639,16.20612776922915,T105N22-1GFR085,2.2,-1G (inverted),Test Run 69
0.22172146672372894,16.203993064639274,T105N22-1GFR085,2.2,-1G (inverted),Test Run 69
0.22200566567781904,16.2034864728424,T105N22-1GFR085,2.2,-1G (inverted),Test Run 69
0.22237108594023702,16.20135024237365,T105N22-1GFR085,2.2,-1G (inverted),Test Run 69
0.2225740635859989,16.199777061221276,T105N22-1GFR085,2.2,-1G (inverted),Test Run 69
