Repository: schandel33/gitrep

# Nozzle Tensile Test Analysis

Stress-vs-strain analysis of tensile pulls across 4 nozzle sizes (0.6, 1.4,
2.2, 2.6 mm) x 2 print-gravity orientations (+1G upright / -1G inverted),
printed at 105 C with a 0.85 flow ratio.

## Data-quality issues found and how they're handled

1. **Load-cell zero offset.** 10 of 17 runs record small negative Load
   values for the first handful of samples (up to ~180, always <0.5% of the
   file) before the crosshead starts moving — load-cell noise around zero,
   not real load. The script computes the mean Load over all
   pre-motion samples (`Crosshead < crosshead_zero_threshold_mm`) and
   subtracts it from the whole run.
2.

File: nozzle_tensile_analysis/analysis_output/all_curves_tidy.csv (part 112 of 151)
Strain,Stress_MPa,condition,nozzle_mm,gravity,run
0.34973600427916685,14.789758140322899,T105N22-1GFR085,2.2,-1G (inverted),Test Run 69
0.3500202032332566,14.781904441592399,T105N22-1GFR085,2.2,-1G (inverted),Test Run 69
0.3506292874206549,14.774232322451775,T105N22-1GFR085,2.2,-1G (inverted),Test Run 69
0.3510352427121827,14.768394309756399,T105N22-1GFR085,2.2,-1G (inverted),Test Run 69
0.3514818842829289,14.760003501651024,T105N22-1GFR085,2.2,-1G (inverted),Test Run 69
0.3518878395744527,14.7551954572174,T105N22-1GFR085,2.2,-1G (inverted),Test Run 69
0.3521720385285468,14.748071128604149,T105N22-1GFR085,2.2,-1G (inverted),Test Run 69
0.3527811227159451,14.74309065985415,T105N22-1GFR085,2.2,-1G (inverted),Test Run 69
0.3527811227159451,14.7355818097564,T105N22-1GFR085,2.2,-1G (inverted),Test Run 69
0.3531058566991447,14.727987510440025,T105N22-1GFR085,2.2,-1G (inverted),Test Run 69
0.35355249826988683,14.72106917547915,T105N22-1GFR085,2.2,-1G (inverted),Test Run 69
0.35412089617806675,14.71446822333065,T105N22-1GFR085,2.2,-1G (inverted),Test Run 69
0.35432402507394156,14.70779555487365,T105N22-1GFR085,2.2,-1G (inverted),Test Run 69
0.3550141793195551,14.6997831647369,T105N22-1GFR085,2.2,-1G (inverted),Test Run 69
0.3553795995819731,14.691531211611899,T105N22-1GFR085,2.2,-1G (inverted),Test Run 69
0.3553795995819731,14.685713035342399,T105N22-1GFR085,2.2,-1G (inverted),Test Run 69
0.3557450198443914,14.678204185244775,T105N22-1GFR085,2.2,-1G (inverted),Test Run 69
0.35623219644424714,14.672299033877525,T105N22-1GFR085,2.2,-1G (inverted),Test Run 69
0.3564758603692274,14.6642439191314,T105N22-1GFR085,2.2,-1G (inverted),Test Run 69
0.3570035719981889,14.65838149237365,T105N22-1GFR085,2.2,-1G (inverted),Test Run 69
0.35724723592316915,14.650334007022025,T105N22-1GFR085,2.2,-1G (inverted),Test Run 69
0.35777509880224356,14.645228416201775,T105N22-1GFR085,2.2,-1G (inverted),Test Run 69
0.35777509880224356,14.635034019229149,T105N22-1GFR085,2.2,-1G (inverted),Test Run 69
0.35830281043120504,14.6314085309479,T105N22-1GFR085,2.2,-1G (inverted),Test Run 69
0.35858700938529514,14.622149497744775,T105N22-1GFR085,2.2,-1G (inverted),Test Run 69
0.35923662860180294,14.616236716983025,T105N22-1GFR085,2.2,-1G (inverted),Test Run 69
0.35948029252678326,14.6084333722564,T105N22-1GFR085,2.2,-1G (inverted),Test Run 69
0.35980502650998314,14.5996214215729,T105N22-1GFR085,2.2,-1G (inverted),Test Run 69
0.3602923543599477,14.59333327460015,T105N22-1GFR085,2.2,-1G (inverted),Test Run 69
0.3602923543599477,14.585270530459525,T105N22-1GFR085,2.2,-1G (inverted),Test Run 69
0.3605358670348191,14.578106528994775,T105N22-1GFR085,2.2,-1G (inverted),Test Run 69
0.3612261725305456,14.570562583682275,T105N22-1GFR085,2.2,-1G (inverted),Test Run 69
0.36163212782207343,14.56284011053765,T105N22-1GFR085,2.2,-1G (inverted),Test Run 69
0.3621599907011435,14.556963950869775,T105N22-1GFR085,2.2,-1G (inverted),Test Run 69
0.36264716730099544,14.5488478009674,T105N22-1GFR085,2.2,-1G (inverted),Test Run 69
0.36264716730099544,14.541448814151025,T105N22-1GFR085,2.2,-1G (inverted),Test Run 69
0.36293136625508554,14.532211143252525,T105N22-1GFR085,2.2,-1G (inverted),Test Run 69
0.3634185428549413,14.523551780459524,T105N22-1GFR085,2.2,-1G (inverted),Test Run 69
0.36402762704233954,14.5166532819244,T105N22-1GFR085,2.2,-1G (inverted),Test Run 69
0.36427113971721126,14.50932448553765,T105N22-1GFR085,2.2,-1G (inverted),Test Run 69
0.3649614452129377,14.502474815127524,T105N22-1GFR085,2.2,-1G (inverted),Test Run 69
0.3652049578878091,14.494048911807274,T105N22-1GFR085,2.2,-1G (inverted),Test Run 69
0.3652049578878091,14.4861189191314,T105N22-1GFR085,2.2,-1G (inverted),Test Run 69
0.36569213448766513,14.477747947451775,T105N22-1GFR085,2.2,-1G (inverted),Test Run 69
0.3661387760584073,14.468241721865775,T105N22-1GFR085,2.2,-1G (inverted),Test Run 69
0.3665041963208253,14.461515647647024,T105N22-1GFR085,2.2,-1G (inverted),Test Run 69
0.3673162581539855,14.453413230654899,T105N22-1GFR085,2.2,-1G (inverted),Test Run 69
0.3675192357997514,14.446722251651025,T105N22-1GFR085,2.2,-1G (inverted),Test Run 69
0.36800641239960336,14.438534385440025,T105N22-1GFR085,2.2,-1G (inverted),Test Run 69
0.36800641239960336,14.432499534365775,T105N22-1GFR085,2.2,-1G (inverted),Test Run 69
0.3685748103077832,14.423209983584524,T105N22-1GFR085,2.2,-1G (inverted),Test Run 69
0.36885900926187737,14.4140745465729,T105N22-1GFR085,2.2,-1G (inverted),Test Run 69
0.36950862847838545,14.4039182965729,T105N22-1GFR085,2.2,-1G (inverted),Test Run 69
0.3700770263865653,14.398148948428275,T105N22-1GFR085,2.2,-1G (inverted),Test Run 69
0.37019893397410764,14.389581138369774,T105N22-1GFR085,2.2,-1G (inverted),Test Run 69
0.3710108445571632,14.380021507022025,T105N22-1GFR085,2.2,-1G (inverted),Test Run 69
0.3710108445571632,14.372601157901025,T105N22-1GFR085,2.2,-1G (inverted),Test Run 69
0.3712139734530337,14.36465590643615,T105N22-1GFR085,2.2,-1G (inverted),Test Run 69
0.3718635926695418,14.355856162783775,T105N22-1GFR085,2.2,-1G (inverted),Test Run 69
0.3724725256068315,14.34558852362365,T105N22-1GFR085,2.2,-1G (inverted),Test Run 69
0.37291916717757767,14.338778526065024,T105N22-1GFR085,2.2,-1G (inverted),Test Run 69
0.37352810011486737,14.329003745791649,T105N22-1GFR085,2.2,-1G (inverted),Test Run 69
0.37381245031906607,14.321420127627524,T105N22-1GFR085,2.2,-1G (inverted),Test Run 69
0.37381245031906607,14.3126829450104,T105N22-1GFR085,2.2,-1G (inverted),Test Run 69
0.3742996269189177,14.306149131533775,T105N22-1GFR085,2.2,-1G (inverted),Test Run 69
0.37478680351877375,14.297697288272024,T105N22-1GFR085,2.2,-1G (inverted),Test Run 69
0.37515222378119173,14.287505943057274,T105N22-1GFR085,2.2,-1G (inverted),Test Run 69
0.37588306430602403,14.279501182315025,T105N22-1GFR085,2.2,-1G (inverted),Test Run 69
0.37620779828922357,14.27070143866265,T105N22-1GFR085,2.2,-1G (inverted),Test Run 69
0.3767761961974035,14.261785728213525,T105N22-1GFR085,2.2,-1G (inverted),Test Run 69
0.3767761961974035,14.25280745672915,T105N22-1GFR085,2.2,-1G (inverted),Test Run 69
0.37726352404736807,14.2442503278229,T105N22-1GFR085,2.2,-1G (inverted),Test Run 69
0.3776287930596775,14.235491782901025,T105N22-1GFR085,2.2,-1G (inverted),Test Run 69
0.3782784122761856,14.22559340643615,T105N22-1GFR085,2.2,-1G (inverted),Test Run 69
0.37852207620116585,14.2188917462799,T105N22-1GFR085,2.2,-1G (inverted),Test Run 69
0.37909047410934577,14.208978111026024,T105N22-1GFR085,2.2,-1G (inverted),Test Run 69
0.3796183369884161,14.200306541201774,T105N22-1GFR085,2.2,-1G (inverted),Test Run 69
0.3796183369884161,14.191744834658774,T105N22-1GFR085,2.2,-1G (inverted),Test Run 69
0.3799430709716157,14.1812284772369,T105N22-1GFR085,2.2,-1G (inverted),Test Run 69
0.38067391149645174,14.171864158389274,T105N22-1GFR085,2.2,-1G (inverted),Test Run 69
0.38087688914221357,14.1633665387604,T105N22-1GFR085,2.2,-1G (inverted),Test Run 69
0.3815265083587217,14.154778892276024,T105N22-1GFR085,2.2,-1G (inverted),Test Run 69
0.3820136849585777,14.14576705145565,T105N22-1GFR085,2.2,-1G (inverted),Test Run 69
0.3820136849585777,14.1354109113189,T105N22-1GFR085,2.2,-1G (inverted),Test Run 69
0.3824603265293199,14.12674849676815,T105N22-1GFR085,2.2,-1G (inverted),Test Run 69
0.38298818940839396,14.115252525088525,T105N22-1GFR085,2.2,-1G (inverted),Test Run 69
0.38347536600824594,14.10712721991265,T105N22-1GFR085,2.2,-1G (inverted),Test Run 69
0.38396254260810164,14.098409873721275,T105N22-1GFR085,2.2,-1G (inverted),Test Run 69
0.38449040548717206,14.088348228213524,T105N22-1GFR085,2.2,-1G (inverted),Test Run 69
0.38501826836624214,14.079498130557274,T105N22-1GFR085,2.2,-1G (inverted),Test Run 69
0.38501826836624214,14.069848472354149,T105N22-1GFR085,2.2,-1G (inverted),Test Run 69
0.3853836886286604,14.06031783270565,T105N22-1GFR085,2.2,-1G (inverted),Test Run 69
0.3859520865368403,14.051737815615775,T105N22-1GFR085,2.2,-1G (inverted),Test Run 69
0.3862362854909301,14.041403037783775,T105N22-1GFR085,2.2,-1G (inverted),Test Run 69
0.38680468339911434,14.0323606793854,T105N22-1GFR085,2.2,-1G (inverted),Test Run 69
0.3870888823532041,14.0243528668854,T105N22-1GFR085,2.2,-1G (inverted),Test Run 69
0.387779036598822,14.014137107608025,T105N22-1GFR085,2.2,-1G (inverted),Test Run 69
0.38838812078622026,14.0031690900299,T105N22-1GFR085,2.2,-1G (inverted),Test Run 69
0.38838812078622026,13.994793540713525,T105N22-1GFR085,2.2,-1G (inverted),Test Run 69
0.38887529738607224,13.983379966494775,T105N22-1GFR085,2.2,-1G (inverted),Test Run 69
0.3894031602651423,13.974171287295524,T105N22-1GFR085,2.2,-1G (inverted),Test Run 69
0.38976858052756036,13.966529685733025,T105N22-1GFR085,2.2,-1G (inverted),Test Run 69
0.39025575712741634,13.954376060244774,T105N22-1GFR085,2.2,-1G (inverted),Test Run 69
0.39074293372726804,13.943873435733025,T105N22-1GFR085,2.2,-1G (inverted),Test Run 69
0.391230110327124,13.935421592471275,T105N22-1GFR085,2.2,-1G (inverted),Test Run 69
0.391230110327124,13.924712974307274,T105N22-1GFR085,2.2,-1G (inverted),Test Run 69
0.3917985082353039,13.9170027081939,T105N22-1GFR085,2.2,-1G (inverted),Test Run 69
0.3922046147769403,13.905001670596274,T105N22-1GFR085,2.2,-1G (inverted),Test Run 69
0.3927730126851205,13.896937400576775,T105N22-1GFR085,2.2,-1G (inverted),Test Run 69
0.39317896797664426,13.885951072451775,T105N22-1GFR085,2.2,-1G (inverted),Test Run 69
0.3935850745182807,13.876650840518149,T105N22-1GFR085,2.2,-1G (inverted),Test Run 69
0.39423469373478875,13.86787093329165,T105N22-1GFR085,2.2,-1G (inverted),Test Run 69
0.39423469373478875,13.857215720889275,T105N22-1GFR085,2.2,-1G (inverted),Test Run 69
0.39447820640966014,13.847889549014274,T105N22-1GFR085,2.2,-1G (inverted),Test Run 69
0.3951278256261682,13.837338096377525,T105N22-1GFR085,2.2,-1G (inverted),Test Run 69
0.3957369098135665,13.826981956240775,T105N22-1GFR085,2.2,-1G (inverted),Test Run 69
0.3961834001342041,13.817568809268149,T105N22-1GFR085,2.2,-1G (inverted),Test Run 69
0.3968330193507122,13.805897361514274,T105N22-1GFR085,2.2,-1G (inverted),Test Run 69
0.39719843961313017,13.797526389834525,T105N22-1GFR085,2.2,-1G (inverted),Test Run 69
0.39719843961313017,13.788111716983025,T105N22-1GFR085,2.2,-1G (inverted),Test Run 69
0.3977263024922006,13.778964072940024,T105N22-1GFR085,2.2,-1G (inverted),Test Run 69
0.3981729440629465,13.769215232608024,T105N22-1GFR085,2.2,-1G (inverted),Test Run 69
0.3988225632794546,13.7568067853424,T105N22-1GFR085,2.2,-1G (inverted),Test Run 69
0.3994721824959586,13.748365623233024,T105N22-1GFR085,2.2,-1G (inverted),Test Run 69
0.3997969164791582,13.738168174502524,T105N22-1GFR085,2.2,-1G (inverted),Test Run 69
0.40032477935823263,13.727088767764275,T105N22-1GFR085,2.2,-1G (inverted),Test Run 69
0.40032477935823263,13.716366416690025,T105N22-1GFR085,2.2,-1G (inverted),Test Run 69
0.40077142092897483,13.70563796210015,T105N22-1GFR085,2.2,-1G (inverted),Test Run 69
0.4012179112496121,13.699651939151025,T105N22-1GFR085,2.2,-1G (inverted),Test Run 69
0.4018675304661202,13.688093406436149,T105N22-1GFR085,2.2,-1G (inverted),Test Run 69
0.4022736370077569,13.677267295596275,T105N22-1GFR085,2.2,-1G (inverted),Test Run 69
0.40296379125337045,13.66744673895565,T105N22-1GFR085,2.2,-1G (inverted),Test Run 69
0.4033292115157885,13.656442100283774,T105N22-1GFR085,2.2,-1G (inverted),Test Run 69
0.4033292115157885,13.6473997418854,T105N22-1GFR085,2.2,-1G (inverted),Test Run 69
0.4038570743948629,13.6352003400299,T105N22-1GFR085,2.2,-1G (inverted),Test Run 69
0.4046689849779144,13.6270216290924,T105N22-1GFR085,2.2,-1G (inverted),Test Run 69
0.4049533351821131,13.616305381533774,T105N22-1GFR085,2.2,-1G (inverted),Test Run 69
0.4057247107360589,13.608135825869775,T105N22-1GFR085,2.2,-1G (inverted),Test Run 69
0.4061306660275827,13.59543440985415,T105N22-1GFR085,2.2,-1G (inverted),Test Run 69
0.4065367725692191,13.587179404971275,T105N22-1GFR085,2.2,-1G (inverted),Test Run 69
0.4065367725692191,13.5759962384674,T105N22-1GFR085,2.2,-1G (inverted),Test Run 69
0.4073486831522747,13.5650007550689,T105N22-1GFR085,2.2,-1G (inverted),Test Run 69
0.4075111257689268,13.555262595889275,T105N22-1GFR085,2.2,-1G (inverted),Test Run 69
0.40836372263119675,13.546688682315025,T105N22-1GFR085,2.2,-1G (inverted),Test Run 69
0.40864792158528657,13.535868674990775,T105N22-1GFR085,2.2,-1G (inverted),Test Run 69
0.40913509818514254,13.526603538272024,T105N22-1GFR085,2.2,-1G (inverted),Test Run 69
0.40982540368086906,13.5140730206939,T105N22-1GFR085,2.2,-1G (inverted),Test Run 69
0.4101096026349588,13.5059110944244,T105N22-1GFR085,2.2,-1G (inverted),Test Run 69
0.4101096026349588,13.494865257022024,T105N22-1GFR085,2.2,-1G (inverted),Test Run 69
0.41079975688057674,13.4868284528229,T105N22-1GFR085,2.2,-1G (inverted),Test Run 69
0.4111651771429907,13.476766807315025,T105N22-1GFR085,2.2,-1G (inverted),Test Run 69
0.41177426133038897,13.46463912176815,T105N22-1GFR085,2.2,-1G (inverted),Test Run 69
0.4125456368843351,13.456266624209524,T105N22-1GFR085,2.2,-1G (inverted),Test Run 69
0.412748614530097,13.445586997744774,T105N22-1GFR085,2.2,-1G (inverted),Test Run 69
0.4132357911299527,13.43365004706115,T105N22-1GFR085,2.2,-1G (inverted),Test Run 69
0.4132357911299527,13.4242063825104,T105N22-1GFR085,2.2,-1G (inverted),Test Run 69
0.413844875317351,13.41402877020565,T105N22-1GFR085,2.2,-1G (inverted),Test Run 69
0.41437273819642134,13.405521995303275,T105N22-1GFR085,2.2,-1G (inverted),Test Run 69
0.41498167113371104,13.394615012881399,T105N22-1GFR085,2.2,-1G (inverted),Test Run 69
0.4153876264252388,13.3847364728424,T105N22-1GFR085,2.2,-1G (inverted),Test Run 69
0.4160372456417466,13.376043540713525,T105N22-1GFR085,2.2,-1G (inverted),Test Run 69
0.4164433521833833,13.36414321112365,T105N22-1GFR085,2.2,-1G (inverted),Test Run 69
0.4164433521833833,13.35425551581115,T105N22-1GFR085,2.2,-1G (inverted),Test Run 69
0.4169710638123448,13.344752341983025,T105N22-1GFR085,2.2,-1G (inverted),Test Run 69
0.41762068302885286,13.334600669619775,T105N22-1GFR085,2.2,-1G (inverted),Test Run 69
0.4180267895704893,13.325179893252525,T105N22-1GFR085,2.2,-1G (inverted),Test Run 69
0.41867640878699736,13.315572959658775,T105N22-1GFR085,2.2,-1G (inverted),Test Run 69
0.4193260280035055,13.305006248233024,T105N22-1GFR085,2.2,-1G (inverted),Test Run 69
0.4193260280035055,13.297083884951775,T105N22-1GFR085,2.2,-1G (inverted),Test Run 69
0.41965076198670503,13.286909324404899,T105N22-1GFR085,2.2,-1G (inverted),Test Run 69
0.42038160251153706,13.2745313947174,T105N22-1GFR085,2.2,-1G (inverted),Test Run 69
0.42082824408228325,13.267489463565024,T105N22-1GFR085,2.2,-1G (inverted),Test Run 69
0.4213966419904634,13.2563337628814,T105N22-1GFR085,2.2,-1G (inverted),Test Run 69
0.4221274825152994,13.24651625799865,T105N22-1GFR085,2.2,-1G (inverted),Test Run 69
0.4223304601610613,13.237103111026025,T105N22-1GFR085,2.2,-1G (inverted),Test Run 69
0.4223304601610613,13.226585227725149,T105N22-1GFR085,2.2,-1G (inverted),Test Run 69
0.4231018357150071,13.219293052432274,T105N22-1GFR085,2.2,-1G (inverted),Test Run 69
0.42358901231485907,13.2067579572174,T105N22-1GFR085,2.2,-1G (inverted),Test Run 69
0.42403565388560527,13.19827407049865,T105N22-1GFR085,2.2,-1G (inverted),Test Run 69
0.424807029439547,13.188407737490774,T105N22-1GFR085,2.2,-1G (inverted),Test Run 69
0.42496947205620317,13.1788526837799,T105N22-1GFR085,2.2,-1G (inverted),Test Run 69
0.42578153388936335,13.17078383612365,T105N22-1GFR085,2.2,-1G (inverted),Test Run 69
0.42578153388936335,13.161060935733024,T105N22-1GFR085,2.2,-1G (inverted),Test Run 69
0.4260657328434534,13.15093520331115,T105N22-1GFR085,2.2,-1G (inverted),Test Run 69
0.42675588708907103,13.141868430850149,T105N22-1GFR085,2.2,-1G (inverted),Test Run 69
0.4274461925847975,13.13305648016665,T105N22-1GFR085,2.2,-1G (inverted),Test Run 69
0.42768970525966915,13.123324424502524,T105N22-1GFR085,2.2,-1G (inverted),Test Run 69
0.42838001075539567,13.113590842959525,T105N22-1GFR085,2.2,-1G (inverted),Test Run 69
0.42882665232613787,13.104643089053274,T105N22-1GFR085,2.2,-1G (inverted),Test Run 69
0.42882665232613787,13.097662193057275,T105N22-1GFR085,2.2,-1G (inverted),Test Run 69
0.42923260761766535,13.086489707705649,T105N22-1GFR085,2.2,-1G (inverted),Test Run 69
0.43004466945082986,13.078275901553274,T105N22-1GFR085,2.2,-1G (inverted),Test Run 69
0.43032886840491963,13.067375022647024,T105N22-1GFR085,2.2,-1G (inverted),Test Run 69
0.4311407789879712,13.060369712588525,T105N22-1GFR085,2.2,-1G (inverted),Test Run 69
0.4313844429129515,13.050723106143149,T105N22-1GFR085,2.2,-1G (inverted),Test Run 69
0.43191230579202594,13.040977317568899,T105N22-1GFR085,2.2,-1G (inverted),Test Run 69
0.43260246003763947,13.032514793154899,T105N22-1GFR085,2.2,-1G (inverted),Test Run 69
0.43260246003763947,13.023501426455649,T105N22-1GFR085,2.2,-1G (inverted),Test Run 69
0.43276490265429557,13.016329795596274,T105N22-1GFR085,2.2,-1G (inverted),Test Run 69
0.43357696448745575,13.0074583356354,T105N22-1GFR085,2.2,-1G (inverted),Test Run 69
0.43369872082489375,12.99645064520565,T105N22-1GFR085,2.2,-1G (inverted),Test Run 69
0.4343483400414019,12.988592368838525,T105N22-1GFR085,2.2,-1G (inverted),Test Run 69
0.4351197155953436,12.980045921084525,T105N22-1GFR085,2.2,-1G (inverted),Test Run 69
0.4352009369036715,12.971688682315024,T105N22-1GFR085,2.2,-1G (inverted),Test Run 69
0.4352009369036715,12.961422569033775,T105N22-1GFR085,2.2,-1G (inverted),Test Run 69
0.4360535337659415,12.954633933779899,T105N22-1GFR085,2.2,-1G (inverted),Test Run 69
0.43637841899925,12.94550612616265,T105N22-1GFR085,2.2,-1G (inverted),Test Run 69
0.4370685732448676,12.937638694522025,T105N22-1GFR085,2.2,-1G (inverted),Test Run 69
0.4375152148156138,12.929061729190025,T105N22-1GFR085,2.2,-1G (inverted),Test Run 69
0.4378806350780321,12.919520408389275,T105N22-1GFR085,2.2,-1G (inverted),Test Run 69
0.43861147560286406,12.91354048895565,T105N22-1GFR085,2.2,-1G (inverted),Test Run 69
0.43861147560286406,12.902255088565024,T105N22-1GFR085,2.2,-1G (inverted),Test Run 69
0.43909865220272004,12.896020347354149,T105N22-1GFR085,2.2,-1G (inverted),Test Run 69
0.43950460749424786,12.887797385928275,T105N22-1GFR085,2.2,-1G (inverted),Test Run 69
0.4401542267107516,12.879159385440024,T105N22-1GFR085,2.2,-1G (inverted),Test Run 69
0.44035720435651754,12.87187331366265,T105N22-1GFR085,2.2,-1G (inverted),Test Run 69
0.4412098012187875,12.861533958193899,T105N22-1GFR085,2.2,-1G (inverted),Test Run 69
0.4416564427895337,12.854350120303275,T105N22-1GFR085,2.2,-1G (inverted),Test Run 69
0.4416564427895337,12.846388084170524,T105N22-1GFR085,2.2,-1G (inverted),Test Run 69
0.4422248406977136,12.8394880597564,T105N22-1GFR085,2.2,-1G (inverted),Test Run 69
0.44263094723935004,12.8320905988189,T105N22-1GFR085,2.2,-1G (inverted),Test Run 69
0.4430774375599836,12.825514060733024,T105N22-1GFR085,2.2,-1G (inverted),Test Run 69
0.44388949939314776,12.81686995672915,T105N22-1GFR085,2.2,-1G (inverted),Test Run 69
0.4441331633181281,12.80964186835015,T105N22-1GFR085,2.2,-1G (inverted),Test Run 69
0.44462033991798006,12.800408775088524,T105N22-1GFR085,2.2,-1G (inverted),Test Run 69
0.44462033991798006,12.79326155829165,T105N22-1GFR085,2.2,-1G (inverted),Test Run 69
0.44514820279705414,12.7868437116119,T105N22-1GFR085,2.2,-1G (inverted),Test Run 69
0.4455136230594681,12.77857955145565,T105N22-1GFR085,2.2,-1G (inverted),Test Run 69
0.4462443123341958,12.772554618594274,T105N22-1GFR085,2.2,-1G (inverted),Test Run 69
0.4465285112882856,12.765039664981025,T105N22-1GFR085,2.2,-1G (inverted),Test Run 69
0.44697515285903183,12.756310111758399,T105N22-1GFR085,2.2,-1G (inverted),Test Run 69
0.44746232945888376,12.75078108954165,T105N22-1GFR085,2.2,-1G (inverted),Test Run 69
0.44746232945888376,12.744906455752524,T105N22-1GFR085,2.2,-1G (inverted),Test Run 69
0.4479496573088484,12.7365675275299,T105N22-1GFR085,2.2,-1G (inverted),Test Run 69
0.44876156789189997,12.730940849063025,T105N22-1GFR085,2.2,-1G (inverted),Test Run 69
0.44904576684598974,12.72424224066465,T105N22-1GFR085,2.2,-1G (inverted),Test Run 69
0.44949240841673593,12.7160353009674,T105N22-1GFR085,2.2,-1G (inverted),Test Run 69
0.44993904998747813,12.7089308087799,T105N22-1GFR085,2.2,-1G (inverted),Test Run 69
0.45026378397067773,12.701949149844275,T105N22-1GFR085,2.2,-1G (inverted),Test Run 69
0.45026378397067773,12.695742637393149,T105N22-1GFR085,2.2,-1G (inverted),Test Run 69
0.45115706711217013,12.689994651553274,T105N22-1GFR085,2.2,-1G (inverted),Test Run 69
0.4514412660662602,12.681989127871649,T105N22-1GFR085,2.2,-1G (inverted),Test Run 69
0.4520096639744401,12.6761839215729,T105N22-1GFR085,2.2,-1G (inverted),Test Run 69
0.4524968405742918,12.669884330508399,T105N22-1GFR085,2.2,-1G (inverted),Test Run 69
0.4526999694701666,12.664795524356025,T105N22-1GFR085,2.2,-1G (inverted),Test Run 69
0.4536337876407645,12.6572943036529,T105N22-1GFR085,2.2,-1G (inverted),Test Run 69
0.4539992079031825,12.651836997744775,T105N22-1GFR085,2.2,-1G (inverted),Test Run 69
0.4539992079031825,12.643639976260399,T105N22-1GFR085,2.2,-1G (inverted),Test Run 69
0.45448638450303447,12.638179618594275,T105N22-1GFR085,2.2,-1G (inverted),Test Run 69
0.45513600371954255,12.63342192816465,T105N22-1GFR085,2.2,-1G (inverted),Test Run 69
0.45537951639441393,12.62717116522515,T105N22-1GFR085,2.2,-1G (inverted),Test Run 69
0.45639455587334,12.620438987490775,T105N22-1GFR085,2.2,-1G (inverted),Test Run 69
0.4567194411066485,12.613941795108024,T105N22-1GFR085,2.2,-1G (inverted),Test Run 69
0.4572878390148284,12.6084509198639,T105N22-1GFR085,2.2,-1G (inverted),Test Run 69
0.4572878390148284,12.602975303408774,T105N22-1GFR085,2.2,-1G (inverted),Test Run 69
0.4577344805855746,12.5963499371979,T105N22-1GFR085,2.2,-1G (inverted),Test Run 69
0.4580186795396647,12.5917745892974,T105N22-1GFR085,2.2,-1G (inverted),Test Run 69
0.45891181143104415,12.58492644476615,T105N22-1GFR085,2.2,-1G (inverted),Test Run 69
0.4592772316934622,12.5796171491119,T105N22-1GFR085,2.2,-1G (inverted),Test Run 69
0.4598456296016423,12.573312980410774,T105N22-1GFR085,2.2,-1G (inverted),Test Run 69
0.46025173614327874,12.5690214459869,T105N22-1GFR085,2.2,-1G (inverted),Test Run 69
0.46025173614327874,12.565706474063024,T105N22-1GFR085,2.2,-1G (inverted),Test Run 69
0.4604952488181504,12.559889060733024,T105N22-1GFR085,2.2,-1G (inverted),Test Run 69
0.4613073106513106,12.55492308783265,T105N22-1GFR085,2.2,-1G (inverted),Test Run 69
0.46146975326796674,12.546517020938024,T105N22-1GFR085,2.2,-1G (inverted),Test Run 69
0.4621599075135846,12.542509299990774,T105N22-1GFR085,2.2,-1G (inverted),Test Run 69
0.46260654908432647,12.53706725287165,T105N22-1GFR085,2.2,-1G (inverted),Test Run 69
0.46293128306752634,12.531638938662649,T105N22-1GFR085,2.2,-1G (inverted),Test Run 69
0.46293128306752634,12.528175193545525,T105N22-1GFR085,2.2,-1G (inverted),Test Run 69
0.4637028098715808,12.523393851992775,T105N22-1GFR085,2.2,-1G (inverted),Test Run 69
0.46398700882567084,12.51729186224665,T105N22-1GFR085,2.2,-1G (inverted),Test Run 69
0.4645147204546323,12.51195281195365,T105N22-1GFR085,2.2,-1G (inverted),Test Run 69
0.46500204830459696,12.509351951358024,T105N22-1GFR085,2.2,-1G (inverted),Test Run 69
0.4654080035961207,12.5053411786529,T105N22-1GFR085,2.2,-1G (inverted),Test Run 69
0.4661793791500665,12.498918754336525,T105N22-1GFR085,2.2,-1G (inverted),Test Run 69
0.4661793791500665,12.496925193545525,T105N22-1GFR085,2.2,-1G (inverted),Test Run 69
0.4665447994124845,12.492147666690025,T105N22-1GFR085,2.2,-1G (inverted),Test Run 69
0.4671131973206644,12.486285239932275,T105N22-1GFR085,2.2,-1G (inverted),Test Run 69
0.4674786175830827,12.483542472598275,T105N22-1GFR085,2.2,-1G (inverted),Test Run 69
0.4678845728746105,12.477846366641199,T105N22-1GFR085,2.2,-1G (inverted),Test Run 69
0.46861541339944246,12.471830589053312,T105N22-1GFR085,2.2,-1G (inverted),Test Run 69
0.4688590773244227,12.471594077822838,T105N22-1GFR085,2.2,-1G (inverted),Test Run 69
0.4688590773244227,12.466473228213463,T105N22-1GFR085,2.2,-1G (inverted),Test Run 69
0.4694680102617165,12.4628202741119,T105N22-1GFR085,2.2,-1G (inverted),Test Run 69
0.46987411680334884,12.458959037539637,T105N22-1GFR085,2.2,-1G (inverted),Test Run 69
0.4702395370657668,12.455048972842373,T105N22-1GFR085,2.2,-1G (inverted),Test Run 69
0.47092969131138473,12.449601585147061,T105N22-1GFR085,2.2,-1G (inverted),Test Run 69
0.47133564660291255,12.445751029727138,T105N22-1GFR085,2.2,-1G (inverted),Test Run 69
0.47198526581942063,12.443170005557212,T105N22-1GFR085,2.2,-1G (inverted),Test Run 69
0.47198526581942063,12.43802779364315,T105N22-1GFR085,2.2,-1G (inverted),Test Run 69
0.4724319073901628,12.433141166445887,T105N22-1GFR085,2.2,-1G (inverted),Test Run 69
0.4728380139317992,12.43254607367245,T105N22-1GFR085,2.2,-1G (inverted),Test Run 69
0.47340641183997906,12.428496391055262,T105N22-1GFR085,2.2,-1G (inverted),Test Run 69
0.4737718321023971,12.425195914981037,T105N22-1GFR085,2.2,-1G (inverted),Test Run 69
0.4744214513189052,12.421470481631436,T105N22-1GFR085,2.2,-1G (inverted),Test Run 69
0.47470565027299527,12.417564231631436,T105N22-1GFR085,2.2,-1G (inverted),Test Run 69
0.47470565027299527,12.414642936465413,T105N22-1GFR085,2.2,-1G (inverted),Test Run 69
0.47515214059362854,12.411684257266199,T105N22-1GFR085,2.2,-1G (inverted),Test Run 69
0.47572068975192133,12.407655936953699,T105N22-1GFR085,2.2,-1G (inverted),Test Run 69
0.4761266450434451,12.404939872500574,T105N22-1GFR085,2.2,-1G (inverted),Test Run 69
0.4768167992890627,12.401494437930262,T105N22-1GFR085,2.2,-1G (inverted),Test Run 69
0.4772229058306991,12.397966605899011,T105N22-1GFR085,2.2,-1G (inverted),Test Run 69
0.4776288611222269,12.396465903994713,T105N22-1GFR085,2.2,-1G (inverted),Test Run 69
0.4781972590304071,12.391996604678312,T105N22-1GFR085,2.2,-1G (inverted),Test Run 69
0.4781972590304071,12.388816673037686,T105N22-1GFR085,2.2,-1G (inverted),Test Run 69
0.4785221442637153,12.386347038027912,T105N22-1GFR085,2.2,-1G (inverted),Test Run 69
0.4791717634802234,12.3832792584869,T105N22-1GFR085,2.2,-1G (inverted),Test Run 69
0.47941527615509505,12.379992515322837,T105N22-1GFR085,2.2,-1G (inverted),Test Run 69
0.4799836740632749,12.376006919619712,T105N22-1GFR085,2.2,-1G (inverted),Test Run 69
0.4805927582506732,12.374690849063075,T105N22-1GFR085,2.2,-1G (inverted),Test Run 69
0.4808362709255449,12.370676261660725,T105N22-1GFR085,2.2,-1G (inverted),Test Run 69
0.4808362709255449,12.367455894229087,T105N22-1GFR085,2.2,-1G (inverted),Test Run 69
0.481364133804619,12.365308219668538,T105N22-1GFR085,2.2,-1G (inverted),Test Run 69
0.4817700890961428,12.36440642523495,T105N22-1GFR085,2.2,-1G (inverted),Test Run 69
0.4821761956377792,12.361376792666587,T105N22-1GFR085,2.2,-1G (inverted),Test Run 69
0.48282581485428727,12.359606773135337,T105N22-1GFR085,2.2,-1G (inverted),Test Run 69
0.48315054883748687,12.356767875430261,T105N22-1GFR085,2.2,-1G (inverted),Test Run 69
0.48371894674566707,12.354561454531824,T105N22-1GFR085,2.2,-1G (inverted),Test Run 69
0.48371894674566707,12.3527746503326,T105N22-1GFR085,2.2,-1G (inverted),Test Run 69
0.48408436700808505,12.3501249616119,T105N22-1GFR085,2.2,-1G (inverted),Test Run 69
0.48449047354972147,12.347639304873624,T105N22-1GFR085,2.2,-1G (inverted),Test Run 69
0.48509940648701116,12.345377952334562,T105N22-1GFR085,2.2,-1G (inverted),Test Run 69
0.48542429172031965,12.34460814642635,T105N22-1GFR085,2.2,-1G (inverted),Test Run 69
0.4859520033492811,12.34046767401425,T105N22-1GFR085,2.2,-1G (inverted),Test Run 69
0.4862362023033709,12.340552360293538,T105N22-1GFR085,2.2,-1G (inverted),Test Run 69
0.4862362023033709,12.337373954531824,T105N22-1GFR085,2.2,-1G (inverted),Test Run 69
0.48680460021155514,12.33603881048885,T105N22-1GFR085,2.2,-1G (inverted),Test Run 69
0.4873324630906252,12.333032829043537,T105N22-1GFR085,2.2,-1G (inverted),Test Run 69
0.48761666204471527,12.33154662298885,T105N22-1GFR085,2.2,-1G (inverted),Test Run 69
0.4883069675404418,12.330689841982998,T105N22-1GFR085,2.2,-1G (inverted),Test Run 69
0.4885911664945316,12.326845390078699,T105N22-1GFR085,2.2,-1G (inverted),Test Run 69
0.4891188781234931,12.328634483096275,T105N22-1GFR085,2.2,-1G (inverted),Test Run 69
0.4891188781234931,12.324716026065024,T105N22-1GFR085,2.2,-1G (inverted),Test Run 69
0.4896467410025675,12.3247343366119,T105N22-1GFR085,2.2,-1G (inverted),Test Run 69
0.4900121612649814,12.32366088080135,T105N22-1GFR085,2.2,-1G (inverted),Test Run 69
0.49058055917316534,12.319579917666587,T105N22-1GFR085,2.2,-1G (inverted),Test Run 69
0.49086475812725544,12.318285972354087,T105N22-1GFR085,2.2,-1G (inverted),Test Run 69
0.4913926210063258,12.316963798281824,T105N22-1GFR085,2.2,-1G (inverted),Test Run 69
0.4920422402228336,12.315906364199787,T105N22-1GFR085,2.2,-1G (inverted),Test Run 69
0.4920422402228336,12.314094382998624,T105N22-1GFR085,2.2,-1G (inverted),Test Run 69
0.492407509235143,12.314070731875574,T105N22-1GFR085,2.2,-1G (inverted),Test Run 69
0.4929353721142134,12.310333854434163,T105N22-1GFR085,2.2,-1G (inverted),Test Run 69
0.4933007923766314,12.310517722842373,T105N22-1GFR085,2.2,-1G (inverted),Test Run 69
0.49382865525570174,12.307478172061124,T105N22-1GFR085,2.2,-1G (inverted),Test Run 69
0.49443758819299144,12.307688743350187,T105N22-1GFR085,2.2,-1G (inverted),Test Run 69
0.49472178714708126,12.305804282900962,T105N22-1GFR085,2.2,-1G (inverted),Test Run 69
0.49472178714708126,12.30444701361385,T105N22-1GFR085,2.2,-1G (inverted),Test Run 69
0.4954120926428077,12.30366423773495,T105N22-1GFR085,2.2,-1G (inverted),Test Run 69
0.49549331395113594,12.303174430606038,T105N22-1GFR085,2.2,-1G (inverted),Test Run 69
0.4960210255800974,12.302691489932212,T105N22-1GFR085,2.2,-1G (inverted),Test Run 69
0.49654888845917156,12.299641257998625,T105N22-1GFR085,2.2,-1G (inverted),Test Run 69
0.4967925523841518,12.298096305606038,T105N22-1GFR085,2.2,-1G (inverted),Test Run 69
0.49748270662976973,12.298668510195887,T105N22-1GFR085,2.2,-1G (inverted),Test Run 69
0.49748270662976973,12.296947318789638,T105N22-1GFR085,2.2,-1G (inverted),Test Run 69
0.4976856842755316,12.2974394147369,T105N22-1GFR085,2.2,-1G (inverted),Test Run 69
0.4981323258462778,12.295812827822838,T105N22-1GFR085,2.2,-1G (inverted),Test Run 69
0.4987819450627859,12.2944479291412,T105N22-1GFR085,2.2,-1G (inverted),Test Run 69
0.4991066790459855,12.293881828066976,T105N22-1GFR085,2.2,-1G (inverted),Test Run 69
0.4997157632333838,12.292406303164636,T105N22-1GFR085,2.2,-1G (inverted),Test Run 69
0.49995927590825545,12.291792136904874,T105N22-1GFR085,2.2,-1G (inverted),Test Run 69
0.5004871387873255,12.290924674746663,T105N22-1GFR085,2.2,-1G (inverted),Test Run 69
0.5004871387873255,12.289056998965412,T105N22-1GFR085,2.2,-1G (inverted),Test Run 69
0.5010962229747238,12.288928062197837,T105N22-1GFR085,2.2,-1G (inverted),Test Run 69
0.5014616432371422,12.287690574404873,T105N22-1GFR085,2.2,-1G (inverted),Test Run 69
0.5021112624536502,12.2878317182037,T105N22-1GFR085,2.2,-1G (inverted),Test Run 69
0.5023142400994118,12.2871237103912,T105N22-1GFR085,2.2,-1G (inverted),Test Run 69
0.5027201953909396,12.285507041690025,T105N22-1GFR085,2.2,-1G (inverted),Test Run 69
0.5032073719907916,12.284126884219324,T105N22-1GFR085,2.2,-1G (inverted),Test Run 69
0.5032073719907916,12.283916312930263,T105N22-1GFR085,2.2,-1G (inverted),Test Run 69
0.5035727922532096,12.284092551943937,T105N22-1GFR085,2.2,-1G (inverted),Test Run 69
0.5041411901613938,12.283936912295498,T105N22-1GFR085,2.2,-1G (inverted),Test Run 69
0.5044253891154835,12.283740073916587,T105N22-1GFR085,2.2,-1G (inverted),Test Run 69
0.5050750083319917,12.283191520449787,T105N22-1GFR085,2.2,-1G (inverted),Test Run 69
0.5055216499027338,12.281745750186124,T105N22-1GFR085,2.2,-1G (inverted),Test Run 69
0.5057246275484998,12.2829130475494,T105N22-1GFR085,2.2,-1G (inverted),Test Run 69
0.5057246275484998,12.281585532900962,T105N22-1GFR085,2.2,-1G (inverted),Test Run 69
0.5063742467650038,12.2807401959869,T105N22-1GFR085,2.2,-1G (inverted),Test Run 69
0.5066584457190977,12.28054564642635,T105N22-1GFR085,2.2,-1G (inverted),Test Run 69
0.5072268436272775,12.280211478945887,T105N22-1GFR085,2.2,-1G (inverted),Test Run 69
0.5076329501689102,12.280223685977138,T105N22-1GFR085,2.2,-1G (inverted),Test Run 69
0.5079576841521097,12.278497916934162,T105N22-1GFR085,2.2,-1G (inverted),Test Run 69
0.5086479896478363,12.278391105410725,T105N22-1GFR085,2.2,-1G (inverted),Test Run 69
0.5086479896478363,12.277641898867762,T105N22-1GFR085,2.2,-1G (inverted),Test Run 69
0.5088509672936021,12.276624137637288,T105N22-1GFR085,2.2,-1G (inverted),Test Run 69
0.5093381438934539,12.27590544867245,T105N22-1GFR085,2.2,-1G (inverted),Test Run 69
0.5097440991849816,12.277184898135337,T105N22-1GFR085,2.2,-1G (inverted),Test Run 69
0.5099472280808521,12.276549369570887,T105N22-1GFR085,2.2,-1G (inverted),Test Run 69
0.5105156259890323,12.275738364932213,T105N22-1GFR085,2.2,-1G (inverted),Test Run 69
0.51063738232647,12.275881797549399,T105N22-1GFR085,2.2,-1G (inverted),Test Run 69
0.51063738232647,12.27559950995175,T105N22-1GFR085,2.2,-1G (inverted),Test Run 69
0.511327536572088,12.2745275800201,T105N22-1GFR085,2.2,-1G (inverted),Test Run 69
0.5117741781428298,12.2759062116119,T105N22-1GFR085,2.2,-1G (inverted),Test Run 69
0.5121395984052481,12.274715263125575,T105N22-1GFR085,2.2,-1G (inverted),Test Run 69
0.5128704389300841,12.274365836856038,T105N22-1GFR085,2.2,-1G (inverted),Test Run 69
0.5130328815467362,12.275012046572837,T105N22-1GFR085,2.2,-1G (inverted),Test Run 69
0.513723035792354,12.274126273867761,T105N22-1GFR085,2.2,-1G (inverted),Test Run 69
0.513723035792354,12.2755041425201,T105N22-1GFR085,2.2,-1G (inverted),Test Run 69
0.5140479210256625,12.27434294867245,T105N22-1GFR085,2.2,-1G (inverted),Test Run 69
0.5144133412880806,12.274943382022062,T105N22-1GFR085,2.2,-1G (inverted),Test Run 69
0.5150628092544798,12.27336638617245,T105N22-1GFR085,2.2,-1G (inverted),Test Run 69
0.51530647317946,12.272321922061124,T105N22-1GFR085,2.2,-1G (inverted),Test Run 69
0.5159155573668583,12.273821861025962,T105N22-1GFR085,2.2,-1G (inverted),Test Run 69
0.5161997563209484,12.27271865057675,T105N22-1GFR085,2.2,-1G (inverted),Test Run 69
0.5161997563209484,12.272944480654875,T105N22-1GFR085,2.2,-1G (inverted),Test Run 69
0.5164839552750385,12.27463744330135,T105N22-1GFR085,2.2,-1G (inverted),Test Run 69
0.5172147957998745,12.273321372744713,T105N22-1GFR085,2.2,-1G (inverted),Test Run 69
0.5173365521373126,12.274167472598226,T105N22-1GFR085,2.2,-1G (inverted),Test Run 69
0.5179454850746019,12.2733297650787,T105N22-1GFR085,2.2,-1G (inverted),Test Run 69
0.5183515916162346,12.2727812116119,T105N22-1GFR085,2.2,-1G (inverted),Test Run 69
0.5186763255994341,12.273600608584562,T105N22-1GFR085,2.2,-1G (inverted),Test Run 69
0.5193259448159422,12.2722082440826,T105N22-1GFR085,2.2,-1G (inverted),Test Run 69
0.5193259448159422,12.275853568789637,T105N22-1GFR085,2.2,-1G (inverted),Test Run 69
0.5194071661242702,12.272880393740811,T105N22-1GFR085,2.2,-1G (inverted),Test Run 69
0.5200973203698881,12.274114066836512,T105N22-1GFR085,2.2,-1G (inverted),Test Run 69
0.5205034269115244,12.273760062930261,T105N22-1GFR085,2.2,-1G (inverted),Test Run 69
0.5208688471739384,12.273553306338462,T105N22-1GFR085,2.2,-1G (inverted),Test Run 69
0.5215590014195564,12.273602897402913,T105N22-1GFR085,2.2,-1G (inverted),Test Run 69
0.5217214440362125,12.274828941104087,T105N22-1GFR085,2.2,-1G (inverted),Test Run 69
0.5217214440362125,12.274689323184163,T105N22-1GFR085,2.2,-1G (inverted),Test Run 69
0.5223303769735022,12.275489646670499,T105N22-1GFR085,2.2,-1G (inverted),Test Run 69
0.5228177048234627,12.275252372500574,T105N22-1GFR085,2.2,-1G (inverted),Test Run 69
0.5230206824692286,12.274126273867761,T105N22-1GFR085,2.2,-1G (inverted),Test Run 69
0.5237515229940606,12.275475913760337,T105N22-1GFR085,2.2,-1G (inverted),Test Run 69
0.5238327443023888,12.2747946088287,T105N22-1GFR085,2.2,-1G (inverted),Test Run 69
0.5245634335771162,12.275964957949787,T105N22-1GFR085,2.2,-1G (inverted),Test Run 69
0.5245634335771162,12.2756017987701,T105N22-1GFR085,2.2,-1G (inverted),Test Run 69
0.5249288538395345,12.275810844180262,T105N22-1GFR085,2.2,-1G (inverted),Test Run 69
0.5252537390728427,12.276067191836512,T105N22-1GFR085,2.2,-1G (inverted),Test Run 69
0.5259438933184565,12.275958854434162,T105N22-1GFR085,2.2,-1G (inverted),Test Run 69
0.5260251146267845,12.277438956973224,T105N22-1GFR085,2.2,-1G (inverted),Test Run 69
0.5267152688724023,12.27539427923885,T105N22-1GFR085,2.2,-1G (inverted),Test Run 69
0.5271213754140387,12.276100761172449,T105N22-1GFR085,2.2,-1G (inverted),Test Run 69
0.5271213754140387,12.277018577334562,T105N22-1GFR085,2.2,-1G (inverted),Test Run 69
0.5274461093972383,12.277000266787686,T105N22-1GFR085,2.2,-1G (inverted),Test Run 69
0.5280551935846366,12.27595580267635,T105N22-1GFR085,2.2,-1G (inverted),Test Run 69
0.528217636201289,12.277668601748625,T105N22-1GFR085,2.2,-1G (inverted),Test Run 69
0.5289483254760163,12.277337486025962,T105N22-1GFR085,2.2,-1G (inverted),Test Run 69
0.5292325244301065,12.277199393984949,T105N22-1GFR085,2.2,-1G (inverted),Test Run 69
0.5295574096634147,12.275890952822838,T105N22-1GFR085,2.2,-1G (inverted),Test Run 69
0.5295574096634147,12.277354270693937,T105N22-1GFR085,2.2,-1G (inverted),Test Run 69
0.5301663426007044,12.2790197675201,T105N22-1GFR085,2.2,-1G (inverted),Test Run 69
0.5302070288799228,12.277404624697837,T105N22-1GFR085,2.2,-1G (inverted),Test Run 69
0.5309784044338645,12.277199393984949,T105N22-1GFR085,2.2,-1G (inverted),Test Run 69
0.531303289667173,12.279299003359949,T105N22-1GFR085,2.2,-1G (inverted),Test Run 69
0.531668709929591,12.279112083193937,T105N22-1GFR085,2.2,-1G (inverted),Test Run 69
0.5323183291460991,12.278252250430262,T105N22-1GFR085,2.2,-1G (inverted),Test Run 69
0.5323183291460991,12.278134757754476,T105N22-1GFR085,2.2,-1G (inverted),Test Run 69
0.5324806205126466,12.278331596133388,T105N22-1GFR085,2.2,-1G (inverted),Test Run 69
0.533170926008369,12.28014205145565,T105N22-1GFR085,2.2,-1G (inverted),Test Run 69
0.533536346270787,12.279524833438074,T105N22-1GFR085,2.2,-1G (inverted),Test Run 69
0.5338610802539867,12.281261283633388,T105N22-1GFR085,2.2,-1G (inverted),Test Run 69
0.5345512344996045,12.280840903994712,T105N22-1GFR085,2.2,-1G (inverted),Test Run 69
0.534754363395475,12.280561668154874,T105N22-1GFR085,2.2,-1G (inverted),Test Run 69
0.534754363395475,12.280737907168538,T105N22-1GFR085,2.2,-1G (inverted),Test Run 69
0.5354852039203111,12.281945640322837,T105N22-1GFR085,2.2,-1G (inverted),Test Run 69
0.5358911592118388,12.281111747500574,T105N22-1GFR085,2.2,-1G (inverted),Test Run 69
0.5361346718867105,12.281999809024011,T105N22-1GFR085,2.2,-1G (inverted),Test Run 69
0.5367842911032186,12.28356002020565,T105N22-1GFR085,2.2,-1G (inverted),Test Run 69
0.536906198690765,12.281793815371662,T105N22-1GFR085,2.2,-1G (inverted),Test Run 69
0.5377181092738165,12.2855497662994,T105N22-1GFR085,2.2,-1G (inverted),Test Run 69
0.5377181092738165,12.285289603945888,T105N22-1GFR085,2.2,-1G (inverted),Test Run 69
0.5381242158154532,12.283801872012287,T105N22-1GFR085,2.2,-1G (inverted),Test Run 69
0.538408414769543,12.286157829043537,T105N22-1GFR085,2.2,-1G (inverted),Test Run 69
0.5389362776486134,12.28479369330135,T105N22-1GFR085,2.2,-1G (inverted),Test Run 69
0.5392204766027031,12.2859403912994,T105N22-1GFR085,2.2,-1G (inverted),Test Run 69
0.5398700958192113,12.287460929629475,T105N22-1GFR085,2.2,-1G (inverted),Test Run 69
0.5402353648315207,12.28623412298885,T105N22-1GFR085,2.2,-1G (inverted),Test Run 69
0.5405197150357194,12.2882223432037,T105N22-1GFR085,2.2,-1G (inverted),Test Run 69
0.5405197150357194,12.286846763369713,T105N22-1GFR085,2.2,-1G (inverted),Test Run 69
0.5410474266646809,12.289013511416588,T105N22-1GFR085,2.2,-1G (inverted),Test Run 69
0.5413316256187749,12.287570792910724,T105N22-1GFR085,2.2,-1G (inverted),Test Run 69
