Repository: schandel33/gitrep

# Nozzle Tensile Test Analysis

Stress-vs-strain analysis of tensile pulls across 4 nozzle sizes (0.6, 1.4,
2.2, 2.6 mm) x 2 print-gravity orientations (+1G upright / -1G inverted),
printed at 105 C with a 0.85 flow ratio.

## Data-quality issues found and how they're handled

1. **Load-cell zero offset.** 10 of 17 runs record small negative Load
   values for the first handful of samples (up to ~180, always <0.5% of the
   file) before the crosshead starts moving — load-cell noise around zero,
   not real load. The script computes the mean Load over all
   pre-motion samples (`Crosshead < crosshead_zero_threshold_mm`) and
   subtracts it from the whole run.
2.

File: nozzle_tensile_analysis/analysis_output/all_curves_tidy.csv (part 113 of 151)
Strain,Stress_MPa,condition,nozzle_mm,gravity,run
0.5421842224810449,12.287573081729088,T105N22-1GFR085,2.2,-1G (inverted),Test Run 69
0.5424278864060252,12.288276511904874,T105N22-1GFR085,2.2,-1G (inverted),Test Run 69
0.5427526203892248,12.288251334902913,T105N22-1GFR085,2.2,-1G (inverted),Test Run 69
0.5433211695475133,12.290294486758388,T105N22-1GFR085,2.2,-1G (inverted),Test Run 69
0.5433211695475133,12.2903234784576,T105N22-1GFR085,2.2,-1G (inverted),Test Run 69
0.5434429258849512,12.291208488223225,T105N22-1GFR085,2.2,-1G (inverted),Test Run 69
0.5441737664097873,12.290794212100186,T105N22-1GFR085,2.2,-1G (inverted),Test Run 69
0.544417279084659,12.289777976748624,T105N22-1GFR085,2.2,-1G (inverted),Test Run 69
0.5447421643179672,12.292123252627524,T105N22-1GFR085,2.2,-1G (inverted),Test Run 69
0.5453917835344753,12.292930442568936,T105N22-1GFR085,2.2,-1G (inverted),Test Run 69
0.5454323185635851,12.29179900335995,T105N22-1GFR085,2.2,-1G (inverted),Test Run 69
0.5454323185635851,12.292534476992762,T105N22-1GFR085,2.2,-1G (inverted),Test Run 69
0.5461631590884171,12.292346793887287,T105N22-1GFR085,2.2,-1G (inverted),Test Run 69
0.5464068230133973,12.2946317975494,T105N22-1GFR085,2.2,-1G (inverted),Test Run 69
0.546650335688273,12.294074851748624,T105N22-1GFR085,2.2,-1G (inverted),Test Run 69
0.5473406411839995,12.294145042178311,T105N22-1GFR085,2.2,-1G (inverted),Test Run 69
0.5475029325505429,12.295358115908774,T105N22-1GFR085,2.2,-1G (inverted),Test Run 69
0.5481932380462695,12.295158988711512,T105N22-1GFR085,2.2,-1G (inverted),Test Run 69
0.5481932380462695,12.295208579775963,T105N22-1GFR085,2.2,-1G (inverted),Test Run 69
0.5485991933377973,12.295198661563074,T105N22-1GFR085,2.2,-1G (inverted),Test Run 69
0.5489646136002112,12.295455009219324,T105N22-1GFR085,2.2,-1G (inverted),Test Run 69
0.5495736977876096,12.296849662539637,T105N22-1GFR085,2.2,-1G (inverted),Test Run 69
0.5496142328167194,12.295467979190025,T105N22-1GFR085,2.2,-1G (inverted),Test Run 69
0.5504668296789931,12.296813804385337,T105N22-1GFR085,2.2,-1G (inverted),Test Run 69
0.5508729362206257,12.298161918399012,T105N22-1GFR085,2.2,-1G (inverted),Test Run 69
0.5508729362206257,12.2993566815826,T105N22-1GFR085,2.2,-1G (inverted),Test Run 69
0.5511571351747155,12.298296195742761,T105N22-1GFR085,2.2,-1G (inverted),Test Run 69
0.5518472894203335,12.298724204775962,T105N22-1GFR085,2.2,-1G (inverted),Test Run 69
0.5519285107286613,12.299500877139248,T105N22-1GFR085,2.2,-1G (inverted),Test Run 69
0.5525781299451694,12.301463920352138,T105N22-1GFR085,2.2,-1G (inverted),Test Run 69
0.5529435502075877,12.301058799502524,T105N22-1GFR085,2.2,-1G (inverted),Test Run 69
0.5533089704700057,12.3021139447662,T105N22-1GFR085,2.2,-1G (inverted),Test Run 69
0.5533089704700057,12.302532035586513,T105N22-1GFR085,2.2,-1G (inverted),Test Run 69
0.5539179034072954,12.301646262881437,T105N22-1GFR085,2.2,-1G (inverted),Test Run 69
0.5540398109948377,12.3027860944244,T105N22-1GFR085,2.2,-1G (inverted),Test Run 69
0.5548517215778933,12.303955680606038,T105N22-1GFR085,2.2,-1G (inverted),Test Run 69
0.5552578281195256,12.3043127362701,T105N22-1GFR085,2.2,-1G (inverted),Test Run 69
0.5555420270736198,12.3038229291412,T105N22-1GFR085,2.2,-1G (inverted),Test Run 69
0.5561916462901239,12.304258567568937,T105N22-1GFR085,2.2,-1G (inverted),Test Run 69
0.5561916462901239,12.303999931094324,T105N22-1GFR085,2.2,-1G (inverted),Test Run 69
0.5563134026275616,12.305382377383387,T105N22-1GFR085,2.2,-1G (inverted),Test Run 69
0.5570442431523979,12.307176810977136,T105N22-1GFR085,2.2,-1G (inverted),Test Run 69
0.5574096634148158,12.305026084658774,T105N22-1GFR085,2.2,-1G (inverted),Test Run 69
0.5577343973980154,12.306561118838463,T105N22-1GFR085,2.2,-1G (inverted),Test Run 69
0.5583027953061953,12.308076316592373,T105N22-1GFR085,2.2,-1G (inverted),Test Run 69
0.5583027953061953,12.308208305117763,T105N22-1GFR085,2.2,-1G (inverted),Test Run 69
0.5589524145227034,12.308465415713462,T105N22-1GFR085,2.2,-1G (inverted),Test Run 69
0.5589524145227034,12.309177238223224,T105N22-1GFR085,2.2,-1G (inverted),Test Run 69
0.5591553921684652,12.309808189150962,T105N22-1GFR085,2.2,-1G (inverted),Test Run 69
0.5597237900766452,12.310174400088462,T105N22-1GFR085,2.2,-1G (inverted),Test Run 69
0.5602923392349339,12.3103300397369,T105N22-1GFR085,2.2,-1G (inverted),Test Run 69
0.5602923392349339,12.311745292422449,T105N22-1GFR085,2.2,-1G (inverted),Test Run 69
0.5610637147888797,12.311679679629474,T105N22-1GFR085,2.2,-1G (inverted),Test Run 69
0.5613072274637514,12.313023216006437,T105N22-1GFR085,2.2,-1G (inverted),Test Run 69
0.5613072274637514,12.312643272158775,T105N22-1GFR085,2.2,-1G (inverted),Test Run 69
0.5617538690344976,12.312284690615812,T105N22-1GFR085,2.2,-1G (inverted),Test Run 69
0.5624441745302238,12.312609702822837,T105N22-1GFR085,2.2,-1G (inverted),Test Run 69
0.562525395838548,12.314354545352137,T105N22-1GFR085,2.2,-1G (inverted),Test Run 69
0.5632560851132754,12.313946372744713,T105N22-1GFR085,2.2,-1G (inverted),Test Run 69
0.563377992700822,12.313584739443936,T105N22-1GFR085,2.2,-1G (inverted),Test Run 69
0.5638244830214553,12.31515181708065,T105N22-1GFR085,2.2,-1G (inverted),Test Run 69
0.5638244830214553,12.316087180850186,T105N22-1GFR085,2.2,-1G (inverted),Test Run 69
0.564393032179744,12.315122062441976,T105N22-1GFR085,2.2,-1G (inverted),Test Run 69
0.5644335672088538,12.316661674258388,T105N22-1GFR085,2.2,-1G (inverted),Test Run 69
0.565245629042018,12.31692259955135,T105N22-1GFR085,2.2,-1G (inverted),Test Run 69
0.5654891417168895,12.317761070010338,T105N22-1GFR085,2.2,-1G (inverted),Test Run 69
0.5660170045959598,12.3179472272369,T105N22-1GFR085,2.2,-1G (inverted),Test Run 69
0.5666260887833581,12.316834861514248,T105N22-1GFR085,2.2,-1G (inverted),Test Run 69
0.5666260887833581,12.319720298525962,T105N22-1GFR085,2.2,-1G (inverted),Test Run 69
0.5667883801499056,12.317828971621662,T105N22-1GFR085,2.2,-1G (inverted),Test Run 69
0.5674786856456321,12.319138175723225,T105N22-1GFR085,2.2,-1G (inverted),Test Run 69
0.5676409770121756,12.318278342959562,T105N22-1GFR085,2.2,-1G (inverted),Test Run 69
0.5682093749203555,12.320861655947837,T105N22-1GFR085,2.2,-1G (inverted),Test Run 69
0.568899680416082,12.321037894961512,T105N22-1GFR085,2.2,-1G (inverted),Test Run 69
0.5688184591077537,12.320503837344324,T105N22-1GFR085,2.2,-1G (inverted),Test Run 69
0.5688184591077537,12.322466117617761,T105N22-1GFR085,2.2,-1G (inverted),Test Run 69
0.56954929963259,12.321909934756437,T105N22-1GFR085,2.2,-1G (inverted),Test Run 69
0.5697117422492461,12.324705344912687,T105N22-1GFR085,2.2,-1G (inverted),Test Run 69
0.5702394538782076,12.322909385440024,T105N22-1GFR085,2.2,-1G (inverted),Test Run 69
0.5708485380656062,12.322863609072837,T105N22-1GFR085,2.2,-1G (inverted),Test Run 69
0.5708890730947157,12.3246595685455,T105N22-1GFR085,2.2,-1G (inverted),Test Run 69
0.5715793785904423,12.324873191592374,T105N22-1GFR085,2.2,-1G (inverted),Test Run 69
0.5715793785904423,12.324862510440024,T105N22-1GFR085,2.2,-1G (inverted),Test Run 69
0.5717823562362041,12.326002341983,T105N22-1GFR085,2.2,-1G (inverted),Test Run 69
0.5724319754527122,12.324671012637287,T105N22-1GFR085,2.2,-1G (inverted),Test Run 69
0.5730409083900019,12.326095420596275,T105N22-1GFR085,2.2,-1G (inverted),Test Run 69
0.5731221296983298,12.326153403994713,T105N22-1GFR085,2.2,-1G (inverted),Test Run 69
0.5738529702231621,12.326306754824788,T105N22-1GFR085,2.2,-1G (inverted),Test Run 69
0.5738935052522719,12.326421195742762,T105N22-1GFR085,2.2,-1G (inverted),Test Run 69
0.5738935052522719,12.328783256289636,T105N22-1GFR085,2.2,-1G (inverted),Test Run 69
0.5744620544105603,12.326632529971274,T105N22-1GFR085,2.2,-1G (inverted),Test Run 69
0.5752334299645061,12.3269689862701,T105N22-1GFR085,2.2,-1G (inverted),Test Run 69
0.5751927436852877,12.328947288272062,T105N22-1GFR085,2.2,-1G (inverted),Test Run 69
0.5759642704893424,12.329871207949788,T105N22-1GFR085,2.2,-1G (inverted),Test Run 69
0.5761672481351043,12.329140311953699,T105N22-1GFR085,2.2,-1G (inverted),Test Run 69
0.5767356460432842,12.329700309512287,T105N22-1GFR085,2.2,-1G (inverted),Test Run 69
0.5767356460432842,12.328178245303311,T105N22-1GFR085,2.2,-1G (inverted),Test Run 69
0.5773445789805739,12.329231101748624,T105N22-1GFR085,2.2,-1G (inverted),Test Run 69
0.5773852652597923,12.331170493838462,T105N22-1GFR085,2.2,-1G (inverted),Test Run 69
0.5781566408137381,12.331152946231038,T105N22-1GFR085,2.2,-1G (inverted),Test Run 69
0.5782783971511718,12.332258445498624,T105N22-1GFR085,2.2,-1G (inverted),Test Run 69
0.5786845036928082,12.331403953311124,T105N22-1GFR085,2.2,-1G (inverted),Test Run 69
0.5794153442176445,12.332641441104087,T105N22-1GFR085,2.2,-1G (inverted),Test Run 69
0.579374657938426,12.334154350039636,T105N22-1GFR085,2.2,-1G (inverted),Test Run 69
0.579374657938426,12.333756858584561,T105N22-1GFR085,2.2,-1G (inverted),Test Run 69
0.5804303836965705,12.333208305117761,T105N22-1GFR085,2.2,-1G (inverted),Test Run 69
0.5805521400340042,12.334112388369713,T105N22-1GFR085,2.2,-1G (inverted),Test Run 69
0.580958095325532,12.334021598574788,T105N22-1GFR085,2.2,-1G (inverted),Test Run 69
0.5816889358503683,12.334909660098225,T105N22-1GFR085,2.2,-1G (inverted),Test Run 69
0.5815671795129304,12.33431533026425,T105N22-1GFR085,2.2,-1G (inverted),Test Run 69
0.5824603114043101,12.334547263858,T105N22-1GFR085,2.2,-1G (inverted),Test Run 69
0.5824603114043101,12.334445029971274,T105N22-1GFR085,2.2,-1G (inverted),Test Run 69
0.5824603114043101,12.335906059024012,T105N22-1GFR085,2.2,-1G (inverted),Test Run 69
0.5829069529750563,12.335793143984949,T105N22-1GFR085,2.2,-1G (inverted),Test Run 69
0.583678328528998,12.337586814639248,T105N22-1GFR085,2.2,-1G (inverted),Test Run 69
0.5836377934998883,12.3372473065826,T105N22-1GFR085,2.2,-1G (inverted),Test Run 69
0.5845716116704864,12.338062888858,T105N22-1GFR085,2.2,-1G (inverted),Test Run 69
0.5845716116704864,12.337655479190024,T105N22-1GFR085,2.2,-1G (inverted),Test Run 69
0.5845716116704864,12.33888075995175,T105N22-1GFR085,2.2,-1G (inverted),Test Run 69
0.5850587882703422,12.336130363223225,T105N22-1GFR085,2.2,-1G (inverted),Test Run 69
0.5856271861785223,12.339546806094324,T105N22-1GFR085,2.2,-1G (inverted),Test Run 69
0.5856271861785223,12.3402242963287,T105N22-1GFR085,2.2,-1G (inverted),Test Run 69
0.5865204693200105,12.338265830752524,T105N22-1GFR085,2.2,-1G (inverted),Test Run 69
0.5865610043491202,12.3389433209869,T105N22-1GFR085,2.2,-1G (inverted),Test Run 69
0.5871700885365185,12.341250449893149,T105N22-1GFR085,2.2,-1G (inverted),Test Run 69
0.5871700885365185,12.340583640811124,T105N22-1GFR085,2.2,-1G (inverted),Test Run 69
0.5879414640904643,12.3412382428619,T105N22-1GFR085,2.2,-1G (inverted),Test Run 69
0.5879414640904643,12.342023307559163,T105N22-1GFR085,2.2,-1G (inverted),Test Run 69
0.5887535259236247,12.343443137881437,T105N22-1GFR085,2.2,-1G (inverted),Test Run 69
0.5888347472319527,12.34397338080135,T105N22-1GFR085,2.2,-1G (inverted),Test Run 69
0.5893219238318047,12.341911918399012,T105N22-1GFR085,2.2,-1G (inverted),Test Run 69
0.5899308567690943,12.344109946963462,T105N22-1GFR085,2.2,-1G (inverted),Test Run 69
0.5899308567690943,12.3428625409576,T105N22-1GFR085,2.2,-1G (inverted),Test Run 69
0.5898903217399886,12.344273216006437,T105N22-1GFR085,2.2,-1G (inverted),Test Run 69
0.590783604881477,12.343940574404874,T105N22-1GFR085,2.2,-1G (inverted),Test Run 69
0.590783604881477,12.344076377627525,T105N22-1GFR085,2.2,-1G (inverted),Test Run 69
0.5912707814813286,12.346074516055262,T105N22-1GFR085,2.2,-1G (inverted),Test Run 69
0.5920828433144928,12.345972282168537,T105N22-1GFR085,2.2,-1G (inverted),Test Run 69
0.5920421570352747,12.344637138125574,T105N22-1GFR085,2.2,-1G (inverted),Test Run 69
0.5920421570352747,12.347016746279873,T105N22-1GFR085,2.2,-1G (inverted),Test Run 69
0.5929759752058726,12.345616752383387,T105N22-1GFR085,2.2,-1G (inverted),Test Run 69
0.593016661485091,12.346079856631437,T105N22-1GFR085,2.2,-1G (inverted),Test Run 69
0.5935038380849427,12.346831351992762,T105N22-1GFR085,2.2,-1G (inverted),Test Run 69
0.594234678609779,12.348861533877525,T105N22-1GFR085,2.2,-1G (inverted),Test Run 69
0.594234678609779,12.346212608096275,T105N22-1GFR085,2.2,-1G (inverted),Test Run 69
0.5951278105011585,12.347886497256436,T105N22-1GFR085,2.2,-1G (inverted),Test Run 69
0.5951278105011585,12.349024039981037,T105N22-1GFR085,2.2,-1G (inverted),Test Run 69
0.5951684967803769,12.349004203555262,T105N22-1GFR085,2.2,-1G (inverted),Test Run 69
0.5956556733802288,12.349345237490812,T105N22-1GFR085,2.2,-1G (inverted),Test Run 69
0.5964270489341746,12.350852042910725,T105N22-1GFR085,2.2,-1G (inverted),Test Run 69
0.5964270489341746,12.349024039981037,T105N22-1GFR085,2.2,-1G (inverted),Test Run 69
0.597320332075663,12.350446159121663,T105N22-1GFR085,2.2,-1G (inverted),Test Run 69
0.5973608671047728,12.350473624941975,T105N22-1GFR085,2.2,-1G (inverted),Test Run 69
0.5973608671047728,12.351815635440024,T105N22-1GFR085,2.2,-1G (inverted),Test Run 69
0.5977668223963006,12.352825767275963,T105N22-1GFR085,2.2,-1G (inverted),Test Run 69
0.598538349200351,12.3526396100494,T105N22-1GFR085,2.2,-1G (inverted),Test Run 69
0.598538349200351,12.353906852481037,T105N22-1GFR085,2.2,-1G (inverted),Test Run 69
0.5994721673709489,12.352786094424399,T105N22-1GFR085,2.2,-1G (inverted),Test Run 69
0.5995533886792771,12.353756553408775,T105N22-1GFR085,2.2,-1G (inverted),Test Run 69
0.5999593439708049,12.353496391055263,T105N22-1GFR085,2.2,-1G (inverted),Test Run 69
0.6005277418789847,12.353779441592375,T105N22-1GFR085,2.2,-1G (inverted),Test Run 69
0.6005277418789847,12.353518516299399,T105N22-1GFR085,2.2,-1G (inverted),Test Run 69
0.6005277418789847,12.353843528506436,T105N22-1GFR085,2.2,-1G (inverted),Test Run 69
0.6015427813579108,12.354476005313074,T105N22-1GFR085,2.2,-1G (inverted),Test Run 69
0.6016240026662351,12.354073936221274,T105N22-1GFR085,2.2,-1G (inverted),Test Run 69
0.6019487366494346,12.354752952334561,T105N22-1GFR085,2.2,-1G (inverted),Test Run 69
0.6025578208368328,12.354835349795499,T105N22-1GFR085,2.2,-1G (inverted),Test Run 69
0.6025171345576188,12.355962974307213,T105N22-1GFR085,2.2,-1G (inverted),Test Run 69
0.6025171345576188,12.35700896429745,T105N22-1GFR085,2.2,-1G (inverted),Test Run 69
0.6034916390074311,12.357821494815024,T105N22-1GFR085,2.2,-1G (inverted),Test Run 69
0.6035728603157593,12.357150871035724,T105N22-1GFR085,2.2,-1G (inverted),Test Run 69
0.6040600369156149,12.358032066104087,T105N22-1GFR085,2.2,-1G (inverted),Test Run 69
0.6045472135154669,12.35718138861385,T105N22-1GFR085,2.2,-1G (inverted),Test Run 69
0.6046691211030133,12.357914573428312,T105N22-1GFR085,2.2,-1G (inverted),Test Run 69
0.6056434743027209,12.35874388861385,T105N22-1GFR085,2.2,-1G (inverted),Test Run 69
0.6056434743027209,12.359831077334562,T105N22-1GFR085,2.2,-1G (inverted),Test Run 69
0.6057246956110451,12.35958388495175,T105N22-1GFR085,2.2,-1G (inverted),Test Run 69
0.6061306509025729,12.361902457949787,T105N22-1GFR085,2.2,-1G (inverted),Test Run 69
0.606617827502429,12.360921317813075,T105N22-1GFR085,2.2,-1G (inverted),Test Run 69
0.6067397350899713,12.361243278262288,T105N22-1GFR085,2.2,-1G (inverted),Test Run 69
0.6077140882896789,12.36300337958065,T105N22-1GFR085,2.2,-1G (inverted),Test Run 69
0.6077953095980071,12.362709647891199,T105N22-1GFR085,2.2,-1G (inverted),Test Run 69
0.6077953095980071,12.363290244815024,T105N22-1GFR085,2.2,-1G (inverted),Test Run 69
0.6082824861978591,12.363371116397062,T105N22-1GFR085,2.2,-1G (inverted),Test Run 69
0.6088915703852573,12.364010459658775,T105N22-1GFR085,2.2,-1G (inverted),Test Run 69
0.6089321054143668,12.365064841983,T105N22-1GFR085,2.2,-1G (inverted),Test Run 69
0.6097847022766368,12.365112144229087,T105N22-1GFR085,2.2,-1G (inverted),Test Run 69
0.6099471448932929,12.365278465029874,T105N22-1GFR085,2.2,-1G (inverted),Test Run 69
0.6104343214931449,12.36321166205135,T105N22-1GFR085,2.2,-1G (inverted),Test Run 69
0.6104343214931449,12.365572959658774,T105N22-1GFR085,2.2,-1G (inverted),Test Run 69
0.6110434056805433,12.364950401065025,T105N22-1GFR085,2.2,-1G (inverted),Test Run 69
0.6111651620179812,12.367460471865812,T105N22-1GFR085,2.2,-1G (inverted),Test Run 69
0.6120177588802509,12.366012412783775,T105N22-1GFR085,2.2,-1G (inverted),Test Run 69
0.6120584451594693,12.36595748114315,T105N22-1GFR085,2.2,-1G (inverted),Test Run 69
0.6125050867302155,12.367822868106037,T105N22-1GFR085,2.2,-1G (inverted),Test Run 69
0.6131140196675052,12.367002708193937,T105N22-1GFR085,2.2,-1G (inverted),Test Run 69
0.6131140196675052,12.36767943548885,T105N22-1GFR085,2.2,-1G (inverted),Test Run 69
0.613235776004943,12.3675695722076,T105N22-1GFR085,2.2,-1G (inverted),Test Run 69
0.6140885241173217,12.368794852969325,T105N22-1GFR085,2.2,-1G (inverted),Test Run 69
0.6140478378381033,12.369153434512288,T105N22-1GFR085,2.2,-1G (inverted),Test Run 69
0.6144537931296312,12.371410972354088,T105N22-1GFR085,2.2,-1G (inverted),Test Run 69
0.6150628773170295,12.372970420596275,T105N22-1GFR085,2.2,-1G (inverted),Test Run 69
0.6152253199336816,12.371472770449788,T105N22-1GFR085,2.2,-1G (inverted),Test Run 69
0.6152253199336816,12.371880180117762,T105N22-1GFR085,2.2,-1G (inverted),Test Run 69
0.6161996731333892,12.3708769147369,T105N22-1GFR085,2.2,-1G (inverted),Test Run 69
0.6161996731333892,12.372126609561125,T105N22-1GFR085,2.2,-1G (inverted),Test Run 69
0.6168492923498973,12.371309501406824,T105N22-1GFR085,2.2,-1G (inverted),Test Run 69
0.6172959339206435,12.3730970685455,T105N22-1GFR085,2.2,-1G (inverted),Test Run 69
0.6174583765372956,12.373312217471275,T105N22-1GFR085,2.2,-1G (inverted),Test Run 69
0.6183515084286754,12.37333052801815,T105N22-1GFR085,2.2,-1G (inverted),Test Run 69
0.6184327297370033,12.375276023623623,T105N22-1GFR085,2.2,-1G (inverted),Test Run 69
0.6184327297370033,12.376176292178311,T105N22-1GFR085,2.2,-1G (inverted),Test Run 69
0.6191635702618395,12.375993186709561,T105N22-1GFR085,2.2,-1G (inverted),Test Run 69
0.6196914331409097,12.377109367129474,T105N22-1GFR085,2.2,-1G (inverted),Test Run 69
0.6196914331409097,12.376520377871662,T105N22-1GFR085,2.2,-1G (inverted),Test Run 69
0.6206657863406173,12.376426536318936,T105N22-1GFR085,2.2,-1G (inverted),Test Run 69
0.6207064726198358,12.377087241885338,T105N22-1GFR085,2.2,-1G (inverted),Test Run 69
0.6213559405862352,12.376580650088462,T105N22-1GFR085,2.2,-1G (inverted),Test Run 69
0.6213559405862352,12.3781263654205,T105N22-1GFR085,2.2,-1G (inverted),Test Run 69
0.6218025821569774,12.380463248965413,T105N22-1GFR085,2.2,-1G (inverted),Test Run 69
0.6218838034653054,12.378969413516199,T105N22-1GFR085,2.2,-1G (inverted),Test Run 69
0.6227770866067937,12.379736167666588,T105N22-1GFR085,2.2,-1G (inverted),Test Run 69
0.6227770866067937,12.380067283389248,T105N22-1GFR085,2.2,-1G (inverted),Test Run 69
0.6233860195440833,12.380236655947837,T105N22-1GFR085,2.2,-1G (inverted),Test Run 69
0.6237921260857198,12.381016380068937,T105N22-1GFR085,2.2,-1G (inverted),Test Run 69
0.6237921260857198,12.381786185977138,T105N22-1GFR085,2.2,-1G (inverted),Test Run 69
0.6238731961439393,12.381896812197837,T105N22-1GFR085,2.2,-1G (inverted),Test Run 69
0.6247664792854277,12.383300620791587,T105N22-1GFR085,2.2,-1G (inverted),Test Run 69
0.6248477005937557,12.382357627627524,T105N22-1GFR085,2.2,-1G (inverted),Test Run 69
0.6254160985019356,12.3836813275787,T105N22-1GFR085,2.2,-1G (inverted),Test Run 69
0.6258220537934633,12.384168082949788,T105N22-1GFR085,2.2,-1G (inverted),Test Run 69
0.6259439613810059,12.385503226992762,T105N22-1GFR085,2.2,-1G (inverted),Test Run 69
0.6259439613810059,12.384972221133387,T105N22-1GFR085,2.2,-1G (inverted),Test Run 69
0.6268777795516038,12.386236411807213,T105N22-1GFR085,2.2,-1G (inverted),Test Run 69
0.6269590008599321,12.384472495791588,T105N22-1GFR085,2.2,-1G (inverted),Test Run 69
0.6276491551055499,12.3839758222076,T105N22-1GFR085,2.2,-1G (inverted),Test Run 69
0.6280551103970777,12.385862571475187,T105N22-1GFR085,2.2,-1G (inverted),Test Run 69
0.62817701798462,12.38734419989315,T105N22-1GFR085,2.2,-1G (inverted),Test Run 69
0.6291108361552179,12.388193351504475,T105N22-1GFR085,2.2,-1G (inverted),Test Run 69
0.6291108361552179,12.387764579531824,T105N22-1GFR085,2.2,-1G (inverted),Test Run 69
0.6289889285676756,12.387798148867763,T105N22-1GFR085,2.2,-1G (inverted),Test Run 69
0.629760455371726,12.389710838076748,T105N22-1GFR085,2.2,-1G (inverted),Test Run 69
0.6301258756341442,12.388391715762287,T105N22-1GFR085,2.2,-1G (inverted),Test Run 69
0.6302881670006877,12.390107566592373,T105N22-1GFR085,2.2,-1G (inverted),Test Run 69
0.6311407638629615,12.392929679629475,T105N22-1GFR085,2.2,-1G (inverted),Test Run 69
0.6309377862171955,12.3899931256744,T105N22-1GFR085,2.2,-1G (inverted),Test Run 69
0.6309377862171955,12.3929960553619,T105N22-1GFR085,2.2,-1G (inverted),Test Run 69
0.6317093130212502,12.391061240908774,T105N22-1GFR085,2.2,-1G (inverted),Test Run 69
0.6321558033418878,12.391058952090413,T105N22-1GFR085,2.2,-1G (inverted),Test Run 69
0.6321964896211019,12.392003471133387,T105N22-1GFR085,2.2,-1G (inverted),Test Run 69
0.6330490864833759,12.393869621035725,T105N22-1GFR085,2.2,-1G (inverted),Test Run 69
0.6329273301459382,12.395150596377524,T105N22-1GFR085,2.2,-1G (inverted),Test Run 69
0.6338204620373177,12.396214133975187,T105N22-1GFR085,2.2,-1G (inverted),Test Run 69
0.6338204620373177,12.393192893740812,T105N22-1GFR085,2.2,-1G (inverted),Test Run 69
0.6343076386371737,12.39623091864315,T105N22-1GFR085,2.2,-1G (inverted),Test Run 69
0.6344700812538258,12.394699699160725,T105N22-1GFR085,2.2,-1G (inverted),Test Run 69
0.635403899424424,12.398317558047449,T105N22-1GFR085,2.2,-1G (inverted),Test Run 69
0.6352821430869903,12.396613914248624,T105N22-1GFR085,2.2,-1G (inverted),Test Run 69
0.6358505409951701,12.396871787783775,T105N22-1GFR085,2.2,-1G (inverted),Test Run 69
0.6363784038742403,12.39762252020565,T105N22-1GFR085,2.2,-1G (inverted),Test Run 69
0.6363784038742403,12.398531181094324,T105N22-1GFR085,2.2,-1G (inverted),Test Run 69
0.6363784038742403,12.39967177557675,T105N22-1GFR085,2.2,-1G (inverted),Test Run 69
0.6373934433531663,12.398833305117762,T105N22-1GFR085,2.2,-1G (inverted),Test Run 69
0.6371903144572958,12.399963981387288,T105N22-1GFR085,2.2,-1G (inverted),Test Run 69
0.638124132627894,12.400057060000574,T105N22-1GFR085,2.2,-1G (inverted),Test Run 69
0.638489552890308,12.39944213080135,T105N22-1GFR085,2.2,-1G (inverted),Test Run 69
0.6384083315819838,12.400555259463463,T105N22-1GFR085,2.2,-1G (inverted),Test Run 69
0.6393828360318004,12.399739677188075,T105N22-1GFR085,2.2,-1G (inverted),Test Run 69
0.6393828360318004,12.402362663027912,T105N22-1GFR085,2.2,-1G (inverted),Test Run 69
0.6390579507984919,12.402436668154873,T105N22-1GFR085,2.2,-1G (inverted),Test Run 69
0.6398700126316521,12.402719718691975,T105N22-1GFR085,2.2,-1G (inverted),Test Run 69
0.6401948978649605,12.402448112246663,T105N22-1GFR085,2.2,-1G (inverted),Test Run 69
0.6403571892315081,12.403976279971275,T105N22-1GFR085,2.2,-1G (inverted),Test Run 69
0.641291007402106,12.403649741885337,T105N22-1GFR085,2.2,-1G (inverted),Test Run 69
0.64108802975634,12.402560264346274,T105N22-1GFR085,2.2,-1G (inverted),Test Run 69
0.64108802975634,12.402403861758387,T105N22-1GFR085,2.2,-1G (inverted),Test Run 69
0.6419000915895042,12.404997092959562,T105N22-1GFR085,2.2,-1G (inverted),Test Run 69
0.642306046881028,12.405265647647061,T105N22-1GFR085,2.2,-1G (inverted),Test Run 69
0.6423467331602464,12.405180198428312,T105N22-1GFR085,2.2,-1G (inverted),Test Run 69
0.6433210863599541,12.407649070498625,T105N22-1GFR085,2.2,-1G (inverted),Test Run 69
0.6429963523767545,12.407491904971275,T105N22-1GFR085,2.2,-1G (inverted),Test Run 69
0.6438489492390245,12.40719283270565,T105N22-1GFR085,2.2,-1G (inverted),Test Run 69
0.6438489492390245,12.40766814398495,T105N22-1GFR085,2.2,-1G (inverted),Test Run 69
0.6442549045305522,12.4079244916412,T105N22-1GFR085,2.2,-1G (inverted),Test Run 69
0.6444173471472084,12.407794028994712,T105N22-1GFR085,2.2,-1G (inverted),Test Run 69
0.6453917003469161,12.408957511660725,T105N22-1GFR085,2.2,-1G (inverted),Test Run 69
0.6452699440094783,12.408549339053312,T105N22-1GFR085,2.2,-1G (inverted),Test Run 69
0.6462849834884045,12.4106100385162,T105N22-1GFR085,2.2,-1G (inverted),Test Run 69
0.6467316250591466,12.410092765566976,T105N22-1GFR085,2.2,-1G (inverted),Test Run 69
0.6467316250591466,12.41124404120175,T105N22-1GFR085,2.2,-1G (inverted),Test Run 69
0.6468128463674748,12.410647422549399,T105N22-1GFR085,2.2,-1G (inverted),Test Run 69
0.6475842219214206,12.411384422061124,T105N22-1GFR085,2.2,-1G (inverted),Test Run 69
0.6474217793047642,12.412040549990811,T105N22-1GFR085,2.2,-1G (inverted),Test Run 69
0.6480713985212723,12.412772971865811,T105N22-1GFR085,2.2,-1G (inverted),Test Run 69
0.6488427740752184,12.412729484316975,T105N22-1GFR085,2.2,-1G (inverted),Test Run 69
0.6488427740752184,12.412177116152913,T105N22-1GFR085,2.2,-1G (inverted),Test Run 69
0.6487210177377803,12.414006644961512,T105N22-1GFR085,2.2,-1G (inverted),Test Run 69
0.6495736146000504,12.413847190615812,T105N22-1GFR085,2.2,-1G (inverted),Test Run 69
0.6500607911999063,12.41354048895565,T105N22-1GFR085,2.2,-1G (inverted),Test Run 69
0.6501014774791247,12.41378310370175,T105N22-1GFR085,2.2,-1G (inverted),Test Run 69
0.6509135393122849,12.414697105166587,T105N22-1GFR085,2.2,-1G (inverted),Test Run 69
0.6507916317247383,12.415572959658775,T105N22-1GFR085,2.2,-1G (inverted),Test Run 69
0.6507916317247383,12.416805869815025,T105N22-1GFR085,2.2,-1G (inverted),Test Run 69
0.6516849148662307,12.416547996279874,T105N22-1GFR085,2.2,-1G (inverted),Test Run 69
0.6520908701577545,12.4182531659576,T105N22-1GFR085,2.2,-1G (inverted),Test Run 69
0.6522126264951922,12.416809684512288,T105N22-1GFR085,2.2,-1G (inverted),Test Run 69
0.6530246883283524,12.418060142275962,T105N22-1GFR085,2.2,-1G (inverted),Test Run 69
0.6530653746075707,12.417603141543538,T105N22-1GFR085,2.2,-1G (inverted),Test Run 69
0.6539585064989506,12.421997672793538,T105N22-1GFR085,2.2,-1G (inverted),Test Run 69
0.6539585064989506,12.419713432070887,T105N22-1GFR085,2.2,-1G (inverted),Test Run 69
0.6544456830988062,12.421172172305262,T105N22-1GFR085,2.2,-1G (inverted),Test Run 69
0.6544456830988062,12.420781547305262,T105N22-1GFR085,2.2,-1G (inverted),Test Run 69
0.6552984312111848,12.42078993963925,T105N22-1GFR085,2.2,-1G (inverted),Test Run 69
0.6551765236236425,12.420738059756436,T105N22-1GFR085,2.2,-1G (inverted),Test Run 69
0.6559073641484745,12.420979148623625,T105N22-1GFR085,2.2,-1G (inverted),Test Run 69
0.6563540057192208,12.421269828555262,T105N22-1GFR085,2.2,-1G (inverted),Test Run 69
0.6563945407483306,12.421673423525963,T105N22-1GFR085,2.2,-1G (inverted),Test Run 69
0.6563945407483306,12.424659568545499,T105N22-1GFR085,2.2,-1G (inverted),Test Run 69
0.6572878238898189,12.423156577822837,T105N22-1GFR085,2.2,-1G (inverted),Test Run 69
0.657084846244053,12.42544310736385,T105N22-1GFR085,2.2,-1G (inverted),Test Run 69
0.6578967568271084,12.423953086611899,T105N22-1GFR085,2.2,-1G (inverted),Test Run 69
0.6583840846770689,12.425073844668537,T105N22-1GFR085,2.2,-1G (inverted),Test Run 69
0.6584246197061787,12.425950462100186,T105N22-1GFR085,2.2,-1G (inverted),Test Run 69
0.6591554602310147,12.426904136416587,T105N22-1GFR085,2.2,-1G (inverted),Test Run 69
0.6591554602310147,12.426910239932212,T105N22-1GFR085,2.2,-1G (inverted),Test Run 69
0.6589117963060347,12.428146964785725,T105N22-1GFR085,2.2,-1G (inverted),Test Run 69
0.6598456144766326,12.4263586347076,T105N22-1GFR085,2.2,-1G (inverted),Test Run 69
0.6604952336931407,12.429000694033775,T105N22-1GFR085,2.2,-1G (inverted),Test Run 69
0.6606171412806829,12.427988273379475,T105N22-1GFR085,2.2,-1G (inverted),Test Run 69
0.6615509594512812,12.427105552432213,T105N22-1GFR085,2.2,-1G (inverted),Test Run 69
0.6614290518637386,12.429499656436125,T105N22-1GFR085,2.2,-1G (inverted),Test Run 69
0.6614290518637386,12.430012351748625,T105N22-1GFR085,2.2,-1G (inverted),Test Run 69
0.662322335005227,12.429913932559163,T105N22-1GFR085,2.2,-1G (inverted),Test Run 69
0.6627282902967547,12.432914573428311,T105N22-1GFR085,2.2,-1G (inverted),Test Run 69
0.6627689765759691,12.43232787298885,T105N22-1GFR085,2.2,-1G (inverted),Test Run 69
0.6634185957924772,12.433749992129474,T105N22-1GFR085,2.2,-1G (inverted),Test Run 69
0.6632966882049346,12.432553703066976,T105N22-1GFR085,2.2,-1G (inverted),Test Run 69
0.6640275287297669,12.431577903506437,T105N22-1GFR085,2.2,-1G (inverted),Test Run 69
0.6640275287297669,12.433199912783774,T105N22-1GFR085,2.2,-1G (inverted),Test Run 69
0.6645959266379508,12.434731132266199,T105N22-1GFR085,2.2,-1G (inverted),Test Run 69
0.6645959266379508,12.434627372500575,T105N22-1GFR085,2.2,-1G (inverted),Test Run 69
0.6653674534420012,12.434099418399011,T105N22-1GFR085,2.2,-1G (inverted),Test Run 69
0.6653267671627827,12.435552055117762,T105N22-1GFR085,2.2,-1G (inverted),Test Run 69
0.6662200503042711,12.434936362979087,T105N22-1GFR085,2.2,-1G (inverted),Test Run 69
0.6667477619332369,12.436034232852137,T105N22-1GFR085,2.2,-1G (inverted),Test Run 69
0.6667477619332369,12.438983756777912,T105N22-1GFR085,2.2,-1G (inverted),Test Run 69
0.666910204549889,12.437473136660724,T105N22-1GFR085,2.2,-1G (inverted),Test Run 69
0.6678440227204869,12.4376119916412,T105N22-1GFR085,2.2,-1G (inverted),Test Run 69
0.6677222663830532,12.4380041425201,T105N22-1GFR085,2.2,-1G (inverted),Test Run 69
0.6684124206286708,12.439430076357999,T105N22-1GFR085,2.2,-1G (inverted),Test Run 69
0.6690215048160694,12.439085227725187,T105N22-1GFR085,2.2,-1G (inverted),Test Run 69
0.6691837961826128,12.439266807315025,T105N22-1GFR085,2.2,-1G (inverted),Test Run 69
0.6691837961826128,12.4403478925201,T105N22-1GFR085,2.2,-1G (inverted),Test Run 69
0.6699958580157771,12.441377860781824,T105N22-1GFR085,2.2,-1G (inverted),Test Run 69
0.669874101678339,12.4398710553619,T105N22-1GFR085,2.2,-1G (inverted),Test Run 69
0.6706454772322811,12.440906364199787,T105N22-1GFR085,2.2,-1G (inverted),Test Run 69
0.6707672335697188,12.442391807315024,T105N22-1GFR085,2.2,-1G (inverted),Test Run 69
0.6708891411572655,12.4427748029205,T105N22-1GFR085,2.2,-1G (inverted),Test Run 69
0.6716605167112072,12.442252952334561,T105N22-1GFR085,2.2,-1G (inverted),Test Run 69
0.6716605167112072,12.441634971377525,T105N22-1GFR085,2.2,-1G (inverted),Test Run 69
0.671579295402879,12.444309837100187,T105N22-1GFR085,2.2,-1G (inverted),Test Run 69
0.6723101359277153,12.443327171084562,T105N22-1GFR085,2.2,-1G (inverted),Test Run 69
0.6725131135734812,12.443529350039636,T105N22-1GFR085,2.2,-1G (inverted),Test Run 69
0.6729192201151136,12.443803245303311,T105N22-1GFR085,2.2,-1G (inverted),Test Run 69
0.673812352006493,12.443515617129474,T105N22-1GFR085,2.2,-1G (inverted),Test Run 69
0.6736905956690594,12.44483931708065,T105N22-1GFR085,2.2,-1G (inverted),Test Run 69
0.6745837275604388,12.44695189642635,T105N22-1GFR085,2.2,-1G (inverted),Test Run 69
0.6745837275604388,12.443943626162687,T105N22-1GFR085,2.2,-1G (inverted),Test Run 69
0.6747868564563096,12.445488578555262,T105N22-1GFR085,2.2,-1G (inverted),Test Run 69
0.6750710554103995,12.44497435736385,T105N22-1GFR085,2.2,-1G (inverted),Test Run 69
0.6759641873017832,12.445281059024012,T105N22-1GFR085,2.2,-1G (inverted),Test Run 69
0.6757612096560174,12.446659690615812,T105N22-1GFR085,2.2,-1G (inverted),Test Run 69
0.6764920501808533,12.447237998721274,T105N22-1GFR085,2.2,-1G (inverted),Test Run 69
0.6768167841640532,12.446166068789637,T105N22-1GFR085,2.2,-1G (inverted),Test Run 69
0.6768167841640532,12.447563010928311,T105N22-1GFR085,2.2,-1G (inverted),Test Run 69
0.6769792267807053,12.449033958193937,T105N22-1GFR085,2.2,-1G (inverted),Test Run 69
0.6779537312305216,12.4476103131744,T105N22-1GFR085,2.2,-1G (inverted),Test Run 69
0.6777100673055413,12.448893577334562,T105N22-1GFR085,2.2,-1G (inverted),Test Run 69
0.678603199196921,12.447446281191976,T105N22-1GFR085,2.2,-1G (inverted),Test Run 69
0.6789280844302292,12.448403007266199,T105N22-1GFR085,2.2,-1G (inverted),Test Run 69
0.6792122833843194,12.449692374941975,T105N22-1GFR085,2.2,-1G (inverted),Test Run 69
0.6792122833843194,12.449779350039638,T105N22-1GFR085,2.2,-1G (inverted),Test Run 69
0.6800648802465934,12.450089866397061,T105N22-1GFR085,2.2,-1G (inverted),Test Run 69
0.6799024376299373,12.449230796572838,T105N22-1GFR085,2.2,-1G (inverted),Test Run 69
0.6806332781547733,12.449460441348226,T105N22-1GFR085,2.2,-1G (inverted),Test Run 69
0.6809174771088633,12.451962882754476,T105N22-1GFR085,2.2,-1G (inverted),Test Run 69
0.6812016760629531,12.452734214541588,T105N22-1GFR085,2.2,-1G (inverted),Test Run 69
0.6821761805127697,12.452026206729087,T105N22-1GFR085,2.2,-1G (inverted),Test Run 69
0.6821761805127697,12.451917106387288,T105N22-1GFR085,2.2,-1G (inverted),Test Run 69
0.6819325165877894,12.453490287539637,T105N22-1GFR085,2.2,-1G (inverted),Test Run 69
0.6826228220835119,12.452282554385338,T105N22-1GFR085,2.2,-1G (inverted),Test Run 69
0.6827445784209496,12.453478843447837,T105N22-1GFR085,2.2,-1G (inverted),Test Run 69
0.6830287773750394,12.453307182070887,T105N22-1GFR085,2.2,-1G (inverted),Test Run 69
0.6840031305747474,12.454219657656825,T105N22-1GFR085,2.2,-1G (inverted),Test Run 69
0.6838408392082039,12.45354369330135,T105N22-1GFR085,2.2,-1G (inverted),Test Run 69
0.6838408392082039,12.454097587344325,T105N22-1GFR085,2.2,-1G (inverted),Test Run 69
0.6847746573788018,12.45543349432675,T105N22-1GFR085,2.2,-1G (inverted),Test Run 69
0.6848964137162354,12.4551283185455,T105N22-1GFR085,2.2,-1G (inverted),Test Run 69
0.6850993913620014,12.453809196231038,T105N22-1GFR085,2.2,-1G (inverted),Test Run 69
0.6861956521492516,12.454077750918538,T105N22-1GFR085,2.2,-1G (inverted),Test Run 69
0.6859519882242714,12.455628806826748,T105N22-1GFR085,2.2,-1G (inverted),Test Run 69
0.6869670277031974,12.456738120791588,T105N22-1GFR085,2.2,-1G (inverted),Test Run 69
0.6869670277031974,12.455138236758387,T105N22-1GFR085,2.2,-1G (inverted),Test Run 69
0.68708893529074,12.456890708682213,T105N22-1GFR085,2.2,-1G (inverted),Test Run 69
0.6874542043030494,12.456099540469324,T105N22-1GFR085,2.2,-1G (inverted),Test Run 69
0.6883069524154279,12.458178550479087,T105N22-1GFR085,2.2,-1G (inverted),Test Run 69
0.6882662661362137,12.457028800723226,T105N22-1GFR085,2.2,-1G (inverted),Test Run 69
0.6893625269234639,12.458446342227138,T105N22-1GFR085,2.2,-1G (inverted),Test Run 69
0.6894437482317918,12.457752067324787,T105N22-1GFR085,2.2,-1G (inverted),Test Run 69
0.6894437482317918,12.459176475283774,T105N22-1GFR085,2.2,-1G (inverted),Test Run 69
0.6896061908484442,12.459734946963462,T105N22-1GFR085,2.2,-1G (inverted),Test Run 69
0.6904587877107179,12.458132774111899,T105N22-1GFR085,2.2,-1G (inverted),Test Run 69
0.6900933674482999,12.459171897647062,T105N22-1GFR085,2.2,-1G (inverted),Test Run 69
0.6909459643105699,12.458568412539638,T105N22-1GFR085,2.2,-1G (inverted),Test Run 69
0.6910271856188981,12.462162620303312,T105N22-1GFR085,2.2,-1G (inverted),Test Run 69
0.6913519196020976,12.461299735781825,T105N22-1GFR085,2.2,-1G (inverted),Test Run 69
0.6913519196020976,12.460631400820887,T105N22-1GFR085,2.2,-1G (inverted),Test Run 69
0.692245202743586,12.462468559024012,T105N22-1GFR085,2.2,-1G (inverted),Test Run 69
0.6922045164643676,12.461116630313075,T105N22-1GFR085,2.2,-1G (inverted),Test Run 69
0.6931383346349655,12.462688285586513,T105N22-1GFR085,2.2,-1G (inverted),Test Run 69
0.693341463530836,12.463459617373625,T105N22-1GFR085,2.2,-1G (inverted),Test Run 69
0.6935444411766019,12.463116294619713,T105N22-1GFR085,2.2,-1G (inverted),Test Run 69
0.6943970380388719,12.462901908633388,T105N22-1GFR085,2.2,-1G (inverted),Test Run 69
0.6942752817014382,12.462797385928312,T105N22-1GFR085,2.2,-1G (inverted),Test Run 69
0.6942752817014382,12.463362724063074,T105N22-1GFR085,2.2,-1G (inverted),Test Run 69
0.6952496349011419,12.463751060244713,T105N22-1GFR085,2.2,-1G (inverted),Test Run 69
0.6954526125469077,12.463329154727138,T105N22-1GFR085,2.2,-1G (inverted),Test Run 69
0.695696276471888,12.464826804873624,T105N22-1GFR085,2.2,-1G (inverted),Test Run 69
0.6967925372591424,12.464862663027912,T105N22-1GFR085,2.2,-1G (inverted),Test Run 69
0.6965894083632675,12.464537650820887,T105N22-1GFR085,2.2,-1G (inverted),Test Run 69
0.6976044478421939,12.466242820498625,T105N22-1GFR085,2.2,-1G (inverted),Test Run 69
0.6976044478421939,12.466334373233,T105N22-1GFR085,2.2,-1G (inverted),Test Run 69
0.6975639128130842,12.466107017275963,T105N22-1GFR085,2.2,-1G (inverted),Test Run 69
0.6977263554297403,12.4646398847076,T105N22-1GFR085,2.2,-1G (inverted),Test Run 69
0.6986601736003384,12.467689353701749,T105N22-1GFR085,2.2,-1G (inverted),Test Run 69
0.69833528836703,12.465057212588462,T105N22-1GFR085,2.2,-1G (inverted),Test Run 69
0.6992285715085182,12.46839736151425,T105N22-1GFR085,2.2,-1G (inverted),Test Run 69
0.6992691065376281,12.4686437909576,T105N22-1GFR085,2.2,-1G (inverted),Test Run 69
0.6992691065376281,12.468658286807212,T105N22-1GFR085,2.2,-1G (inverted),Test Run 69
0.6995533054917179,12.46870330023495,T105N22-1GFR085,2.2,-1G (inverted),Test Run 69
0.700568344970644,12.469028312441974,T105N22-1GFR085,2.2,-1G (inverted),Test Run 69
0.7004059023539878,12.4684713666412,T105N22-1GFR085,2.2,-1G (inverted),Test Run 69
0.7014209418329139,12.46815322088925,T105N22-1GFR085,2.2,-1G (inverted),Test Run 69
0.7015428494204565,12.469553977725187,T105N22-1GFR085,2.2,-1G (inverted),Test Run 69
0.7018675834036561,12.470978385684163,T105N22-1GFR085,2.2,-1G (inverted),Test Run 69
0.7018675834036561,12.470313865420499,T105N22-1GFR085,2.2,-1G (inverted),Test Run 69
0.702801401574254,12.471071464297449,T105N22-1GFR085,2.2,-1G (inverted),Test Run 69
0.7027201802659301,12.471472770449788,T105N22-1GFR085,2.2,-1G (inverted),Test Run 69
0.7038164410531801,12.470623618838463,T105N22-1GFR085,2.2,-1G (inverted),Test Run 69
0.7038569760822899,12.472657615420498,T105N22-1GFR085,2.2,-1G (inverted),Test Run 69
0.7041006400072701,12.472697288272062,T105N22-1GFR085,2.2,-1G (inverted),Test Run 69
0.7049532368695441,12.473162681338462,T105N22-1GFR085,2.2,-1G (inverted),Test Run 69
0.7049532368695441,12.47060912298885,T105N22-1GFR085,2.2,-1G (inverted),Test Run 69
0.7047095729445598,12.472044975039637,T105N22-1GFR085,2.2,-1G (inverted),Test Run 69
0.7056435423652666,12.473169547793537,T105N22-1GFR085,2.2,-1G (inverted),Test Run 69
0.7058058337318142,12.470862418887288,T105N22-1GFR085,2.2,-1G (inverted),Test Run 69
0.7059277413193604,12.475298148867761,T105N22-1GFR085,2.2,-1G (inverted),Test Run 69
0.7068615594899587,12.473129874941975,T105N22-1GFR085,2.2,-1G (inverted),Test Run 69
0.7066584305940841,12.473962241885337,T105N22-1GFR085,2.2,-1G (inverted),Test Run 69
0.7066584305940841,12.4742590253326,T105N22-1GFR085,2.2,-1G (inverted),Test Run 69
0.707592248764682,12.474950248477137,T105N22-1GFR085,2.2,-1G (inverted),Test Run 69
0.7077546913813382,12.475842124697838,T105N22-1GFR085,2.2,-1G (inverted),Test Run 69
0.7078764477187721,12.4750402753326,T105N22-1GFR085,2.2,-1G (inverted),Test Run 69
0.70881026588937,12.474650413272062,T105N22-1GFR085,2.2,-1G (inverted),Test Run 69
0.7090539298143543,12.475716239688074,T105N22-1GFR085,2.2,-1G (inverted),Test Run 69
0.7090539298143543,12.476155692813075,T105N22-1GFR085,2.2,-1G (inverted),Test Run 69
0.7092163724310064,12.476923209902912,T105N22-1GFR085,2.2,-1G (inverted),Test Run 69
0.7100284342641706,12.477314597842375,T105N22-1GFR085,2.2,-1G (inverted),Test Run 69
0.7099065266766242,12.477239829775963,T105N22-1GFR085,2.2,-1G (inverted),Test Run 69
0.7108810311264405,12.477189475772061,T105N22-1GFR085,2.2,-1G (inverted),Test Run 69
0.7109622524347687,12.47874968695365,T105N22-1GFR085,2.2,-1G (inverted),Test Run 69
0.7109215661555504,12.47795622992245,T105N22-1GFR085,2.2,-1G (inverted),Test Run 69
