Repository: schandel33/gitrep

# Nozzle Tensile Test Analysis

Stress-vs-strain analysis of tensile pulls across 4 nozzle sizes (0.6, 1.4,
2.2, 2.6 mm) x 2 print-gravity orientations (+1G upright / -1G inverted),
printed at 105 C with a 0.85 flow ratio.

## Data-quality issues found and how they're handled

1. **Load-cell zero offset.** 10 of 17 runs record small negative Load
   values for the first handful of samples (up to ~180, always <0.5% of the
   file) before the crosshead starts moving — load-cell noise around zero,
   not real load. The script computes the mean Load over all
   pre-motion samples (`Crosshead < crosshead_zero_threshold_mm`) and
   subtracts it from the whole run.
2.

File: nozzle_tensile_analysis/analysis_output/all_curves_tidy.csv (part 114 of 151)
Strain,Stress_MPa,condition,nozzle_mm,gravity,run
0.7120178269428006,12.4781278912994,T105N22-1GFR085,2.2,-1G (inverted),Test Run 69
0.7120178269428006,12.47880004095765,T105N22-1GFR085,2.2,-1G (inverted),Test Run 69
0.7116929417094922,12.48011840033265,T105N22-1GFR085,2.2,-1G (inverted),Test Run 69
0.7127079811884182,12.477320701358,T105N22-1GFR085,2.2,-1G (inverted),Test Run 69
0.7127892024967464,12.478533775088462,T105N22-1GFR085,2.2,-1G (inverted),Test Run 69
0.7129109588341801,12.478437644717374,T105N22-1GFR085,2.2,-1G (inverted),Test Run 69
0.7139666845923246,12.478560477969324,T105N22-1GFR085,2.2,-1G (inverted),Test Run 69
0.7137637069465627,12.48005355047915,T105N22-1GFR085,2.2,-1G (inverted),Test Run 69
0.7137637069465627,12.479004508731025,T105N22-1GFR085,2.2,-1G (inverted),Test Run 69
0.7148598164837043,12.4783117597076,T105N22-1GFR085,2.2,-1G (inverted),Test Run 69
0.7151440154377942,12.47987349676815,T105N22-1GFR085,2.2,-1G (inverted),Test Run 69
0.7151847017170125,12.479236442324774,T105N22-1GFR085,2.2,-1G (inverted),Test Run 69
0.7163214975333767,12.48038695502015,T105N22-1GFR085,2.2,-1G (inverted),Test Run 69
0.7160372985792826,12.48294966864315,T105N22-1GFR085,2.2,-1G (inverted),Test Run 69
0.7167274528249004,12.481258231875525,T105N22-1GFR085,2.2,-1G (inverted),Test Run 69
0.7167274528249004,12.4797148053619,T105N22-1GFR085,2.2,-1G (inverted),Test Run 69
0.7171740943956466,12.482810050723275,T105N22-1GFR085,2.2,-1G (inverted),Test Run 69
0.7172958507330843,12.4818800275299,T105N22-1GFR085,2.2,-1G (inverted),Test Run 69
0.718432797799553,12.481707603213525,T105N22-1GFR085,2.2,-1G (inverted),Test Run 69
0.7181485988454629,12.480767661807274,T105N22-1GFR085,2.2,-1G (inverted),Test Run 69
0.7187169967536428,12.483021384951774,T105N22-1GFR085,2.2,-1G (inverted),Test Run 69
0.7193666159701508,12.482887107608025,T105N22-1GFR085,2.2,-1G (inverted),Test Run 69
0.7193666159701508,12.48261626410215,T105N22-1GFR085,2.2,-1G (inverted),Test Run 69
0.7192041733534947,12.483345634219274,T105N22-1GFR085,2.2,-1G (inverted),Test Run 69
0.7200974564949871,12.4816763226959,T105N22-1GFR085,2.2,-1G (inverted),Test Run 69
0.7209500533572568,12.482446128604149,T105N22-1GFR085,2.2,-1G (inverted),Test Run 69
0.7206251681239486,12.483179313418525,T105N22-1GFR085,2.2,-1G (inverted),Test Run 69
0.7206251681239486,12.48409712958065,T105N22-1GFR085,2.2,-1G (inverted),Test Run 69
0.7213560086487847,12.4852804486724,T105N22-1GFR085,2.2,-1G (inverted),Test Run 69
0.7217214289111986,12.484493095156775,T105N22-1GFR085,2.2,-1G (inverted),Test Run 69
0.7217214289111986,12.4839231793854,T105N22-1GFR085,2.2,-1G (inverted),Test Run 69
0.722614712052691,12.4857946698639,T105N22-1GFR085,2.2,-1G (inverted),Test Run 69
0.7233860876066328,12.48416960882865,T105N22-1GFR085,2.2,-1G (inverted),Test Run 69
0.7231424236816528,12.48437407660215,T105N22-1GFR085,2.2,-1G (inverted),Test Run 69
0.7231424236816528,12.484255058047399,T105N22-1GFR085,2.2,-1G (inverted),Test Run 69
0.7244011270855591,12.48457778143615,T105N22-1GFR085,2.2,-1G (inverted),Test Run 69
0.7241574631605789,12.486121207949775,T105N22-1GFR085,2.2,-1G (inverted),Test Run 69
0.724807082377087,12.485539085147025,T105N22-1GFR085,2.2,-1G (inverted),Test Run 69
0.7252942589769387,12.48504164862365,T105N22-1GFR085,2.2,-1G (inverted),Test Run 69
0.7252942589769387,12.484281760928274,T105N22-1GFR085,2.2,-1G (inverted),Test Run 69
0.726390519764193,12.485169822451775,T105N22-1GFR085,2.2,-1G (inverted),Test Run 69
0.726390519764193,12.487084037539649,T105N22-1GFR085,2.2,-1G (inverted),Test Run 69
0.7259845644726651,12.4867216412994,T105N22-1GFR085,2.2,-1G (inverted),Test Run 69
0.726552962380845,12.485421592471274,T105N22-1GFR085,2.2,-1G (inverted),Test Run 69
0.727121360289025,12.4870313947174,T105N22-1GFR085,2.2,-1G (inverted),Test Run 69
0.7272025815973531,12.4867872540924,T105N22-1GFR085,2.2,-1G (inverted),Test Run 69
0.7282986911344985,12.48792174505915,T105N22-1GFR085,2.2,-1G (inverted),Test Run 69
0.728258156105389,12.485983115908775,T105N22-1GFR085,2.2,-1G (inverted),Test Run 69
0.728258156105389,12.486206657168525,T105N22-1GFR085,2.2,-1G (inverted),Test Run 69
0.7291107529676589,12.487267905947899,T105N22-1GFR085,2.2,-1G (inverted),Test Run 69
0.7295979295675107,12.488521415469275,T105N22-1GFR085,2.2,-1G (inverted),Test Run 69
0.7293137306134209,12.487907249209524,T105N22-1GFR085,2.2,-1G (inverted),Test Run 69
0.730328770092347,12.487549430606025,T105N22-1GFR085,2.2,-1G (inverted),Test Run 69
0.7300852574174753,12.48772643255915,T105N22-1GFR085,2.2,-1G (inverted),Test Run 69
0.7307348766339834,12.4891302411529,T105N22-1GFR085,2.2,-1G (inverted),Test Run 69
0.7307348766339834,12.4888296430084,T105N22-1GFR085,2.2,-1G (inverted),Test Run 69
0.7315467872170349,12.48927367377015,T105N22-1GFR085,2.2,-1G (inverted),Test Run 69
0.731425030879601,12.48933852362365,T105N22-1GFR085,2.2,-1G (inverted),Test Run 69
0.7320746500961091,12.489971000430275,T105N22-1GFR085,2.2,-1G (inverted),Test Run 69
0.7328054906209412,12.48978636908265,T105N22-1GFR085,2.2,-1G (inverted),Test Run 69
0.7328054906209412,12.489339286563025,T105N22-1GFR085,2.2,-1G (inverted),Test Run 69
0.7326430480042889,12.489872581240775,T105N22-1GFR085,2.2,-1G (inverted),Test Run 69
0.7331302246041409,12.4908727948639,T105N22-1GFR085,2.2,-1G (inverted),Test Run 69
0.7339828214664149,12.4912878339264,T105N22-1GFR085,2.2,-1G (inverted),Test Run 69
0.7338205300998674,12.49145415472715,T105N22-1GFR085,2.2,-1G (inverted),Test Run 69
0.7344701493163754,12.493511039492775,T105N22-1GFR085,2.2,-1G (inverted),Test Run 69
0.7344701493163754,12.4913687055084,T105N22-1GFR085,2.2,-1G (inverted),Test Run 69
0.7351197685328833,12.4932234113189,T105N22-1GFR085,2.2,-1G (inverted),Test Run 69
0.7349573259162272,12.491803580996649,T105N22-1GFR085,2.2,-1G (inverted),Test Run 69
0.7355257238244111,12.492582542178274,T105N22-1GFR085,2.2,-1G (inverted),Test Run 69
0.7362970993783531,12.49303343939515,T105N22-1GFR085,2.2,-1G (inverted),Test Run 69
0.7362565643492434,12.494723350283774,T105N22-1GFR085,2.2,-1G (inverted),Test Run 69
0.7362565643492434,12.492962486026025,T105N22-1GFR085,2.2,-1G (inverted),Test Run 69
0.7369467185948609,12.49283812689515,T105N22-1GFR085,2.2,-1G (inverted),Test Run 69
0.7378400017363493,12.4949079816314,T105N22-1GFR085,2.2,-1G (inverted),Test Run 69
0.7377182453989156,12.494408256289649,T105N22-1GFR085,2.2,-1G (inverted),Test Run 69
0.7382866433070955,12.4953893964264,T105N22-1GFR085,2.2,-1G (inverted),Test Run 69
0.7382866433070955,12.495477134463524,T105N22-1GFR085,2.2,-1G (inverted),Test Run 69
0.7391392401693655,12.4969023053619,T105N22-1GFR085,2.2,-1G (inverted),Test Run 69
0.7390580188610373,12.4952658002349,T105N22-1GFR085,2.2,-1G (inverted),Test Run 69
0.7397076380775454,12.49647429632865,T105N22-1GFR085,2.2,-1G (inverted),Test Run 69
0.7401542796482916,12.49732878851615,T105N22-1GFR085,2.2,-1G (inverted),Test Run 69
0.7401135933690731,12.498111564395149,T105N22-1GFR085,2.2,-1G (inverted),Test Run 69
0.7413316104937612,12.498386222598274,T105N22-1GFR085,2.2,-1G (inverted),Test Run 69
0.7413316104937612,12.498824912783775,T105N22-1GFR085,2.2,-1G (inverted),Test Run 69
0.7410880978188894,12.49736998724665,T105N22-1GFR085,2.2,-1G (inverted),Test Run 69
0.7416970307561791,12.4996862714264,T105N22-1GFR085,2.2,-1G (inverted),Test Run 69
0.7421436723269254,12.499723655459524,T105N22-1GFR085,2.2,-1G (inverted),Test Run 69
0.7421842073560352,12.50034163641665,T105N22-1GFR085,2.2,-1G (inverted),Test Run 69
0.7432399331141756,12.4999464337799,T105N22-1GFR085,2.2,-1G (inverted),Test Run 69
0.7430774904975235,12.500294334170524,T105N22-1GFR085,2.2,-1G (inverted),Test Run 69
0.7430774904975235,12.50073073553765,T105N22-1GFR085,2.2,-1G (inverted),Test Run 69
0.7437271097140316,12.50003951239315,T105N22-1GFR085,2.2,-1G (inverted),Test Run 69
0.7445391715471917,12.50021804022515,T105N22-1GFR085,2.2,-1G (inverted),Test Run 69
0.7442549725931017,12.500571281192025,T105N22-1GFR085,2.2,-1G (inverted),Test Run 69
0.7448639055303914,12.501773673770149,T105N22-1GFR085,2.2,-1G (inverted),Test Run 69
0.7459194800384272,12.501203757998649,T105N22-1GFR085,2.2,-1G (inverted),Test Run 69
0.7459194800384272,12.501721793887274,T105N22-1GFR085,2.2,-1G (inverted),Test Run 69
0.7458789450093175,12.503607017276025,T105N22-1GFR085,2.2,-1G (inverted),Test Run 69
0.7462443652717354,12.501490623233025,T105N22-1GFR085,2.2,-1G (inverted),Test Run 69
0.7472594047506576,12.5052366559479,T105N22-1GFR085,2.2,-1G (inverted),Test Run 69
0.7468127631799156,12.5006628339264,T105N22-1GFR085,2.2,-1G (inverted),Test Run 69
0.7468127631799156,12.5046980206939,T105N22-1GFR085,2.2,-1G (inverted),Test Run 69
0.7473811610880955,12.504661399600149,T105N22-1GFR085,2.2,-1G (inverted),Test Run 69
0.7483556655379118,12.50480940985415,T105N22-1GFR085,2.2,-1G (inverted),Test Run 69
0.7481525366420413,12.505413657901025,T105N22-1GFR085,2.2,-1G (inverted),Test Run 69
0.7487210858003298,12.505045921084525,T105N22-1GFR085,2.2,-1G (inverted),Test Run 69
0.7496954390000378,12.507292777774024,T105N22-1GFR085,2.2,-1G (inverted),Test Run 69
0.7496954390000378,12.508062583682275,T105N22-1GFR085,2.2,-1G (inverted),Test Run 69
0.7492487974292916,12.505943900820899,T105N22-1GFR085,2.2,-1G (inverted),Test Run 69
0.7499391029250181,12.506893760440025,T105N22-1GFR085,2.2,-1G (inverted),Test Run 69
0.7508322348163975,12.5065382306549,T105N22-1GFR085,2.2,-1G (inverted),Test Run 69
0.7505887221415258,12.505668479678274,T105N22-1GFR085,2.2,-1G (inverted),Test Run 69
0.7510758987413778,12.508418876406775,T105N22-1GFR085,2.2,-1G (inverted),Test Run 69
0.7510758987413778,12.50672896551815,T105N22-1GFR085,2.2,-1G (inverted),Test Run 69
0.7519690306327617,12.506876975772025,T105N22-1GFR085,2.2,-1G (inverted),Test Run 69
0.7518472742953236,12.5074339215729,T105N22-1GFR085,2.2,-1G (inverted),Test Run 69
0.7521314732494138,12.507760459658774,T105N22-1GFR085,2.2,-1G (inverted),Test Run 69
0.7534712467115394,12.507637626406774,T105N22-1GFR085,2.2,-1G (inverted),Test Run 69
0.7532682690657735,12.5072782819244,T105N22-1GFR085,2.2,-1G (inverted),Test Run 69
0.7532682690657735,12.506990653750524,T105N22-1GFR085,2.2,-1G (inverted),Test Run 69
0.7538366669739575,12.508481437442025,T105N22-1GFR085,2.2,-1G (inverted),Test Run 69
0.7547704851445556,12.507796317813025,T105N22-1GFR085,2.2,-1G (inverted),Test Run 69
0.7543645298530278,12.5083685224029,T105N22-1GFR085,2.2,-1G (inverted),Test Run 69
0.755176591686188,12.506371146914649,T105N22-1GFR085,2.2,-1G (inverted),Test Run 69
0.7555013256693875,12.5088568036529,T105N22-1GFR085,2.2,-1G (inverted),Test Run 69
0.7555013256693875,12.50809691595765,T105N22-1GFR085,2.2,-1G (inverted),Test Run 69
0.7555013256693875,12.509094840762275,T105N22-1GFR085,2.2,-1G (inverted),Test Run 69
0.7566788077649701,12.508184653994775,T105N22-1GFR085,2.2,-1G (inverted),Test Run 69
0.7566381214857516,12.51061843085015,T105N22-1GFR085,2.2,-1G (inverted),Test Run 69
0.7574908695981303,12.50931685614315,T105N22-1GFR085,2.2,-1G (inverted),Test Run 69
0.7578156035813298,12.5096952741119,T105N22-1GFR085,2.2,-1G (inverted),Test Run 69
0.7576938472438921,12.50947173285215,T105N22-1GFR085,2.2,-1G (inverted),Test Run 69
0.7576938472438921,12.50961898016665,T105N22-1GFR085,2.2,-1G (inverted),Test Run 69
0.7589523993976899,12.510063010928274,T105N22-1GFR085,2.2,-1G (inverted),Test Run 69
0.7587494217519279,12.510990745303275,T105N22-1GFR085,2.2,-1G (inverted),Test Run 69
0.759480262276764,12.511003715274025,T105N22-1GFR085,2.2,-1G (inverted),Test Run 69
0.7598049962599636,12.5099973981354,T105N22-1GFR085,2.2,-1G (inverted),Test Run 69
0.7597239262017443,12.510898429629524,T105N22-1GFR085,2.2,-1G (inverted),Test Run 69
0.7609419433264323,12.5118521039459,T105N22-1GFR085,2.2,-1G (inverted),Test Run 69
0.7609419433264323,12.50951293158265,T105N22-1GFR085,2.2,-1G (inverted),Test Run 69
0.7606577443723421,12.5118269269439,T105N22-1GFR085,2.2,-1G (inverted),Test Run 69
0.7609419433264323,12.511762077090399,T105N22-1GFR085,2.2,-1G (inverted),Test Run 69
0.762078739142792,12.51172545599665,T105N22-1GFR085,2.2,-1G (inverted),Test Run 69
0.7619975178344681,12.511578971621649,T105N22-1GFR085,2.2,-1G (inverted),Test Run 69
0.7622817167885579,12.511772758242774,T105N22-1GFR085,2.2,-1G (inverted),Test Run 69
0.7622817167885579,12.5120550458404,T105N22-1GFR085,2.2,-1G (inverted),Test Run 69
0.7634591988841364,12.513192588565024,T105N22-1GFR085,2.2,-1G (inverted),Test Run 69
0.7633372912965898,12.5126005475494,T105N22-1GFR085,2.2,-1G (inverted),Test Run 69
0.7636214902506839,12.512459403750524,T105N22-1GFR085,2.2,-1G (inverted),Test Run 69
0.7648801936545903,12.5124456708404,T105N22-1GFR085,2.2,-1G (inverted),Test Run 69
0.7648801936545903,12.51230452704165,T105N22-1GFR085,2.2,-1G (inverted),Test Run 69
0.7650831713003522,12.5139524762604,T105N22-1GFR085,2.2,-1G (inverted),Test Run 69
0.7649614149629141,12.51470397162165,T105N22-1GFR085,2.2,-1G (inverted),Test Run 69
0.7661794320876024,12.511009818789649,T105N22-1GFR085,2.2,-1G (inverted),Test Run 69
0.7659764544418406,12.514101249453649,T105N22-1GFR085,2.2,-1G (inverted),Test Run 69
0.766138745808388,12.5143415753814,T105N22-1GFR085,2.2,-1G (inverted),Test Run 69
0.766138745808388,12.513652641055275,T105N22-1GFR085,2.2,-1G (inverted),Test Run 69
0.7673974492122945,12.513803703067024,T105N22-1GFR085,2.2,-1G (inverted),Test Run 69
0.767235006595638,12.51396468329165,T105N22-1GFR085,2.2,-1G (inverted),Test Run 69
0.7675192055497281,12.51453307318415,T105N22-1GFR085,2.2,-1G (inverted),Test Run 69
0.768574780057764,12.513404685733025,T105N22-1GFR085,2.2,-1G (inverted),Test Run 69
0.7683718024120021,12.514060050723275,T105N22-1GFR085,2.2,-1G (inverted),Test Run 69
0.7683718024120021,12.512505180117774,T105N22-1GFR085,2.2,-1G (inverted),Test Run 69
0.768453023720326,12.514918357608025,T105N22-1GFR085,2.2,-1G (inverted),Test Run 69
0.7697929484325606,12.513857108828649,T105N22-1GFR085,2.2,-1G (inverted),Test Run 69
0.7693056205826,12.5134641950104,T105N22-1GFR085,2.2,-1G (inverted),Test Run 69
0.770320660061522,12.513877708193899,T105N22-1GFR085,2.2,-1G (inverted),Test Run 69
0.7707673016322683,12.514286643740775,T105N22-1GFR085,2.2,-1G (inverted),Test Run 69
0.7706048590156122,12.513574821231025,T105N22-1GFR085,2.2,-1G (inverted),Test Run 69
0.7706048590156122,12.514217216250525,T105N22-1GFR085,2.2,-1G (inverted),Test Run 69
0.7718228761403041,12.512618095156775,T105N22-1GFR085,2.2,-1G (inverted),Test Run 69
0.7714169208487763,12.513713676211525,T105N22-1GFR085,2.2,-1G (inverted),Test Run 69
0.7725131816360266,12.51319945502015,T105N22-1GFR085,2.2,-1G (inverted),Test Run 69
0.7728379156192262,12.51279128241265,T105N22-1GFR085,2.2,-1G (inverted),Test Run 69
0.7726349379734643,12.5146017377349,T105N22-1GFR085,2.2,-1G (inverted),Test Run 69
0.7738936413773707,12.51226332831115,T105N22-1GFR085,2.2,-1G (inverted),Test Run 69
0.7738936413773707,12.515323478457649,T105N22-1GFR085,2.2,-1G (inverted),Test Run 69
0.7735282211149527,12.513595420596275,T105N22-1GFR085,2.2,-1G (inverted),Test Run 69
0.7744620392855506,12.51359770941465,T105N22-1GFR085,2.2,-1G (inverted),Test Run 69
0.7748274595479688,12.514172965762274,T105N22-1GFR085,2.2,-1G (inverted),Test Run 69
0.7746650169313165,12.514088279483024,T105N22-1GFR085,2.2,-1G (inverted),Test Run 69
0.7759642553643287,12.514229423281774,T105N22-1GFR085,2.2,-1G (inverted),Test Run 69
0.7759642553643287,12.513579398867774,T105N22-1GFR085,2.2,-1G (inverted),Test Run 69
0.7762077680392043,12.51408675360415,T105N22-1GFR085,2.2,-1G (inverted),Test Run 69
0.7760860117017664,12.515018302676399,T105N22-1GFR085,2.2,-1G (inverted),Test Run 69
0.7772634937973448,12.51315749335015,T105N22-1GFR085,2.2,-1G (inverted),Test Run 69
0.7774664714431108,12.51477721380915,T105N22-1GFR085,2.2,-1G (inverted),Test Run 69
0.7773852501347825,12.5141714398834,T105N22-1GFR085,2.2,-1G (inverted),Test Run 69
0.7773852501347825,12.5145628278229,T105N22-1GFR085,2.2,-1G (inverted),Test Run 69
0.7786032672594705,12.5139677350494,T105N22-1GFR085,2.2,-1G (inverted),Test Run 69
0.7787657098761266,12.51600707220765,T105N22-1GFR085,2.2,-1G (inverted),Test Run 69
0.7785220459511423,12.515450126406774,T105N22-1GFR085,2.2,-1G (inverted),Test Run 69
0.7798619706633769,12.5156118695709,T105N22-1GFR085,2.2,-1G (inverted),Test Run 69
0.780146169617467,12.51451628851615,T105N22-1GFR085,2.2,-1G (inverted),Test Run 69
0.780146169617467,12.514730674502525,T105N22-1GFR085,2.2,-1G (inverted),Test Run 69
0.7798212843841584,12.51436980414115,T105N22-1GFR085,2.2,-1G (inverted),Test Run 69
0.7811610578462844,12.51557601141665,T105N22-1GFR085,2.2,-1G (inverted),Test Run 69
0.7813641867421549,12.5167188947174,T105N22-1GFR085,2.2,-1G (inverted),Test Run 69
0.7812422791546123,12.5158064191314,T105N22-1GFR085,2.2,-1G (inverted),Test Run 69
0.7812422791546123,12.51590102362365,T105N22-1GFR085,2.2,-1G (inverted),Test Run 69
0.7824602962793004,12.51746352362365,T105N22-1GFR085,2.2,-1G (inverted),Test Run 69
0.7827039602042806,12.515466148135399,T105N22-1GFR085,2.2,-1G (inverted),Test Run 69
0.782379226221081,12.516290122744774,T105N22-1GFR085,2.2,-1G (inverted),Test Run 69
0.7835160220374408,12.516078025576775,T105N22-1GFR085,2.2,-1G (inverted),Test Run 69
0.7837595347123165,12.516756278750524,T105N22-1GFR085,2.2,-1G (inverted),Test Run 69
0.7836377783748788,12.5151632611724,T105N22-1GFR085,2.2,-1G (inverted),Test Run 69
0.7836377783748788,12.515167075869774,T105N22-1GFR085,2.2,-1G (inverted),Test Run 69
0.7848964817787851,12.51709731268615,T105N22-1GFR085,2.2,-1G (inverted),Test Run 69
0.7844903752371485,12.516889030215399,T105N22-1GFR085,2.2,-1G (inverted),Test Run 69
0.7854241934077466,12.51570494818415,T105N22-1GFR085,2.2,-1G (inverted),Test Run 69
0.7857896136701646,12.5160024945709,T105N22-1GFR085,2.2,-1G (inverted),Test Run 69
0.7855459497451843,12.5158888165924,T105N22-1GFR085,2.2,-1G (inverted),Test Run 69
0.7869264094865287,12.51554320502015,T105N22-1GFR085,2.2,-1G (inverted),Test Run 69
0.7869264094865287,12.516598350283775,T105N22-1GFR085,2.2,-1G (inverted),Test Run 69
0.7865204541950009,12.517350608584525,T105N22-1GFR085,2.2,-1G (inverted),Test Run 69
0.7875760287030368,12.517172080752525,T105N22-1GFR085,2.2,-1G (inverted),Test Run 69
0.7880632053028885,12.514449149844275,T105N22-1GFR085,2.2,-1G (inverted),Test Run 69
0.7878602276571266,12.51697524237365,T105N22-1GFR085,2.2,-1G (inverted),Test Run 69
0.7889564884443769,12.517087394473275,T105N22-1GFR085,2.2,-1G (inverted),Test Run 69
0.7889564884443769,12.5163358991119,T105N22-1GFR085,2.2,-1G (inverted),Test Run 69
0.7893624437359047,12.5172796552154,T105N22-1GFR085,2.2,-1G (inverted),Test Run 69
0.7889970234734867,12.5161001508209,T105N22-1GFR085,2.2,-1G (inverted),Test Run 69
0.790336948185721,12.517579490420525,T105N22-1GFR085,2.2,-1G (inverted),Test Run 69
0.7900120629524128,12.515768272158775,T105N22-1GFR085,2.2,-1G (inverted),Test Run 69
0.7909053460939008,12.516935569522024,T105N22-1GFR085,2.2,-1G (inverted),Test Run 69
0.7912300800771007,12.5180128400299,T105N22-1GFR085,2.2,-1G (inverted),Test Run 69
0.7912300800771007,12.5153929059479,T105N22-1GFR085,2.2,-1G (inverted),Test Run 69
0.7910271024313389,12.51733306097715,T105N22-1GFR085,2.2,-1G (inverted),Test Run 69
0.7923670271435691,12.516370994326774,T105N22-1GFR085,2.2,-1G (inverted),Test Run 69
0.7919203855728273,12.516644889590399,T105N22-1GFR085,2.2,-1G (inverted),Test Run 69
0.7928135174642067,12.51722777533265,T105N22-1GFR085,2.2,-1G (inverted),Test Run 69
0.7933008453141673,12.516159660098275,T105N22-1GFR085,2.2,-1G (inverted),Test Run 69
0.7933008453141673,12.5163854901764,T105N22-1GFR085,2.2,-1G (inverted),Test Run 69
0.7928947387725349,12.5164663617584,T105N22-1GFR085,2.2,-1G (inverted),Test Run 69
0.7939909995597849,12.51860182928765,T105N22-1GFR085,2.2,-1G (inverted),Test Run 69
0.7944781761596409,12.517949516055275,T105N22-1GFR085,2.2,-1G (inverted),Test Run 69
0.7942346634847651,12.517331535098275,T105N22-1GFR085,2.2,-1G (inverted),Test Run 69
0.7953307730219109,12.5167753522369,T105N22-1GFR085,2.2,-1G (inverted),Test Run 69
0.7953307730219109,12.518027335879525,T105N22-1GFR085,2.2,-1G (inverted),Test Run 69
0.7958181008718714,12.5174909894439,T105N22-1GFR085,2.2,-1G (inverted),Test Run 69
0.7955744369468911,12.517783195254525,T105N22-1GFR085,2.2,-1G (inverted),Test Run 69
0.7966300114549271,12.518330985781775,T105N22-1GFR085,2.2,-1G (inverted),Test Run 69
0.7971578743339971,12.5183622662994,T105N22-1GFR085,2.2,-1G (inverted),Test Run 69
0.7971173393048874,12.5186064069244,T105N22-1GFR085,2.2,-1G (inverted),Test Run 69
0.7971173393048874,12.516943961856025,T105N22-1GFR085,2.2,-1G (inverted),Test Run 69
0.7979699361671614,12.51956237005915,T105N22-1GFR085,2.2,-1G (inverted),Test Run 69
0.7984165777379035,12.5195173566314,T105N22-1GFR085,2.2,-1G (inverted),Test Run 69
0.7985383340753412,12.519076377627524,T105N22-1GFR085,2.2,-1G (inverted),Test Run 69
0.7995939085833731,12.51888793158265,T105N22-1GFR085,2.2,-1G (inverted),Test Run 69
0.7991067319835213,12.519512778994775,T105N22-1GFR085,2.2,-1G (inverted),Test Run 69
0.799796886229139,12.519243461367775,T105N22-1GFR085,2.2,-1G (inverted),Test Run 69
0.799796886229139,12.5198026959869,T105N22-1GFR085,2.2,-1G (inverted),Test Run 69
0.8002842140790996,12.519100028750525,T105N22-1GFR085,2.2,-1G (inverted),Test Run 69
0.8003652841373189,12.51938384222715,T105N22-1GFR085,2.2,-1G (inverted),Test Run 69
0.8015022312037875,12.5197050397369,T105N22-1GFR085,2.2,-1G (inverted),Test Run 69
0.8010961246621552,12.5209837262604,T105N22-1GFR085,2.2,-1G (inverted),Test Run 69
0.8021518504202956,12.519269401309149,T105N22-1GFR085,2.2,-1G (inverted),Test Run 69
0.8021518504202956,12.519219047305274,T105N22-1GFR085,2.2,-1G (inverted),Test Run 69
0.8026390270201513,12.5188253705474,T105N22-1GFR085,2.2,-1G (inverted),Test Run 69
0.8024765844034952,12.5187444989654,T105N22-1GFR085,2.2,-1G (inverted),Test Run 69
0.8032886462366594,12.519788200137274,T105N22-1GFR085,2.2,-1G (inverted),Test Run 69
0.8037758228365114,12.52022917914115,T105N22-1GFR085,2.2,-1G (inverted),Test Run 69
0.8037758228365114,12.5192571942779,T105N22-1GFR085,2.2,-1G (inverted),Test Run 69
0.8048720836237657,12.519150382754525,T105N22-1GFR085,2.2,-1G (inverted),Test Run 69
0.8048720836237657,12.5198026959869,T105N22-1GFR085,2.2,-1G (inverted),Test Run 69
0.804465977082129,12.518560630557275,T105N22-1GFR085,2.2,-1G (inverted),Test Run 69
0.8054810165610553,12.5197531049224,T105N22-1GFR085,2.2,-1G (inverted),Test Run 69
0.8059683444110156,12.52005828070365,T105N22-1GFR085,2.2,-1G (inverted),Test Run 69
0.8057246804860354,12.520654899356025,T105N22-1GFR085,2.2,-1G (inverted),Test Run 69
0.8068614763023955,12.519618064639275,T105N22-1GFR085,2.2,-1G (inverted),Test Run 69
0.8062930783942155,12.5197706525299,T105N22-1GFR085,2.2,-1G (inverted),Test Run 69
0.8062930783942155,12.519499809024024,T105N22-1GFR085,2.2,-1G (inverted),Test Run 69
0.8071863615357037,12.52014144110415,T105N22-1GFR085,2.2,-1G (inverted),Test Run 69
0.8076735381355596,12.51952956366265,T105N22-1GFR085,2.2,-1G (inverted),Test Run 69
0.8076328518563413,12.520354301211524,T105N22-1GFR085,2.2,-1G (inverted),Test Run 69
0.8084855999687198,12.5181669537994,T105N22-1GFR085,2.2,-1G (inverted),Test Run 69
0.8093381968309938,12.519479209658774,T105N22-1GFR085,2.2,-1G (inverted),Test Run 69
0.8093381968309938,12.520224601504525,T105N22-1GFR085,2.2,-1G (inverted),Test Run 69
0.8087697989228099,12.519779807803275,T105N22-1GFR085,2.2,-1G (inverted),Test Run 69
0.8097441521225176,12.51805785345765,T105N22-1GFR085,2.2,-1G (inverted),Test Run 69
0.8102313287223732,12.51775572943415,T105N22-1GFR085,2.2,-1G (inverted),Test Run 69
0.8101095723849355,12.519028312442025,T105N22-1GFR085,2.2,-1G (inverted),Test Run 69
0.8109621692472055,12.5193136517974,T105N22-1GFR085,2.2,-1G (inverted),Test Run 69
0.8109621692472055,12.518039542910774,T105N22-1GFR085,2.2,-1G (inverted),Test Run 69
0.8111651468929715,12.518140250918524,T105N22-1GFR085,2.2,-1G (inverted),Test Run 69
0.8115305671553894,12.517885429141149,T105N22-1GFR085,2.2,-1G (inverted),Test Run 69
0.8126268279426397,12.517904502627525,T105N22-1GFR085,2.2,-1G (inverted),Test Run 69
0.8121801863718976,12.5174101178619,T105N22-1GFR085,2.2,-1G (inverted),Test Run 69
0.8132357608799294,12.518616325137275,T105N22-1GFR085,2.2,-1G (inverted),Test Run 69
0.8132764471591478,12.518629295108024,T105N22-1GFR085,2.2,-1G (inverted),Test Run 69
0.8132764471591478,12.517645103213525,T105N22-1GFR085,2.2,-1G (inverted),Test Run 69
0.8136011811423474,12.51790297674865,T105N22-1GFR085,2.2,-1G (inverted),Test Run 69
0.8146974419296017,12.5192732160064,T105N22-1GFR085,2.2,-1G (inverted),Test Run 69
0.8142508003588554,12.518506461856024,T105N22-1GFR085,2.2,-1G (inverted),Test Run 69
0.8151033972211255,12.518511039492775,T105N22-1GFR085,2.2,-1G (inverted),Test Run 69
0.8161996580083795,12.518161613223274,T105N22-1GFR085,2.2,-1G (inverted),Test Run 69
0.8161996580083795,12.51966765570365,T105N22-1GFR085,2.2,-1G (inverted),Test Run 69
0.8157530164376335,12.5164167706939,T105N22-1GFR085,2.2,-1G (inverted),Test Run 69
0.816808742195778,12.518229514834525,T105N22-1GFR085,2.2,-1G (inverted),Test Run 69
0.8169711848124301,12.51838286566465,T105N22-1GFR085,2.2,-1G (inverted),Test Run 69
0.8171334761789776,12.51982405829165,T105N22-1GFR085,2.2,-1G (inverted),Test Run 69
0.8183109582745558,12.519772941348275,T105N22-1GFR085,2.2,-1G (inverted),Test Run 69
0.8176206527788293,12.519454032656775,T105N22-1GFR085,2.2,-1G (inverted),Test Run 69
0.818392179582884,12.520001060244775,T105N22-1GFR085,2.2,-1G (inverted),Test Run 69
0.818392179582884,12.518690330264274,T105N22-1GFR085,2.2,-1G (inverted),Test Run 69
0.8185139359203177,12.518339378115774,T105N22-1GFR085,2.2,-1G (inverted),Test Run 69
0.8189605774910639,12.519608909365775,T105N22-1GFR085,2.2,-1G (inverted),Test Run 69
0.8202191296448617,12.518572837588525,T105N22-1GFR085,2.2,-1G (inverted),Test Run 69
0.8197726393242241,12.520355064151024,T105N22-1GFR085,2.2,-1G (inverted),Test Run 69
0.8206252361864981,12.5222776715729,T105N22-1GFR085,2.2,-1G (inverted),Test Run 69
0.8208282138322599,12.518974906680274,T105N22-1GFR085,2.2,-1G (inverted),Test Run 69
0.8208282138322599,12.5190779035064,T105N22-1GFR085,2.2,-1G (inverted),Test Run 69
0.8210718777572402,12.520065147158775,T105N22-1GFR085,2.2,-1G (inverted),Test Run 69
0.8220867659860577,12.518942100283775,T105N22-1GFR085,2.2,-1G (inverted),Test Run 69
0.8215995893862058,12.519087821719275,T105N22-1GFR085,2.2,-1G (inverted),Test Run 69
0.8224116512193659,12.519919425723275,T105N22-1GFR085,2.2,-1G (inverted),Test Run 69
0.8232642480816359,12.51855376410215,T105N22-1GFR085,2.2,-1G (inverted),Test Run 69
0.8232642480816359,12.518923789736899,T105N22-1GFR085,2.2,-1G (inverted),Test Run 69
0.8228176065108938,12.520387107608025,T105N22-1GFR085,2.2,-1G (inverted),Test Run 69
0.8237514246814919,12.520390159365775,T105N22-1GFR085,2.2,-1G (inverted),Test Run 69
0.8245229514855423,12.519238883731024,T105N22-1GFR085,2.2,-1G (inverted),Test Run 69
0.8241575312231283,12.520354301211524,T105N22-1GFR085,2.2,-1G (inverted),Test Run 69
0.8250913493937262,12.520886832949774,T105N22-1GFR085,2.2,-1G (inverted),Test Run 69
0.8250913493937262,12.519438010928274,T105N22-1GFR085,2.2,-1G (inverted),Test Run 69
0.8249694418061798,12.517159110781774,T105N22-1GFR085,2.2,-1G (inverted),Test Run 69
0.8252943270394881,12.520235282656774,T105N22-1GFR085,2.2,-1G (inverted),Test Run 69
0.826349901547524,12.520574027774025,T105N22-1GFR085,2.2,-1G (inverted),Test Run 69
0.826146923901758,12.520020896670525,T105N22-1GFR085,2.2,-1G (inverted),Test Run 69
0.8272431846890124,12.521346885440025,T105N22-1GFR085,2.2,-1G (inverted),Test Run 69
0.827202498409794,12.52145140814515,T105N22-1GFR085,2.2,-1G (inverted),Test Run 69
0.827202498409794,12.519096214053274,T105N22-1GFR085,2.2,-1G (inverted),Test Run 69
0.8275679186722119,12.51893599676815,T105N22-1GFR085,2.2,-1G (inverted),Test Run 69
0.8286641794594622,12.519955283877525,T105N22-1GFR085,2.2,-1G (inverted),Test Run 69
0.8282987591970442,12.51884673285215,T105N22-1GFR085,2.2,-1G (inverted),Test Run 69
0.8292731123967518,12.519067985293525,T105N22-1GFR085,2.2,-1G (inverted),Test Run 69
0.8293137986759703,12.518572837588525,T105N22-1GFR085,2.2,-1G (inverted),Test Run 69
0.8295574626009505,12.5189329450104,T105N22-1GFR085,2.2,-1G (inverted),Test Run 69
0.8295574626009505,12.51966918158265,T105N22-1GFR085,2.2,-1G (inverted),Test Run 69
0.8305318158006583,12.520162040469275,T105N22-1GFR085,2.2,-1G (inverted),Test Run 69
0.8300039529215879,12.521925193545524,T105N22-1GFR085,2.2,-1G (inverted),Test Run 69
0.8311002137088421,12.521391135928274,T105N22-1GFR085,2.2,-1G (inverted),Test Run 69
0.8310596786797324,12.52075179266665,T105N22-1GFR085,2.2,-1G (inverted),Test Run 69
0.8315061690003659,12.521554404971274,T105N22-1GFR085,2.2,-1G (inverted),Test Run 69
0.8326024297876202,12.522214347598275,T105N22-1GFR085,2.2,-1G (inverted),Test Run 69
0.8326024297876202,12.52119048285215,T105N22-1GFR085,2.2,-1G (inverted),Test Run 69
0.8321152531877642,12.5201292340729,T105N22-1GFR085,2.2,-1G (inverted),Test Run 69
0.8326431160668386,12.520493156192025,T105N22-1GFR085,2.2,-1G (inverted),Test Run 69
0.8338611331915267,12.52005904364315,T105N22-1GFR085,2.2,-1G (inverted),Test Run 69
0.8333332703124522,12.5219518964264,T105N22-1GFR085,2.2,-1G (inverted),Test Run 69
0.8345107524080347,12.52123015570365,T105N22-1GFR085,2.2,-1G (inverted),Test Run 69
0.8344700661288162,12.520444328067025,T105N22-1GFR085,2.2,-1G (inverted),Test Run 69
0.8344700661288162,12.520166618106025,T105N22-1GFR085,2.2,-1G (inverted),Test Run 69
0.8348761726704527,12.5209417645904,T105N22-1GFR085,2.2,-1G (inverted),Test Run 69
0.8360129684868125,12.5214636151764,T105N22-1GFR085,2.2,-1G (inverted),Test Run 69
0.8354851056077424,12.52275374579165,T105N22-1GFR085,2.2,-1G (inverted),Test Run 69
0.8365001450866645,12.52295668768615,T105N22-1GFR085,2.2,-1G (inverted),Test Run 69
0.8364596100575586,12.522941428897024,T105N22-1GFR085,2.2,-1G (inverted),Test Run 69
0.8366625877033206,12.5217886273834,T105N22-1GFR085,2.2,-1G (inverted),Test Run 69
0.8366625877033206,12.522604209658775,T105N22-1GFR085,2.2,-1G (inverted),Test Run 69
0.8377993835196806,12.521790916201775,T105N22-1GFR085,2.2,-1G (inverted),Test Run 69
0.8371497643031726,12.522173911807275,T105N22-1GFR085,2.2,-1G (inverted),Test Run 69
0.8384490027361884,12.521969444033775,T105N22-1GFR085,2.2,-1G (inverted),Test Run 69
0.8382865601195363,12.521298820254525,T105N22-1GFR085,2.2,-1G (inverted),Test Run 69
0.83869251541106,12.522382957217399,T105N22-1GFR085,2.2,-1G (inverted),Test Run 69
0.8398294624775328,12.522318870303275,T105N22-1GFR085,2.2,-1G (inverted),Test Run 69
0.8398294624775328,12.520244437930275,T105N22-1GFR085,2.2,-1G (inverted),Test Run 69
0.8390579356734781,12.522245628115774,T105N22-1GFR085,2.2,-1G (inverted),Test Run 69
0.8405603030023688,12.52324202704165,T105N22-1GFR085,2.2,-1G (inverted),Test Run 69
0.8404790816940408,12.521513206240774,T105N22-1GFR085,2.2,-1G (inverted),Test Run 69
0.8408850369855687,12.521472770449774,T105N22-1GFR085,2.2,-1G (inverted),Test Run 69
0.8421030541102567,12.521647483584525,T105N22-1GFR085,2.2,-1G (inverted),Test Run 69
0.8413722135854204,12.5221136395904,T105N22-1GFR085,2.2,-1G (inverted),Test Run 69
0.8413722135854204,12.52294753241265,T105N22-1GFR085,2.2,-1G (inverted),Test Run 69
0.8426309169893267,12.5237501447174,T105N22-1GFR085,2.2,-1G (inverted),Test Run 69
0.8425496956809988,12.520259696719275,T105N22-1GFR085,2.2,-1G (inverted),Test Run 69
0.8429151159434168,12.520419914004524,T105N22-1GFR085,2.2,-1G (inverted),Test Run 69
0.8440519117597766,12.5212347333404,T105N22-1GFR085,2.2,-1G (inverted),Test Run 69
0.8437677128056867,12.520735770938025,T105N22-1GFR085,2.2,-1G (inverted),Test Run 69
0.8437677128056867,12.521249229190024,T105N22-1GFR085,2.2,-1G (inverted),Test Run 69
0.8440924467888864,12.5205358808014,T105N22-1GFR085,2.2,-1G (inverted),Test Run 69
0.8452699288844686,12.521608573672399,T105N22-1GFR085,2.2,-1G (inverted),Test Run 69
0.8446609959471789,12.521603233096275,T105N22-1GFR085,2.2,-1G (inverted),Test Run 69
0.8460007694093008,12.519413596865775,T105N22-1GFR085,2.2,-1G (inverted),Test Run 69
0.8459195481009767,12.52095473456115,T105N22-1GFR085,2.2,-1G (inverted),Test Run 69
0.8462442820841762,12.5189970319244,T105N22-1GFR085,2.2,-1G (inverted),Test Run 69
0.8474624504589732,12.522688132998649,T105N22-1GFR085,2.2,-1G (inverted),Test Run 69
0.8474624504589732,12.520110923526024,T105N22-1GFR085,2.2,-1G (inverted),Test Run 69
0.8467721449632466,12.5203001325104,T105N22-1GFR085,2.2,-1G (inverted),Test Run 69
0.8481120696754813,12.521182090518149,T105N22-1GFR085,2.2,-1G (inverted),Test Run 69
0.8479901620879347,12.5198835675689,T105N22-1GFR085,2.2,-1G (inverted),Test Run 69
0.8483150473212431,12.52071898627015,T105N22-1GFR085,2.2,-1G (inverted),Test Run 69
0.8494518431376029,12.521327049014275,T105N22-1GFR085,2.2,-1G (inverted),Test Run 69
0.8494518431376029,12.5191839520904,T105N22-1GFR085,2.2,-1G (inverted),Test Run 69
0.8491676441835128,12.5209089581939,T105N22-1GFR085,2.2,-1G (inverted),Test Run 69
0.8493706218292787,12.519702750918524,T105N22-1GFR085,2.2,-1G (inverted),Test Run 69
0.8504261963373105,12.519722587344274,T105N22-1GFR085,2.2,-1G (inverted),Test Run 69
0.8502232186915487,12.520317680117774,T105N22-1GFR085,2.2,-1G (inverted),Test Run 69
0.8516442134619985,12.520125419375525,T105N22-1GFR085,2.2,-1G (inverted),Test Run 69
0.8515224571245649,12.520551139590399,T105N22-1GFR085,2.2,-1G (inverted),Test Run 69
0.8515224571245649,12.52210906195365,T105N22-1GFR085,2.2,-1G (inverted),Test Run 69
0.8518473423578731,12.521415549990774,T105N22-1GFR085,2.2,-1G (inverted),Test Run 69
0.8527811605284712,12.52115004706115,T105N22-1GFR085,2.2,-1G (inverted),Test Run 69
0.8522127626202913,12.519597465274025,T105N22-1GFR085,2.2,-1G (inverted),Test Run 69
0.853552536082413,12.52157347845765,T105N22-1GFR085,2.2,-1G (inverted),Test Run 69
0.8533495584366512,12.521019584414649,T105N22-1GFR085,2.2,-1G (inverted),Test Run 69
0.8536337573907412,12.51985610174865,T105N22-1GFR085,2.2,-1G (inverted),Test Run 69
0.8536337573907412,12.52013152289115,T105N22-1GFR085,2.2,-1G (inverted),Test Run 69
0.854405132944687,12.520448142764275,T105N22-1GFR085,2.2,-1G (inverted),Test Run 69
0.8542426903280309,12.521562797305275,T105N22-1GFR085,2.2,-1G (inverted),Test Run 69
0.8555419287610467,12.520025474307275,T105N22-1GFR085,2.2,-1G (inverted),Test Run 69
0.8555826150402652,12.519856864688025,T105N22-1GFR085,2.2,-1G (inverted),Test Run 69
0.8559073490234651,12.521765739199775,T105N22-1GFR085,2.2,-1G (inverted),Test Run 69
0.8568006321649532,12.52068541693415,T105N22-1GFR085,2.2,-1G (inverted),Test Run 69
0.8568006321649532,12.520785362002524,T105N22-1GFR085,2.2,-1G (inverted),Test Run 69
0.8563539905942069,12.5206175153229,T105N22-1GFR085,2.2,-1G (inverted),Test Run 69
0.857856206672989,12.521184379336525,T105N22-1GFR085,2.2,-1G (inverted),Test Run 69
0.8576125427480047,12.52132094549865,T105N22-1GFR085,2.2,-1G (inverted),Test Run 69
0.8578967417020988,12.521712333438025,T105N22-1GFR085,2.2,-1G (inverted),Test Run 69
0.858708803535259,12.520452720401025,T105N22-1GFR085,2.2,-1G (inverted),Test Run 69
0.8584246045811689,12.520512229678275,T105N22-1GFR085,2.2,-1G (inverted),Test Run 69
0.8584246045811689,12.521138602969275,T105N22-1GFR085,2.2,-1G (inverted),Test Run 69
0.8597643780432949,12.521282035586525,T105N22-1GFR085,2.2,-1G (inverted),Test Run 69
0.8596833079850753,12.5198850934479,T105N22-1GFR085,2.2,-1G (inverted),Test Run 69
0.8598050643225132,12.520721275088524,T105N22-1GFR085,2.2,-1G (inverted),Test Run 69
0.8609418601388731,12.520206290957649,T105N22-1GFR085,2.2,-1G (inverted),Test Run 69
0.8609013251097632,12.5208280866119,T105N22-1GFR085,2.2,-1G (inverted),Test Run 69
0.8613072804012911,12.519267875430275,T105N22-1GFR085,2.2,-1G (inverted),Test Run 69
0.8613072804012911,12.519940788027899,T105N22-1GFR085,2.2,-1G (inverted),Test Run 69
0.862159877263561,12.519793540713525,T105N22-1GFR085,2.2,-1G (inverted),Test Run 69
0.8619568996177992,12.520773154971275,T105N22-1GFR085,2.2,-1G (inverted),Test Run 69
0.863377894388249,12.5189001386139,T105N22-1GFR085,2.2,-1G (inverted),Test Run 69
0.8633373593591395,12.51781218695365,T105N22-1GFR085,2.2,-1G (inverted),Test Run 69
0.8639057572673234,12.51893599676815,T105N22-1GFR085,2.2,-1G (inverted),Test Run 69
0.8643523988380656,12.520623618838524,T105N22-1GFR085,2.2,-1G (inverted),Test Run 69
0.8643523988380656,12.5196798627349,T105N22-1GFR085,2.2,-1G (inverted),Test Run 69
0.8639057572673234,12.51929381537165,T105N22-1GFR085,2.2,-1G (inverted),Test Run 69
0.8650020180545734,12.518434745547399,T105N22-1GFR085,2.2,-1G (inverted),Test Run 69
0.8654079733461012,12.517908317324775,T105N22-1GFR085,2.2,-1G (inverted),Test Run 69
0.8648801104670271,12.519330436465399,T105N22-1GFR085,2.2,-1G (inverted),Test Run 69
0.8661793489000432,12.517635947940025,T105N22-1GFR085,2.2,-1G (inverted),Test Run 69
0.8661793489000432,12.517807609317025,T105N22-1GFR085,2.2,-1G (inverted),Test Run 69
0.8660575925626093,12.5177610700104,T105N22-1GFR085,2.2,-1G (inverted),Test Run 69
0.8668289681165511,12.517069846865775,T105N22-1GFR085,2.2,-1G (inverted),Test Run 69
0.8673161447164071,12.51777327704165,T105N22-1GFR085,2.2,-1G (inverted),Test Run 69
0.8669101894248793,12.517127067324775,T105N22-1GFR085,2.2,-1G (inverted),Test Run 69
0.8684936268119852,12.51830123114315,T105N22-1GFR085,2.2,-1G (inverted),Test Run 69
0.8682906491662233,12.516176444766149,T105N22-1GFR085,2.2,-1G (inverted),Test Run 69
0.8682906491662233,12.519084007022025,T105N22-1GFR085,2.2,-1G (inverted),Test Run 69
0.868899582103513,12.518707114932274,T105N22-1GFR085,2.2,-1G (inverted),Test Run 69
0.8694681312618018,12.5167997662994,T105N22-1GFR085,2.2,-1G (inverted),Test Run 69
0.8688185120452937,12.518295127627525,T105N22-1GFR085,2.2,-1G (inverted),Test Run 69
0.8703207281240718,12.518343192813024,T105N22-1GFR085,2.2,-1G (inverted),Test Run 69
0.8702395068157436,12.5177610700104,T105N22-1GFR085,2.2,-1G (inverted),Test Run 69
0.8708484397530373,12.5177267377349,T105N22-1GFR085,2.2,-1G (inverted),Test Run 69
0.8708484397530373,12.51725218939515,T105N22-1GFR085,2.2,-1G (inverted),Test Run 69
0.8714575239404355,12.51685317206115,T105N22-1GFR085,2.2,-1G (inverted),Test Run 69
0.8710108823696894,12.5170599286529,T105N22-1GFR085,2.2,-1G (inverted),Test Run 69
0.8723506558318154,12.516147453067024,T105N22-1GFR085,2.2,-1G (inverted),Test Run 69
0.8721476781860494,12.51794341253965,T105N22-1GFR085,2.2,-1G (inverted),Test Run 69
0.8727160760942333,12.517375022647025,T105N22-1GFR085,2.2,-1G (inverted),Test Run 69
0.8732846252525218,12.516837913272024,T105N22-1GFR085,2.2,-1G (inverted),Test Run 69
0.8732846252525218,12.517296439883399,T105N22-1GFR085,2.2,-1G (inverted),Test Run 69
0.8727567623734477,12.516801292178275,T105N22-1GFR085,2.2,-1G (inverted),Test Run 69
0.8743401997605537,12.516000968692024,T105N22-1GFR085,2.2,-1G (inverted),Test Run 69
0.8740560008064636,12.5172239606354,T105N22-1GFR085,2.2,-1G (inverted),Test Run 69
0.8747461550520815,12.517233878848275,T105N22-1GFR085,2.2,-1G (inverted),Test Run 69
0.8752333316519375,12.5157255475494,T105N22-1GFR085,2.2,-1G (inverted),Test Run 69
0.8749085976687376,12.51586898016665,T105N22-1GFR085,2.2,-1G (inverted),Test Run 69
0.8749085976687376,12.517815238711524,T105N22-1GFR085,2.2,-1G (inverted),Test Run 69
0.8763295924391874,12.515951377627525,T105N22-1GFR085,2.2,-1G (inverted),Test Run 69
0.8761671498225354,12.516712791201774,T105N22-1GFR085,2.2,-1G (inverted),Test Run 69
0.8769792116556956,12.51493285345765,T105N22-1GFR085,2.2,-1G (inverted),Test Run 69
0.8776288308722037,12.514661247012274,T105N22-1GFR085,2.2,-1G (inverted),Test Run 69
