Repository: schandel33/gitrep

# Nozzle Tensile Test Analysis

Stress-vs-strain analysis of tensile pulls across 4 nozzle sizes (0.6, 1.4,
2.2, 2.6 mm) x 2 print-gravity orientations (+1G upright / -1G inverted),
printed at 105 C with a 0.85 flow ratio.

## Data-quality issues found and how they're handled

1. **Load-cell zero offset.** 10 of 17 runs record small negative Load
   values for the first handful of samples (up to ~180, always <0.5% of the
   file) before the crosshead starts moving — load-cell noise around zero,
   not real load. The script computes the mean Load over all
   pre-motion samples (`Crosshead < crosshead_zero_threshold_mm`) and
   subtracts it from the whole run.
2.

File: nozzle_tensile_analysis/analysis_output/all_curves_tidy.csv (part 115 of 151)
Strain,Stress_MPa,condition,nozzle_mm,gravity,run
0.877019897934914,12.515866691348275,T105N22-1GFR085,2.2,-1G (inverted),Test Run 69
0.8786438703511297,12.5171507184479,T105N22-1GFR085,2.2,-1G (inverted),Test Run 69
0.8780754724429498,12.51691725897515,T105N22-1GFR085,2.2,-1G (inverted),Test Run 69
0.8780754724429498,12.5154402081939,T105N22-1GFR085,2.2,-1G (inverted),Test Run 69
0.8790498256426534,12.5164915387604,T105N22-1GFR085,2.2,-1G (inverted),Test Run 69
0.8796994448591615,12.515980369326774,T105N22-1GFR085,2.2,-1G (inverted),Test Run 69
0.8792934895676378,12.516035300967399,T105N22-1GFR085,2.2,-1G (inverted),Test Run 69
0.8808362406755254,12.516426688906774,T105N22-1GFR085,2.2,-1G (inverted),Test Run 69
0.8801055514007979,12.516284782168524,T105N22-1GFR085,2.2,-1G (inverted),Test Run 69
0.8812016609379436,12.51568129706115,T105N22-1GFR085,2.2,-1G (inverted),Test Run 69
0.8812016609379436,12.5166624371979,T105N22-1GFR085,2.2,-1G (inverted),Test Run 69
0.8816483025086855,12.5149046246979,T105N22-1GFR085,2.2,-1G (inverted),Test Run 69
0.881120590879724,12.51484358954165,T105N22-1GFR085,2.2,-1G (inverted),Test Run 69
0.8825008993709595,12.51546919989315,T105N22-1GFR085,2.2,-1G (inverted),Test Run 69
0.8818919664336659,12.5146017377349,T105N22-1GFR085,2.2,-1G (inverted),Test Run 69
0.8827850983250496,12.514063102481025,T105N22-1GFR085,2.2,-1G (inverted),Test Run 69
0.8833534962332296,12.51529067206115,T105N22-1GFR085,2.2,-1G (inverted),Test Run 69
0.8833534962332296,12.5152708356354,T105N22-1GFR085,2.2,-1G (inverted),Test Run 69
0.8828663196333738,12.51508620428765,T105N22-1GFR085,2.2,-1G (inverted),Test Run 69
0.8843685357121556,12.513518363711524,T105N22-1GFR085,2.2,-1G (inverted),Test Run 69
0.8840031154497376,12.5132925336334,T105N22-1GFR085,2.2,-1G (inverted),Test Run 69
0.8850993762369879,12.514080650088525,T105N22-1GFR085,2.2,-1G (inverted),Test Run 69
0.8857084604243861,12.5140081708404,T105N22-1GFR085,2.2,-1G (inverted),Test Run 69
0.8851400625162062,12.5136015241119,T105N22-1GFR085,2.2,-1G (inverted),Test Run 69
0.8851400625162062,12.513188773867775,T105N22-1GFR085,2.2,-1G (inverted),Test Run 69
0.8865203710074417,12.513416892764274,T105N22-1GFR085,2.2,-1G (inverted),Test Run 69
0.8859519730992619,12.512171012637275,T105N22-1GFR085,2.2,-1G (inverted),Test Run 69
0.8870076988574024,12.5127874677154,T105N22-1GFR085,2.2,-1G (inverted),Test Run 69
0.8876573180739101,12.513799125430275,T105N22-1GFR085,2.2,-1G (inverted),Test Run 69
0.8871699902239498,12.512757713076775,T105N22-1GFR085,2.2,-1G (inverted),Test Run 69
0.8887941138902742,12.51388152289115,T105N22-1GFR085,2.2,-1G (inverted),Test Run 69
0.8887941138902742,12.511154014346275,T105N22-1GFR085,2.2,-1G (inverted),Test Run 69
0.8882257159820903,12.51228011297915,T105N22-1GFR085,2.2,-1G (inverted),Test Run 69
0.889200069181798,12.51346800970765,T105N22-1GFR085,2.2,-1G (inverted),Test Run 69
0.889849688398306,12.5110616986724,T105N22-1GFR085,2.2,-1G (inverted),Test Run 69
0.8893219767693443,12.512232810733025,T105N22-1GFR085,2.2,-1G (inverted),Test Run 69
0.8908647278772321,12.512269431826775,T105N22-1GFR085,2.2,-1G (inverted),Test Run 69
0.8902151086607241,12.512862235781775,T105N22-1GFR085,2.2,-1G (inverted),Test Run 69
0.8902151086607241,12.5118284528229,T105N22-1GFR085,2.2,-1G (inverted),Test Run 69
0.89127068316876,12.511366111514274,T105N22-1GFR085,2.2,-1G (inverted),Test Run 69
0.8919203023852681,12.511276084658775,T105N22-1GFR085,2.2,-1G (inverted),Test Run 69
0.8913925907563023,12.5122595136139,T105N22-1GFR085,2.2,-1G (inverted),Test Run 69
0.8928541205558659,12.512637931582649,T105N22-1GFR085,2.2,-1G (inverted),Test Run 69
0.892285722647686,12.513186485049399,T105N22-1GFR085,2.2,-1G (inverted),Test Run 69
0.8932195408182839,12.5116072003814,T105N22-1GFR085,2.2,-1G (inverted),Test Run 69
0.8932195408182839,12.510628349063024,T105N22-1GFR085,2.2,-1G (inverted),Test Run 69
0.8937068686682446,12.511273795840399,T105N22-1GFR085,2.2,-1G (inverted),Test Run 69
0.8930977844808462,12.512597495791649,T105N22-1GFR085,2.2,-1G (inverted),Test Run 69
0.8946812218679522,12.5114210431549,T105N22-1GFR085,2.2,-1G (inverted),Test Run 69
0.8939503813431162,12.51122878241265,T105N22-1GFR085,2.2,-1G (inverted),Test Run 69
0.8951278634386943,12.512032157656774,T105N22-1GFR085,2.2,-1G (inverted),Test Run 69
0.8958180176843122,12.50956023382865,T105N22-1GFR085,2.2,-1G (inverted),Test Run 69
0.8953308410844603,12.511247092959525,T105N22-1GFR085,2.2,-1G (inverted),Test Run 69
0.8953308410844603,12.5104276959869,T105N22-1GFR085,2.2,-1G (inverted),Test Run 69
0.8970767210882187,12.5120222394439,T105N22-1GFR085,2.2,-1G (inverted),Test Run 69
0.896305194284168,12.511702567813025,T105N22-1GFR085,2.2,-1G (inverted),Test Run 69
0.897320233763094,12.50965789007865,T105N22-1GFR085,2.2,-1G (inverted),Test Run 69
0.8978480966421645,12.50965026068415,T105N22-1GFR085,2.2,-1G (inverted),Test Run 69
0.8971984774256564,12.5101583783599,T105N22-1GFR085,2.2,-1G (inverted),Test Run 69
0.8989848924585242,12.510906059024025,T105N22-1GFR085,2.2,-1G (inverted),Test Run 69
0.8989848924585242,12.50971587347715,T105N22-1GFR085,2.2,-1G (inverted),Test Run 69
0.8984164945503443,12.5092962567779,T105N22-1GFR085,2.2,-1G (inverted),Test Run 69
0.8994315340292705,12.5098005597564,T105N22-1GFR085,2.2,-1G (inverted),Test Run 69
0.90004046696656,12.509432822940024,T105N22-1GFR085,2.2,-1G (inverted),Test Run 69
0.8993503127209425,12.5086622540924,T105N22-1GFR085,2.2,-1G (inverted),Test Run 69
0.9006090161248489,12.510857993838524,T105N22-1GFR085,2.2,-1G (inverted),Test Run 69
0.9006090161248489,12.509661704776025,T105N22-1GFR085,2.2,-1G (inverted),Test Run 69
0.9010961927247045,12.508687431094275,T105N22-1GFR085,2.2,-1G (inverted),Test Run 69
0.9004058872289781,12.508253318545524,T105N22-1GFR085,2.2,-1G (inverted),Test Run 69
0.9022735235701741,12.509309989688024,T105N22-1GFR085,2.2,-1G (inverted),Test Run 69
0.9014616129871186,12.507735282656775,T105N22-1GFR085,2.2,-1G (inverted),Test Run 69
0.9025171874951544,12.5086790387604,T105N22-1GFR085,2.2,-1G (inverted),Test Run 69
0.9032885630491002,12.508782798526024,T105N22-1GFR085,2.2,-1G (inverted),Test Run 69
0.9032885630491002,12.508538657901024,T105N22-1GFR085,2.2,-1G (inverted),Test Run 69
0.9025171874951544,12.5091261212799,T105N22-1GFR085,2.2,-1G (inverted),Test Run 69
0.9044253588654603,12.509071189639275,T105N22-1GFR085,2.2,-1G (inverted),Test Run 69
0.9035322269740805,12.508704215762275,T105N22-1GFR085,2.2,-1G (inverted),Test Run 69
0.904709709069659,12.51032622503965,T105N22-1GFR085,2.2,-1G (inverted),Test Run 69
0.9053186420069487,12.509062034365774,T105N22-1GFR085,2.2,-1G (inverted),Test Run 69
0.9053186420069487,12.507816917178275,T105N22-1GFR085,2.2,-1G (inverted),Test Run 69
0.9045472664530066,12.506730491397025,T105N22-1GFR085,2.2,-1G (inverted),Test Run 69
0.9058058186068044,12.5086126630279,T105N22-1GFR085,2.2,-1G (inverted),Test Run 69
0.9064961241025269,12.509005576846274,T105N22-1GFR085,2.2,-1G (inverted),Test Run 69
0.9061712388692184,12.506271201846275,T105N22-1GFR085,2.2,-1G (inverted),Test Run 69
0.9077546762563246,12.50842269110415,T105N22-1GFR085,2.2,-1G (inverted),Test Run 69
0.9068208580857264,12.50705474066465,T105N22-1GFR085,2.2,-1G (inverted),Test Run 69
0.9068208580857264,12.50758269476615,T105N22-1GFR085,2.2,-1G (inverted),Test Run 69
0.9078765838438709,12.506222373721275,T105N22-1GFR085,2.2,-1G (inverted),Test Run 69
0.9084449817520508,12.5073843305084,T105N22-1GFR085,2.2,-1G (inverted),Test Run 69
0.9080795614896328,12.507064658877525,T105N22-1GFR085,2.2,-1G (inverted),Test Run 69
0.9097847552141768,12.507564384219275,T105N22-1GFR085,2.2,-1G (inverted),Test Run 69
0.908729180706141,12.50821746039115,T105N22-1GFR085,2.2,-1G (inverted),Test Run 69
0.9099065115516145,12.508362418887275,T105N22-1GFR085,2.2,-1G (inverted),Test Run 69
0.9106373520764468,12.50823424505915,T105N22-1GFR085,2.2,-1G (inverted),Test Run 69
0.9106373520764468,12.508048850772024,T105N22-1GFR085,2.2,-1G (inverted),Test Run 69
0.9103531531223567,12.508466178652899,T105N22-1GFR085,2.2,-1G (inverted),Test Run 69
0.9118553692011347,12.507507926699775,T105N22-1GFR085,2.2,-1G (inverted),Test Run 69
0.910962237309755,12.506818229434149,T105N22-1GFR085,2.2,-1G (inverted),Test Run 69
0.9120583468469007,12.505819541690025,T105N22-1GFR085,2.2,-1G (inverted),Test Run 69
0.9126674310342989,12.507667381045525,T105N22-1GFR085,2.2,-1G (inverted),Test Run 69
0.9124237671093186,12.506446677920525,T105N22-1GFR085,2.2,-1G (inverted),Test Run 69
0.9124237671093186,12.505008537051399,T105N22-1GFR085,2.2,-1G (inverted),Test Run 69
0.9139666694673151,12.508155662295525,T105N22-1GFR085,2.2,-1G (inverted),Test Run 69
0.9130733863258267,12.507309562442025,T105N22-1GFR085,2.2,-1G (inverted),Test Run 69
0.9142508684214049,12.505556327578649,T105N22-1GFR085,2.2,-1G (inverted),Test Run 69
0.9149817089462412,12.5068868939849,T105N22-1GFR085,2.2,-1G (inverted),Test Run 69
0.9144943810962766,12.507565910098275,T105N22-1GFR085,2.2,-1G (inverted),Test Run 69
0.9161997260709291,12.50692427801815,T105N22-1GFR085,2.2,-1G (inverted),Test Run 69
0.9161997260709291,12.505579215762275,T105N22-1GFR085,2.2,-1G (inverted),Test Run 69
0.9152252216211126,12.506715232608025,T105N22-1GFR085,2.2,-1G (inverted),Test Run 69
0.9161997260709291,12.5071310346099,T105N22-1GFR085,2.2,-1G (inverted),Test Run 69
0.9169305665957611,12.505384666201774,T105N22-1GFR085,2.2,-1G (inverted),Test Run 69
0.916483925025019,12.5056417767974,T105N22-1GFR085,2.2,-1G (inverted),Test Run 69
0.9179456060746872,12.507649833438025,T105N22-1GFR085,2.2,-1G (inverted),Test Run 69
0.9169711016248709,12.506931144473274,T105N22-1GFR085,2.2,-1G (inverted),Test Run 69
0.9169711016248709,12.504944450137275,T105N22-1GFR085,2.2,-1G (inverted),Test Run 69
0.9179861411037971,12.50685179877015,T105N22-1GFR085,2.2,-1G (inverted),Test Run 69
0.9185950740410868,12.505763084170525,T105N22-1GFR085,2.2,-1G (inverted),Test Run 69
0.9181891187495589,12.5033712689849,T105N22-1GFR085,2.2,-1G (inverted),Test Run 69
0.9197320211075554,12.504072410342399,T105N22-1GFR085,2.2,-1G (inverted),Test Run 69
0.9188794242452855,12.504443961856024,T105N22-1GFR085,2.2,-1G (inverted),Test Run 69
0.9198537774449931,12.504458457705649,T105N22-1GFR085,2.2,-1G (inverted),Test Run 69
0.9198537774449931,12.5049093549224,T105N22-1GFR085,2.2,-1G (inverted),Test Run 69
0.9199755337824308,12.5033323590729,T105N22-1GFR085,2.2,-1G (inverted),Test Run 69
0.9203004190157393,12.504086143252525,T105N22-1GFR085,2.2,-1G (inverted),Test Run 69
0.9217619488152989,12.5073362653229,T105N22-1GFR085,2.2,-1G (inverted),Test Run 69
0.9209500382322474,12.503116447207649,T105N22-1GFR085,2.2,-1G (inverted),Test Run 69
0.9220868340486071,12.505290061709525,T105N22-1GFR085,2.2,-1G (inverted),Test Run 69
0.9222492766652592,12.503647453067025,T105N22-1GFR085,2.2,-1G (inverted),Test Run 69
0.9222492766652592,12.504553825137275,T105N22-1GFR085,2.2,-1G (inverted),Test Run 69
0.9224115680318067,12.5029417340729,T105N22-1GFR085,2.2,-1G (inverted),Test Run 69
0.9240356916981314,12.503540641543525,T105N22-1GFR085,2.2,-1G (inverted),Test Run 69
0.923142408556643,12.504621726748649,T105N22-1GFR085,2.2,-1G (inverted),Test Run 69
0.9241981343147835,12.504066306826775,T105N22-1GFR085,2.2,-1G (inverted),Test Run 69
0.9244416469896592,12.50523894476615,T105N22-1GFR085,2.2,-1G (inverted),Test Run 69
0.9244823332688733,12.505576164004525,T105N22-1GFR085,2.2,-1G (inverted),Test Run 69
0.9244823332688733,12.50545104193415,T105N22-1GFR085,2.2,-1G (inverted),Test Run 69
0.925943863068437,12.5039991681549,T105N22-1GFR085,2.2,-1G (inverted),Test Run 69
0.925091266206163,12.50290358710015,T105N22-1GFR085,2.2,-1G (inverted),Test Run 69
0.9261468407141988,12.503036338565025,T105N22-1GFR085,2.2,-1G (inverted),Test Run 69
0.9264311909183975,12.503655082461524,T105N22-1GFR085,2.2,-1G (inverted),Test Run 69
0.9266747035932692,12.503117210147025,T105N22-1GFR085,2.2,-1G (inverted),Test Run 69
0.9282176059512695,12.5041372601959,T105N22-1GFR085,2.2,-1G (inverted),Test Run 69
0.9282176059512695,12.50359633612365,T105N22-1GFR085,2.2,-1G (inverted),Test Run 69
0.9273650090889958,12.5048116986724,T105N22-1GFR085,2.2,-1G (inverted),Test Run 69
0.9282988272595936,12.506055289981024,T105N22-1GFR085,2.2,-1G (inverted),Test Run 69
0.9284611186261411,12.503298789736899,T105N22-1GFR085,2.2,-1G (inverted),Test Run 69
0.9285018049053595,12.503346091983024,T105N22-1GFR085,2.2,-1G (inverted),Test Run 69
0.9301257773215753,12.506059867617775,T105N22-1GFR085,2.2,-1G (inverted),Test Run 69
0.9293544017676295,12.5039663617584,T105N22-1GFR085,2.2,-1G (inverted),Test Run 69
0.930247533659009,12.5038763349029,T105N22-1GFR085,2.2,-1G (inverted),Test Run 69
0.930247533659009,12.503195792910775,T105N22-1GFR085,2.2,-1G (inverted),Test Run 69
0.9304099762756654,12.50216353583065,T105N22-1GFR085,2.2,-1G (inverted),Test Run 69
0.9305317326130991,12.50593932318415,T105N22-1GFR085,2.2,-1G (inverted),Test Run 69
0.9320746349710956,12.504387504336524,T105N22-1GFR085,2.2,-1G (inverted),Test Run 69
0.9311408168004973,12.504753715274024,T105N22-1GFR085,2.2,-1G (inverted),Test Run 69
0.9323182988960795,12.50463774847715,T105N22-1GFR085,2.2,-1G (inverted),Test Run 69
0.9324400552335135,12.504260856387274,T105N22-1GFR085,2.2,-1G (inverted),Test Run 69
0.9324400552335135,12.504916984317024,T105N22-1GFR085,2.2,-1G (inverted),Test Run 69
0.9326837191584938,12.50328658270565,T105N22-1GFR085,2.2,-1G (inverted),Test Run 69
0.9344294479121473,12.505173331973275,T105N22-1GFR085,2.2,-1G (inverted),Test Run 69
0.9335363160207678,12.50560668158265,T105N22-1GFR085,2.2,-1G (inverted),Test Run 69
0.9348760894828895,12.504078513858024,T105N22-1GFR085,2.2,-1G (inverted),Test Run 69
0.9346324255579092,12.5041372601959,T105N22-1GFR085,2.2,-1G (inverted),Test Run 69
0.9347136468662374,12.5047468488189,T105N22-1GFR085,2.2,-1G (inverted),Test Run 69
0.9347136468662374,12.5043806378814,T105N22-1GFR085,2.2,-1G (inverted),Test Run 69
0.9362158629450151,12.50582640814515,T105N22-1GFR085,2.2,-1G (inverted),Test Run 69
0.9353632660827454,12.505128318545525,T105N22-1GFR085,2.2,-1G (inverted),Test Run 69
0.936784412103304,12.504078513858024,T105N22-1GFR085,2.2,-1G (inverted),Test Run 69
0.9365407481783237,12.504993278262274,T105N22-1GFR085,2.2,-1G (inverted),Test Run 69
0.9367437258240896,12.50510085272515,T105N22-1GFR085,2.2,-1G (inverted),Test Run 69
0.9382459419028676,12.505771476504524,T105N22-1GFR085,2.2,-1G (inverted),Test Run 69
0.9382459419028676,12.504313499209525,T105N22-1GFR085,2.2,-1G (inverted),Test Run 69
0.9373933450405936,12.50587523627015,T105N22-1GFR085,2.2,-1G (inverted),Test Run 69
0.9388143398110476,12.50435240912165,T105N22-1GFR085,2.2,-1G (inverted),Test Run 69
0.9388143398110476,12.5056677167389,T105N22-1GFR085,2.2,-1G (inverted),Test Run 69
0.9389362473985938,12.5036405866119,T105N22-1GFR085,2.2,-1G (inverted),Test Run 69
0.9404789985064816,12.506178123233024,T105N22-1GFR085,2.2,-1G (inverted),Test Run 69
0.9395451803358835,12.50464614081115,T105N22-1GFR085,2.2,-1G (inverted),Test Run 69
0.9395451803358835,12.505351859805275,T105N22-1GFR085,2.2,-1G (inverted),Test Run 69
0.9410068613855518,12.50655043768615,T105N22-1GFR085,2.2,-1G (inverted),Test Run 69
0.9406819761522436,12.50484831976615,T105N22-1GFR085,2.2,-1G (inverted),Test Run 69
0.9408038837397898,12.5035185162994,T105N22-1GFR085,2.2,-1G (inverted),Test Run 69
0.9423873211268962,12.5028600995514,T105N22-1GFR085,2.2,-1G (inverted),Test Run 69
0.9415752592937316,12.502962333438024,T105N22-1GFR085,2.2,-1G (inverted),Test Run 69
0.9429962540641855,12.50465377020565,T105N22-1GFR085,2.2,-1G (inverted),Test Run 69
0.9429962540641855,12.503828269717399,T105N22-1GFR085,2.2,-1G (inverted),Test Run 69
0.9427932764184196,12.50516722845765,T105N22-1GFR085,2.2,-1G (inverted),Test Run 69
0.9429150327558576,12.5029821698639,T105N22-1GFR085,2.2,-1G (inverted),Test Run 69
0.9444579351138538,12.503499442813025,T105N22-1GFR085,2.2,-1G (inverted),Test Run 69
0.9436053382515841,12.5029577558014,T105N22-1GFR085,2.2,-1G (inverted),Test Run 69
0.945026333022034,12.5016386334869,T105N22-1GFR085,2.2,-1G (inverted),Test Run 69
0.944823355376272,12.5034460370514,T105N22-1GFR085,2.2,-1G (inverted),Test Run 69
0.944823355376272,12.5029417340729,T105N22-1GFR085,2.2,-1G (inverted),Test Run 69
0.9447826690970537,12.50345671820365,T105N22-1GFR085,2.2,-1G (inverted),Test Run 69
0.9463661064841596,12.50416548895565,T105N22-1GFR085,2.2,-1G (inverted),Test Run 69
0.9455135096218897,12.502404624697899,T105N22-1GFR085,2.2,-1G (inverted),Test Run 69
0.94689396936323,12.502665549990775,T105N22-1GFR085,2.2,-1G (inverted),Test Run 69
0.9467722130257961,12.503117210147025,T105N22-1GFR085,2.2,-1G (inverted),Test Run 69
0.9470157257006677,12.50414107489315,T105N22-1GFR085,2.2,-1G (inverted),Test Run 69
0.9470157257006677,12.501498252627524,T105N22-1GFR085,2.2,-1G (inverted),Test Run 69
0.9485991630877737,12.50263655829165,T105N22-1GFR085,2.2,-1G (inverted),Test Run 69
0.9477465662255038,12.501059562442025,T105N22-1GFR085,2.2,-1G (inverted),Test Run 69
0.9490864909377343,12.502694541690024,T105N22-1GFR085,2.2,-1G (inverted),Test Run 69
0.9489645833501917,12.50314086127015,T105N22-1GFR085,2.2,-1G (inverted),Test Run 69
0.9489240483210822,12.5023138349029,T105N22-1GFR085,2.2,-1G (inverted),Test Run 69
0.9503855781206416,12.5027860944244,T105N22-1GFR085,2.2,-1G (inverted),Test Run 69
0.9492487823042818,12.501392966983024,T105N22-1GFR085,2.2,-1G (inverted),Test Run 69
0.9492487823042818,12.50143187689515,T105N22-1GFR085,2.2,-1G (inverted),Test Run 69
0.9508729059706061,12.502376395938025,T105N22-1GFR085,2.2,-1G (inverted),Test Run 69
0.95071046335395,12.499576408145149,T105N22-1GFR085,2.2,-1G (inverted),Test Run 69
0.9508729059706061,12.500720817324774,T105N22-1GFR085,2.2,-1G (inverted),Test Run 69
0.9523751220493842,12.502388602969274,T105N22-1GFR085,2.2,-1G (inverted),Test Run 69
0.9514413038787863,12.501397544619774,T105N22-1GFR085,2.2,-1G (inverted),Test Run 69
0.9530247412658923,12.500816184756399,T105N22-1GFR085,2.2,-1G (inverted),Test Run 69
0.9530247412658923,12.501676780459524,T105N22-1GFR085,2.2,-1G (inverted),Test Run 69
0.9530247412658923,12.501389152285775,T105N22-1GFR085,2.2,-1G (inverted),Test Run 69
0.9530652762950022,12.5010038678619,T105N22-1GFR085,2.2,-1G (inverted),Test Run 69
0.9546893999613265,12.5012975995514,T105N22-1GFR085,2.2,-1G (inverted),Test Run 69
0.9536743604824004,12.501363975283775,T105N22-1GFR085,2.2,-1G (inverted),Test Run 69
0.9552577978695064,12.50061705755915,T105N22-1GFR085,2.2,-1G (inverted),Test Run 69
0.9551358902819598,12.499085838076775,T105N22-1GFR085,2.2,-1G (inverted),Test Run 69
0.9551358902819598,12.50150511908265,T105N22-1GFR085,2.2,-1G (inverted),Test Run 69
0.9552983328986162,12.502200156924399,T105N22-1GFR085,2.2,-1G (inverted),Test Run 69
0.9568412352566124,12.501669151065025,T105N22-1GFR085,2.2,-1G (inverted),Test Run 69
0.9557449744693584,12.499487907168525,T105N22-1GFR085,2.2,-1G (inverted),Test Run 69
0.9573689468855742,12.50145552801815,T105N22-1GFR085,2.2,-1G (inverted),Test Run 69
0.9572471905481361,12.50133345770565,T105N22-1GFR085,2.2,-1G (inverted),Test Run 69
0.9572471905481361,12.502200156924399,T105N22-1GFR085,2.2,-1G (inverted),Test Run 69
0.9572471905481361,12.500411063906775,T105N22-1GFR085,2.2,-1G (inverted),Test Run 69
0.9588711629643519,12.500165397402899,T105N22-1GFR085,2.2,-1G (inverted),Test Run 69
0.9578968097646442,12.49916060614315,T105N22-1GFR085,2.2,-1G (inverted),Test Run 69
0.95952078218086,12.500552970645149,T105N22-1GFR085,2.2,-1G (inverted),Test Run 69
0.9593178045350981,12.4990835492584,T105N22-1GFR085,2.2,-1G (inverted),Test Run 69
0.9594802471517502,12.498494560000525,T105N22-1GFR085,2.2,-1G (inverted),Test Run 69
0.9604952866306765,12.49918578314515,T105N22-1GFR085,2.2,-1G (inverted),Test Run 69
0.9604952866306765,12.4996855084869,T105N22-1GFR085,2.2,-1G (inverted),Test Run 69
0.9596426897684066,12.499595481631399,T105N22-1GFR085,2.2,-1G (inverted),Test Run 69
0.961388418522056,12.4979124371979,T105N22-1GFR085,2.2,-1G (inverted),Test Run 69
0.961104219567966,12.50025084662165,T105N22-1GFR085,2.2,-1G (inverted),Test Run 69
0.961104219567966,12.498197776553274,T105N22-1GFR085,2.2,-1G (inverted),Test Run 69
0.9623629229718723,12.497820884463525,T105N22-1GFR085,2.2,-1G (inverted),Test Run 69
0.9617538387844741,12.4988554303619,T105N22-1GFR085,2.2,-1G (inverted),Test Run 69
0.9617538387844741,12.4979025189849,T105N22-1GFR085,2.2,-1G (inverted),Test Run 69
0.9633779624507988,12.4975942914459,T105N22-1GFR085,2.2,-1G (inverted),Test Run 69
0.9633779624507988,12.496727592227149,T105N22-1GFR085,2.2,-1G (inverted),Test Run 69
0.9634591837591266,12.497624046084525,T105N22-1GFR085,2.2,-1G (inverted),Test Run 69
0.9646772008838146,12.497031242129525,T105N22-1GFR085,2.2,-1G (inverted),Test Run 69
0.9639056740797602,12.497542411563025,T105N22-1GFR085,2.2,-1G (inverted),Test Run 69
0.9656110190544128,12.4975294415924,T105N22-1GFR085,2.2,-1G (inverted),Test Run 69
0.9656110190544128,12.49641860174865,T105N22-1GFR085,2.2,-1G (inverted),Test Run 69
0.9654080414086509,12.4978628461334,T105N22-1GFR085,2.2,-1G (inverted),Test Run 69
0.9657327753918505,12.495872337100149,T105N22-1GFR085,2.2,-1G (inverted),Test Run 69
0.9669102574874286,12.496636039492774,T105N22-1GFR085,2.2,-1G (inverted),Test Run 69
0.9661794169625927,12.497836143252524,T105N22-1GFR085,2.2,-1G (inverted),Test Run 69
0.9677628543496987,12.496286613223274,T105N22-1GFR085,2.2,-1G (inverted),Test Run 69
0.9675598767039367,12.495674735781774,T105N22-1GFR085,2.2,-1G (inverted),Test Run 69
0.9675191904247183,12.4967558209869,T105N22-1GFR085,2.2,-1G (inverted),Test Run 69
0.9675191904247183,12.4963484113189,T105N22-1GFR085,2.2,-1G (inverted),Test Run 69
0.968493694874535,12.495191032168524,T105N22-1GFR085,2.2,-1G (inverted),Test Run 69
0.9680470533037887,12.495625907656775,T105N22-1GFR085,2.2,-1G (inverted),Test Run 69
0.9695492693825665,12.494727164981025,T105N22-1GFR085,2.2,-1G (inverted),Test Run 69
0.9694680480742426,12.49405043768615,T105N22-1GFR085,2.2,-1G (inverted),Test Run 69
0.9696304906908947,12.493184501406775,T105N22-1GFR085,2.2,-1G (inverted),Test Run 69
0.9708078215363642,12.49499343085015,T105N22-1GFR085,2.2,-1G (inverted),Test Run 69
0.9708078215363642,12.493449241397025,T105N22-1GFR085,2.2,-1G (inverted),Test Run 69
0.9701176672907507,12.4934606854889,T105N22-1GFR085,2.2,-1G (inverted),Test Run 69
0.9717416397069665,12.492875510928275,T105N22-1GFR085,2.2,-1G (inverted),Test Run 69
0.9716198833695284,12.493308097598275,T105N22-1GFR085,2.2,-1G (inverted),Test Run 69
0.9717416397069665,12.492952567813024,T105N22-1GFR085,2.2,-1G (inverted),Test Run 69
0.9730003431108728,12.49191725897515,T105N22-1GFR085,2.2,-1G (inverted),Test Run 69
0.9722695025860365,12.4926458661529,T105N22-1GFR085,2.2,-1G (inverted),Test Run 69
0.9722695025860365,12.491293937442025,T105N22-1GFR085,2.2,-1G (inverted),Test Run 69
0.9738529399731428,12.49190962958065,T105N22-1GFR085,2.2,-1G (inverted),Test Run 69
0.9739341612814707,12.490216666934149,T105N22-1GFR085,2.2,-1G (inverted),Test Run 69
0.9740153825897949,12.491675407168525,T105N22-1GFR085,2.2,-1G (inverted),Test Run 69
0.9751521784061588,12.490704185244775,T105N22-1GFR085,2.2,-1G (inverted),Test Run 69
0.9745432454688691,12.4905790631744,T105N22-1GFR085,2.2,-1G (inverted),Test Run 69
0.976248439193409,12.4908567731354,T105N22-1GFR085,2.2,-1G (inverted),Test Run 69
0.976248439193409,12.490267783877524,T105N22-1GFR085,2.2,-1G (inverted),Test Run 69
0.976045461547647,12.489687949893149,T105N22-1GFR085,2.2,-1G (inverted),Test Run 69
0.9763701955308467,12.4901892011139,T105N22-1GFR085,2.2,-1G (inverted),Test Run 69
0.9772634786723351,12.4902952496979,T105N22-1GFR085,2.2,-1G (inverted),Test Run 69
0.9763701955308467,12.489217216250525,T105N22-1GFR085,2.2,-1G (inverted),Test Run 69
0.9779943191971714,12.491130668399025,T105N22-1GFR085,2.2,-1G (inverted),Test Run 69
0.9778724116096247,12.489465934512275,T105N22-1GFR085,2.2,-1G (inverted),Test Run 69
0.9778724116096247,12.489559776065025,T105N22-1GFR085,2.2,-1G (inverted),Test Run 69
0.9783595882094808,12.489933616397025,T105N22-1GFR085,2.2,-1G (inverted),Test Run 69
0.9789281373677692,12.48844359564515,T105N22-1GFR085,2.2,-1G (inverted),Test Run 69
0.9782378318720427,12.489911491152899,T105N22-1GFR085,2.2,-1G (inverted),Test Run 69
0.9798619555383674,12.48845122503965,T105N22-1GFR085,2.2,-1G (inverted),Test Run 69
0.9796182916133871,12.489437705752525,T105N22-1GFR085,2.2,-1G (inverted),Test Run 69
0.980186689521567,12.488364249942025,T105N22-1GFR085,2.2,-1G (inverted),Test Run 69
0.980186689521567,12.4881864850494,T105N22-1GFR085,2.2,-1G (inverted),Test Run 69
0.981039286383837,12.48823989081115,T105N22-1GFR085,2.2,-1G (inverted),Test Run 69
0.9802679108298908,12.48685591864315,T105N22-1GFR085,2.2,-1G (inverted),Test Run 69
0.9820950121419815,12.485050803897025,T105N22-1GFR085,2.2,-1G (inverted),Test Run 69
0.981932569525325,12.487185508486899,T105N22-1GFR085,2.2,-1G (inverted),Test Run 69
0.9824602811542908,12.487965232608024,T105N22-1GFR085,2.2,-1G (inverted),Test Run 69
0.9831911216791228,12.486963493106025,T105N22-1GFR085,2.2,-1G (inverted),Test Run 69
0.9831911216791228,12.486214286563024,T105N22-1GFR085,2.2,-1G (inverted),Test Run 69
0.9825009674335052,12.487184745547399,T105N22-1GFR085,2.2,-1G (inverted),Test Run 69
0.984003183512287,12.486776572940025,T105N22-1GFR085,2.2,-1G (inverted),Test Run 69
0.9839219622039591,12.485161430117774,T105N22-1GFR085,2.2,-1G (inverted),Test Run 69
0.984490360112139,12.484388572451774,T105N22-1GFR085,2.2,-1G (inverted),Test Run 69
0.985139979328647,12.48448851752015,T105N22-1GFR085,2.2,-1G (inverted),Test Run 69
0.9844091388038108,12.485539848086525,T105N22-1GFR085,2.2,-1G (inverted),Test Run 69
0.9844091388038108,12.484612876651024,T105N22-1GFR085,2.2,-1G (inverted),Test Run 69
0.986236240115901,12.4861837689849,T105N22-1GFR085,2.2,-1G (inverted),Test Run 69
0.9859113548825928,12.484245902774024,T105N22-1GFR085,2.2,-1G (inverted),Test Run 69
0.9864799040408814,12.485003501651025,T105N22-1GFR085,2.2,-1G (inverted),Test Run 69
0.9872512795948234,12.4870550458404,T105N22-1GFR085,2.2,-1G (inverted),Test Run 69
0.9863986827325535,12.485475761172399,T105N22-1GFR085,2.2,-1G (inverted),Test Run 69
0.9880226551487692,12.483704215762275,T105N22-1GFR085,2.2,-1G (inverted),Test Run 69
0.9880226551487692,12.4826452558014,T105N22-1GFR085,2.2,-1G (inverted),Test Run 69
0.9880226551487692,12.483931571719275,T105N22-1GFR085,2.2,-1G (inverted),Test Run 69
0.988509831748621,12.48491042303765,T105N22-1GFR085,2.2,-1G (inverted),Test Run 69
0.989159450965129,12.48251860785215,T105N22-1GFR085,2.2,-1G (inverted),Test Run 69
0.9885505180278393,12.483788902041649,T105N22-1GFR085,2.2,-1G (inverted),Test Run 69
0.9901339554149455,12.483085471865774,T105N22-1GFR085,2.2,-1G (inverted),Test Run 69
0.9896060925358752,12.483829337832649,T105N22-1GFR085,2.2,-1G (inverted),Test Run 69
0.9906616670439111,12.482406455752525,T105N22-1GFR085,2.2,-1G (inverted),Test Run 69
0.9906616670439111,12.4845091168854,T105N22-1GFR085,2.2,-1G (inverted),Test Run 69
0.9914331938479615,12.483778220889274,T105N22-1GFR085,2.2,-1G (inverted),Test Run 69
0.9906616670439111,12.483056480166649,T105N22-1GFR085,2.2,-1G (inverted),Test Run 69
0.9923670120185596,12.484895927188024,T105N22-1GFR085,2.2,-1G (inverted),Test Run 69
0.9918391491394892,12.48235533880915,T105N22-1GFR085,2.2,-1G (inverted),Test Run 69
0.9929354099267396,12.481930381533775,T105N22-1GFR085,2.2,-1G (inverted),Test Run 69
0.9936255641723571,12.480929404971274,T105N22-1GFR085,2.2,-1G (inverted),Test Run 69
0.9936255641723571,12.481873161074775,T105N22-1GFR085,2.2,-1G (inverted),Test Run 69
0.9930571662641773,12.48083403753965,T105N22-1GFR085,2.2,-1G (inverted),Test Run 69
0.9947218249596114,12.481446677920525,T105N22-1GFR085,2.2,-1G (inverted),Test Run 69
0.9941127407722131,12.48209593939515,T105N22-1GFR085,2.2,-1G (inverted),Test Run 69
0.9951684665303536,12.4803327863189,T105N22-1GFR085,2.2,-1G (inverted),Test Run 69
0.9959398420842994,12.482478935000525,T105N22-1GFR085,2.2,-1G (inverted),Test Run 69
0.9952090015594633,12.480613548037649,T105N22-1GFR085,2.2,-1G (inverted),Test Run 69
0.9952090015594633,12.482301170108025,T105N22-1GFR085,2.2,-1G (inverted),Test Run 69
0.9969548815632254,12.481146079776025,T105N22-1GFR085,2.2,-1G (inverted),Test Run 69
0.9963864836550416,12.481306297061149,T105N22-1GFR085,2.2,-1G (inverted),Test Run 69
0.9972390805173156,12.4822286908599,T105N22-1GFR085,2.2,-1G (inverted),Test Run 69
0.998132363658804,12.479921561953649,T105N22-1GFR085,2.2,-1G (inverted),Test Run 69
0.9974827444422959,12.481698447940024,T105N22-1GFR085,2.2,-1G (inverted),Test Run 69
0.9991067168585116,12.4797964398834,T105N22-1GFR085,2.2,-1G (inverted),Test Run 69
0.9991067168585116,12.479078513858024,T105N22-1GFR085,2.2,-1G (inverted),Test Run 69
0.9984570976420035,12.478052360293537,T105N22-1GFR085,2.2,-1G (inverted),Test Run 69
0.9994721371209296,12.478264457461512,T105N22-1GFR085,2.2,-1G (inverted),Test Run 69
1.0000405350291095,12.48031294989315,T105N22-1GFR085,2.2,-1G (inverted),Test Run 69
0.9995533584292537,12.4788519208404,T105N22-1GFR085,2.2,-1G (inverted),Test Run 69
1.0004059552915279,12.479342490908774,T105N22-1GFR085,2.2,-1G (inverted),Test Run 69
1.0004059552915279,12.478792411563024,T105N22-1GFR085,2.2,-1G (inverted),Test Run 69
1.0010961095371413,12.47798216986385,T105N22-1GFR085,2.2,-1G (inverted),Test Run 69
1.0003247339831995,12.478975517031774,T105N22-1GFR085,2.2,-1G (inverted),Test Run 69
1.0019893926786339,12.477111655947837,T105N22-1GFR085,2.2,-1G (inverted),Test Run 69
1.001218017124688,12.478449851748625,T105N22-1GFR085,2.2,-1G (inverted),Test Run 69
1.0024360342493759,12.47842009710995,T105N22-1GFR085,2.2,-1G (inverted),Test Run 69
1.0029232108492316,12.476426536318936,T105N22-1GFR085,2.2,-1G (inverted),Test Run 69
1.0024360342493759,12.4787878339264,T105N22-1GFR085,2.2,-1G (inverted),Test Run 69
1.0024360342493759,12.478133231875574,T105N22-1GFR085,2.2,-1G (inverted),Test Run 69
1.004303670590572,12.478600913760399,T105N22-1GFR085,2.2,-1G (inverted),Test Run 69
1.003451073728302,12.476949912783775,T105N22-1GFR085,2.2,-1G (inverted),Test Run 69
1.0044254269280097,12.476299888369713,T105N22-1GFR085,2.2,-1G (inverted),Test Run 69
1.005318710069498,12.47673705267635,T105N22-1GFR085,2.2,-1G (inverted),Test Run 69
1.0047096258820998,12.4756979291412,T105N22-1GFR085,2.2,-1G (inverted),Test Run 69
1.0064148196066436,12.476012260195887,T105N22-1GFR085,2.2,-1G (inverted),Test Run 69
1.0064148196066436,12.477943259951749,T105N22-1GFR085,2.2,-1G (inverted),Test Run 69
1.0057652003901354,12.47590544867245,T105N22-1GFR085,2.2,-1G (inverted),Test Run 69
1.0067802398690577,12.477358848330649,T105N22-1GFR085,2.2,-1G (inverted),Test Run 69
1.007389324056456,12.477194816348225,T105N22-1GFR085,2.2,-1G (inverted),Test Run 69
1.0067802398690577,12.4757223432037,T105N22-1GFR085,2.2,-1G (inverted),Test Run 69
1.0086478762102535,12.476947623965412,T105N22-1GFR085,2.2,-1G (inverted),Test Run 69
1.0078359656272022,12.476865226504476,T105N22-1GFR085,2.2,-1G (inverted),Test Run 69
1.0078359656272022,12.4757955853912,T105N22-1GFR085,2.2,-1G (inverted),Test Run 69
1.0088508538560195,12.475871116397062,T105N22-1GFR085,2.2,-1G (inverted),Test Run 69
1.0095411593517458,12.476864463565025,T105N22-1GFR085,2.2,-1G (inverted),Test Run 69
1.0087290975185816,12.475877982852136,T105N22-1GFR085,2.2,-1G (inverted),Test Run 69
1.010556198830668,12.475509483096275,T105N22-1GFR085,2.2,-1G (inverted),Test Run 69
1.0097848232767261,12.476425773379475,T105N22-1GFR085,2.2,-1G (inverted),Test Run 69
1.0107591764764339,12.475255424258387,T105N22-1GFR085,2.2,-1G (inverted),Test Run 69
1.0107591764764339,12.474497062441975,T105N22-1GFR085,2.2,-1G (inverted),Test Run 69
1.011571238309594,12.4750028912994,T105N22-1GFR085,2.2,-1G (inverted),Test Run 69
1.0110028404014142,12.475022727725186,T105N22-1GFR085,2.2,-1G (inverted),Test Run 69
1.012992233080048,12.473695976016199,T105N22-1GFR085,2.2,-1G (inverted),Test Run 69
1.0120177286302316,12.4741354291412,T105N22-1GFR085,2.2,-1G (inverted),Test Run 69
1.013276432034138,12.473851615664637,T105N22-1GFR085,2.2,-1G (inverted),Test Run 69
1.013966586279756,12.473384696719325,T105N22-1GFR085,2.2,-1G (inverted),Test Run 69
1.013966586279756,12.474303275820887,T105N22-1GFR085,2.2,-1G (inverted),Test Run 69
1.0131952107258098,12.473396903750574,T105N22-1GFR085,2.2,-1G (inverted),Test Run 69
1.0152252896836622,12.472309715029875,T105N22-1GFR085,2.2,-1G (inverted),Test Run 69
1.01433200654217,12.473473197695887,T105N22-1GFR085,2.2,-1G (inverted),Test Run 69
1.0153877323003144,12.473117667910724,T105N22-1GFR085,2.2,-1G (inverted),Test Run 69
1.0161591078542602,12.472982627627525,T105N22-1GFR085,2.2,-1G (inverted),Test Run 69
1.0154282673294242,12.473612815615812,T105N22-1GFR085,2.2,-1G (inverted),Test Run 69
1.0154282673294242,12.472836143252525,T105N22-1GFR085,2.2,-1G (inverted),Test Run 69
1.0173365899498383,12.473174888369712,T105N22-1GFR085,2.2,-1G (inverted),Test Run 69
1.0164838418374598,12.4705107037994,T105N22-1GFR085,2.2,-1G (inverted),Test Run 69
1.0174988813163819,12.472432548281825,T105N22-1GFR085,2.2,-1G (inverted),Test Run 69
1.0179860579162379,12.4729147260162,T105N22-1GFR085,2.2,-1G (inverted),Test Run 69
1.0176613239330383,12.47107299017635,T105N22-1GFR085,2.2,-1G (inverted),Test Run 69
1.0190417836743784,12.471787101504475,T105N22-1GFR085,2.2,-1G (inverted),Test Run 69
1.0190417836743784,12.472923118350186,T105N22-1GFR085,2.2,-1G (inverted),Test Run 69
1.0181891868121082,12.471822196719325,T105N22-1GFR085,2.2,-1G (inverted),Test Run 69
1.019163540011816,12.470045310733,T105N22-1GFR085,2.2,-1G (inverted),Test Run 69
1.0198131592283242,12.472076255557212,T105N22-1GFR085,2.2,-1G (inverted),Test Run 69
1.0194884252451246,12.474027854678312,T105N22-1GFR085,2.2,-1G (inverted),Test Run 69
1.02086873373636,12.471883994815025,T105N22-1GFR085,2.2,-1G (inverted),Test Run 69
1.0202598007990704,12.472850639102138,T105N22-1GFR085,2.2,-1G (inverted),Test Run 69
1.0202598007990704,12.471126395938075,T105N22-1GFR085,2.2,-1G (inverted),Test Run 69
1.0213560615863206,12.471887046572837,T105N22-1GFR085,2.2,-1G (inverted),Test Run 69
1.0218025519069582,12.470603782412686,T105N22-1GFR085,2.2,-1G (inverted),Test Run 69
1.0215995742611923,12.470079643008386,T105N22-1GFR085,2.2,-1G (inverted),Test Run 69
1.023101790339974,12.471881705996662,T105N22-1GFR085,2.2,-1G (inverted),Test Run 69
1.0222898797569184,12.471002799746662,T105N22-1GFR085,2.2,-1G (inverted),Test Run 69
1.0234266755732826,12.4716337506744,T105N22-1GFR085,2.2,-1G (inverted),Test Run 69
1.0240762947897906,12.470670921084562,T105N22-1GFR085,2.2,-1G (inverted),Test Run 69
1.0240762947897906,12.47131713080135,T105N22-1GFR085,2.2,-1G (inverted),Test Run 69
1.0237920958356965,12.469405204531824,T105N22-1GFR085,2.2,-1G (inverted),Test Run 69
1.0251725555770406,12.471226341006437,T105N22-1GFR085,2.2,-1G (inverted),Test Run 69
1.0243604937438804,12.468237907168538,T105N22-1GFR085,2.2,-1G (inverted),Test Run 69
1.0254160682519122,12.470055228945887,T105N22-1GFR085,2.2,-1G (inverted),Test Run 69
1.0260656874684204,12.469357139346275,T105N22-1GFR085,2.2,-1G (inverted),Test Run 69
1.0258627098226585,12.469763023135338,T105N22-1GFR085,2.2,-1G (inverted),Test Run 69
1.0258627098226585,12.470295554873625,T105N22-1GFR085,2.2,-1G (inverted),Test Run 69
1.0273243908723269,12.469547874209562,T105N22-1GFR085,2.2,-1G (inverted),Test Run 69
1.0265123290391667,12.468732291934163,T105N22-1GFR085,2.2,-1G (inverted),Test Run 69
1.0277303461638545,12.467366630313075,T105N22-1GFR085,2.2,-1G (inverted),Test Run 69
1.0283394303512527,12.468400413272061,T105N22-1GFR085,2.2,-1G (inverted),Test Run 69
1.0280145451179443,12.46786177801815,T105N22-1GFR085,2.2,-1G (inverted),Test Run 69
1.0297197388424884,12.468839866397062,T105N22-1GFR085,2.2,-1G (inverted),Test Run 69
1.0297197388424884,12.467719108340413,T105N22-1GFR085,2.2,-1G (inverted),Test Run 69
1.0287453856427806,12.467590171572837,T105N22-1GFR085,2.2,-1G (inverted),Test Run 69
1.0298009601508125,12.467211753604087,T105N22-1GFR085,2.2,-1G (inverted),Test Run 69
1.0305318006756485,12.467083579775963,T105N22-1GFR085,2.2,-1G (inverted),Test Run 69
1.030207066692449,12.467112571475187,T105N22-1GFR085,2.2,-1G (inverted),Test Run 69
1.0315873751836844,12.4656881635162,T105N22-1GFR085,2.2,-1G (inverted),Test Run 69
1.0307754646006289,12.466357261416587,T105N22-1GFR085,2.2,-1G (inverted),Test Run 69
1.0307754646006289,12.465036613223225,T105N22-1GFR085,2.2,-1G (inverted),Test Run 69
1.0319527954461023,12.465965873477137,T105N22-1GFR085,2.2,-1G (inverted),Test Run 69
1.0319934817253167,12.466406852481038,T105N22-1GFR085,2.2,-1G (inverted),Test Run 69
1.0321152380627547,12.465694267031825,T105N22-1GFR085,2.2,-1G (inverted),Test Run 69
1.033942339374841,12.465899497744712,T105N22-1GFR085,2.2,-1G (inverted),Test Run 69
1.0327648572792625,12.466357261416587,T105N22-1GFR085,2.2,-1G (inverted),Test Run 69
1.0339828744039505,12.466266471621662,T105N22-1GFR085,2.2,-1G (inverted),Test Run 69
1.0339828744039505,12.466618186709562,T105N22-1GFR085,2.2,-1G (inverted),Test Run 69
1.0340640957122786,12.464916068789638,T105N22-1GFR085,2.2,-1G (inverted),Test Run 69
1.0342265383289309,12.465516502139248,T105N22-1GFR085,2.2,-1G (inverted),Test Run 69
1.035809975716037,12.463914329287686,T105N22-1GFR085,2.2,-1G (inverted),Test Run 69
1.0349572276036585,12.464347678897061,T105N22-1GFR085,2.2,-1G (inverted),Test Run 69
1.0359317320534749,12.464149314639249,T105N22-1GFR085,2.2,-1G (inverted),Test Run 69
1.0359722670825846,12.465194541690025,T105N22-1GFR085,2.2,-1G (inverted),Test Run 69
1.0359722670825846,12.463371116397061,T105N22-1GFR085,2.2,-1G (inverted),Test Run 69
1.0364189086533266,12.46269896673885,T105N22-1GFR085,2.2,-1G (inverted),Test Run 69
1.037880589702999,12.463657981631437,T105N22-1GFR085,2.2,-1G (inverted),Test Run 69
1.0369467715324008,12.463488609072837,T105N22-1GFR085,2.2,-1G (inverted),Test Run 69
1.0381647886570888,12.4631620709869,T105N22-1GFR085,2.2,-1G (inverted),Test Run 69
1.0383272312737408,12.4617834393951,T105N22-1GFR085,2.2,-1G (inverted),Test Run 69
1.0384895226402888,12.463056785342374,T105N22-1GFR085,2.2,-1G (inverted),Test Run 69
1.0384895226402888,12.463056022402913,T105N22-1GFR085,2.2,-1G (inverted),Test Run 69
1.0401136463066132,12.462400657412687,T105N22-1GFR085,2.2,-1G (inverted),Test Run 69
1.039098606827687,12.461858207461512,T105N22-1GFR085,2.2,-1G (inverted),Test Run 69
1.0402760889232652,12.462383872744713,T105N22-1GFR085,2.2,-1G (inverted),Test Run 69
1.0403571589814844,12.462193137881437,T105N22-1GFR085,2.2,-1G (inverted),Test Run 69
1.0407225792439028,12.4626005475494,T105N22-1GFR085,2.2,-1G (inverted),Test Run 69
1.0421842602935711,12.4627226178619,T105N22-1GFR085,2.2,-1G (inverted),Test Run 69
1.0421842602935711,12.463217002627525,T105N22-1GFR085,2.2,-1G (inverted),Test Run 69
1.0414534197687348,12.463666373965413,T105N22-1GFR085,2.2,-1G (inverted),Test Run 69
1.0425089942767707,12.461510307070887,T105N22-1GFR085,2.2,-1G (inverted),Test Run 69
1.0426714368934267,12.461419517275962,T105N22-1GFR085,2.2,-1G (inverted),Test Run 69
1.0428338795100789,12.462286216494713,T105N22-1GFR085,2.2,-1G (inverted),Test Run 69
1.0443767818680754,12.460079795596275,T105N22-1GFR085,2.2,-1G (inverted),Test Run 69
1.0434429636974774,12.463006431338462,T105N22-1GFR085,2.2,-1G (inverted),Test Run 69
1.044620294542947,12.462531882998624,T105N22-1GFR085,2.2,-1G (inverted),Test Run 69
1.044620294542947,12.460968620059163,T105N22-1GFR085,2.2,-1G (inverted),Test Run 69
1.0446609808221654,12.461690360781825,T105N22-1GFR085,2.2,-1G (inverted),Test Run 69
1.0448639584679313,12.461036521670499,T105N22-1GFR085,2.2,-1G (inverted),Test Run 69
