Repository: schandel33/gitrep

# Nozzle Tensile Test Analysis

Stress-vs-strain analysis of tensile pulls across 4 nozzle sizes (0.6, 1.4,
2.2, 2.6 mm) x 2 print-gravity orientations (+1G upright / -1G inverted),
printed at 105 C with a 0.85 flow ratio.

## Data-quality issues found and how they're handled

1. **Load-cell zero offset.** 10 of 17 runs record small negative Load
   values for the first handful of samples (up to ~180, always <0.5% of the
   file) before the crosshead starts moving — load-cell noise around zero,
   not real load. The script computes the mean Load over all
   pre-motion samples (`Crosshead < crosshead_zero_threshold_mm`) and
   subtracts it from the whole run.
2.

File: nozzle_tensile_analysis/analysis_output/all_curves_tidy.csv (part 116 of 151)
Strain,Stress_MPa,condition,nozzle_mm,gravity,run
1.046284953238381,12.462151939150962,T105N22-1GFR085,2.2,-1G (inverted),Test Run 69
1.0455947989927632,12.461504966494712,T105N22-1GFR085,2.2,-1G (inverted),Test Run 69
1.0466503735007993,12.460571128604087,T105N22-1GFR085,2.2,-1G (inverted),Test Run 69
1.0467315948091274,12.460722190615812,T105N22-1GFR085,2.2,-1G (inverted),Test Run 69
1.0467315948091274,12.459989768740812,T105N22-1GFR085,2.2,-1G (inverted),Test Run 69
1.0470157937632172,12.458869773623624,T105N22-1GFR085,2.2,-1G (inverted),Test Run 69
1.048558544871105,12.458692008731038,T105N22-1GFR085,2.2,-1G (inverted),Test Run 69
1.0475435053921787,12.459222251650962,T105N22-1GFR085,2.2,-1G (inverted),Test Run 69
1.0490458727210654,12.45837767767635,T105N22-1GFR085,2.2,-1G (inverted),Test Run 69
1.048923965133523,12.459403831240811,T105N22-1GFR085,2.2,-1G (inverted),Test Run 69
1.0490864077501751,12.457359153506436,T105N22-1GFR085,2.2,-1G (inverted),Test Run 69
1.0490864077501751,12.458179313418537,T105N22-1GFR085,2.2,-1G (inverted),Test Run 69
1.0505480887998475,12.459123069522061,T105N22-1GFR085,2.2,-1G (inverted),Test Run 69
1.049654805658355,12.457862693545499,T105N22-1GFR085,2.2,-1G (inverted),Test Run 69
1.0512789293246796,12.457259971377525,T105N22-1GFR085,2.2,-1G (inverted),Test Run 69
1.0507916014747192,12.457543784854087,T105N22-1GFR085,2.2,-1G (inverted),Test Run 69
1.0511164867080274,12.456860954043538,T105N22-1GFR085,2.2,-1G (inverted),Test Run 69
1.0526592378159152,12.457378226992763,T105N22-1GFR085,2.2,-1G (inverted),Test Run 69
1.0526592378159152,12.458362418887287,T105N22-1GFR085,2.2,-1G (inverted),Test Run 69
1.0516848846162072,12.45735076117245,T105N22-1GFR085,2.2,-1G (inverted),Test Run 69
1.0533495433116413,12.457212669131437,T105N22-1GFR085,2.2,-1G (inverted),Test Run 69
1.0530653443575515,12.45686400580135,T105N22-1GFR085,2.2,-1G (inverted),Test Run 69
1.0531465656658754,12.456359702822837,T105N22-1GFR085,2.2,-1G (inverted),Test Run 69
1.0548517593904194,12.457365257022062,T105N22-1GFR085,2.2,-1G (inverted),Test Run 69
1.0539179412198216,12.455466300723225,T105N22-1GFR085,2.2,-1G (inverted),Test Run 69
1.0539179412198216,12.456860191104088,T105N22-1GFR085,2.2,-1G (inverted),Test Run 69
1.0554201572985993,12.456416923281825,T105N22-1GFR085,2.2,-1G (inverted),Test Run 69
1.055095272065291,12.456504661318936,T105N22-1GFR085,2.2,-1G (inverted),Test Run 69
1.0553389359902714,12.456027061221274,T105N22-1GFR085,2.2,-1G (inverted),Test Run 69
1.056678709452397,12.4568014447662,T105N22-1GFR085,2.2,-1G (inverted),Test Run 69
1.0558261125901272,12.456422263857998,T105N22-1GFR085,2.2,-1G (inverted),Test Run 69
1.0574907712855612,12.455486900088463,T105N22-1GFR085,2.2,-1G (inverted),Test Run 69
1.0574907712855612,12.456742698428311,T105N22-1GFR085,2.2,-1G (inverted),Test Run 69
1.0571253510231433,12.4561193768951,T105N22-1GFR085,2.2,-1G (inverted),Test Run 69
1.0573283286689052,12.456122428652913,T105N22-1GFR085,2.2,-1G (inverted),Test Run 69
1.0591148949518816,12.455364066836513,T105N22-1GFR085,2.2,-1G (inverted),Test Run 69
1.058059169193741,12.4566809003326,T105N22-1GFR085,2.2,-1G (inverted),Test Run 69
1.0596426065808473,12.456709129092374,T105N22-1GFR085,2.2,-1G (inverted),Test Run 69
1.0593990939059716,12.456515342471274,T105N22-1GFR085,2.2,-1G (inverted),Test Run 69
1.0593990939059716,12.455796653506436,T105N22-1GFR085,2.2,-1G (inverted),Test Run 69
1.0596426065808473,12.456022483584562,T105N22-1GFR085,2.2,-1G (inverted),Test Run 69
1.0611855089388436,12.455126029727136,T105N22-1GFR085,2.2,-1G (inverted),Test Run 69
1.0600892481515896,12.4526884381744,T105N22-1GFR085,2.2,-1G (inverted),Test Run 69
1.0619568844927856,12.455192405459561,T105N22-1GFR085,2.2,-1G (inverted),Test Run 69
1.0615914642303714,12.453943473574787,T105N22-1GFR085,2.2,-1G (inverted),Test Run 69
1.0618756631844615,12.455116111514249,T105N22-1GFR085,2.2,-1G (inverted),Test Run 69
1.063418565542458,12.454731590029875,T105N22-1GFR085,2.2,-1G (inverted),Test Run 69
1.063418565542458,12.455087882754475,T105N22-1GFR085,2.2,-1G (inverted),Test Run 69
1.0623628397843132,12.454637748477136,T105N22-1GFR085,2.2,-1G (inverted),Test Run 69
1.0639462771714194,12.454286033389248,T105N22-1GFR085,2.2,-1G (inverted),Test Run 69
1.0638245208339814,12.4558508222076,T105N22-1GFR085,2.2,-1G (inverted),Test Run 69
1.0638652071131998,12.453766471621663,T105N22-1GFR085,2.2,-1G (inverted),Test Run 69
1.0654891795294157,12.453613883731038,T105N22-1GFR085,2.2,-1G (inverted),Test Run 69
1.0643116974338374,12.454461509463462,T105N22-1GFR085,2.2,-1G (inverted),Test Run 69
1.0643116974338374,12.452242118594324,T105N22-1GFR085,2.2,-1G (inverted),Test Run 69
1.0660575774375958,12.453402549502524,T105N22-1GFR085,2.2,-1G (inverted),Test Run 69
1.0657328434543958,12.454271537539636,T105N22-1GFR085,2.2,-1G (inverted),Test Run 69
1.06601704240849,12.453675681826748,T105N22-1GFR085,2.2,-1G (inverted),Test Run 69
1.0673973508997214,12.453876334902912,T105N22-1GFR085,2.2,-1G (inverted),Test Run 69
1.066220020054252,12.452536613223225,T105N22-1GFR085,2.2,-1G (inverted),Test Run 69
1.068087656395448,12.453111869570886,T105N22-1GFR085,2.2,-1G (inverted),Test Run 69
1.068087656395448,12.454021293399013,T105N22-1GFR085,2.2,-1G (inverted),Test Run 69
1.0677222361330299,12.452446586367762,T105N22-1GFR085,2.2,-1G (inverted),Test Run 69
1.067803457441358,12.451989585635337,T105N22-1GFR085,2.2,-1G (inverted),Test Run 69
1.0695491861950075,12.45161345648495,T105N22-1GFR085,2.2,-1G (inverted),Test Run 69
1.0684123903786475,12.453209525820887,T105N22-1GFR085,2.2,-1G (inverted),Test Run 69
1.0696304075033356,12.453780967471275,T105N22-1GFR085,2.2,-1G (inverted),Test Run 69
1.069671093782554,12.453745872256437,T105N22-1GFR085,2.2,-1G (inverted),Test Run 69
1.069671093782554,12.45301802801815,T105N22-1GFR085,2.2,-1G (inverted),Test Run 69
1.069955292736644,12.452448875186125,T105N22-1GFR085,2.2,-1G (inverted),Test Run 69
1.071335752477988,12.452349693057212,T105N22-1GFR085,2.2,-1G (inverted),Test Run 69
1.0705642256739336,12.453957206484949,T105N22-1GFR085,2.2,-1G (inverted),Test Run 69
1.0716604864611876,12.453463584658774,T105N22-1GFR085,2.2,-1G (inverted),Test Run 69
1.071904150386168,12.453294975039636,T105N22-1GFR085,2.2,-1G (inverted),Test Run 69
1.072025906723602,12.452568656680262,T105N22-1GFR085,2.2,-1G (inverted),Test Run 69
1.072025906723602,12.453715354678312,T105N22-1GFR085,2.2,-1G (inverted),Test Run 69
1.073690565419036,12.4537496869537,T105N22-1GFR085,2.2,-1G (inverted),Test Run 69
1.0725943046317858,12.453169090029874,T105N22-1GFR085,2.2,-1G (inverted),Test Run 69
1.073771786727364,12.455447227236899,T105N22-1GFR085,2.2,-1G (inverted),Test Run 69
1.073893543064802,12.45365279364315,T105N22-1GFR085,2.2,-1G (inverted),Test Run 69
0.0,-0.01943546641956715,T105N26+1GFR085,2.6,+1G (upright),Test Run 76
4.024788499844601e-05,0.01402829777110659,T105N26+1GFR085,2.6,+1G (upright),Test Run 76
-8.04957700007518e-05,0.04458578716624908,T105N26+1GFR085,2.6,+1G (upright),Test Run 76
0.0001609165904929848,0.07095516811717655,T105N26+1GFR085,2.6,+1G (upright),Test Run 76
4.024788499844601e-05,0.10222953449596033,T105N26+1GFR085,2.6,+1G (upright),Test Run 76
4.024788499844601e-05,0.13994763981212283,T105N26+1GFR085,2.6,+1G (upright),Test Run 76
0.0001609165904929848,0.17491413246501533,T105N26+1GFR085,2.6,+1G (upright),Test Run 76
0.00024141236049387955,0.2146876443516128,T105N26+1GFR085,2.6,+1G (upright),Test Run 76
-4.024788500244875e-05,0.2575134862552991,T105N26+1GFR085,2.6,+1G (upright),Test Run 76
-4.024788500244875e-05,0.29800516258586535,T105N26+1GFR085,2.6,+1G (upright),Test Run 76
0.00036215601549307734,0.3385910380970353,T105N26+1GFR085,2.6,+1G (upright),Test Run 76
0.00024141236049387955,0.38019724975932734,T105N26+1GFR085,2.6,+1G (upright),Test Run 76
0.0003219081304906286,0.42070606242526665,T105N26+1GFR085,2.6,+1G (upright),Test Run 76
0.0002816602454921826,0.4621472198854793,T105N26+1GFR085,2.6,+1G (upright),Test Run 76
0.0002816602454921826,0.4988337610255589,T105N26+1GFR085,2.6,+1G (upright),Test Run 76
0.00012074365499919782,0.5355029005895962,T105N26+1GFR085,2.6,+1G (upright),Test Run 76
0.00044257683598531035,0.5764123786579479,T105N26+1GFR085,2.6,+1G (upright),Test Run 76
0.0002816602454921826,0.6187667716633192,T105N26+1GFR085,2.6,+1G (upright),Test Run 76
0.00064381626098526,0.6629567850719804,T105N26+1GFR085,2.6,+1G (upright),Test Run 76
0.00064381626098526,0.7045991529117929,T105N26+1GFR085,2.6,+1G (upright),Test Run 76
0.00064381626098526,0.7479923356663104,T105N26+1GFR085,2.6,+1G (upright),Test Run 76
0.00044257683598531035,0.7927719939838753,T105N26+1GFR085,2.6,+1G (upright),Test Run 76
0.0008047328514782447,0.8352425683628428,T105N26+1GFR085,2.6,+1G (upright),Test Run 76
0.0008047328514782447,0.8780453313480727,T105N26+1GFR085,2.6,+1G (upright),Test Run 76
0.0005230726059860622,0.917974745143544,T105N26+1GFR085,2.6,+1G (upright),Test Run 76
0.0008852286214789966,0.9587899554859505,T105N26+1GFR085,2.6,+1G (upright),Test Run 76
0.0009254765064774426,1.000514065135609,T105N26+1GFR085,2.6,+1G (upright),Test Run 76
0.0005633204909843652,1.0393236507068977,T105N26+1GFR085,2.6,+1G (upright),Test Run 76
0.0005633204909843652,1.0731680740009655,T105N26+1GFR085,2.6,+1G (upright),Test Run 76
0.0008852286214789966,1.108381210673939,T105N26+1GFR085,2.6,+1G (upright),Test Run 76
0.0006035683759828113,1.142588983882558,T105N26+1GFR085,2.6,+1G (upright),Test Run 76
0.0009254765064774426,1.1554873813282367,T105N26+1GFR085,2.6,+1G (upright),Test Run 76
0.0009254765064774426,1.1555570949207652,T105N26+1GFR085,2.6,+1G (upright),Test Run 76
0.0009657243914758885,1.1481602061878555,T105N26+1GFR085,2.6,+1G (upright),Test Run 76
0.0008047328514782447,1.1523982394825327,T105N26+1GFR085,2.6,+1G (upright),Test Run 76
0.0010059722764781944,1.1541240562092177,T105N26+1GFR085,2.6,+1G (upright),Test Run 76
0.000764484966475796,1.1568656791340215,T105N26+1GFR085,2.6,+1G (upright),Test Run 76
0.000764484966475796,1.157733093608509,T105N26+1GFR085,2.6,+1G (upright),Test Run 76
0.0010462201614766405,1.169999395717274,T105N26+1GFR085,2.6,+1G (upright),Test Run 76
0.0010863930969704273,1.178901230205189,T105N26+1GFR085,2.6,+1G (upright),Test Run 76
0.0008852286214789966,1.1852130283008928,T105N26+1GFR085,2.6,+1G (upright),Test Run 76
0.0010462201614766405,1.1929101813923229,T105N26+1GFR085,2.6,+1G (upright),Test Run 76
0.0010462201614766405,1.1985794891010628,T105N26+1GFR085,2.6,+1G (upright),Test Run 76
0.0008047328514782447,1.2131832946430552,T105N26+1GFR085,2.6,+1G (upright),Test Run 76
0.0010059722764781944,1.227632891048084,T105N26+1GFR085,2.6,+1G (upright),Test Run 76
0.0010059722764781944,1.2417936671863903,T105N26+1GFR085,2.6,+1G (upright),Test Run 76
0.0010059722764781944,1.2696313727985729,T105N26+1GFR085,2.6,+1G (upright),Test Run 76
0.0008449807364766908,1.2918829311024065,T105N26+1GFR085,2.6,+1G (upright),Test Run 76
0.0011266409819688733,1.3209952701221817,T105N26+1GFR085,2.6,+1G (upright),Test Run 76
0.0009254765064774426,1.357423530925404,T105N26+1GFR085,2.6,+1G (upright),Test Run 76
0.001368128291967269,1.3942566264759417,T105N26+1GFR085,2.6,+1G (upright),Test Run 76
0.001368128291967269,1.4287283290516253,T105N26+1GFR085,2.6,+1G (upright),Test Run 76
0.0014887969974618077,1.4670962680469866,T105N26+1GFR085,2.6,+1G (upright),Test Run 76
0.001287632521970377,1.5091593135486954,T105N26+1GFR085,2.6,+1G (upright),Test Run 76
0.0016095406524610056,1.5491010059009902,T105N26+1GFR085,2.6,+1G (upright),Test Run 76
0.0016095406524610056,1.5891912807117816,T105N26+1GFR085,2.6,+1G (upright),Test Run 76
0.001287632521970377,1.6294139255176892,T105N26+1GFR085,2.6,+1G (upright),Test Run 76
0.0015692927674627025,1.6679722179066054,T105N26+1GFR085,2.6,+1G (upright),Test Run 76
0.0016497885374634543,1.7078048099171028,T105N26+1GFR085,2.6,+1G (upright),Test Run 76
0.0015290448824602538,1.747389255870473,T105N26+1GFR085,2.6,+1G (upright),Test Run 76
0.0015290448824602538,1.7875271190296527,T105N26+1GFR085,2.6,+1G (upright),Test Run 76
0.0018509530129548852,1.8264320720325777,T105N26+1GFR085,2.6,+1G (upright),Test Run 76
0.0015692927674627025,1.8667449344288278,T105N26+1GFR085,2.6,+1G (upright),Test Run 76
0.0018509530129548852,1.9042943347584154,T105N26+1GFR085,2.6,+1G (upright),Test Run 76
0.0018509530129548852,1.9416740764271154,T105N26+1GFR085,2.6,+1G (upright),Test Run 76
0.001971696667954083,1.9815947879444529,T105N26+1GFR085,2.6,+1G (upright),Test Run 76
0.0018509530129548852,2.0214007724415155,T105N26+1GFR085,2.6,+1G (upright),Test Run 76
0.002293604798448714,2.05875676761974,T105N26+1GFR085,2.6,+1G (upright),Test Run 76
0.002052117488446316,2.099350487102165,T105N26+1GFR085,2.6,+1G (upright),Test Run 76
0.002052117488446316,2.13885177265514,T105N26+1GFR085,2.6,+1G (upright),Test Run 76
0.002374025618940947,2.1742233623157903,T105N26+1GFR085,2.6,+1G (upright),Test Run 76
0.0023337777339384985,2.2139063228260403,T105N26+1GFR085,2.6,+1G (upright),Test Run 76
0.0022533569134462654,2.252900158275253,T105N26+1GFR085,2.6,+1G (upright),Test Run 76
0.002535017158938448,2.288157688487665,T105N26+1GFR085,2.6,+1G (upright),Test Run 76
0.002535017158938448,2.3286953319202777,T105N26+1GFR085,2.6,+1G (upright),Test Run 76
0.002293604798448714,2.365243564952503,T105N26+1GFR085,2.6,+1G (upright),Test Run 76
0.0026556858644331298,2.4049272884022153,T105N26+1GFR085,2.6,+1G (upright),Test Run 76
0.002776429519432328,2.4434965480457653,T105N26+1GFR085,2.6,+1G (upright),Test Run 76
0.002776429519432328,2.4820606578480153,T105N26+1GFR085,2.6,+1G (upright),Test Run 76
0.002535017158938448,2.51795257221569,T105N26+1GFR085,2.6,+1G (upright),Test Run 76
0.0028166774044306305,2.5586290706287778,T105N26+1GFR085,2.6,+1G (upright),Test Run 76
0.002776429519432328,2.5963291515003526,T105N26+1GFR085,2.6,+1G (upright),Test Run 76
0.003178833419923708,2.633730160106315,T105N26+1GFR085,2.6,+1G (upright),Test Run 76
0.003178833419923708,2.6736294139515278,T105N26+1GFR085,2.6,+1G (upright),Test Run 76
0.0031385855349252622,2.709305416453965,T105N26+1GFR085,2.6,+1G (upright),Test Run 76
0.0029775939949237586,2.7483120311390277,T105N26+1GFR085,2.6,+1G (upright),Test Run 76
0.003259254240415941,2.785134922374378,T105N26+1GFR085,2.6,+1G (upright),Test Run 76
0.003259254240415941,2.8249466289173526,T105N26+1GFR085,2.6,+1G (upright),Test Run 76
0.003178833419923708,2.862691723216665,T105N26+1GFR085,2.6,+1G (upright),Test Run 76
0.0035007415504183393,2.901339184154165,T105N26+1GFR085,2.6,+1G (upright),Test Run 76
0.0036214102559088755,2.9398914683948902,T105N26+1GFR085,2.6,+1G (upright),Test Run 76
0.0033799978954191416,2.97863811146129,T105N26+1GFR085,2.6,+1G (upright),Test Run 76
0.0033799978954191416,3.0157543529163653,T105N26+1GFR085,2.6,+1G (upright),Test Run 76
0.0038628975659072712,3.054726826060903,T105N26+1GFR085,2.6,+1G (upright),Test Run 76
0.0035409894354166424,3.0920410503040654,T105N26+1GFR085,2.6,+1G (upright),Test Run 76
0.003903070501401201,3.130450092662465,T105N26+1GFR085,2.6,+1G (upright),Test Run 76
0.003822649680908968,3.167423855174678,T105N26+1GFR085,2.6,+1G (upright),Test Run 76
0.003822649680908968,3.205462108958853,T105N26+1GFR085,2.6,+1G (upright),Test Run 76
0.003661658140911324,3.2445484508167652,T105N26+1GFR085,2.6,+1G (upright),Test Run 76
0.003903070501401201,3.2829891551624657,T105N26+1GFR085,2.6,+1G (upright),Test Run 76
0.003782401795910522,3.319203602183953,T105N26+1GFR085,2.6,+1G (upright),Test Run 76
0.003782401795910522,3.3589208949695903,T105N26+1GFR085,2.6,+1G (upright),Test Run 76
0.004023814156400256,3.395733105052603,T105N26+1GFR085,2.6,+1G (upright),Test Run 76
0.004104309926401151,3.434696613658553,T105N26+1GFR085,2.6,+1G (upright),Test Run 76
0.004023814156400256,3.471983562816278,T105N26+1GFR085,2.6,+1G (upright),Test Run 76
0.004385970171893333,3.510349689830428,T105N26+1GFR085,2.6,+1G (upright),Test Run 76
0.004385970171893333,3.5479378093372653,T105N26+1GFR085,2.6,+1G (upright),Test Run 76
0.004104309926401151,3.5841148723255527,T105N26+1GFR085,2.6,+1G (upright),Test Run 76
0.004385970171893333,3.6246929515491777,T105N26+1GFR085,2.6,+1G (upright),Test Run 76
0.004506638877388015,3.6583404887806283,T105N26+1GFR085,2.6,+1G (upright),Test Run 76
0.004506638877388015,3.6980520595203776,T105N26+1GFR085,2.6,+1G (upright),Test Run 76
0.004587134647388767,3.7369863856922527,T105N26+1GFR085,2.6,+1G (upright),Test Run 76
0.004707878302387965,3.7707811702381533,T105N26+1GFR085,2.6,+1G (upright),Test Run 76
0.004667630417385516,3.810755001414903,T105N26+1GFR085,2.6,+1G (upright),Test Run 76
0.0049895385478801475,3.847935711253778,T105N26+1GFR085,2.6,+1G (upright),Test Run 76
0.0049895385478801475,3.8844633449207655,T105N26+1GFR085,2.6,+1G (upright),Test Run 76
0.005070034317880899,3.9215357173572905,T105N26+1GFR085,2.6,+1G (upright),Test Run 76
0.004949290662881844,3.9580038417469403,T105N26+1GFR085,2.6,+1G (upright),Test Run 76
0.0053516945633732245,3.9980390895496782,T105N26+1GFR085,2.6,+1G (upright),Test Run 76
0.0053516945633732245,4.034564815868029,T105N26+1GFR085,2.6,+1G (upright),Test Run 76
0.005150455138373132,4.070907436717641,T105N26+1GFR085,2.6,+1G (upright),Test Run 76
0.005633354808865407,4.107133327830928,T105N26+1GFR085,2.6,+1G (upright),Test Run 76
0.005593106923862959,4.144065319408066,T105N26+1GFR085,2.6,+1G (upright),Test Run 76
0.005432115383865457,4.180799709666866,T105N26+1GFR085,2.6,+1G (upright),Test Run 76
0.005432115383865457,4.21836341511119,T105N26+1GFR085,2.6,+1G (upright),Test Run 76
0.005713850578866159,4.253076778758653,T105N26+1GFR085,2.6,+1G (upright),Test Run 76
0.005633354808865407,4.289188991893428,T105N26+1GFR085,2.6,+1G (upright),Test Run 76
0.005834519284356838,4.326679455150253,T105N26+1GFR085,2.6,+1G (upright),Test Run 76
0.005794271399358392,4.363431393016466,T105N26+1GFR085,2.6,+1G (upright),Test Run 76
0.005794271399358392,4.4019205440174405,T105N26+1GFR085,2.6,+1G (upright),Test Run 76
0.005633354808865407,4.4370474208485025,T105N26+1GFR085,2.6,+1G (upright),Test Run 76
0.006035758709356787,4.471896587718616,T105N26+1GFR085,2.6,+1G (upright),Test Run 76
0.005995510824358342,4.508633648265491,T105N26+1GFR085,2.6,+1G (upright),Test Run 76
0.005995510824358342,4.542991863597528,T105N26+1GFR085,2.6,+1G (upright),Test Run 76
0.00631741895484897,4.579679714549679,T105N26+1GFR085,2.6,+1G (upright),Test Run 76
0.006397839775341203,4.616361080516466,T105N26+1GFR085,2.6,+1G (upright),Test Run 76
0.00631741895484897,4.651977764476428,T105N26+1GFR085,2.6,+1G (upright),Test Run 76
0.0066393270853436015,4.6890581477772155,T105N26+1GFR085,2.6,+1G (upright),Test Run 76
0.0066393270853436015,4.724064480174678,T105N26+1GFR085,2.6,+1G (upright),Test Run 76
0.006478335545341955,4.759088741649278,T105N26+1GFR085,2.6,+1G (upright),Test Run 76
0.006800243675836586,4.7948919643055286,T105N26+1GFR085,2.6,+1G (upright),Test Run 76
0.006599079200341152,4.8278684962879534,T105N26+1GFR085,2.6,+1G (upright),Test Run 76
0.006599079200341152,4.863451610911978,T105N26+1GFR085,2.6,+1G (upright),Test Run 76
0.006679500020833386,4.900168835033066,T105N26+1GFR085,2.6,+1G (upright),Test Run 76
0.007041656036326463,4.935483776439315,T105N26+1GFR085,2.6,+1G (upright),Test Run 76
0.007041656036326463,4.968328701366078,T105N26+1GFR085,2.6,+1G (upright),Test Run 76
0.007444059936821846,5.00477698932994,T105N26+1GFR085,2.6,+1G (upright),Test Run 76
0.007444059936821846,5.04111732136119,T105N26+1GFR085,2.6,+1G (upright),Test Run 76
0.007162399691325661,5.075163494456904,T105N26+1GFR085,2.6,+1G (upright),Test Run 76
0.0073233162818186455,5.109104000438341,T105N26+1GFR085,2.6,+1G (upright),Test Run 76
0.007484307821820292,5.143069301952016,T105N26+1GFR085,2.6,+1G (upright),Test Run 76
0.007484307821820292,5.177043758739128,T105N26+1GFR085,2.6,+1G (upright),Test Run 76
0.0073233162818186455,5.212518917430528,T105N26+1GFR085,2.6,+1G (upright),Test Run 76
0.007645224412313277,5.246090923656116,T105N26+1GFR085,2.6,+1G (upright),Test Run 76
0.00760505147681949,5.279410778392441,T105N26+1GFR085,2.6,+1G (upright),Test Run 76
0.007806215952310778,5.311463772166865,T105N26+1GFR085,2.6,+1G (upright),Test Run 76
0.007806215952310778,5.347503124583853,T105N26+1GFR085,2.6,+1G (upright),Test Run 76
0.008208619852806303,5.381037746776241,T105N26+1GFR085,2.6,+1G (upright),Test Run 76
0.007806215952310778,5.415033565868028,T105N26+1GFR085,2.6,+1G (upright),Test Run 76
0.00832928855829684,5.448132931102403,T105N26+1GFR085,2.6,+1G (upright),Test Run 76
0.008087876197803103,5.482184826244003,T105N26+1GFR085,2.6,+1G (upright),Test Run 76
0.008087876197803103,5.5136938441883405,T105N26+1GFR085,2.6,+1G (upright),Test Run 76
0.008289040673298538,5.548281704295766,T105N26+1GFR085,2.6,+1G (upright),Test Run 76
0.008490280098298487,5.57985023151744,T105N26+1GFR085,2.6,+1G (upright),Test Run 76
0.008289040673298538,5.612261425365103,T105N26+1GFR085,2.6,+1G (upright),Test Run 76
0.008289040673298538,5.647180019725453,T105N26+1GFR085,2.6,+1G (upright),Test Run 76
0.008691444573789918,5.676346050609241,T105N26+1GFR085,2.6,+1G (upright),Test Run 76
0.008490280098298487,5.7099218715320905,T105N26+1GFR085,2.6,+1G (upright),Test Run 76
0.00857070091879072,5.742352138866078,T105N26+1GFR085,2.6,+1G (upright),Test Run 76
0.008812188228789115,5.773341595042841,T105N26+1GFR085,2.6,+1G (upright),Test Run 76
0.008812188228789115,5.805902706493028,T105N26+1GFR085,2.6,+1G (upright),Test Run 76
0.008610948803789023,5.837428509105341,T105N26+1GFR085,2.6,+1G (upright),Test Run 76
0.009053600589282852,5.869144283641466,T105N26+1GFR085,2.6,+1G (upright),Test Run 76
0.009093848474281298,5.901252209056503,T105N26+1GFR085,2.6,+1G (upright),Test Run 76
0.009093848474281298,5.9328619350086536,T105N26+1GFR085,2.6,+1G (upright),Test Run 76
0.009295012949776731,5.964365612376815,T105N26+1GFR085,2.6,+1G (upright),Test Run 76
0.009657168965265663,5.995676266063341,T105N26+1GFR085,2.6,+1G (upright),Test Run 76
0.00941575660477593,6.026196133006703,T105N26+1GFR085,2.6,+1G (upright),Test Run 76
0.009858333440761096,6.058708034862178,T105N26+1GFR085,2.6,+1G (upright),Test Run 76
0.009858333440761096,6.087774120677603,T105N26+1GFR085,2.6,+1G (upright),Test Run 76
0.009536425310266465,6.119141994823115,T105N26+1GFR085,2.6,+1G (upright),Test Run 76
0.009697416850268111,6.149017559398303,T105N26+1GFR085,2.6,+1G (upright),Test Run 76
0.009858333440761096,6.180578075755728,T105N26+1GFR085,2.6,+1G (upright),Test Run 76
0.00981808555575879,6.2107992519031905,T105N26+1GFR085,2.6,+1G (upright),Test Run 76
0.00981808555575879,6.240831982005728,T105N26+1GFR085,2.6,+1G (upright),Test Run 76
0.010180241571251726,6.27264007221569,T105N26+1GFR085,2.6,+1G (upright),Test Run 76
0.009898581325759543,6.302593838084828,T105N26+1GFR085,2.6,+1G (upright),Test Run 76
0.010099820750759492,6.3315306056629534,T105N26+1GFR085,2.6,+1G (upright),Test Run 76
0.010099820750759492,6.36076911579479,T105N26+1GFR085,2.6,+1G (upright),Test Run 76
0.010381480996251675,6.389637981761591,T105N26+1GFR085,2.6,+1G (upright),Test Run 76
0.010139993686253422,6.421275555003779,T105N26+1GFR085,2.6,+1G (upright),Test Run 76
0.010542397586744802,6.450743328441279,T105N26+1GFR085,2.6,+1G (upright),Test Run 76
0.010341233111253371,6.479112087596553,T105N26+1GFR085,2.6,+1G (upright),Test Run 76
0.010341233111253371,6.508938442577015,T105N26+1GFR085,2.6,+1G (upright),Test Run 76
0.010542397586744802,6.536876140941279,T105N26+1GFR085,2.6,+1G (upright),Test Run 76
0.010864305717239434,6.566703640330928,T105N26+1GFR085,2.6,+1G (upright),Test Run 76
0.010582645471743106,6.5952471126209655,T105N26+1GFR085,2.6,+1G (upright),Test Run 76
0.010582645471743106,6.624487911571153,T105N26+1GFR085,2.6,+1G (upright),Test Run 76
0.011065470192730721,6.6521086085926395,T105N26+1GFR085,2.6,+1G (upright),Test Run 76
0.010663141241743857,6.68022216450084,T105N26+1GFR085,2.6,+1G (upright),Test Run 76
0.010944801487236182,6.709007488597528,T105N26+1GFR085,2.6,+1G (upright),Test Run 76
0.011508121978224551,6.736191784251815,T105N26+1GFR085,2.6,+1G (upright),Test Run 76
0.011508121978224551,6.764606319774278,T105N26+1GFR085,2.6,+1G (upright),Test Run 76
0.011347205387731566,6.790979229320177,T105N26+1GFR085,2.6,+1G (upright),Test Run 76
0.011669038568717678,6.818754803050654,T105N26+1GFR085,2.6,+1G (upright),Test Run 76
0.01138737832322135,6.845885311473502,T105N26+1GFR085,2.6,+1G (upright),Test Run 76
0.01138737832322135,6.873559795726427,T105N26+1GFR085,2.6,+1G (upright),Test Run 76
0.011427626208223799,6.90180991779674,T105N26+1GFR085,2.6,+1G (upright),Test Run 76
0.011789782223716733,6.928008877147327,T105N26+1GFR085,2.6,+1G (upright),Test Run 76
0.011548369863222998,6.953323971141465,T105N26+1GFR085,2.6,+1G (upright),Test Run 76
0.011870277993713626,6.980762325633653,T105N26+1GFR085,2.6,+1G (upright),Test Run 76
0.011870277993713626,7.00725997578014,T105N26+1GFR085,2.6,+1G (upright),Test Run 76
0.0115886177482213,7.034320675243028,T105N26+1GFR085,2.6,+1G (upright),Test Run 76
0.011789782223716733,7.059045254100452,T105N26+1GFR085,2.6,+1G (upright),Test Run 76
0.012071442469209059,7.085027920116078,T105N26+1GFR085,2.6,+1G (upright),Test Run 76
0.011950773763714378,7.112059627879752,T105N26+1GFR085,2.6,+1G (upright),Test Run 76
0.011950773763714378,7.1375555385242775,T105N26+1GFR085,2.6,+1G (upright),Test Run 76
0.012353102714701242,7.161921535838739,T105N26+1GFR085,2.6,+1G (upright),Test Run 76
0.012111690354207363,7.190350185741077,T105N26+1GFR085,2.6,+1G (upright),Test Run 76
0.012514094254698743,7.21458495746959,T105N26+1GFR085,2.6,+1G (upright),Test Run 76
0.012514094254698743,7.240258633006702,T105N26+1GFR085,2.6,+1G (upright),Test Run 76
0.012554342139701191,7.265379177440302,T105N26+1GFR085,2.6,+1G (upright),Test Run 76
0.012393350599699544,7.291071926463739,T105N26+1GFR085,2.6,+1G (upright),Test Run 76
0.012836002385193375,7.318481289256702,T105N26+1GFR085,2.6,+1G (upright),Test Run 76
0.012634762960193424,7.34416259418834,T105N26+1GFR085,2.6,+1G (upright),Test Run 76
0.012634762960193424,7.3697027553211525,T105N26+1GFR085,2.6,+1G (upright),Test Run 76
0.012795754500191069,7.393829952586778,T105N26+1GFR085,2.6,+1G (upright),Test Run 76
0.013037166860684804,7.4189062465320905,T105N26+1GFR085,2.6,+1G (upright),Test Run 76
0.012795754500191069,7.443484341014515,T105N26+1GFR085,2.6,+1G (upright),Test Run 76
0.012795754500191069,7.468658291209827,T105N26+1GFR085,2.6,+1G (upright),Test Run 76
0.013278579221178685,7.492933498729364,T105N26+1GFR085,2.6,+1G (upright),Test Run 76
0.012996918975686502,7.518156277049677,T105N26+1GFR085,2.6,+1G (upright),Test Run 76
0.013157910515684003,7.543365322459827,T105N26+1GFR085,2.6,+1G (upright),Test Run 76
0.013439570761176186,7.565258633006702,T105N26+1GFR085,2.6,+1G (upright),Test Run 76
0.013439570761176186,7.5912603725086525,T105N26+1GFR085,2.6,+1G (upright),Test Run 76
0.013238331336176235,7.614404903758652,T105N26+1GFR085,2.6,+1G (upright),Test Run 76
0.013721231006668368,7.63953612934459,T105N26+1GFR085,2.6,+1G (upright),Test Run 76
0.013399322876177882,7.662652431834827,T105N26+1GFR085,2.6,+1G (upright),Test Run 76
0.013399322876177882,7.685926662791864,T105N26+1GFR085,2.6,+1G (upright),Test Run 76
0.013600487351669313,7.71237395893444,T105N26+1GFR085,2.6,+1G (upright),Test Run 76
0.013801726776669262,7.734745632518427,T105N26+1GFR085,2.6,+1G (upright),Test Run 76
0.013560239466670867,7.7573461879383405,T105N26+1GFR085,2.6,+1G (upright),Test Run 76
0.013962643367162247,7.782852779735215,T105N26+1GFR085,2.6,+1G (upright),Test Run 76
0.013962643367162247,7.802427517284052,T105N26+1GFR085,2.6,+1G (upright),Test Run 76
0.013761478891670816,7.8256750453602155,T105N26+1GFR085,2.6,+1G (upright),Test Run 76
0.013882147597161495,7.846926723827015,T105N26+1GFR085,2.6,+1G (upright),Test Run 76
0.014324799382655325,7.869777523387564,T105N26+1GFR085,2.6,+1G (upright),Test Run 76
0.014002891252164695,7.891725765575065,T105N26+1GFR085,2.6,+1G (upright),Test Run 76
0.014002891252164695,7.911663662303577,T105N26+1GFR085,2.6,+1G (upright),Test Run 76
0.01444554303765438,7.933296810496939,T105N26+1GFR085,2.6,+1G (upright),Test Run 76
0.01424430361265443,7.953095089305528,T105N26+1GFR085,2.6,+1G (upright),Test Run 76
0.014324799382655325,7.97167647968639,T105N26+1GFR085,2.6,+1G (upright),Test Run 76
0.014324799382655325,7.990535580028189,T105N26+1GFR085,2.6,+1G (upright),Test Run 76
0.01464670751314581,8.009551845897327,T105N26+1GFR085,2.6,+1G (upright),Test Run 76
0.014525963858146612,8.028065334666865,T105N26+1GFR085,2.6,+1G (upright),Test Run 76
0.01488811987363969,8.050908504832877,T105N26+1GFR085,2.6,+1G (upright),Test Run 76
0.014727203283146705,8.068491970409053,T105N26+1GFR085,2.6,+1G (upright),Test Run 76
0.014727203283146705,8.089349972118027,T105N26+1GFR085,2.6,+1G (upright),Test Run 76
0.014686955398148259,8.10899261127819,T105N26+1GFR085,2.6,+1G (upright),Test Run 76
0.015049111413641337,8.12882903705944,T105N26+1GFR085,2.6,+1G (upright),Test Run 76
0.014968615643640442,8.149660335887564,T105N26+1GFR085,2.6,+1G (upright),Test Run 76
0.014968615643640442,8.169523464549677,T105N26+1GFR085,2.6,+1G (upright),Test Run 76
0.015008863528638887,8.189065395702015,T105N26+1GFR085,2.6,+1G (upright),Test Run 76
0.015250275889132624,8.210142361034052,T105N26+1GFR085,2.6,+1G (upright),Test Run 76
0.01512953223413357,8.232550655711778,T105N26+1GFR085,2.6,+1G (upright),Test Run 76
0.01512953223413357,8.250857387889514,T105N26+1GFR085,2.6,+1G (upright),Test Run 76
0.01553193613462495,8.27087157856334,T105N26+1GFR085,2.6,+1G (upright),Test Run 76
0.015250275889132624,8.29158614765514,T105N26+1GFR085,2.6,+1G (upright),Test Run 76
0.015451440364624055,8.31321776996959,T105N26+1GFR085,2.6,+1G (upright),Test Run 76
0.015692927674626454,8.334778438914903,T105N26+1GFR085,2.6,+1G (upright),Test Run 76
0.015692927674626454,8.355277859080926,T105N26+1GFR085,2.6,+1G (upright),Test Run 76
0.015572184019627256,8.375429378856314,T105N26+1GFR085,2.6,+1G (upright),Test Run 76
0.01593434003511633,8.396166073192251,T105N26+1GFR085,2.6,+1G (upright),Test Run 76
0.015894092150117885,8.41562255512584,T105N26+1GFR085,2.6,+1G (upright),Test Run 76
0.01593434003511633,8.436184536327016,T105N26+1GFR085,2.6,+1G (upright),Test Run 76
0.01593434003511633,8.456658779491077,T105N26+1GFR085,2.6,+1G (upright),Test Run 76
0.016135504510611763,8.475794826854365,T105N26+1GFR085,2.6,+1G (upright),Test Run 76
0.016095256625609317,8.495812069286002,T105N26+1GFR085,2.6,+1G (upright),Test Run 76
0.016336668986103194,8.514726101268426,T105N26+1GFR085,2.6,+1G (upright),Test Run 76
0.016336668986103194,8.534679256786003,T105N26+1GFR085,2.6,+1G (upright),Test Run 76
0.0163769168711015,8.554028927196153,T105N26+1GFR085,2.6,+1G (upright),Test Run 76
0.016336668986103194,8.573130642284053,T105N26+1GFR085,2.6,+1G (upright),Test Run 76
0.016779320771597023,8.591743313182489,T105N26+1GFR085,2.6,+1G (upright),Test Run 76
0.016779320771597023,8.610504757274278,T105N26+1GFR085,2.6,+1G (upright),Test Run 76
0.016417164756103945,8.630212246287952,T105N26+1GFR085,2.6,+1G (upright),Test Run 76
0.016537908411103145,8.650391231883653,T105N26+1GFR085,2.6,+1G (upright),Test Run 76
0.016779320771597023,8.668384395946152,T105N26+1GFR085,2.6,+1G (upright),Test Run 76
0.01645741264110239,8.68865493427624,T105N26+1GFR085,2.6,+1G (upright),Test Run 76
0.01645741264110239,8.706626736034051,T105N26+1GFR085,2.6,+1G (upright),Test Run 76
0.016859816541593773,8.728056942332877,T105N26+1GFR085,2.6,+1G (upright),Test Run 76
0.016900064426596077,8.747646175731315,T105N26+1GFR085,2.6,+1G (upright),Test Run 76
0.016779320771597023,8.766880642284052,T105N26+1GFR085,2.6,+1G (upright),Test Run 76
0.016779320771597023,8.783422695506703,T105N26+1GFR085,2.6,+1G (upright),Test Run 76
0.017060981017089208,8.805567013133652,T105N26+1GFR085,2.6,+1G (upright),Test Run 76
0.017060981017089208,8.82454436909069,T105N26+1GFR085,2.6,+1G (upright),Test Run 76
0.017382889147579694,8.84312423359264,T105N26+1GFR085,2.6,+1G (upright),Test Run 76
0.017262220442089155,8.862235866893426,T105N26+1GFR085,2.6,+1G (upright),Test Run 76
0.017262220442089155,8.881213222850452,T105N26+1GFR085,2.6,+1G (upright),Test Run 76
0.016900064426596077,8.898342739452016,T105N26+1GFR085,2.6,+1G (upright),Test Run 76
0.01734264126258139,8.918730007518427,T105N26+1GFR085,2.6,+1G (upright),Test Run 76
0.01734264126258139,8.938444362987177,T105N26+1GFR085,2.6,+1G (upright),Test Run 76
0.01734264126258139,8.956104885448115,T105N26+1GFR085,2.6,+1G (upright),Test Run 76
0.017181724672088405,8.97625411640514,T105N26+1GFR085,2.6,+1G (upright),Test Run 76
0.017543880687581337,8.994689022411002,T105N26+1GFR085,2.6,+1G (upright),Test Run 76
0.01730239337757894,9.016041408885615,T105N26+1GFR085,2.6,+1G (upright),Test Run 76
0.01730239337757894,9.03195479999889,T105N26+1GFR085,2.6,+1G (upright),Test Run 76
0.017704797278074322,9.051784359325065,T105N26+1GFR085,2.6,+1G (upright),Test Run 76
0.017785293048071214,9.069786678661002,T105N26+1GFR085,2.6,+1G (upright),Test Run 76
0.017543880687581337,9.089736019481315,T105N26+1GFR085,2.6,+1G (upright),Test Run 76
0.017785293048071214,9.10823501240124,T105N26+1GFR085,2.6,+1G (upright),Test Run 76
0.017785293048071214,9.126991115916864,T105N26+1GFR085,2.6,+1G (upright),Test Run 76
0.017745045163072768,9.142492519725453,T105N26+1GFR085,2.6,+1G (upright),Test Run 76
0.018107201178565846,9.161794124950065,T105N26+1GFR085,2.6,+1G (upright),Test Run 76
0.01814744906356415,9.180324398387565,T105N26+1GFR085,2.6,+1G (upright),Test Run 76
0.01814744906356415,9.200079952586778,T105N26+1GFR085,2.6,+1G (upright),Test Run 76
0.01814744906356415,9.218971096385614,T105N26+1GFR085,2.6,+1G (upright),Test Run 76
0.018509605079057228,9.237275539744989,T105N26+1GFR085,2.6,+1G (upright),Test Run 76
0.018227869884060385,9.256657253612177,T105N26+1GFR085,2.6,+1G (upright),Test Run 76
0.018630273784551767,9.27593749653209,T105N26+1GFR085,2.6,+1G (upright),Test Run 76
0.018630273784551767,9.29500411640514,T105N26+1GFR085,2.6,+1G (upright),Test Run 76
0.01871076955454866,9.313500057567252,T105N26+1GFR085,2.6,+1G (upright),Test Run 76
0.018509605079057228,9.33446944843639,T105N26+1GFR085,2.6,+1G (upright),Test Run 76
0.018831438260043198,9.352628170360216,T105N26+1GFR085,2.6,+1G (upright),Test Run 76
0.018670521669550213,9.372028194774277,T105N26+1GFR085,2.6,+1G (upright),Test Run 76
0.018670521669550213,9.39106200825084,T105N26+1GFR085,2.6,+1G (upright),Test Run 76
0.01907292557004159,9.410855709422716,T105N26+1GFR085,2.6,+1G (upright),Test Run 76
0.019233842160534576,9.430688320506702,T105N26+1GFR085,2.6,+1G (upright),Test Run 76
0.01879126532454941,9.44893478046764,T105N26+1GFR085,2.6,+1G (upright),Test Run 76
0.01879126532454941,9.469338833202015,T105N26+1GFR085,2.6,+1G (upright),Test Run 76
0.01907292557004159,9.488993679393428,T105N26+1GFR085,2.6,+1G (upright),Test Run 76
0.01915334639053783,9.50834716450084,T105N26+1GFR085,2.6,+1G (upright),Test Run 76
0.01915334639053783,9.528079830516464,T105N26+1GFR085,2.6,+1G (upright),Test Run 76
0.01915334639053783,9.546349941600452,T105N26+1GFR085,2.6,+1G (upright),Test Run 76
0.019475254521028457,9.565421139110216,T105N26+1GFR085,2.6,+1G (upright),Test Run 76
0.01915334639053783,9.583633266795765,T105N26+1GFR085,2.6,+1G (upright),Test Run 76
0.019515502406026904,9.604125820506702,T105N26+1GFR085,2.6,+1G (upright),Test Run 76
0.019515502406026904,9.622305141795765,T105N26+1GFR085,2.6,+1G (upright),Test Run 76
0.019555750291029208,9.641571651805528,T105N26+1GFR085,2.6,+1G (upright),Test Run 76
0.019354585815533776,9.658448635448114,T105N26+1GFR085,2.6,+1G (upright),Test Run 76
0.019676493946028405,9.676733242381703,T105N26+1GFR085,2.6,+1G (upright),Test Run 76
0.019676493946028405,9.69612563740124,T105N26+1GFR085,2.6,+1G (upright),Test Run 76
0.01979716265152309,9.713157497752801,T105N26+1GFR085,2.6,+1G (upright),Test Run 76
0.019636246061030104,9.732026516307489,T105N26+1GFR085,2.6,+1G (upright),Test Run 76
0.020119070782013717,9.750176082957877,T105N26+1GFR085,2.6,+1G (upright),Test Run 76
0.020119070782013717,9.765799557078966,T105N26+1GFR085,2.6,+1G (upright),Test Run 76
0.020199566552014468,9.786468349803577,T105N26+1GFR085,2.6,+1G (upright),Test Run 76
0.020119070782013717,9.801849209178577,T105N26+1GFR085,2.6,+1G (upright),Test Run 76
0.020561722567507403,9.818712459911001,T105N26+1GFR085,2.6,+1G (upright),Test Run 76
0.020561722567507403,9.837893520702014,T105N26+1GFR085,2.6,+1G (upright),Test Run 76
0.02060197045250585,9.855317531932489,T105N26+1GFR085,2.6,+1G (upright),Test Run 76
0.020521474682505095,9.872451626170765,T105N26+1GFR085,2.6,+1G (upright),Test Run 76
0.02080313492799728,9.888643490184439,T105N26+1GFR085,2.6,+1G (upright),Test Run 76
0.02072263915800053,9.904462276805528,T105N26+1GFR085,2.6,+1G (upright),Test Run 76
0.02072263915800053,9.92383712421764,T105N26+1GFR085,2.6,+1G (upright),Test Run 76
0.020762887042998834,9.939699398387564,T105N26+1GFR085,2.6,+1G (upright),Test Run 76
0.020964126467998927,9.955871425975452,T105N26+1GFR085,2.6,+1G (upright),Test Run 76
0.020762887042998834,9.973645626414903,T105N26+1GFR085,2.6,+1G (upright),Test Run 76
0.020762887042998834,9.98784927021374,T105N26+1GFR085,2.6,+1G (upright),Test Run 76
0.020964126467998927,10.002635799754753,T105N26+1GFR085,2.6,+1G (upright),Test Run 76
0.020923878582996477,10.022280727733264,T105N26+1GFR085,2.6,+1G (upright),Test Run 76
0.0206824662225066,10.036438595164903,T105N26+1GFR085,2.6,+1G (upright),Test Run 76
0.02104454728849116,10.053143154491078,T105N26+1GFR085,2.6,+1G (upright),Test Run 76
0.02104454728849116,10.068976436961778,T105N26+1GFR085,2.6,+1G (upright),Test Run 76
0.020843382812999727,10.084647213328966,T105N26+1GFR085,2.6,+1G (upright),Test Run 76
0.021004374352997228,10.101478420604364,T105N26+1GFR085,2.6,+1G (upright),Test Run 76
0.021366455418981644,10.116033779491078,T105N26+1GFR085,2.6,+1G (upright),Test Run 76
0.021366455418981644,10.133746944774277,T105N26+1GFR085,2.6,+1G (upright),Test Run 76
0.02120553882848866,10.150124203075064,T105N26+1GFR085,2.6,+1G (upright),Test Run 76
0.02152744695898329,10.166908108104364,T105N26+1GFR085,2.6,+1G (upright),Test Run 76
0.021768859319477172,10.182472072948114,T105N26+1GFR085,2.6,+1G (upright),Test Run 76
0.021768859319477172,10.197903286327016,T105N26+1GFR085,2.6,+1G (upright),Test Run 76
0.021607942728984045,10.215912472118028,T105N26+1GFR085,2.6,+1G (upright),Test Run 76
0.021929850859474673,10.230714260448114,T105N26+1GFR085,2.6,+1G (upright),Test Run 76
0.02217126321996855,10.248882900584828,T105N26+1GFR085,2.6,+1G (upright),Test Run 76
0.02217126321996855,10.263941036571152,T105N26+1GFR085,2.6,+1G (upright),Test Run 76
0.021889602974476226,10.279998623241077,T105N26+1GFR085,2.6,+1G (upright),Test Run 76
0.02241267558046229,10.297588192332878,T105N26+1GFR085,2.6,+1G (upright),Test Run 76
0.022493171350459036,10.314182888377802,T105N26+1GFR085,2.6,+1G (upright),Test Run 76
0.022493171350459036,10.330016933787952,T105N26+1GFR085,2.6,+1G (upright),Test Run 76
0.02237242769545998,10.34434569965709,T105N26+1GFR085,2.6,+1G (upright),Test Run 76
0.022654087940952163,10.363147579539902,T105N26+1GFR085,2.6,+1G (upright),Test Run 76
0.022774831595951363,10.376289211619989,T105N26+1GFR085,2.6,+1G (upright),Test Run 76
0.022774831595951363,10.395044552196152,T105N26+1GFR085,2.6,+1G (upright),Test Run 76
0.022573592170955416,10.411619411815302,T105N26+1GFR085,2.6,+1G (upright),Test Run 76
0.02293574818644435,10.426159511912953,T105N26+1GFR085,2.6,+1G (upright),Test Run 76
0.02293574818644435,10.441779934276239,T105N26+1GFR085,2.6,+1G (upright),Test Run 76
0.02293574818644435,10.459313045848502,T105N26+1GFR085,2.6,+1G (upright),Test Run 76
0.022774831595951363,10.476184688914902,T105N26+1GFR085,2.6,+1G (upright),Test Run 76
0.023136987611444296,10.492362057078966,T105N26+1GFR085,2.6,+1G (upright),Test Run 76
