Repository: schandel33/gitrep

# Nozzle Tensile Test Analysis

Stress-vs-strain analysis of tensile pulls across 4 nozzle sizes (0.6, 1.4,
2.2, 2.6 mm) x 2 print-gravity orientations (+1G upright / -1G inverted),
printed at 105 C with a 0.85 flow ratio.

## Data-quality issues found and how they're handled

1. **Load-cell zero offset.** 10 of 17 runs record small negative Load
   values for the first handful of samples (up to ~180, always <0.5% of the
   file) before the crosshead starts moving — load-cell noise around zero,
   not real load. The script computes the mean Load over all
   pre-motion samples (`Crosshead < crosshead_zero_threshold_mm`) and
   subtracts it from the whole run.
2.

File: nozzle_tensile_analysis/analysis_output/all_curves_tidy.csv (part 117 of 151)
Strain,Stress_MPa,condition,nozzle_mm,gravity,run
0.023136987611444296,10.508128963817253,T105N26+1GFR085,2.6,+1G (upright),Test Run 76
0.023136987611444296,10.52421477924694,T105N26+1GFR085,2.6,+1G (upright),Test Run 76
0.0230162439564451,10.539418636668815,T105N26+1GFR085,2.6,+1G (upright),Test Run 76
0.02329790420193728,10.554772793162952,T105N26+1GFR085,2.6,+1G (upright),Test Run 76
0.023217408431940534,10.57142013203014,T105N26+1GFR085,2.6,+1G (upright),Test Run 76
0.02333815208693973,10.587543331493027,T105N26+1GFR085,2.6,+1G (upright),Test Run 76
0.02333815208693973,10.604036556590689,T105N26+1GFR085,2.6,+1G (upright),Test Run 76
0.023539316562431162,10.619782101024278,T105N26+1GFR085,2.6,+1G (upright),Test Run 76
0.02341864785693648,10.63573897968639,T105N26+1GFR085,2.6,+1G (upright),Test Run 76
0.023780803872429555,10.652240597118027,T105N26+1GFR085,2.6,+1G (upright),Test Run 76
0.023780803872429555,10.667108761180527,T105N26+1GFR085,2.6,+1G (upright),Test Run 76
0.023539316562431162,10.68314956318249,T105N26+1GFR085,2.6,+1G (upright),Test Run 76
0.02366006021743036,10.70064452778209,T105N26+1GFR085,2.6,+1G (upright),Test Run 76
0.02390147257792424,10.716017757762565,T105N26+1GFR085,2.6,+1G (upright),Test Run 76
0.02390147257792424,10.72880538593639,T105N26+1GFR085,2.6,+1G (upright),Test Run 76
0.02370030810243281,10.747485195506702,T105N26+1GFR085,2.6,+1G (upright),Test Run 76
0.023820976807923343,10.76402114521374,T105N26+1GFR085,2.6,+1G (upright),Test Run 76
0.02406246411792174,10.780499874461778,T105N26+1GFR085,2.6,+1G (upright),Test Run 76
0.02406246411792174,10.79319671284069,T105N26+1GFR085,2.6,+1G (upright),Test Run 76
0.024022216232923436,10.81023696552624,T105N26+1GFR085,2.6,+1G (upright),Test Run 76
0.024142884938417975,10.824976955760615,T105N26+1GFR085,2.6,+1G (upright),Test Run 76
0.024384372248416372,10.841277157176627,T105N26+1GFR085,2.6,+1G (upright),Test Run 76
0.024384372248416372,10.857752834666865,T105N26+1GFR085,2.6,+1G (upright),Test Run 76
0.024303876478415618,10.873924099315301,T105N26+1GFR085,2.6,+1G (upright),Test Run 76
0.024464793068908603,10.887140499461777,T105N26+1GFR085,2.6,+1G (upright),Test Run 76
0.024786701199403235,10.904676662791864,T105N26+1GFR085,2.6,+1G (upright),Test Run 76
0.024786701199403235,10.922167812694202,T105N26+1GFR085,2.6,+1G (upright),Test Run 76
0.024545288838909357,10.934075771678577,T105N26+1GFR085,2.6,+1G (upright),Test Run 76
0.02482694908440168,10.951882778514515,T105N26+1GFR085,2.6,+1G (upright),Test Run 76
0.024947692739400736,10.967137752879752,T105N26+1GFR085,2.6,+1G (upright),Test Run 76
0.024947692739400736,10.982702480662953,T105N26+1GFR085,2.6,+1G (upright),Test Run 76
0.024706280378907,10.998704372752801,T105N26+1GFR085,2.6,+1G (upright),Test Run 76
0.02482694908440168,11.01429046284069,T105N26+1GFR085,2.6,+1G (upright),Test Run 76
0.025108609329893863,11.029698788036002,T105N26+1GFR085,2.6,+1G (upright),Test Run 76
0.025108609329893863,11.044546352733265,T105N26+1GFR085,2.6,+1G (upright),Test Run 76
0.024867196969399985,11.059364925731314,T105N26+1GFR085,2.6,+1G (upright),Test Run 76
0.025028188509401632,11.075427090037952,T105N26+1GFR085,2.6,+1G (upright),Test Run 76
0.025189105099894617,11.090343319286003,T105N26+1GFR085,2.6,+1G (upright),Test Run 76
0.025189105099894617,11.105780636180528,T105N26+1GFR085,2.6,+1G (upright),Test Run 76
0.025068361444895416,11.123219906200065,T105N26+1GFR085,2.6,+1G (upright),Test Run 76
0.025108609329893863,11.139552914012565,T105N26+1GFR085,2.6,+1G (upright),Test Run 76
0.025390269575386048,11.155177914012565,T105N26+1GFR085,2.6,+1G (upright),Test Run 76
0.025390269575386048,11.168279873241078,T105N26+1GFR085,2.6,+1G (upright),Test Run 76
0.025269600869891364,11.184308468211778,T105N26+1GFR085,2.6,+1G (upright),Test Run 76
0.025551261115387695,11.199345241893427,T105N26+1GFR085,2.6,+1G (upright),Test Run 76
0.025832921360879876,11.215981136668814,T105N26+1GFR085,2.6,+1G (upright),Test Run 76
0.02567200477038675,11.22851089130749,T105N26+1GFR085,2.6,+1G (upright),Test Run 76
0.02567200477038675,11.245414577830926,T105N26+1GFR085,2.6,+1G (upright),Test Run 76
0.026074333721369608,11.260500942577014,T105N26+1GFR085,2.6,+1G (upright),Test Run 76
0.025832921360879876,11.276434170116078,T105N26+1GFR085,2.6,+1G (upright),Test Run 76
0.026074333721369608,11.290370022166865,T105N26+1GFR085,2.6,+1G (upright),Test Run 76
0.02635599396686594,11.306457363475452,T105N26+1GFR085,2.6,+1G (upright),Test Run 76
0.02635599396686594,11.323089443553577,T105N26+1GFR085,2.6,+1G (upright),Test Run 76
0.026235325261371255,11.336307369578964,T105N26+1GFR085,2.6,+1G (upright),Test Run 76
0.02651698550686344,11.354155575145377,T105N26+1GFR085,2.6,+1G (upright),Test Run 76
0.02627557314636956,11.36757491718639,T105N26+1GFR085,2.6,+1G (upright),Test Run 76
0.02627557314636956,11.383169399608265,T105N26+1GFR085,2.6,+1G (upright),Test Run 76
0.026436489736862686,11.39688399921764,T105N26+1GFR085,2.6,+1G (upright),Test Run 76
0.02671814998235487,11.414249264110214,T105N26+1GFR085,2.6,+1G (upright),Test Run 76
0.02659748127686419,11.427654873241078,T105N26+1GFR085,2.6,+1G (upright),Test Run 76
0.02691938940735482,11.444170223582876,T105N26+1GFR085,2.6,+1G (upright),Test Run 76
0.02691938940735482,11.459648739207877,T105N26+1GFR085,2.6,+1G (upright),Test Run 76
0.02671814998235487,11.47281249653209,T105N26+1GFR085,2.6,+1G (upright),Test Run 76
0.02695956234284875,11.491016231883652,T105N26+1GFR085,2.6,+1G (upright),Test Run 76
0.027120553882850253,11.50422042499889,T105N26+1GFR085,2.6,+1G (upright),Test Run 76
0.027120553882850253,11.521610866893427,T105N26+1GFR085,2.6,+1G (upright),Test Run 76
0.02695956234284875,11.535981594432489,T105N26+1GFR085,2.6,+1G (upright),Test Run 76
0.02744246201334088,11.549976955760615,T105N26+1GFR085,2.6,+1G (upright),Test Run 76
0.02724129753784945,11.566214596141466,T105N26+1GFR085,2.6,+1G (upright),Test Run 76
0.027402214128342435,11.579555355418815,T105N26+1GFR085,2.6,+1G (upright),Test Run 76
0.027402214128342435,11.595269619334827,T105N26+1GFR085,2.6,+1G (upright),Test Run 76
0.027563130718835562,11.609223781932489,T105N26+1GFR085,2.6,+1G (upright),Test Run 76
0.027402214128342435,11.62583831440319,T105N26+1GFR085,2.6,+1G (upright),Test Run 76
0.027402214128342435,11.639124904979365,T105N26+1GFR085,2.6,+1G (upright),Test Run 76
0.027603378603833866,11.656891476024278,T105N26+1GFR085,2.6,+1G (upright),Test Run 76
0.027965534619326944,11.670437466014516,T105N26+1GFR085,2.6,+1G (upright),Test Run 76
0.027764370143835513,11.68605636249889,T105N26+1GFR085,2.6,+1G (upright),Test Run 76
0.028005782504325248,11.700710903514516,T105N26+1GFR085,2.6,+1G (upright),Test Run 76
0.028005782504325248,11.715552364696153,T105N26+1GFR085,2.6,+1G (upright),Test Run 76
0.027965534619326944,11.728458248485214,T105N26+1GFR085,2.6,+1G (upright),Test Run 76
0.027844865913832263,11.74648040424694,T105N26+1GFR085,2.6,+1G (upright),Test Run 76
0.028046030389327695,11.762673031200064,T105N26+1GFR085,2.6,+1G (upright),Test Run 76
0.028046030389327695,11.774956356395377,T105N26+1GFR085,2.6,+1G (upright),Test Run 76
0.02816677404432689,11.791441189159052,T105N26+1GFR085,2.6,+1G (upright),Test Run 76
0.02816677404432689,11.806139980662952,T105N26+1GFR085,2.6,+1G (upright),Test Run 76
0.028649598765310508,11.820889889110216,T105N26+1GFR085,2.6,+1G (upright),Test Run 76
0.028649598765310508,11.83691161762584,T105N26+1GFR085,2.6,+1G (upright),Test Run 76
0.028488682174817523,11.850700985301627,T105N26+1GFR085,2.6,+1G (upright),Test Run 76
0.02873009453531126,11.86638930927624,T105N26+1GFR085,2.6,+1G (upright),Test Run 76
0.028891011125804385,11.879339443553578,T105N26+1GFR085,2.6,+1G (upright),Test Run 76
0.02873009453531126,11.896597896922716,T105N26+1GFR085,2.6,+1G (upright),Test Run 76
0.02873009453531126,11.910265957225452,T105N26+1GFR085,2.6,+1G (upright),Test Run 76
0.029052002665801886,11.924306331981315,T105N26+1GFR085,2.6,+1G (upright),Test Run 76
0.028810515355803493,11.938992153514516,T105N26+1GFR085,2.6,+1G (upright),Test Run 76
0.02897150689580514,11.953735958446153,T105N26+1GFR085,2.6,+1G (upright),Test Run 76
0.029172671371296567,11.968143307078964,T105N26+1GFR085,2.6,+1G (upright),Test Run 76
0.029172671371296567,11.984026180614126,T105N26+1GFR085,2.6,+1G (upright),Test Run 76
0.029293415026295767,11.999207912791864,T105N26+1GFR085,2.6,+1G (upright),Test Run 76
0.0296555710417887,12.01403487812389,T105N26+1GFR085,2.6,+1G (upright),Test Run 76
0.029373910796296518,12.028800808299676,T105N26+1GFR085,2.6,+1G (upright),Test Run 76
0.029373910796296518,12.042911373485214,T105N26+1GFR085,2.6,+1G (upright),Test Run 76
0.0296555710417887,12.05833419453014,T105N26+1GFR085,2.6,+1G (upright),Test Run 76
0.029695818926787146,12.073029171336778,T105N26+1GFR085,2.6,+1G (upright),Test Run 76
0.029736066811789596,12.08703216205944,T105N26+1GFR085,2.6,+1G (upright),Test Run 76
0.030057899992775566,12.100733791698115,T105N26+1GFR085,2.6,+1G (upright),Test Run 76
0.030057899992775566,12.115092312205928,T105N26+1GFR085,2.6,+1G (upright),Test Run 76
0.029736066811789596,12.129591976512565,T105N26+1GFR085,2.6,+1G (upright),Test Run 76
0.029937231287281027,12.145050655711778,T105N26+1GFR085,2.6,+1G (upright),Test Run 76
0.030017727057281778,12.16073897968639,T105N26+1GFR085,2.6,+1G (upright),Test Run 76
0.030017727057281778,12.174269710887565,T105N26+1GFR085,2.6,+1G (upright),Test Run 76
0.030057899992775566,12.188683163036002,T105N26+1GFR085,2.6,+1G (upright),Test Run 76
0.03050055177826539,12.202123104442252,T105N26+1GFR085,2.6,+1G (upright),Test Run 76
0.030339635187772405,12.218337093700065,T105N26+1GFR085,2.6,+1G (upright),Test Run 76
0.030339635187772405,12.23024581562389,T105N26+1GFR085,2.6,+1G (upright),Test Run 76
0.03050055177826539,12.246165310252803,T105N26+1GFR085,2.6,+1G (upright),Test Run 76
0.030822459908760022,12.26081298481334,T105N26+1GFR085,2.6,+1G (upright),Test Run 76
0.03054079966326784,12.275004421580928,T105N26+1GFR085,2.6,+1G (upright),Test Run 76
0.03054079966326784,12.288883816112177,T105N26+1GFR085,2.6,+1G (upright),Test Run 76
0.030782212023757576,12.30513442646374,T105N26+1GFR085,2.6,+1G (upright),Test Run 76
0.031104120154252207,12.31783126484264,T105N26+1GFR085,2.6,+1G (upright),Test Run 76
0.030983451448757523,12.33266204487194,T105N26+1GFR085,2.6,+1G (upright),Test Run 76
0.030983451448757523,12.346314846385614,T105N26+1GFR085,2.6,+1G (upright),Test Run 76
0.031104120154252207,12.36195815693249,T105N26+1GFR085,2.6,+1G (upright),Test Run 76
0.03134553251474609,12.375444637645376,T105N26+1GFR085,2.6,+1G (upright),Test Run 76
0.030983451448757523,12.39148849140514,T105N26+1GFR085,2.6,+1G (upright),Test Run 76
0.030983451448757523,12.403278194774277,T105N26+1GFR085,2.6,+1G (upright),Test Run 76
0.031305284629743635,12.419306026805527,T105N26+1GFR085,2.6,+1G (upright),Test Run 76
0.03166744064523657,12.433680569041865,T105N26+1GFR085,2.6,+1G (upright),Test Run 76
0.031385780399744385,12.446401821483265,T105N26+1GFR085,2.6,+1G (upright),Test Run 76
0.031385780399744385,12.461279140819203,T105N26+1GFR085,2.6,+1G (upright),Test Run 76
0.031546771939742035,12.476478420604364,T105N26+1GFR085,2.6,+1G (upright),Test Run 76
0.03186868007023666,12.48952163349499,T105N26+1GFR085,2.6,+1G (upright),Test Run 76
0.03174793641523747,12.503202663768427,T105N26+1GFR085,2.6,+1G (upright),Test Run 76
0.0321100924307304,12.517962490428577,T105N26+1GFR085,2.6,+1G (upright),Test Run 76
0.0321100924307304,12.531190334666864,T105N26+1GFR085,2.6,+1G (upright),Test Run 76
0.032029596660729645,12.546934353221552,T105N26+1GFR085,2.6,+1G (upright),Test Run 76
0.032029596660729645,12.558562313426627,T105N26+1GFR085,2.6,+1G (upright),Test Run 76
0.03255266926671571,12.572711788524277,T105N26+1GFR085,2.6,+1G (upright),Test Run 76
0.03239175267622258,12.585730587352403,T105N26+1GFR085,2.6,+1G (upright),Test Run 76
0.03239175267622258,12.602764736522328,T105N26+1GFR085,2.6,+1G (upright),Test Run 76
0.03275390869171566,12.618065487254752,T105N26+1GFR085,2.6,+1G (upright),Test Run 76
0.032673412921714905,12.63051284443249,T105N26+1GFR085,2.6,+1G (upright),Test Run 76
0.032673412921714905,12.643241726268426,T105N26+1GFR085,2.6,+1G (upright),Test Run 76
0.032673412921714905,12.657799373973502,T105N26+1GFR085,2.6,+1G (upright),Test Run 76
0.03295507316720709,12.673187862743028,T105N26+1GFR085,2.6,+1G (upright),Test Run 76
0.032794156576714105,12.68676284443249,T105N26+1GFR085,2.6,+1G (upright),Test Run 76
0.033116064707204594,12.699329220164902,T105N26+1GFR085,2.6,+1G (upright),Test Run 76
0.03295507316720709,12.714415584911002,T105N26+1GFR085,2.6,+1G (upright),Test Run 76
0.03295507316720709,12.727003322948114,T105N26+1GFR085,2.6,+1G (upright),Test Run 76
0.03307581682220629,12.74294189106334,T105N26+1GFR085,2.6,+1G (upright),Test Run 76
0.03339772495269692,12.755914150584827,T105N26+1GFR085,2.6,+1G (upright),Test Run 76
0.03315631259220704,12.771108089793815,T105N26+1GFR085,2.6,+1G (upright),Test Run 76
0.03315631259220704,12.78382323871959,T105N26+1GFR085,2.6,+1G (upright),Test Run 76
0.03347822072269767,12.796869503368027,T105N26+1GFR085,2.6,+1G (upright),Test Run 76
0.03392079755868284,12.810122524608266,T105N26+1GFR085,2.6,+1G (upright),Test Run 76
0.033759880968189854,12.825040279735216,T105N26+1GFR085,2.6,+1G (upright),Test Run 76
0.033759880968189854,12.838702236522328,T105N26+1GFR085,2.6,+1G (upright),Test Run 76
0.033880549673684535,12.851849209178578,T105N26+1GFR085,2.6,+1G (upright),Test Run 76
0.034081789098684485,12.86602538715709,T105N26+1GFR085,2.6,+1G (upright),Test Run 76
0.033880549673684535,12.88027938495983,T105N26+1GFR085,2.6,+1G (upright),Test Run 76
0.033880549673684535,12.891374050487178,T105N26+1GFR085,2.6,+1G (upright),Test Run 76
0.033961045443685285,12.907092129100453,T105N26+1GFR085,2.6,+1G (upright),Test Run 76
0.0344438701646689,12.919234310496941,T105N26+1GFR085,2.6,+1G (upright),Test Run 76
0.03420245780417516,12.933235775340691,T105N26+1GFR085,2.6,+1G (upright),Test Run 76
0.03420245780417516,12.946623836864129,T105N26+1GFR085,2.6,+1G (upright),Test Run 76
0.03428295357417591,12.959910427440303,T105N26+1GFR085,2.6,+1G (upright),Test Run 76
0.034604861704670545,12.972697292674678,T105N26+1GFR085,2.6,+1G (upright),Test Run 76
0.03428295357417591,12.987376247752803,T105N26+1GFR085,2.6,+1G (upright),Test Run 76
0.03428295357417591,12.99935897480358,T105N26+1GFR085,2.6,+1G (upright),Test Run 76
0.034484118049671345,13.012255703319203,T105N26+1GFR085,2.6,+1G (upright),Test Run 76
0.03488652195016273,13.028700100291829,T105N26+1GFR085,2.6,+1G (upright),Test Run 76
0.034604861704670545,13.040996395457828,T105N26+1GFR085,2.6,+1G (upright),Test Run 76
0.034604861704670545,13.053169094432453,T105N26+1GFR085,2.6,+1G (upright),Test Run 76
0.035047438540655715,13.06736892353408,T105N26+1GFR085,2.6,+1G (upright),Test Run 76
0.03508768642565416,13.080996548045828,T105N26+1GFR085,2.6,+1G (upright),Test Run 76
0.03532917373565255,13.095845638621952,T105N26+1GFR085,2.6,+1G (upright),Test Run 76
0.035610833981144736,13.108650051463703,T105N26+1GFR085,2.6,+1G (upright),Test Run 76
0.035610833981144736,13.122053371776204,T105N26+1GFR085,2.6,+1G (upright),Test Run 76
0.03536934667114634,13.135919796336827,T105N26+1GFR085,2.6,+1G (upright),Test Run 76
0.03573150268663942,13.146793972362204,T105N26+1GFR085,2.6,+1G (upright),Test Run 76
0.03565108186614718,13.161894070018453,T105N26+1GFR085,2.6,+1G (upright),Test Run 76
0.03565108186614718,13.174972378123954,T105N26+1GFR085,2.6,+1G (upright),Test Run 76
0.03565108186614718,13.187225948680577,T105N26+1GFR085,2.6,+1G (upright),Test Run 76
0.03589249422663692,13.201233517039952,T105N26+1GFR085,2.6,+1G (upright),Test Run 76
0.035691254801640974,13.214561306346578,T105N26+1GFR085,2.6,+1G (upright),Test Run 76
0.03609365870213235,13.227378689159078,T105N26+1GFR085,2.6,+1G (upright),Test Run 76
0.03609365870213235,13.239365230907078,T105N26+1GFR085,2.6,+1G (upright),Test Run 76
0.03621440235713155,13.253207241405203,T105N26+1GFR085,2.6,+1G (upright),Test Run 76
0.036174154472133103,13.267806850780204,T105N26+1GFR085,2.6,+1G (upright),Test Run 76
0.03657655837262463,13.278714596141452,T105N26+1GFR085,2.6,+1G (upright),Test Run 76
0.03637531894762454,13.293366848338703,T105N26+1GFR085,2.6,+1G (upright),Test Run 76
0.03637531894762454,13.306469570506703,T105N26+1GFR085,2.6,+1G (upright),Test Run 76
0.03689846650311512,13.320788418162953,T105N26+1GFR085,2.6,+1G (upright),Test Run 76
0.03689846650311512,13.332462917674704,T105N26+1GFR085,2.6,+1G (upright),Test Run 76
0.03693863943860904,13.343212734569203,T105N26+1GFR085,2.6,+1G (upright),Test Run 76
0.03693863943860904,13.357324062694204,T105N26+1GFR085,2.6,+1G (upright),Test Run 76
0.03726054756910367,13.371067654002829,T105N26+1GFR085,2.6,+1G (upright),Test Run 76
0.0370191352086098,13.38475173603408,T105N26+1GFR085,2.6,+1G (upright),Test Run 76
0.037300795454101976,13.397457729686455,T105N26+1GFR085,2.6,+1G (upright),Test Run 76
0.037220299684101225,13.408787380565329,T105N26+1GFR085,2.6,+1G (upright),Test Run 76
0.037220299684101225,13.423568569530204,T105N26+1GFR085,2.6,+1G (upright),Test Run 76
0.03713987886360899,13.433994900096579,T105N26+1GFR085,2.6,+1G (upright),Test Run 76
0.037421539109101176,13.448962246287953,T105N26+1GFR085,2.6,+1G (upright),Test Run 76
0.037300795454101976,13.46231063495983,T105N26+1GFR085,2.6,+1G (upright),Test Run 76
0.037300795454101976,13.472970424998953,T105N26+1GFR085,2.6,+1G (upright),Test Run 76
0.03726054756910367,13.486758266795828,T105N26+1GFR085,2.6,+1G (upright),Test Run 76
0.037823943009592555,13.499220119823079,T105N26+1GFR085,2.6,+1G (upright),Test Run 76
0.03774344723959581,13.511855923045829,T105N26+1GFR085,2.6,+1G (upright),Test Run 76
0.03774344723959581,13.525341640819203,T105N26+1GFR085,2.6,+1G (upright),Test Run 76
0.037864115945086485,13.537451015819205,T105N26+1GFR085,2.6,+1G (upright),Test Run 76
0.038266519845577864,13.54977401386608,T105N26+1GFR085,2.6,+1G (upright),Test Run 76
0.038266519845577864,13.56193984638558,T105N26+1GFR085,2.6,+1G (upright),Test Run 76
0.038266519845577864,13.576196133006704,T105N26+1GFR085,2.6,+1G (upright),Test Run 76
0.03830676773058017,13.58852828632708,T105N26+1GFR085,2.6,+1G (upright),Test Run 76
0.03874941951607,13.601411281932453,T105N26+1GFR085,2.6,+1G (upright),Test Run 76
0.038507932206071606,13.612255703319203,T105N26+1GFR085,2.6,+1G (upright),Test Run 76
0.038507932206071606,13.62651198994033,T105N26+1GFR085,2.6,+1G (upright),Test Run 76
0.03882984033656624,13.637730251659079,T105N26+1GFR085,2.6,+1G (upright),Test Run 76
0.03874941951607,13.649870144237203,T105N26+1GFR085,2.6,+1G (upright),Test Run 76
0.03878959245156393,13.664146267284078,T105N26+1GFR085,2.6,+1G (upright),Test Run 76
0.03895058399156543,13.676067959178578,T105N26+1GFR085,2.6,+1G (upright),Test Run 76
0.03895058399156543,13.68876784931533,T105N26+1GFR085,2.6,+1G (upright),Test Run 76
0.03878959245156393,13.69900497089733,T105N26+1GFR085,2.6,+1G (upright),Test Run 76
0.03927249212205606,13.71292098652233,T105N26+1GFR085,2.6,+1G (upright),Test Run 76
0.039232244237057616,13.722913967479329,T105N26+1GFR085,2.6,+1G (upright),Test Run 76
0.03939323577705526,13.738009487498953,T105N26+1GFR085,2.6,+1G (upright),Test Run 76
0.03939323577705526,13.749922024119954,T105N26+1GFR085,2.6,+1G (upright),Test Run 76
0.03951390448254994,13.762045132030204,T105N26+1GFR085,2.6,+1G (upright),Test Run 76
0.03951390448254994,13.774740444530204,T105N26+1GFR085,2.6,+1G (upright),Test Run 76
0.039795564728042125,13.787834011424703,T105N26+1GFR085,2.6,+1G (upright),Test Run 76
0.039795564728042125,13.798296963084828,T105N26+1GFR085,2.6,+1G (upright),Test Run 76
0.039876060498042876,13.811685024608328,T105N26+1GFR085,2.6,+1G (upright),Test Run 76
0.039876060498042876,13.824694668162953,T105N26+1GFR085,2.6,+1G (upright),Test Run 76
0.039996804153042076,13.83696578632708,T105N26+1GFR085,2.6,+1G (upright),Test Run 76
0.039755316843043675,13.849662624705953,T105N26+1GFR085,2.6,+1G (upright),Test Run 76
0.039755316843043675,13.861387478221578,T105N26+1GFR085,2.6,+1G (upright),Test Run 76
0.04011747285853275,13.870588528026204,T105N26+1GFR085,2.6,+1G (upright),Test Run 76
0.039876060498042876,13.884005581248953,T105N26+1GFR085,2.6,+1G (upright),Test Run 76
0.0400772249735343,13.896629177440328,T105N26+1GFR085,2.6,+1G (upright),Test Run 76
0.0400772249735343,13.909976040233328,T105N26+1GFR085,2.6,+1G (upright),Test Run 76
0.04035888521902649,13.921461330760579,T105N26+1GFR085,2.6,+1G (upright),Test Run 76
0.040278464398534254,13.934226833690328,T105N26+1GFR085,2.6,+1G (upright),Test Run 76
0.04076128911951787,13.947793423045828,T105N26+1GFR085,2.6,+1G (upright),Test Run 76
0.04080153700452032,13.956893764842704,T105N26+1GFR085,2.6,+1G (upright),Test Run 76
0.04080153700452032,13.971307216991079,T105N26+1GFR085,2.6,+1G (upright),Test Run 76
0.040922280659519514,13.982479702342705,T105N26+1GFR085,2.6,+1G (upright),Test Run 76
0.04124418879001014,13.994189297069203,T105N26+1GFR085,2.6,+1G (upright),Test Run 76
0.0410831972500125,14.007136379588705,T105N26+1GFR085,2.6,+1G (upright),Test Run 76
0.0410831972500125,14.017317043651204,T105N26+1GFR085,2.6,+1G (upright),Test Run 76
0.04140510538050313,14.032545315135579,T105N26+1GFR085,2.6,+1G (upright),Test Run 76
0.04128436172550393,14.04262832294808,T105N26+1GFR085,2.6,+1G (upright),Test Run 76
0.041364857495504684,14.054711758006704,T105N26+1GFR085,2.6,+1G (upright),Test Run 76
0.04156609692050477,14.06655410419808,T105N26+1GFR085,2.6,+1G (upright),Test Run 76
0.04156609692050477,14.078376613963703,T105N26+1GFR085,2.6,+1G (upright),Test Run 76
0.041364857495504684,14.09074996601458,T105N26+1GFR085,2.6,+1G (upright),Test Run 76
0.04184775716599696,14.102775417674703,T105N26+1GFR085,2.6,+1G (upright),Test Run 76
0.04188800505099526,14.11292098652233,T105N26+1GFR085,2.6,+1G (upright),Test Run 76
0.042089169526490694,14.12610915790908,T105N26+1GFR085,2.6,+1G (upright),Test Run 76
0.042089169526490694,14.136736904491078,T105N26+1GFR085,2.6,+1G (upright),Test Run 76
0.042250086116983825,14.148414455760578,T105N26+1GFR085,2.6,+1G (upright),Test Run 76
0.042169665296487586,14.159217678416828,T105N26+1GFR085,2.6,+1G (upright),Test Run 76
0.04245132554198377,14.172262417186454,T105N26+1GFR085,2.6,+1G (upright),Test Run 76
0.04245132554198377,14.183404384959829,T105N26+1GFR085,2.6,+1G (upright),Test Run 76
0.04261224213247276,14.195408474315329,T105N26+1GFR085,2.6,+1G (upright),Test Run 76
0.042531746362476,14.207417141307454,T105N26+1GFR085,2.6,+1G (upright),Test Run 76
0.04269273790247351,14.220976101268453,T105N26+1GFR085,2.6,+1G (upright),Test Run 76
0.04261224213247276,14.230575405467704,T105N26+1GFR085,2.6,+1G (upright),Test Run 76
0.04261224213247276,14.242150722850454,T105N26+1GFR085,2.6,+1G (upright),Test Run 76
0.04293415026296739,14.254966579784078,T105N26+1GFR085,2.6,+1G (upright),Test Run 76
0.043095141802964886,14.263834987987204,T105N26+1GFR085,2.6,+1G (upright),Test Run 76
0.043215810508459566,14.27549880634658,T105N26+1GFR085,2.6,+1G (upright),Test Run 76
0.043215810508459566,14.287643276561454,T105N26+1GFR085,2.6,+1G (upright),Test Run 76
0.04337680204846121,14.297534023631703,T105N26+1GFR085,2.6,+1G (upright),Test Run 76
0.04329630627846046,14.310624538768455,T105N26+1GFR085,2.6,+1G (upright),Test Run 76
0.0436584622939534,14.32207320820208,T105N26+1GFR085,2.6,+1G (upright),Test Run 76
0.0436584622939534,14.333042751659079,T105N26+1GFR085,2.6,+1G (upright),Test Run 76
0.0436584622939534,14.344367824901203,T105N26+1GFR085,2.6,+1G (upright),Test Run 76
0.043618214408950945,14.354760586131704,T105N26+1GFR085,2.6,+1G (upright),Test Run 76
0.043859626769444826,14.366256557811454,T105N26+1GFR085,2.6,+1G (upright),Test Run 76
0.043899874654443276,14.379138027537953,T105N26+1GFR085,2.6,+1G (upright),Test Run 76
0.043899874654443276,14.386756740916828,T105N26+1GFR085,2.6,+1G (upright),Test Run 76
0.04394012253944558,14.400424038280203,T105N26+1GFR085,2.6,+1G (upright),Test Run 76
0.04414128701493701,14.410262905467704,T105N26+1GFR085,2.6,+1G (upright),Test Run 76
0.04394012253944558,14.421461330760579,T105N26+1GFR085,2.6,+1G (upright),Test Run 76
0.04394012253944558,14.434715114940328,T105N26+1GFR085,2.6,+1G (upright),Test Run 76
0.04434252643993696,14.444227444041829,T105N26+1GFR085,2.6,+1G (upright),Test Run 76
0.044382774324935405,14.45555556904183,T105N26+1GFR085,2.6,+1G (upright),Test Run 76
0.044503443030430086,14.467573391307454,T105N26+1GFR085,2.6,+1G (upright),Test Run 76
0.04466443457042759,14.47897018085833,T105N26+1GFR085,2.6,+1G (upright),Test Run 76
0.04466443457042759,14.491284023631703,T105N26+1GFR085,2.6,+1G (upright),Test Run 76
0.044503443030430086,14.499830471385579,T105N26+1GFR085,2.6,+1G (upright),Test Run 76
0.044825351160920575,14.511788784373953,T105N26+1GFR085,2.6,+1G (upright),Test Run 76
0.04470460750592152,14.523425136912953,T105N26+1GFR085,2.6,+1G (upright),Test Run 76
0.044825351160920575,14.533119045604328,T105N26+1GFR085,2.6,+1G (upright),Test Run 76
0.044825351160920575,14.54555801044808,T105N26+1GFR085,2.6,+1G (upright),Test Run 76
0.045026515636416006,14.55400527607308,T105N26+1GFR085,2.6,+1G (upright),Test Run 76
0.04490584693092147,14.566500698436453,T105N26+1GFR085,2.6,+1G (upright),Test Run 76
0.04530825083141285,14.577252041209828,T105N26+1GFR085,2.6,+1G (upright),Test Run 76
0.04530825083141285,14.588764797557454,T105N26+1GFR085,2.6,+1G (upright),Test Run 76
0.045348423766906634,14.60030654560433,T105N26+1GFR085,2.6,+1G (upright),Test Run 76
0.045710579782399716,14.609611355174703,T105N26+1GFR085,2.6,+1G (upright),Test Run 76
0.045992240027891894,14.621227871287953,T105N26+1GFR085,2.6,+1G (upright),Test Run 76
0.04595199214289345,14.63064254413958,T105N26+1GFR085,2.6,+1G (upright),Test Run 76
0.04595199214289345,14.643345486034079,T105N26+1GFR085,2.6,+1G (upright),Test Run 76
0.046233727337890294,14.652549587596578,T105N26+1GFR085,2.6,+1G (upright),Test Run 76
0.046193479452891845,14.663735805858328,T105N26+1GFR085,2.6,+1G (upright),Test Run 76
0.046314148158386526,14.67446578632708,T105N26+1GFR085,2.6,+1G (upright),Test Run 76
0.046314148158386526,14.68667129169808,T105N26+1GFR085,2.6,+1G (upright),Test Run 76
0.04651538758338247,14.695011745799704,T105N26+1GFR085,2.6,+1G (upright),Test Run 76
0.046314148158386526,14.70710281025283,T105N26+1GFR085,2.6,+1G (upright),Test Run 76
0.046716552058877904,14.716934048045829,T105N26+1GFR085,2.6,+1G (upright),Test Run 76
0.04655563546838492,14.727825771678578,T105N26+1GFR085,2.6,+1G (upright),Test Run 76
0.04655563546838492,14.73855575214733,T105N26+1GFR085,2.6,+1G (upright),Test Run 76
0.04687754359887541,14.749160610545829,T105N26+1GFR085,2.6,+1G (upright),Test Run 76
0.04703846018936854,14.760099636424703,T105N26+1GFR085,2.6,+1G (upright),Test Run 76
0.04687754359887541,14.768075405467703,T105N26+1GFR085,2.6,+1G (upright),Test Run 76
0.04736036831986317,14.779925381053578,T105N26+1GFR085,2.6,+1G (upright),Test Run 76
0.04736036831986317,14.791172634471579,T105N26+1GFR085,2.6,+1G (upright),Test Run 76
0.04736036831986317,14.802497707713703,T105N26+1GFR085,2.6,+1G (upright),Test Run 76
0.04740061620486147,14.811079250682454,T105N26+1GFR085,2.6,+1G (upright),Test Run 76
0.04764202856535535,14.82131942402233,T105N26+1GFR085,2.6,+1G (upright),Test Run 76
0.04764202856535535,14.83263229023333,T105N26+1GFR085,2.6,+1G (upright),Test Run 76
0.047481111974862364,14.843060146678578,T105N26+1GFR085,2.6,+1G (upright),Test Run 76
0.047923688810847534,14.852743374217704,T105N26+1GFR085,2.6,+1G (upright),Test Run 76
0.04804443246584673,14.862338100780203,T105N26+1GFR085,2.6,+1G (upright),Test Run 76
0.04820534905633971,14.875402675975455,T105N26+1GFR085,2.6,+1G (upright),Test Run 76
0.04820534905633971,14.884034572948078,T105N26+1GFR085,2.6,+1G (upright),Test Run 76
0.04832609271133891,14.89519179951058,T105N26+1GFR085,2.6,+1G (upright),Test Run 76
0.04832609271133891,14.905311428416828,T105N26+1GFR085,2.6,+1G (upright),Test Run 76
0.04868824872683199,14.91329482685433,T105N26+1GFR085,2.6,+1G (upright),Test Run 76
0.04868824872683199,14.926461635936453,T105N26+1GFR085,2.6,+1G (upright),Test Run 76
0.04876866954732422,14.936868130077078,T105N26+1GFR085,2.6,+1G (upright),Test Run 76
0.04868824872683199,14.946473537791828,T105N26+1GFR085,2.6,+1G (upright),Test Run 76
0.04896990897232417,14.95797256122933,T105N26+1GFR085,2.6,+1G (upright),Test Run 76
0.04896990897232417,14.96595290790908,T105N26+1GFR085,2.6,+1G (upright),Test Run 76
0.04888941320232342,14.977409206737203,T105N26+1GFR085,2.6,+1G (upright),Test Run 76
0.04925156921781636,14.987158047069205,T105N26+1GFR085,2.6,+1G (upright),Test Run 76
0.049533229463308535,14.995686184276204,T105N26+1GFR085,2.6,+1G (upright),Test Run 76
0.049291817102818804,15.00499557148333,T105N26+1GFR085,2.6,+1G (upright),Test Run 76
0.049291817102818804,15.017411648143455,T105N26+1GFR085,2.6,+1G (upright),Test Run 76
0.049734393938803974,15.02444442402233,T105N26+1GFR085,2.6,+1G (upright),Test Run 76
0.04957347734831099,15.036028896678578,T105N26+1GFR085,2.6,+1G (upright),Test Run 76
0.049814889708800866,15.045500027049703,T105N26+1GFR085,2.6,+1G (upright),Test Run 76
0.049814889708800866,15.057687221873953,T105N26+1GFR085,2.6,+1G (upright),Test Run 76
0.04993563336380406,15.066691433299704,T105N26+1GFR085,2.6,+1G (upright),Test Run 76
0.049734393938803974,15.076907192577078,T105N26+1GFR085,2.6,+1G (upright),Test Run 76
0.050177045724293795,15.086617885936453,T105N26+1GFR085,2.6,+1G (upright),Test Run 76
0.05009654995429705,15.095762478221578,T105N26+1GFR085,2.6,+1G (upright),Test Run 76
0.05009654995429705,15.105207668651204,T105N26+1GFR085,2.6,+1G (upright),Test Run 76
0.050297789379292995,15.115539394725454,T105N26+1GFR085,2.6,+1G (upright),Test Run 76
0.05057944962478518,15.125999294627828,T105N26+1GFR085,2.6,+1G (upright),Test Run 76
0.05045870596978598,15.136031948436454,T105N26+1GFR085,2.6,+1G (upright),Test Run 76
0.05086110987028136,15.14419540058483,T105N26+1GFR085,2.6,+1G (upright),Test Run 76
0.05086110987028136,15.153910671580954,T105N26+1GFR085,2.6,+1G (upright),Test Run 76
0.050820861985279055,15.164608608592705,T105N26+1GFR085,2.6,+1G (upright),Test Run 76
0.05098177857577204,15.17389510761608,T105N26+1GFR085,2.6,+1G (upright),Test Run 76
0.051142770115773686,15.183276211131703,T105N26+1GFR085,2.6,+1G (upright),Test Run 76
0.051142770115773686,15.193643032420828,T105N26+1GFR085,2.6,+1G (upright),Test Run 76
0.0510622743457728,15.202288662303578,T105N26+1GFR085,2.6,+1G (upright),Test Run 76
0.05154517401626507,15.211161648143454,T105N26+1GFR085,2.6,+1G (upright),Test Run 76
0.05142443036126587,15.22351668964733,T105N26+1GFR085,2.6,+1G (upright),Test Run 76
0.0516255948367573,15.23153670917858,T105N26+1GFR085,2.6,+1G (upright),Test Run 76
0.0516255948367573,15.23963454853408,T105N26+1GFR085,2.6,+1G (upright),Test Run 76
0.05182683426175725,15.250875698436454,T105N26+1GFR085,2.6,+1G (upright),Test Run 76
0.0517463384917565,15.25938857685433,T105N26+1GFR085,2.6,+1G (upright),Test Run 76
0.05218891532774167,15.268287502635578,T105N26+1GFR085,2.6,+1G (upright),Test Run 76
0.05218891532774167,15.278526150096578,T105N26+1GFR085,2.6,+1G (upright),Test Run 76
0.05214874239224788,15.28589919697158,T105N26+1GFR085,2.6,+1G (upright),Test Run 76
0.05230965898274086,15.295463405955953,T105N26+1GFR085,2.6,+1G (upright),Test Run 76
0.052671814998233944,15.305360256541828,T105N26+1GFR085,2.6,+1G (upright),Test Run 76
0.05247065052274251,15.315244900096578,T105N26+1GFR085,2.6,+1G (upright),Test Run 76
0.05247065052274251,15.324291836131703,T105N26+1GFR085,2.6,+1G (upright),Test Run 76
0.05291322735872768,15.333999477733329,T105N26+1GFR085,2.6,+1G (upright),Test Run 76
0.05283273158872693,15.34304793964733,T105N26+1GFR085,2.6,+1G (upright),Test Run 76
0.05303397101372688,15.352024685252829,T105N26+1GFR085,2.6,+1G (upright),Test Run 76
0.05323513548921831,15.361733852733328,T105N26+1GFR085,2.6,+1G (upright),Test Run 76
0.05323513548921831,15.368635403026204,T105N26+1GFR085,2.6,+1G (upright),Test Run 76
0.05323513548921831,15.377723537791828,T105N26+1GFR085,2.6,+1G (upright),Test Run 76
0.05359729150471124,15.387216030467703,T105N26+1GFR085,2.6,+1G (upright),Test Run 76
0.05347654784971219,15.39927810322158,T105N26+1GFR085,2.6,+1G (upright),Test Run 76
0.05347654784971219,15.406976162303579,T105N26+1GFR085,2.6,+1G (upright),Test Run 76
0.05375820809520437,15.415322719920828,T105N26+1GFR085,2.6,+1G (upright),Test Run 76
0.054039943290205075,15.42274001728408,T105N26+1GFR085,2.6,+1G (upright),Test Run 76
0.054080116225699,15.43349746357308,T105N26+1GFR085,2.6,+1G (upright),Test Run 76
0.0543618514206957,15.442622219432455,T105N26+1GFR085,2.6,+1G (upright),Test Run 76
0.0543618514206957,15.452781521190328,T105N26+1GFR085,2.6,+1G (upright),Test Run 76
0.054160611995699756,15.461608730662954,T105N26+1GFR085,2.6,+1G (upright),Test Run 76
0.0543618514206957,15.46838973652233,T105N26+1GFR085,2.6,+1G (upright),Test Run 76
0.05460326378118958,15.478944240916828,T105N26+1GFR085,2.6,+1G (upright),Test Run 76
0.05460326378118958,15.487750088084828,T105N26+1GFR085,2.6,+1G (upright),Test Run 76
0.054442272241191934,15.497570644725453,T105N26+1GFR085,2.6,+1G (upright),Test Run 76
0.05492517191168421,15.506301723827079,T105N26+1GFR085,2.6,+1G (upright),Test Run 76
0.05476418037168256,15.51575759540908,T105N26+1GFR085,2.6,+1G (upright),Test Run 76
0.05496541979668251,15.523704372752828,T105N26+1GFR085,2.6,+1G (upright),Test Run 76
0.05496541979668251,15.532722317088703,T105N26+1GFR085,2.6,+1G (upright),Test Run 76
0.055126336387175644,15.542072903026204,T105N26+1GFR085,2.6,+1G (upright),Test Run 76
0.05496541979668251,15.54979385029183,T105N26+1GFR085,2.6,+1G (upright),Test Run 76
0.05532750086266693,15.558810268748953,T105N26+1GFR085,2.6,+1G (upright),Test Run 76
0.05532750086266693,15.565836941112204,T105N26+1GFR085,2.6,+1G (upright),Test Run 76
0.05532750086266693,15.575085293162953,T105N26+1GFR085,2.6,+1G (upright),Test Run 76
0.05548849240266858,15.586257778514579,T105N26+1GFR085,2.6,+1G (upright),Test Run 76
0.05581040053315921,15.59208816181533,T105N26+1GFR085,2.6,+1G (upright),Test Run 76
0.05568965687816001,15.602522121776204,T105N26+1GFR085,2.6,+1G (upright),Test Run 76
0.05568965687816001,15.61007217060433,T105N26+1GFR085,2.6,+1G (upright),Test Run 76
0.05625297736914437,15.618748318065329,T105N26+1GFR085,2.6,+1G (upright),Test Run 76
0.056172556548652136,15.62846969257708,T105N26+1GFR085,2.6,+1G (upright),Test Run 76
0.05645421679414447,15.634969936717704,T105N26+1GFR085,2.6,+1G (upright),Test Run 76
0.05653471256414522,15.643675075877828,T105N26+1GFR085,2.6,+1G (upright),Test Run 76
0.05653471256414522,15.654841457713705,T105N26+1GFR085,2.6,+1G (upright),Test Run 76
0.056574885499639,15.662565456737203,T105N26+1GFR085,2.6,+1G (upright),Test Run 76
0.0568163728096374,15.670814358104328,T105N26+1GFR085,2.6,+1G (upright),Test Run 76
0.05661513338463745,15.677128445018454,T105N26+1GFR085,2.6,+1G (upright),Test Run 76
0.05661513338463745,15.685832058299704,T105N26+1GFR085,2.6,+1G (upright),Test Run 76
0.05689679363012963,15.696127163280204,T105N26+1GFR085,2.6,+1G (upright),Test Run 76
0.057379693300621766,15.703413235057454,T105N26+1GFR085,2.6,+1G (upright),Test Run 76
0.057299197530621016,15.712212978709829,T105N26+1GFR085,2.6,+1G (upright),Test Run 76
0.05774184931611484,15.720577846873955,T105N26+1GFR085,2.6,+1G (upright),Test Run 76
0.05774184931611484,15.727636562694205,T105N26+1GFR085,2.6,+1G (upright),Test Run 76
0.05754060989111489,15.735641323436454,T105N26+1GFR085,2.6,+1G (upright),Test Run 76
0.0577016014311164,15.74400924335833,T105N26+1GFR085,2.6,+1G (upright),Test Run 76
0.05786251802160952,15.753246914256703,T105N26+1GFR085,2.6,+1G (upright),Test Run 76
0.05786251802160952,15.760433803905205,T105N26+1GFR085,2.6,+1G (upright),Test Run 76
0.05798326167660872,15.769058071483329,T105N26+1GFR085,2.6,+1G (upright),Test Run 76
0.05834541769210166,15.77676375995983,T105N26+1GFR085,2.6,+1G (upright),Test Run 76
0.05822467403710246,15.786364590037953,T105N26+1GFR085,2.6,+1G (upright),Test Run 76
0.05850633428259464,15.792875515330953,T105N26+1GFR085,2.6,+1G (upright),Test Run 76
0.05850633428259464,15.800721584666828,T105N26+1GFR085,2.6,+1G (upright),Test Run 76
0.058667325822592285,15.80699294697158,T105N26+1GFR085,2.6,+1G (upright),Test Run 76
0.058667325822592285,15.816096340526205,T105N26+1GFR085,2.6,+1G (upright),Test Run 76
0.05902948183808522,15.82481826435433,T105N26+1GFR085,2.6,+1G (upright),Test Run 76
0.05902948183808522,15.832584987987204,T105N26+1GFR085,2.6,+1G (upright),Test Run 76
0.058787994528086966,15.841154323924703,T105N26+1GFR085,2.6,+1G (upright),Test Run 76
0.05898923395308692,15.850338589061455,T105N26+1GFR085,2.6,+1G (upright),Test Run 76
0.059109902658577455,15.85753005634658,T105N26+1GFR085,2.6,+1G (upright),Test Run 76
0.05898923395308692,15.865113674510578,T105N26+1GFR085,2.6,+1G (upright),Test Run 76
0.05898923395308692,15.873960720409078,T105N26+1GFR085,2.6,+1G (upright),Test Run 76
0.05947205867407053,15.880370937694204,T105N26+1GFR085,2.6,+1G (upright),Test Run 76
0.059512306559068834,15.887878261912954,T105N26+1GFR085,2.6,+1G (upright),Test Run 76
0.05967322314956196,15.896249233592703,T105N26+1GFR085,2.6,+1G (upright),Test Run 76
0.05991471045956436,15.90459273945208,T105N26+1GFR085,2.6,+1G (upright),Test Run 76
0.05991471045956436,15.91278670917858,T105N26+1GFR085,2.6,+1G (upright),Test Run 76
0.06015612282005409,15.92027419697158,T105N26+1GFR085,2.6,+1G (upright),Test Run 76
0.060478030950548725,15.928986965526203,T105N26+1GFR085,2.6,+1G (upright),Test Run 76
0.060478030950548725,15.936154018748955,T105N26+1GFR085,2.6,+1G (upright),Test Run 76
0.060478030950548725,15.944125210155203,T105N26+1GFR085,2.6,+1G (upright),Test Run 76
0.060719443311042606,15.949354397166829,T105N26+1GFR085,2.6,+1G (upright),Test Run 76
0.06079993908103935,15.960221706737205,T105N26+1GFR085,2.6,+1G (upright),Test Run 76
0.060920607786534034,15.966137539256703,T105N26+1GFR085,2.6,+1G (upright),Test Run 76
0.06132301168702541,15.973237453807453,T105N26+1GFR085,2.6,+1G (upright),Test Run 76
0.06132301168702541,15.983041225780203,T105N26+1GFR085,2.6,+1G (upright),Test Run 76
0.061001103556534784,15.988525234569204,T105N26+1GFR085,2.6,+1G (upright),Test Run 76
0.06128276380202697,15.99708083759658,T105N26+1GFR085,2.6,+1G (upright),Test Run 76
0.061363259572023716,16.00355361591683,T105N26+1GFR085,2.6,+1G (upright),Test Run 76
0.061363259572023716,16.012089382518454,T105N26+1GFR085,2.6,+1G (upright),Test Run 76
0.06128276380202697,16.019384609569205,T105N26+1GFR085,2.6,+1G (upright),Test Run 76
0.061644919817520044,16.026396023143455,T105N26+1GFR085,2.6,+1G (upright),Test Run 76
0.06156442404751915,16.033227383006704,T105N26+1GFR085,2.6,+1G (upright),Test Run 76
0.06156442404751915,16.04222243915908,T105N26+1GFR085,2.6,+1G (upright),Test Run 76
0.0617254155875168,16.048565517772328,T105N26+1GFR085,2.6,+1G (upright),Test Run 76
0.06204732371801143,16.055680691112205,T105N26+1GFR085,2.6,+1G (upright),Test Run 76
0.062007075833008976,16.06153701435433,T105N26+1GFR085,2.6,+1G (upright),Test Run 76
0.06232898396350361,16.070191799510578,T105N26+1GFR085,2.6,+1G (upright),Test Run 76
0.06232898396350361,16.076159511912955,T105N26+1GFR085,2.6,+1G (upright),Test Run 76
0.06253014843899504,16.083892666209827,T105N26+1GFR085,2.6,+1G (upright),Test Run 76
0.06265089209399424,16.09190505634658,T105N26+1GFR085,2.6,+1G (upright),Test Run 76
0.0630934689299794,16.09979842792858,T105N26+1GFR085,2.6,+1G (upright),Test Run 76
0.06297280022448887,16.105714260448078,T105N26+1GFR085,2.6,+1G (upright),Test Run 76
0.06297280022448887,16.112838589061454,T105N26+1GFR085,2.6,+1G (upright),Test Run 76
0.06325446046998105,16.120944057811453,T105N26+1GFR085,2.6,+1G (upright),Test Run 76
