Repository: schandel33/gitrep

# Nozzle Tensile Test Analysis

Stress-vs-strain analysis of tensile pulls across 4 nozzle sizes (0.6, 1.4,
2.2, 2.6 mm) x 2 print-gravity orientations (+1G upright / -1G inverted),
printed at 105 C with a 0.85 flow ratio.

## Data-quality issues found and how they're handled

1. **Load-cell zero offset.** 10 of 17 runs record small negative Load
   values for the first handful of samples (up to ~180, always <0.5% of the
   file) before the crosshead starts moving — load-cell noise around zero,
   not real load. The script computes the mean Load over all
   pre-motion samples (`Crosshead < crosshead_zero_threshold_mm`) and
   subtracts it from the whole run.
2.

File: nozzle_tensile_analysis/analysis_output/all_curves_tidy.csv (part 118 of 151)
Strain,Stress_MPa,condition,nozzle_mm,gravity,run
0.06333495623998181,16.128825222362202,T105N26+1GFR085,2.6,+1G (upright),Test Run 76
0.06337520412498025,16.13486617695208,T105N26+1GFR085,2.6,+1G (upright),Test Run 76
0.06337520412498025,16.14299148212783,T105N26+1GFR085,2.6,+1G (upright),Test Run 76
0.06381778096096542,16.14924605976458,T105N26+1GFR085,2.6,+1G (upright),Test Run 76
0.06365686437047244,16.153677212108327,T105N26+1GFR085,2.6,+1G (upright),Test Run 76
0.0640994412064576,16.161643825877828,T105N26+1GFR085,2.6,+1G (upright),Test Run 76
0.0640994412064576,16.168913112987205,T105N26+1GFR085,2.6,+1G (upright),Test Run 76
0.0640994412064576,16.176144253123955,T105N26+1GFR085,2.6,+1G (upright),Test Run 76
0.0642201848614568,16.18326705585833,T105N26+1GFR085,2.6,+1G (upright),Test Run 76
0.06474325746744286,16.189820705760578,T105N26+1GFR085,2.6,+1G (upright),Test Run 76
0.06450184510694912,16.197299038280203,T105N26+1GFR085,2.6,+1G (upright),Test Run 76
0.06450184510694912,16.202819668162952,T105N26+1GFR085,2.6,+1G (upright),Test Run 76
0.0646627616974421,16.210471950877828,T105N26+1GFR085,2.6,+1G (upright),Test Run 76
0.06498466982793674,16.21634658466683,T105N26+1GFR085,2.6,+1G (upright),Test Run 76
0.06478350535244531,16.224427639354328,T105N26+1GFR085,2.6,+1G (upright),Test Run 76
0.06478350535244531,16.23093398701058,T105N26+1GFR085,2.6,+1G (upright),Test Run 76
0.06502491771293505,16.23811172138558,T105N26+1GFR085,2.6,+1G (upright),Test Run 76
0.06506516559793749,16.24576705585833,T105N26+1GFR085,2.6,+1G (upright),Test Run 76
0.06522615713793513,16.25215438495983,T105N26+1GFR085,2.6,+1G (upright),Test Run 76
0.0656687339739203,16.258064113963705,T105N26+1GFR085,2.6,+1G (upright),Test Run 76
0.0656687339739203,16.264167629588705,T105N26+1GFR085,2.6,+1G (upright),Test Run 76
0.06554806526842963,16.27201064716683,T105N26+1GFR085,2.6,+1G (upright),Test Run 76
0.06591014633441418,16.278478847850455,T105N26+1GFR085,2.6,+1G (upright),Test Run 76
0.06591014633441418,16.284565578807452,T105N26+1GFR085,2.6,+1G (upright),Test Run 76
0.06591014633441418,16.291010891307455,T105N26+1GFR085,2.6,+1G (upright),Test Run 76
0.06582972551392195,16.297530971873954,T105N26+1GFR085,2.6,+1G (upright),Test Run 76
0.06627230234990712,16.304914699901204,T105N26+1GFR085,2.6,+1G (upright),Test Run 76
0.06623205446490467,16.310793911327078,T105N26+1GFR085,2.6,+1G (upright),Test Run 76
0.0665539625953993,16.317202602733328,T105N26+1GFR085,2.6,+1G (upright),Test Run 76
0.0665539625953993,16.323481594432455,T105N26+1GFR085,2.6,+1G (upright),Test Run 76
0.0665539625953993,16.32948135029183,T105N26+1GFR085,2.6,+1G (upright),Test Run 76
0.06663445836540019,16.336739956248955,T105N26+1GFR085,2.6,+1G (upright),Test Run 76
0.06703686226589158,16.345022426952077,T105N26+1GFR085,2.6,+1G (upright),Test Run 76
0.06687587072588992,16.351524196971578,T105N26+1GFR085,2.6,+1G (upright),Test Run 76
0.06687587072588992,16.357096706737202,T105N26+1GFR085,2.6,+1G (upright),Test Run 76
0.06731852251138376,16.364013515819202,T105N26+1GFR085,2.6,+1G (upright),Test Run 76
0.067238026741383,16.37175887714733,T105N26+1GFR085,2.6,+1G (upright),Test Run 76
0.06747943910187675,16.376864467967703,T105N26+1GFR085,2.6,+1G (upright),Test Run 76
0.06747943910187675,16.38327926288958,T105N26+1GFR085,2.6,+1G (upright),Test Run 76
0.06788184300236812,16.390490566600455,T105N26+1GFR085,2.6,+1G (upright),Test Run 76
0.06764043064187439,16.39705947529183,T105N26+1GFR085,2.6,+1G (upright),Test Run 76
0.06820375113286276,16.400434719432454,T105N26+1GFR085,2.6,+1G (upright),Test Run 76
0.06828424690285964,16.407853542674705,T105N26+1GFR085,2.6,+1G (upright),Test Run 76
0.06828424690285964,16.414643703807453,T105N26+1GFR085,2.6,+1G (upright),Test Run 76
0.0683647426728604,16.421003567088704,T105N26+1GFR085,2.6,+1G (upright),Test Run 76
0.06884756739384801,16.426518093455954,T105N26+1GFR085,2.6,+1G (upright),Test Run 76
0.06848541137835508,16.43180068622933,T105N26+1GFR085,2.6,+1G (upright),Test Run 76
0.06848541137835508,16.437460171092702,T105N26+1GFR085,2.6,+1G (upright),Test Run 76
0.06900855893384565,16.445124660838705,T105N26+1GFR085,2.6,+1G (upright),Test Run 76
0.06896831104884721,16.451121364940327,T105N26+1GFR085,2.6,+1G (upright),Test Run 76
0.0691292276393402,16.456600796092705,T105N26+1GFR085,2.6,+1G (upright),Test Run 76
0.06961212730983247,16.462873684276204,T105N26+1GFR085,2.6,+1G (upright),Test Run 76
0.06961212730983247,16.468151699412953,T105N26+1GFR085,2.6,+1G (upright),Test Run 76
0.06945113576983082,16.47411941181533,T105N26+1GFR085,2.6,+1G (upright),Test Run 76
0.06989378755532465,16.479736172069202,T105N26+1GFR085,2.6,+1G (upright),Test Run 76
0.0698132917853239,16.486750637401205,T105N26+1GFR085,2.6,+1G (upright),Test Run 76
0.0698132917853239,16.492538296092704,T105N26+1GFR085,2.6,+1G (upright),Test Run 76
0.06997420837581689,16.49673141132708,T105N26+1GFR085,2.6,+1G (upright),Test Run 76
0.07033636439130982,16.504223476756703,T105N26+1GFR085,2.6,+1G (upright),Test Run 76
0.07009495203081609,16.50845779072158,T105N26+1GFR085,2.6,+1G (upright),Test Run 76
0.07049735593130746,16.516093288768452,T105N26+1GFR085,2.6,+1G (upright),Test Run 76
0.07049735593130746,16.51996444355358,T105N26+1GFR085,2.6,+1G (upright),Test Run 76
0.07041686016131071,16.528669582713704,T105N26+1GFR085,2.6,+1G (upright),Test Run 76
0.07041686016131071,16.53451980244033,T105N26+1GFR085,2.6,+1G (upright),Test Run 76
0.07093993276729263,16.540023647655204,T105N26+1GFR085,2.6,+1G (upright),Test Run 76
0.07065827252180044,16.54639266620983,T105N26+1GFR085,2.6,+1G (upright),Test Run 76
0.07065827252180044,16.550161587108327,T105N26+1GFR085,2.6,+1G (upright),Test Run 76
0.07126184089778727,16.558146511424702,T105N26+1GFR085,2.6,+1G (upright),Test Run 76
0.07130208878278571,16.56428359638558,T105N26+1GFR085,2.6,+1G (upright),Test Run 76
0.07146308032278721,16.569398342479328,T105N26+1GFR085,2.6,+1G (upright),Test Run 76
0.07146308032278721,16.57453902851458,T105N26+1GFR085,2.6,+1G (upright),Test Run 76
0.07178498845327784,16.580612026561454,T105N26+1GFR085,2.6,+1G (upright),Test Run 76
0.07154350114327959,16.585879360545828,T105N26+1GFR085,2.6,+1G (upright),Test Run 76
0.07206664869877002,16.59191268574108,T105N26+1GFR085,2.6,+1G (upright),Test Run 76
0.07206664869877002,16.596359096873954,T105N26+1GFR085,2.6,+1G (upright),Test Run 76
0.07206664869877002,16.605044399608328,T105N26+1GFR085,2.6,+1G (upright),Test Run 76
0.07222756528926315,16.609965359080952,T105N26+1GFR085,2.6,+1G (upright),Test Run 76
0.0724288047142631,16.614044033397327,T105N26+1GFR085,2.6,+1G (upright),Test Run 76
0.07222756528926315,16.620214687694205,T105N26+1GFR085,2.6,+1G (upright),Test Run 76
0.07222756528926315,16.626803432811453,T105N26+1GFR085,2.6,+1G (upright),Test Run 76
0.07271046495975528,16.63324569355358,T105N26+1GFR085,2.6,+1G (upright),Test Run 76
0.07275071284475773,16.638485561717705,T105N26+1GFR085,2.6,+1G (upright),Test Run 76
0.07275071284475773,16.64286178242083,T105N26+1GFR085,2.6,+1G (upright),Test Run 76
0.07299212520524746,16.64730361591683,T105N26+1GFR085,2.6,+1G (upright),Test Run 76
0.07299212520524746,16.65415176044808,T105N26+1GFR085,2.6,+1G (upright),Test Run 76
0.07303237309024992,16.658602749217703,T105N26+1GFR085,2.6,+1G (upright),Test Run 76
0.07339445415623433,16.66309951435433,T105N26+1GFR085,2.6,+1G (upright),Test Run 76
0.07347494992623523,16.670319973338703,T105N26+1GFR085,2.6,+1G (upright),Test Run 76
0.07355544569623197,16.676077114452077,T105N26+1GFR085,2.6,+1G (upright),Test Run 76
0.07355544569623197,16.681236111034078,T105N26+1GFR085,2.6,+1G (upright),Test Run 76
0.07387735382672661,16.686494289744953,T105N26+1GFR085,2.6,+1G (upright),Test Run 76
0.07383710594172815,16.691430508006704,T105N26+1GFR085,2.6,+1G (upright),Test Run 76
0.07448092220271342,16.697424160350455,T105N26+1GFR085,2.6,+1G (upright),Test Run 76
0.07448092220271342,16.70214217792858,T105N26+1GFR085,2.6,+1G (upright),Test Run 76
0.07444067431771097,16.707867275584828,T105N26+1GFR085,2.6,+1G (upright),Test Run 76
0.07456141797271017,16.712451015819205,T105N26+1GFR085,2.6,+1G (upright),Test Run 76
0.0748833261032048,16.717443691600455,T105N26+1GFR085,2.6,+1G (upright),Test Run 76
0.07484307821820235,16.722422634471577,T105N26+1GFR085,2.6,+1G (upright),Test Run 76
0.07484307821820235,16.72806686054583,T105N26+1GFR085,2.6,+1G (upright),Test Run 76
0.07528565505418766,16.732465969432454,T105N26+1GFR085,2.6,+1G (upright),Test Run 76
0.07540639870919086,16.739352260936453,T105N26+1GFR085,2.6,+1G (upright),Test Run 76
0.07552714236419006,16.74398330341683,T105N26+1GFR085,2.6,+1G (upright),Test Run 76
0.07552714236419006,16.74963210712783,T105N26+1GFR085,2.6,+1G (upright),Test Run 76
0.07584905049468055,16.754377590526204,T105N26+1GFR085,2.6,+1G (upright),Test Run 76
0.07580880260968224,16.758961330760577,T105N26+1GFR085,2.6,+1G (upright),Test Run 76
0.07629162733066586,16.764025722850455,T105N26+1GFR085,2.6,+1G (upright),Test Run 76
0.07637212310066661,16.768882595409078,T105N26+1GFR085,2.6,+1G (upright),Test Run 76
0.07637212310066661,16.772796474803577,T105N26+1GFR085,2.6,+1G (upright),Test Run 76
0.07657328757615804,16.779269253123953,T105N26+1GFR085,2.6,+1G (upright),Test Run 76
0.07681469993665192,16.785328518260577,T105N26+1GFR085,2.6,+1G (upright),Test Run 76
0.07657328757615804,16.788423000682453,T105N26+1GFR085,2.6,+1G (upright),Test Run 76
0.07657328757615804,16.792904507030205,T105N26+1GFR085,2.6,+1G (upright),Test Run 76
0.07701593936165187,16.798405300487204,T105N26+1GFR085,2.6,+1G (upright),Test Run 76
0.07717685595214485,16.805016933787954,T105N26+1GFR085,2.6,+1G (upright),Test Run 76
0.07729759960714405,16.808087002147328,T105N26+1GFR085,2.6,+1G (upright),Test Run 76
0.07757925985263624,16.814082180369955,T105N26+1GFR085,2.6,+1G (upright),Test Run 76
0.07757925985263624,16.817631374705954,T105N26+1GFR085,2.6,+1G (upright),Test Run 76
0.07757925985263624,16.822201382030205,T105N26+1GFR085,2.6,+1G (upright),Test Run 76
0.07810233245862229,16.828010403026205,T105N26+1GFR085,2.6,+1G (upright),Test Run 76
0.07822307611362149,16.83290389667858,T105N26+1GFR085,2.6,+1G (upright),Test Run 76
0.07822307611362149,16.837812649119954,T105N26+1GFR085,2.6,+1G (upright),Test Run 76
0.07822307611362149,16.841859279979328,T105N26+1GFR085,2.6,+1G (upright),Test Run 76
0.07850473635911367,16.846554409373955,T105N26+1GFR085,2.6,+1G (upright),Test Run 76
0.07842424058911292,16.852152859080952,T105N26+1GFR085,2.6,+1G (upright),Test Run 76
0.07882664448960831,16.855876003612202,T105N26+1GFR085,2.6,+1G (upright),Test Run 76
0.07882664448960831,16.86132644306533,T105N26+1GFR085,2.6,+1G (upright),Test Run 76
0.07890714025960506,16.865836941112203,T105N26+1GFR085,2.6,+1G (upright),Test Run 76
0.07906805685009818,16.869894253123952,T105N26+1GFR085,2.6,+1G (upright),Test Run 76
0.07934971709559037,16.873699795116078,T105N26+1GFR085,2.6,+1G (upright),Test Run 76
0.07918880050509738,16.878573452342703,T105N26+1GFR085,2.6,+1G (upright),Test Run 76
0.07918880050509738,16.88376601826058,T105N26+1GFR085,2.6,+1G (upright),Test Run 76
0.07963137734108655,16.889404140819202,T105N26+1GFR085,2.6,+1G (upright),Test Run 76
0.07955095652059031,16.89286178242083,T105N26+1GFR085,2.6,+1G (upright),Test Run 76
0.0797118731110833,16.898119961131705,T105N26+1GFR085,2.6,+1G (upright),Test Run 76
0.0797118731110833,16.902386318553578,T105N26+1GFR085,2.6,+1G (upright),Test Run 76
0.07999353335657562,16.906950222362205,T105N26+1GFR085,2.6,+1G (upright),Test Run 76
0.08003378124157794,16.910803066600455,T105N26+1GFR085,2.6,+1G (upright),Test Run 76
0.08055685384756399,16.915022121776204,T105N26+1GFR085,2.6,+1G (upright),Test Run 76
0.08067759750256319,16.919395290721578,T105N26+1GFR085,2.6,+1G (upright),Test Run 76
0.08067759750256319,16.924012600291828,T105N26+1GFR085,2.6,+1G (upright),Test Run 76
0.08083858904256083,16.92911208759658,T105N26+1GFR085,2.6,+1G (upright),Test Run 76
0.08103975351805627,16.93312362324108,T105N26+1GFR085,2.6,+1G (upright),Test Run 76
0.08099950563305382,16.937400661815328,T105N26+1GFR085,2.6,+1G (upright),Test Run 76
0.08099950563305382,16.942404018748952,T105N26+1GFR085,2.6,+1G (upright),Test Run 76
0.08144215741854766,16.947247158397328,T105N26+1GFR085,2.6,+1G (upright),Test Run 76
0.08136166164854676,16.95077956806533,T105N26+1GFR085,2.6,+1G (upright),Test Run 76
0.08156282612403819,16.956593166698077,T105N26+1GFR085,2.6,+1G (upright),Test Run 76
0.08180423848453207,16.961747585643455,T105N26+1GFR085,2.6,+1G (upright),Test Run 76
0.08180423848453207,16.96486190449108,T105N26+1GFR085,2.6,+1G (upright),Test Run 76
0.08164332189403908,16.96667312275283,T105N26+1GFR085,2.6,+1G (upright),Test Run 76
0.08220664238502344,16.973827968944203,T105N26+1GFR085,2.6,+1G (upright),Test Run 76
0.08220664238502344,16.977595363963705,T105N26+1GFR085,2.6,+1G (upright),Test Run 76
0.0824078818100234,16.98206161152233,T105N26+1GFR085,2.6,+1G (upright),Test Run 76
0.0824078818100234,16.98805068622933,T105N26+1GFR085,2.6,+1G (upright),Test Run 76
0.08268954205551558,16.990959011424703,T105N26+1GFR085,2.6,+1G (upright),Test Run 76
0.08268954205551558,16.995055996287952,T105N26+1GFR085,2.6,+1G (upright),Test Run 76
0.08321261466150164,16.999746548045827,T105N26+1GFR085,2.6,+1G (upright),Test Run 76
0.08321261466150164,17.00292342792858,T105N26+1GFR085,2.6,+1G (upright),Test Run 76
0.08325286254650009,17.006062160838702,T105N26+1GFR085,2.6,+1G (upright),Test Run 76
0.08333335831650084,17.01169265400283,T105N26+1GFR085,2.6,+1G (upright),Test Run 76
0.08365526644699547,17.016708217967704,T105N26+1GFR085,2.6,+1G (upright),Test Run 76
0.08349427490699382,17.020438991893453,T105N26+1GFR085,2.6,+1G (upright),Test Run 76
0.08349427490699382,17.024316250194204,T105N26+1GFR085,2.6,+1G (upright),Test Run 76
0.0838966788074852,17.027732693065328,T105N26+1GFR085,2.6,+1G (upright),Test Run 76
0.08405759539797833,17.03240798603408,T105N26+1GFR085,2.6,+1G (upright),Test Run 76
0.08413809116797909,17.034521328319205,T105N26+1GFR085,2.6,+1G (upright),Test Run 76
0.08413809116797909,17.039094387401203,T105N26+1GFR085,2.6,+1G (upright),Test Run 76
0.08445999929847371,17.04445937763558,T105N26+1GFR085,2.6,+1G (upright),Test Run 76
0.08437950352847297,17.047994839061452,T105N26+1GFR085,2.6,+1G (upright),Test Run 76
0.08478190742896434,17.05099929462783,T105N26+1GFR085,2.6,+1G (upright),Test Run 76
0.0847416595439659,17.057491909373955,T105N26+1GFR085,2.6,+1G (upright),Test Run 76
0.0847416595439659,17.05812057148333,T105N26+1GFR085,2.6,+1G (upright),Test Run 76
0.08510381555945898,17.06404403339733,T105N26+1GFR085,2.6,+1G (upright),Test Run 76
0.0853049800349504,17.068057094920828,T105N26+1GFR085,2.6,+1G (upright),Test Run 76
0.08534522791994871,17.070925747264578,T105N26+1GFR085,2.6,+1G (upright),Test Run 76
0.08586830052593478,17.076179348338705,T105N26+1GFR085,2.6,+1G (upright),Test Run 76
0.08586830052593478,17.079321133006705,T105N26+1GFR085,2.6,+1G (upright),Test Run 76
0.08566713605044333,17.08207076679583,T105N26+1GFR085,2.6,+1G (upright),Test Run 76
0.08598904418093396,17.08816207538958,T105N26+1GFR085,2.6,+1G (upright),Test Run 76
0.0863512001964269,17.092173611034077,T105N26+1GFR085,2.6,+1G (upright),Test Run 76
0.0863512001964269,17.095353542674705,T105N26+1GFR085,2.6,+1G (upright),Test Run 76
0.08606953995093472,17.098776089061452,T105N26+1GFR085,2.6,+1G (upright),Test Run 76
0.0864316959664278,17.10134414326058,T105N26+1GFR085,2.6,+1G (upright),Test Run 76
0.08651211678692003,17.106109463084827,T105N26+1GFR085,2.6,+1G (upright),Test Run 76
0.08663286044191923,17.109850918162955,T105N26+1GFR085,2.6,+1G (upright),Test Run 76
0.08663286044191923,17.11397079120983,T105N26+1GFR085,2.6,+1G (upright),Test Run 76
0.08703526434241061,17.117976223338705,T105N26+1GFR085,2.6,+1G (upright),Test Run 76
0.08711568516290684,17.120568691600454,T105N26+1GFR085,2.6,+1G (upright),Test Run 76
0.08755833694839667,17.12630752216683,T105N26+1GFR085,2.6,+1G (upright),Test Run 76
0.08755833694839667,17.128643642772328,T105N26+1GFR085,2.6,+1G (upright),Test Run 76
0.08751808906339822,17.132234035838703,T105N26+1GFR085,2.6,+1G (upright),Test Run 76
0.08779974930889041,17.136633144725455,T105N26+1GFR085,2.6,+1G (upright),Test Run 76
0.08804116166938429,17.13969558369033,T105N26+1GFR085,2.6,+1G (upright),Test Run 76
0.0880814095543826,17.14310439716683,T105N26+1GFR085,2.6,+1G (upright),Test Run 76
0.0880814095543826,17.14663375507708,T105N26+1GFR085,2.6,+1G (upright),Test Run 76
0.08844356556987566,17.152461086619955,T105N26+1GFR085,2.6,+1G (upright),Test Run 76
0.08828264897938268,17.15511764179583,T105N26+1GFR085,2.6,+1G (upright),Test Run 76
0.0886849779303694,17.15720504413958,T105N26+1GFR085,2.6,+1G (upright),Test Run 76
0.0886849779303694,17.160410915721577,T105N26+1GFR085,2.6,+1G (upright),Test Run 76
0.08900688606086003,17.164030300487205,T105N26+1GFR085,2.6,+1G (upright),Test Run 76
0.0889264652403678,17.168520962108328,T105N26+1GFR085,2.6,+1G (upright),Test Run 76
0.08936904207635311,17.17399734150283,T105N26+1GFR085,2.6,+1G (upright),Test Run 76
0.08940928996135142,17.177262722362205,T105N26+1GFR085,2.6,+1G (upright),Test Run 76
0.08940928996135142,17.18224471699108,T105N26+1GFR085,2.6,+1G (upright),Test Run 76
0.08969095020684374,17.182588039744953,T105N26+1GFR085,2.6,+1G (upright),Test Run 76
0.08985194174684524,17.184969936717703,T105N26+1GFR085,2.6,+1G (upright),Test Run 76
0.08977144597684449,17.189271389354328,T105N26+1GFR085,2.6,+1G (upright),Test Run 76
0.09033476646782886,17.19386581074108,T105N26+1GFR085,2.6,+1G (upright),Test Run 76
0.09033476646782886,17.197784267772327,T105N26+1GFR085,2.6,+1G (upright),Test Run 76
0.09017384987733587,17.19984420429583,T105N26+1GFR085,2.6,+1G (upright),Test Run 76
0.09073717036832024,17.20394424091683,T105N26+1GFR085,2.6,+1G (upright),Test Run 76
0.09097858272881411,17.20833114277233,T105N26+1GFR085,2.6,+1G (upright),Test Run 76
0.09097858272881411,17.210590969432452,T105N26+1GFR085,2.6,+1G (upright),Test Run 76
0.09073717036832024,17.213578640330955,T105N26+1GFR085,2.6,+1G (upright),Test Run 76
0.09130049085930875,17.216808925975453,T105N26+1GFR085,2.6,+1G (upright),Test Run 76
0.09117974720430955,17.219596706737203,T105N26+1GFR085,2.6,+1G (upright),Test Run 76
0.0913809866293055,17.22273238788958,T105N26+1GFR085,2.6,+1G (upright),Test Run 76
0.0913809866293055,17.227245937694203,T105N26+1GFR085,2.6,+1G (upright),Test Run 76
0.09170289475980013,17.228488003123953,T105N26+1GFR085,2.6,+1G (upright),Test Run 76
0.09166264687480168,17.232272182811453,T105N26+1GFR085,2.6,+1G (upright),Test Run 76
0.09214547159578544,17.234751736034077,T105N26+1GFR085,2.6,+1G (upright),Test Run 76
0.09214547159578544,17.240074001659078,T105N26+1GFR085,2.6,+1G (upright),Test Run 76
0.09210522371078698,17.242475735057454,T105N26+1GFR085,2.6,+1G (upright),Test Run 76
0.09238695890578369,17.245330654491077,T105N26+1GFR085,2.6,+1G (upright),Test Run 76
0.09266861915127587,17.248242031444203,T105N26+1GFR085,2.6,+1G (upright),Test Run 76
0.09262837126627757,17.251391445506705,T105N26+1GFR085,2.6,+1G (upright),Test Run 76
0.09262837126627757,17.254743801463704,T105N26+1GFR085,2.6,+1G (upright),Test Run 76
0.09307094810226274,17.260182033885577,T105N26+1GFR085,2.6,+1G (upright),Test Run 76
0.0929905272817705,17.262074123729327,T105N26+1GFR085,2.6,+1G (upright),Test Run 76
0.09311119598726118,17.264790188182452,T105N26+1GFR085,2.6,+1G (upright),Test Run 76
0.09311119598726118,17.266532741893453,T105N26+1GFR085,2.6,+1G (upright),Test Run 76
0.09343310411775581,17.270939480174704,T105N26+1GFR085,2.6,+1G (upright),Test Run 76
0.09339285623275337,17.274654995311455,T105N26+1GFR085,2.6,+1G (upright),Test Run 76
0.09391600378824795,17.277833401073078,T105N26+1GFR085,2.6,+1G (upright),Test Run 76
0.09391600378824795,17.279955898631705,T105N26+1GFR085,2.6,+1G (upright),Test Run 76
0.09391600378824795,17.285278164256702,T105N26+1GFR085,2.6,+1G (upright),Test Run 76
0.09407692037874107,17.287606655467705,T105N26+1GFR085,2.6,+1G (upright),Test Run 76
0.09451957216423076,17.290495144237205,T105N26+1GFR085,2.6,+1G (upright),Test Run 76
0.09439882850923156,17.292782436717705,T105N26+1GFR085,2.6,+1G (upright),Test Run 76
0.09484148029472539,17.295899807323078,T105N26+1GFR085,2.6,+1G (upright),Test Run 76
0.09484148029472539,17.29780563007708,T105N26+1GFR085,2.6,+1G (upright),Test Run 76
0.09488172817972383,17.30131667744033,T105N26+1GFR085,2.6,+1G (upright),Test Run 76
0.09516338842521602,17.30516189228408,T105N26+1GFR085,2.6,+1G (upright),Test Run 76
0.0954048007857099,17.30698531757708,T105N26+1GFR085,2.6,+1G (upright),Test Run 76
0.0954048007857099,17.310476528514577,T105N26+1GFR085,2.6,+1G (upright),Test Run 76
0.09552546949120444,17.312338100780202,T105N26+1GFR085,2.6,+1G (upright),Test Run 76
0.09588762550669751,17.31540359150283,T105N26+1GFR085,2.6,+1G (upright),Test Run 76
0.09572670891620452,17.319019924510577,T105N26+1GFR085,2.6,+1G (upright),Test Run 76
0.09600836916169671,17.320544277537955,T105N26+1GFR085,2.6,+1G (upright),Test Run 76
0.09600836916169671,17.325240932811454,T105N26+1GFR085,2.6,+1G (upright),Test Run 76
0.0964107730621881,17.32816451679583,T105N26+1GFR085,2.6,+1G (upright),Test Run 76
0.09633027729218734,17.331965481151205,T105N26+1GFR085,2.6,+1G (upright),Test Run 76
0.0967728541281725,17.33213180195208,T105N26+1GFR085,2.6,+1G (upright),Test Run 76
0.0967728541281725,17.333660732616078,T105N26+1GFR085,2.6,+1G (upright),Test Run 76
0.0967728541281725,17.338300930369954,T105N26+1GFR085,2.6,+1G (upright),Test Run 76
0.09705458932317335,17.34029677997933,T105N26+1GFR085,2.6,+1G (upright),Test Run 76
0.09741667038915777,17.343774258006704,T105N26+1GFR085,2.6,+1G (upright),Test Run 76
0.09745691827415608,17.347096096385577,T105N26+1GFR085,2.6,+1G (upright),Test Run 76
0.09745691827415608,17.348750149119955,T105N26+1GFR085,2.6,+1G (upright),Test Run 76
0.09781907428964914,17.35133193622933,T105N26+1GFR085,2.6,+1G (upright),Test Run 76
0.0978593221746516,17.353349148143455,T105N26+1GFR085,2.6,+1G (upright),Test Run 76
0.09818123030514209,17.357438503612205,T105N26+1GFR085,2.6,+1G (upright),Test Run 76
0.09850313843563671,17.359052883494954,T105N26+1GFR085,2.6,+1G (upright),Test Run 76
0.09850313843563671,17.362533413280204,T105N26+1GFR085,2.6,+1G (upright),Test Run 76
0.09838239478063751,17.36423476826058,T105N26+1GFR085,2.6,+1G (upright),Test Run 76
0.09898596315662032,17.366081081737203,T105N26+1GFR085,2.6,+1G (upright),Test Run 76
0.09894571527162202,17.36974929462783,T105N26+1GFR085,2.6,+1G (upright),Test Run 76
0.09894571527162202,17.37424605976458,T105N26+1GFR085,2.6,+1G (upright),Test Run 76
0.09918720258162042,17.377595363963703,T105N26+1GFR085,2.6,+1G (upright),Test Run 76
0.09954935859711335,17.380361782420827,T105N26+1GFR085,2.6,+1G (upright),Test Run 76
0.09942861494211416,17.38277877460833,T105N26+1GFR085,2.6,+1G (upright),Test Run 76
0.09979077095760723,17.38436568867083,T105N26+1GFR085,2.6,+1G (upright),Test Run 76
0.09979077095760723,17.387853847850455,T105N26+1GFR085,2.6,+1G (upright),Test Run 76
0.09979077095760723,17.388987575877827,T105N26+1GFR085,2.6,+1G (upright),Test Run 76
0.10003218331809696,17.391096340526204,T105N26+1GFR085,2.6,+1G (upright),Test Run 76
0.10043458721858835,17.39442733417858,T105N26+1GFR085,2.6,+1G (upright),Test Run 76
0.10043458721858835,17.39712051044808,T105N26+1GFR085,2.6,+1G (upright),Test Run 76
0.10043458721858835,17.400034939159077,T105N26+1GFR085,2.6,+1G (upright),Test Run 76
0.10095765982457441,17.401806484569203,T105N26+1GFR085,2.6,+1G (upright),Test Run 76
0.10087716405457767,17.405935512889577,T105N26+1GFR085,2.6,+1G (upright),Test Run 76
0.10115882430006984,17.408029018748955,T105N26+1GFR085,2.6,+1G (upright),Test Run 76
0.10115882430006984,17.40966170917858,T105N26+1GFR085,2.6,+1G (upright),Test Run 76
0.10160147608555967,17.41444686542858,T105N26+1GFR085,2.6,+1G (upright),Test Run 76
0.10152098031555892,17.415862881053577,T105N26+1GFR085,2.6,+1G (upright),Test Run 76
0.10196363210105261,17.418063198436453,T105N26+1GFR085,2.6,+1G (upright),Test Run 76
0.10196363210105261,17.41940749775283,T105N26+1GFR085,2.6,+1G (upright),Test Run 76
0.10196363210105261,17.421844326366077,T105N26+1GFR085,2.6,+1G (upright),Test Run 76
0.10216479657654404,17.424041591991077,T105N26+1GFR085,2.6,+1G (upright),Test Run 76
0.10256720047703956,17.427880703319204,T105N26+1GFR085,2.6,+1G (upright),Test Run 76
0.10252695259203712,17.42898086201058,T105N26+1GFR085,2.6,+1G (upright),Test Run 76
0.10252695259203712,17.431133877147328,T105N26+1GFR085,2.6,+1G (upright),Test Run 76
0.10300977731302473,17.43337691913958,T105N26+1GFR085,2.6,+1G (upright),Test Run 76
0.10292935649252849,17.434844814647327,T105N26+1GFR085,2.6,+1G (upright),Test Run 76
0.10313052096802393,17.437930141795828,T105N26+1GFR085,2.6,+1G (upright),Test Run 76
0.10349267698351686,17.441650234569202,T105N26+1GFR085,2.6,+1G (upright),Test Run 76
0.10349267698351686,17.44260390888558,T105N26+1GFR085,2.6,+1G (upright),Test Run 76
0.10349267698351686,17.443554531444203,T105N26+1GFR085,2.6,+1G (upright),Test Run 76
0.10393525381950217,17.447099148143455,T105N26+1GFR085,2.6,+1G (upright),Test Run 76
0.10397550170450062,17.447559963573077,T105N26+1GFR085,2.6,+1G (upright),Test Run 76
0.10397550170450062,17.449618374217703,T105N26+1GFR085,2.6,+1G (upright),Test Run 76
0.10417674112950057,17.452273403514578,T105N26+1GFR085,2.6,+1G (upright),Test Run 76
0.1045388971449935,17.45407851826058,T105N26+1GFR085,2.6,+1G (upright),Test Run 76
0.1045388971449935,17.456783901561455,T105N26+1GFR085,2.6,+1G (upright),Test Run 76
0.105102217635978,17.459251247752828,T105N26+1GFR085,2.6,+1G (upright),Test Run 76
0.105102217635978,17.46237624775283,T105N26+1GFR085,2.6,+1G (upright),Test Run 76
0.10502172186597711,17.463482509959828,T105N26+1GFR085,2.6,+1G (upright),Test Run 76
0.10522288634147255,17.46561568867083,T105N26+1GFR085,2.6,+1G (upright),Test Run 76
0.10554479447196317,17.468391262401205,T105N26+1GFR085,2.6,+1G (upright),Test Run 76
0.10554479447196317,17.47113631855358,T105N26+1GFR085,2.6,+1G (upright),Test Run 76
0.10566553812696237,17.472448574412955,T105N26+1GFR085,2.6,+1G (upright),Test Run 76
0.10610811496294768,17.47518600117083,T105N26+1GFR085,2.6,+1G (upright),Test Run 76
0.10610811496294768,17.476695095409077,T105N26+1GFR085,2.6,+1G (upright),Test Run 76
0.10634960227294994,17.479785000194205,T105N26+1GFR085,2.6,+1G (upright),Test Run 76
0.10634960227294994,17.48070663105358,T105N26+1GFR085,2.6,+1G (upright),Test Run 76
0.10655076674844137,17.484243618358327,T105N26+1GFR085,2.6,+1G (upright),Test Run 76
0.10659101463343981,17.488493191112205,T105N26+1GFR085,2.6,+1G (upright),Test Run 76
0.10703366641893365,17.48910049091683,T105N26+1GFR085,2.6,+1G (upright),Test Run 76
0.10703366641893365,17.49028152119033,T105N26+1GFR085,2.6,+1G (upright),Test Run 76
0.10703366641893365,17.493287502635578,T105N26+1GFR085,2.6,+1G (upright),Test Run 76
0.10727507877942738,17.493929897655203,T105N26+1GFR085,2.6,+1G (upright),Test Run 76
0.10771765561541269,17.496659695018455,T105N26+1GFR085,2.6,+1G (upright),Test Run 76
0.1075567390249197,17.498361049998955,T105N26+1GFR085,2.6,+1G (upright),Test Run 76
0.1075567390249197,17.500544582713705,T105N26+1GFR085,2.6,+1G (upright),Test Run 76
0.10807981163090162,17.504282986034077,T105N26+1GFR085,2.6,+1G (upright),Test Run 76
0.10812005951590407,17.50588668476458,T105N26+1GFR085,2.6,+1G (upright),Test Run 76
0.1083212239913955,17.507160793651202,T105N26+1GFR085,2.6,+1G (upright),Test Run 76
0.10864313212189014,17.50919326435433,T105N26+1GFR085,2.6,+1G (upright),Test Run 76
0.10864313212189014,17.511070095409078,T105N26+1GFR085,2.6,+1G (upright),Test Run 76
0.10880412366188763,17.51240523945208,T105N26+1GFR085,2.6,+1G (upright),Test Run 76
0.10916627967738071,17.512949978221577,T105N26+1GFR085,2.6,+1G (upright),Test Run 76
0.10920652756237902,17.515913235057454,T105N26+1GFR085,2.6,+1G (upright),Test Run 76
0.10920652756237902,17.516338955272328,T105N26+1GFR085,2.6,+1G (upright),Test Run 76
0.10960885651336588,17.519929348338703,T105N26+1GFR085,2.6,+1G (upright),Test Run 76
0.10981009593836583,17.52157271992083,T105N26+1GFR085,2.6,+1G (upright),Test Run 76
0.10981009593836583,17.52268355976458,T105N26+1GFR085,2.6,+1G (upright),Test Run 76
0.11025267277435113,17.525167690623952,T105N26+1GFR085,2.6,+1G (upright),Test Run 76
0.11025267277435113,17.527828823436455,T105N26+1GFR085,2.6,+1G (upright),Test Run 76
0.11021242488935269,17.52910750995983,T105N26+1GFR085,2.6,+1G (upright),Test Run 76
0.11057458090484577,17.531245266307455,T105N26+1GFR085,2.6,+1G (upright),Test Run 76
0.11085624115033796,17.535229336131703,T105N26+1GFR085,2.6,+1G (upright),Test Run 76
0.11085624115033796,17.533459316600453,T105N26+1GFR085,2.6,+1G (upright),Test Run 76
0.1109367369203347,17.535270534862203,T105N26+1GFR085,2.6,+1G (upright),Test Run 76
0.11133914082083023,17.53642409931533,T105N26+1GFR085,2.6,+1G (upright),Test Run 76
0.11141956164132247,17.539240871776205,T105N26+1GFR085,2.6,+1G (upright),Test Run 76
0.11170129683631916,17.542422329295828,T105N26+1GFR085,2.6,+1G (upright),Test Run 76
0.11170129683631916,17.54170211445208,T105N26+1GFR085,2.6,+1G (upright),Test Run 76
0.11182196554181384,17.54463485370983,T105N26+1GFR085,2.6,+1G (upright),Test Run 76
0.11194270919681304,17.546391140330954,T105N26+1GFR085,2.6,+1G (upright),Test Run 76
0.11238528603279821,17.548771511424704,T105N26+1GFR085,2.6,+1G (upright),Test Run 76
0.11234503814779977,17.549621425975452,T105N26+1GFR085,2.6,+1G (upright),Test Run 76
0.11234503814779977,17.551396023143454,T105N26+1GFR085,2.6,+1G (upright),Test Run 76
0.11274744204829129,17.55361465107308,T105N26+1GFR085,2.6,+1G (upright),Test Run 76
0.11290843358829279,17.55285476337783,T105N26+1GFR085,2.6,+1G (upright),Test Run 76
0.11294868147329123,17.55624068867083,T105N26+1GFR085,2.6,+1G (upright),Test Run 76
0.11294868147329123,17.557018886912953,T105N26+1GFR085,2.6,+1G (upright),Test Run 76
0.11343150619427485,17.56041091572158,T105N26+1GFR085,2.6,+1G (upright),Test Run 76
0.1135120019642756,17.562423549998954,T105N26+1GFR085,2.6,+1G (upright),Test Run 76
0.11383391009477023,17.564716945994952,T105N26+1GFR085,2.6,+1G (upright),Test Run 76
0.11407532245526011,17.563886867869954,T105N26+1GFR085,2.6,+1G (upright),Test Run 76
0.11407532245526011,17.567269741405205,T105N26+1GFR085,2.6,+1G (upright),Test Run 76
0.11411557034026241,17.56894668232308,T105N26+1GFR085,2.6,+1G (upright),Test Run 76
0.11463864294624447,17.568696438182453,T105N26+1GFR085,2.6,+1G (upright),Test Run 76
0.11471913871624523,17.57157271992083,T105N26+1GFR085,2.6,+1G (upright),Test Run 76
0.11471913871624523,17.573977505077078,T105N26+1GFR085,2.6,+1G (upright),Test Run 76
0.11508129473173831,17.574677883494953,T105N26+1GFR085,2.6,+1G (upright),Test Run 76
0.11520196343723299,17.57496474872933,T105N26+1GFR085,2.6,+1G (upright),Test Run 76
0.11520196343723299,17.577461086619955,T105N26+1GFR085,2.6,+1G (upright),Test Run 76
0.11568486310772512,17.579626308787955,T105N26+1GFR085,2.6,+1G (upright),Test Run 76
0.11568486310772512,17.582589565623955,T105N26+1GFR085,2.6,+1G (upright),Test Run 76
0.11572511099272342,17.583560024608328,T105N26+1GFR085,2.6,+1G (upright),Test Run 76
0.11604701912321405,17.584066616405202,T105N26+1GFR085,2.6,+1G (upright),Test Run 76
0.11632867936871037,17.585786281932453,T105N26+1GFR085,2.6,+1G (upright),Test Run 76
0.11632867936871037,17.586129604686455,T105N26+1GFR085,2.6,+1G (upright),Test Run 76
0.11624818359870949,17.588938747752827,T105N26+1GFR085,2.6,+1G (upright),Test Run 76
0.1167310083196931,17.59031051288958,T105N26+1GFR085,2.6,+1G (upright),Test Run 76
0.1167310083196931,17.591715847362202,T105N26+1GFR085,2.6,+1G (upright),Test Run 76
0.11709316433518617,17.593501125682455,T105N26+1GFR085,2.6,+1G (upright),Test Run 76
0.11709316433518617,17.593420254100455,T105N26+1GFR085,2.6,+1G (upright),Test Run 76
0.11749556823567756,17.597645412791827,T105N26+1GFR085,2.6,+1G (upright),Test Run 76
0.11741507246568081,17.599090420116077,T105N26+1GFR085,2.6,+1G (upright),Test Run 76
0.11793822002117138,17.599680935252827,T105N26+1GFR085,2.6,+1G (upright),Test Run 76
0.11793822002117138,17.598776089061452,T105N26+1GFR085,2.6,+1G (upright),Test Run 76
0.11793822002117138,17.60270827900283,T105N26+1GFR085,2.6,+1G (upright),Test Run 76
0.11838079685715655,17.601750027049704,T105N26+1GFR085,2.6,+1G (upright),Test Run 76
0.11858196133264798,17.604818569530202,T105N26+1GFR085,2.6,+1G (upright),Test Run 76
0.11866245710264887,17.606327663768454,T105N26+1GFR085,2.6,+1G (upright),Test Run 76
0.11866245710264887,17.608001552928577,T105N26+1GFR085,2.6,+1G (upright),Test Run 76
0.11910510888814256,17.608645473827078,T105N26+1GFR085,2.6,+1G (upright),Test Run 76
0.11910510888814256,17.608601223338702,T105N26+1GFR085,2.6,+1G (upright),Test Run 76
0.11950751278863395,17.611674343455952,T105N26+1GFR085,2.6,+1G (upright),Test Run 76
0.11974892514912783,17.614079128612204,T105N26+1GFR085,2.6,+1G (upright),Test Run 76
0.11974892514912783,17.614411770213703,T105N26+1GFR085,2.6,+1G (upright),Test Run 76
0.11982934596962005,17.615026699412955,T105N26+1GFR085,2.6,+1G (upright),Test Run 76
0.12043298929511138,17.615833889354327,T105N26+1GFR085,2.6,+1G (upright),Test Run 76
0.12035249352511064,17.61844619404183,T105N26+1GFR085,2.6,+1G (upright),Test Run 76
0.12035249352511064,17.619625698436455,T105N26+1GFR085,2.6,+1G (upright),Test Run 76
0.12087556613109669,17.62099898945208,T105N26+1GFR085,2.6,+1G (upright),Test Run 76
0.12107673060658812,17.621246181834827,T105N26+1GFR085,2.6,+1G (upright),Test Run 76
0.12127797003158808,17.623283230174703,T105N26+1GFR085,2.6,+1G (upright),Test Run 76
0.12172054686757325,17.62465957294808,T105N26+1GFR085,2.6,+1G (upright),Test Run 76
0.12172054686757325,17.62618545185433,T105N26+1GFR085,2.6,+1G (upright),Test Run 76
0.12164012604708101,17.626803432811453,T105N26+1GFR085,2.6,+1G (upright),Test Run 76
0.12212295076806877,17.628718410838705,T105N26+1GFR085,2.6,+1G (upright),Test Run 76
0.1224851067835577,17.628405605662955,T105N26+1GFR085,2.6,+1G (upright),Test Run 76
0.1224851067835577,17.630346523631705,T105N26+1GFR085,2.6,+1G (upright),Test Run 76
0.12252535466856015,17.631429897655202,T105N26+1GFR085,2.6,+1G (upright),Test Run 76
0.12292775856905153,17.633445583690328,T105N26+1GFR085,2.6,+1G (upright),Test Run 76
0.12288751068405308,17.634327541698077,T105N26+1GFR085,2.6,+1G (upright),Test Run 76
0.12333008752003839,17.636796413768455,T105N26+1GFR085,2.6,+1G (upright),Test Run 76
0.12333008752003839,17.636735378612205,T105N26+1GFR085,2.6,+1G (upright),Test Run 76
0.12353132694503835,17.638316189159077,T105N26+1GFR085,2.6,+1G (upright),Test Run 76
0.12353132694503835,17.63955367695208,T105N26+1GFR085,2.6,+1G (upright),Test Run 76
0.1239336558960212,17.638839565623954,T105N26+1GFR085,2.6,+1G (upright),Test Run 76
0.1239336558960212,17.641035305369954,T105N26+1GFR085,2.6,+1G (upright),Test Run 76
0.1239336558960212,17.642758022655205,T105N26+1GFR085,2.6,+1G (upright),Test Run 76
0.12429581191151413,17.644329677928578,T105N26+1GFR085,2.6,+1G (upright),Test Run 76
0.12457747215700647,17.64431289326058,T105N26+1GFR085,2.6,+1G (upright),Test Run 76
0.12465796792700722,17.645255886424703,T105N26+1GFR085,2.6,+1G (upright),Test Run 76
0.12465796792700722,17.647595058787953,T105N26+1GFR085,2.6,+1G (upright),Test Run 76
0.1250603718274986,17.647299038280202,T105N26+1GFR085,2.6,+1G (upright),Test Run 76
0.12502012394250014,17.648298488963704,T105N26+1GFR085,2.6,+1G (upright),Test Run 76
0.12542252784299154,17.648950039256704,T105N26+1GFR085,2.6,+1G (upright),Test Run 76
0.12566394020348542,17.64940017353408,T105N26+1GFR085,2.6,+1G (upright),Test Run 76
0.12566394020348542,17.649850307811455,T105N26+1GFR085,2.6,+1G (upright),Test Run 76
0.12574443597348217,17.65349715839733,T105N26+1GFR085,2.6,+1G (upright),Test Run 76
0.12618701280947148,17.652242885936452,T105N26+1GFR085,2.6,+1G (upright),Test Run 76
0.12618701280947148,17.655316006053578,T105N26+1GFR085,2.6,+1G (upright),Test Run 76
0.12618701280947148,17.655526577342705,T105N26+1GFR085,2.6,+1G (upright),Test Run 76
0.12646867305496365,17.65760635029183,T105N26+1GFR085,2.6,+1G (upright),Test Run 76
0.12687107695545505,17.657548366893455,T105N26+1GFR085,2.6,+1G (upright),Test Run 76
0.12691132484045348,17.658021389354328,T105N26+1GFR085,2.6,+1G (upright),Test Run 76
0.12743439744643956,17.659692226756704,T105N26+1GFR085,2.6,+1G (upright),Test Run 76
0.12743439744643956,17.661579738963702,T105N26+1GFR085,2.6,+1G (upright),Test Run 76
0.1273941495614411,17.662675320018455,T105N26+1GFR085,2.6,+1G (upright),Test Run 76
0.12775630557693418,17.66215652119033,T105N26+1GFR085,2.6,+1G (upright),Test Run 76
0.12803796582242635,17.663842617381704,T105N26+1GFR085,2.6,+1G (upright),Test Run 76
0.12803796582242635,17.667040859569205,T105N26+1GFR085,2.6,+1G (upright),Test Run 76
0.12803796582242635,17.666084133494955,T105N26+1GFR085,2.6,+1G (upright),Test Run 76
0.12848061760791604,17.667194973338702,T105N26+1GFR085,2.6,+1G (upright),Test Run 76
0.12856103842840827,17.668847500194204,T105N26+1GFR085,2.6,+1G (upright),Test Run 76
0.1289634423289038,17.668803249705952,T105N26+1GFR085,2.6,+1G (upright),Test Run 76
0.1289634423289038,17.670065151561452,T105N26+1GFR085,2.6,+1G (upright),Test Run 76
0.12920485468939352,17.670478664744955,T105N26+1GFR085,2.6,+1G (upright),Test Run 76
0.1294060941143935,17.670818935741078,T105N26+1GFR085,2.6,+1G (upright),Test Run 76
0.1298486709503788,17.669994961131703,T105N26+1GFR085,2.6,+1G (upright),Test Run 76
0.129969414605378,17.671133266795827,T105N26+1GFR085,2.6,+1G (upright),Test Run 76
0.129969414605378,17.67524551044808,T105N26+1GFR085,2.6,+1G (upright),Test Run 76
0.13025107485087417,17.67476180683483,T105N26+1GFR085,2.6,+1G (upright),Test Run 76
0.13065347875136557,17.67550338398333,T105N26+1GFR085,2.6,+1G (upright),Test Run 76
0.13065347875136557,17.677248989452078,T105N26+1GFR085,2.6,+1G (upright),Test Run 76
0.13065347875136557,17.678503261912955,T105N26+1GFR085,2.6,+1G (upright),Test Run 76
0.13101563476685862,17.678095852244955,T105N26+1GFR085,2.6,+1G (upright),Test Run 76
0.13109605558735088,17.67826064716683,T105N26+1GFR085,2.6,+1G (upright),Test Run 76
0.13137771583284305,17.67878707538958,T105N26+1GFR085,2.6,+1G (upright),Test Run 76
0.13165945102784377,17.680238186229328,T105N26+1GFR085,2.6,+1G (upright),Test Run 76
0.13165945102784377,17.682504116405205,T105N26+1GFR085,2.6,+1G (upright),Test Run 76
0.13169962396333368,17.682397304881704,T105N26+1GFR085,2.6,+1G (upright),Test Run 76
0.13206177997882662,17.68289931904183,T105N26+1GFR085,2.6,+1G (upright),Test Run 76
0.13218252363382582,17.684408413280202,T105N26+1GFR085,2.6,+1G (upright),Test Run 76
0.13218252363382582,17.683555446971578,T105N26+1GFR085,2.6,+1G (upright),Test Run 76
0.1325446796493189,17.685487209666828,T105N26+1GFR085,2.6,+1G (upright),Test Run 76
0.13278609200981262,17.68668349872933,T105N26+1GFR085,2.6,+1G (upright),Test Run 76
0.13290683566481182,17.688061367381703,T105N26+1GFR085,2.6,+1G (upright),Test Run 76
0.13338966038579544,17.688499294627828,T105N26+1GFR085,2.6,+1G (upright),Test Run 76
0.13338966038579544,17.689155422557455,T105N26+1GFR085,2.6,+1G (upright),Test Run 76
0.1334701561557962,17.68895858417858,T105N26+1GFR085,2.6,+1G (upright),Test Run 76
0.13367132063129178,17.690531765330952,T105N26+1GFR085,2.6,+1G (upright),Test Run 76
0.1340334766467807,17.692317043651205,T105N26+1GFR085,2.6,+1G (upright),Test Run 76
0.13407372453178315,17.690376125682455,T105N26+1GFR085,2.6,+1G (upright),Test Run 76
0.13407372453178315,17.69327682148333,T105N26+1GFR085,2.6,+1G (upright),Test Run 76
0.13451630136776832,17.69337752949108,T105N26+1GFR085,2.6,+1G (upright),Test Run 76
0.1344358805472761,17.693929897655202,T105N26+1GFR085,2.6,+1G (upright),Test Run 76
0.13483820949825895,17.693849026073078,T105N26+1GFR085,2.6,+1G (upright),Test Run 76
