Repository: schandel33/gitrep

# Nozzle Tensile Test Analysis

Stress-vs-strain analysis of tensile pulls across 4 nozzle sizes (0.6, 1.4,
2.2, 2.6 mm) x 2 print-gravity orientations (+1G upright / -1G inverted),
printed at 105 C with a 0.85 flow ratio.

## Data-quality issues found and how they're handled

1. **Load-cell zero offset.** 10 of 17 runs record small negative Load
   values for the first handful of samples (up to ~180, always <0.5% of the
   file) before the crosshead starts moving — load-cell noise around zero,
   not real load. The script computes the mean Load over all
   pre-motion samples (`Crosshead < crosshead_zero_threshold_mm`) and
   subtracts it from the whole run.
2.

File: nozzle_tensile_analysis/analysis_output/all_curves_tidy.csv (part 119 of 151)
Strain,Stress_MPa,condition,nozzle_mm,gravity,run
0.13483820949825895,17.694325100291827,T105N26+1GFR085,2.6,+1G (upright),Test Run 76
0.1349187052682597,17.696250759471578,T105N26+1GFR085,2.6,+1G (upright),Test Run 76
0.13511986974375112,17.69638961445208,T105N26+1GFR085,2.6,+1G (upright),Test Run 76
0.13556252152924494,17.696774135936455,T105N26+1GFR085,2.6,+1G (upright),Test Run 76
0.13564301729924572,17.696841274608328,T105N26+1GFR085,2.6,+1G (upright),Test Run 76
0.13564301729924572,17.698049770702077,T105N26+1GFR085,2.6,+1G (upright),Test Run 76
0.1360051733147388,17.698168789256705,T105N26+1GFR085,2.6,+1G (upright),Test Run 76
0.13628683356023097,17.700910793651204,T105N26+1GFR085,2.6,+1G (upright),Test Run 76
0.1363672543807232,17.702551113475455,T105N26+1GFR085,2.6,+1G (upright),Test Run 76
0.1363672543807232,17.70236953388558,T105N26+1GFR085,2.6,+1G (upright),Test Run 76
0.13676965828121457,17.702706753123955,T105N26+1GFR085,2.6,+1G (upright),Test Run 76
0.13685015405121534,17.703051601756705,T105N26+1GFR085,2.6,+1G (upright),Test Run 76
0.1372525579517067,17.703129421580954,T105N26+1GFR085,2.6,+1G (upright),Test Run 76
0.13757446608220134,17.704406582225452,T105N26+1GFR085,2.6,+1G (upright),Test Run 76
0.13757446608220134,17.705416714061453,T105N26+1GFR085,2.6,+1G (upright),Test Run 76
0.13757446608220134,17.703257595409077,T105N26+1GFR085,2.6,+1G (upright),Test Run 76
0.1380975386881834,17.705236660350455,T105N26+1GFR085,2.6,+1G (upright),Test Run 76
0.13801704291818664,17.705685268748955,T105N26+1GFR085,2.6,+1G (upright),Test Run 76
0.13801704291818664,17.70612929951058,T105N26+1GFR085,2.6,+1G (upright),Test Run 76
0.1384999425886788,17.70557998310433,T105N26+1GFR085,2.6,+1G (upright),Test Run 76
0.13878160283417096,17.70741256367083,T105N26+1GFR085,2.6,+1G (upright),Test Run 76
0.1389425194246641,17.70796188007708,T105N26+1GFR085,2.6,+1G (upright),Test Run 76
0.13938517121015379,17.709762417186454,T105N26+1GFR085,2.6,+1G (upright),Test Run 76
0.13938517121015379,17.70755447040908,T105N26+1GFR085,2.6,+1G (upright),Test Run 76
0.13942541909515624,17.708569179881703,T105N26+1GFR085,2.6,+1G (upright),Test Run 76
0.13998873958614075,17.709924160350454,T105N26+1GFR085,2.6,+1G (upright),Test Run 76
0.14014965617663372,17.70900252949108,T105N26+1GFR085,2.6,+1G (upright),Test Run 76
0.14035089560163366,17.70989822040908,T105N26+1GFR085,2.6,+1G (upright),Test Run 76
0.14035089560163366,17.710043178905202,T105N26+1GFR085,2.6,+1G (upright),Test Run 76
0.1407129766676181,17.712692104686454,T105N26+1GFR085,2.6,+1G (upright),Test Run 76
0.1407129766676181,17.710560451854327,T105N26+1GFR085,2.6,+1G (upright),Test Run 76
0.14107513268311117,17.712451015819205,T105N26+1GFR085,2.6,+1G (upright),Test Run 76
0.14107513268311117,17.713470302928577,T105N26+1GFR085,2.6,+1G (upright),Test Run 76
0.14115562845311191,17.713793789256705,T105N26+1GFR085,2.6,+1G (upright),Test Run 76
0.14143728869860409,17.715598904002828,T105N26+1GFR085,2.6,+1G (upright),Test Run 76
0.14183969259909548,17.71360000263558,T105N26+1GFR085,2.6,+1G (upright),Test Run 76
0.14167870105909397,17.71422713886608,T105N26+1GFR085,2.6,+1G (upright),Test Run 76
0.14167870105909397,17.712982021678577,T105N26+1GFR085,2.6,+1G (upright),Test Run 76
0.1421213528445878,17.715734707225455,T105N26+1GFR085,2.6,+1G (upright),Test Run 76
0.14236276520508154,17.715988003123954,T105N26+1GFR085,2.6,+1G (upright),Test Run 76
0.14260417756557542,17.714672695506703,T105N26+1GFR085,2.6,+1G (upright),Test Run 76
0.14260417756557542,17.71817458759658,T105N26+1GFR085,2.6,+1G (upright),Test Run 76
0.14296633358106436,17.717497097362205,T105N26+1GFR085,2.6,+1G (upright),Test Run 76
0.1430065814660668,17.717489467967702,T105N26+1GFR085,2.6,+1G (upright),Test Run 76
0.14336873748155973,17.717376552928577,T105N26+1GFR085,2.6,+1G (upright),Test Run 76
0.14361014984204962,17.71817763935433,T105N26+1GFR085,2.6,+1G (upright),Test Run 76
0.14361014984204962,17.718569790233328,T105N26+1GFR085,2.6,+1G (upright),Test Run 76
0.1438918100875418,17.719084011424705,T105N26+1GFR085,2.6,+1G (upright),Test Run 76
0.14437470975803407,17.717857204784078,T105N26+1GFR085,2.6,+1G (upright),Test Run 76
0.14437470975803407,17.71943648945208,T105N26+1GFR085,2.6,+1G (upright),Test Run 76
0.14481728659401924,17.72013076435433,T105N26+1GFR085,2.6,+1G (upright),Test Run 76
0.14481728659401924,17.720216213573078,T105N26+1GFR085,2.6,+1G (upright),Test Run 76
0.14509894683951544,17.720785366405202,T105N26+1GFR085,2.6,+1G (upright),Test Run 76
0.14525993837951306,17.72153457294808,T105N26+1GFR085,2.6,+1G (upright),Test Run 76
0.14578301098549912,17.720448147166827,T105N26+1GFR085,2.6,+1G (upright),Test Run 76
0.14578301098549912,17.722155605662955,T105N26+1GFR085,2.6,+1G (upright),Test Run 76
0.14570251521549824,17.72136062275283,T105N26+1GFR085,2.6,+1G (upright),Test Run 76
0.14630615854098972,17.723510586131702,T105N26+1GFR085,2.6,+1G (upright),Test Run 76
0.14638657936148194,17.721533047069205,T105N26+1GFR085,2.6,+1G (upright),Test Run 76
0.14662806667148434,17.72348922382708,T105N26+1GFR085,2.6,+1G (upright),Test Run 76
0.14662806667148434,17.722685085643455,T105N26+1GFR085,2.6,+1G (upright),Test Run 76
0.14703039562246706,17.72317947040908,T105N26+1GFR085,2.6,+1G (upright),Test Run 76
0.14703039562246706,17.72133163105358,T105N26+1GFR085,2.6,+1G (upright),Test Run 76
0.14735230375296168,17.723336635936455,T105N26+1GFR085,2.6,+1G (upright),Test Run 76
0.14735230375296168,17.723156582225453,T105N26+1GFR085,2.6,+1G (upright),Test Run 76
0.14751329529295934,17.724336086619953,T105N26+1GFR085,2.6,+1G (upright),Test Run 76
0.14771445976845476,17.72438338886608,T105N26+1GFR085,2.6,+1G (upright),Test Run 76
0.14831802814443756,17.724210964549705,T105N26+1GFR085,2.6,+1G (upright),Test Run 76
0.14823753237443682,17.724687038768455,T105N26+1GFR085,2.6,+1G (upright),Test Run 76
0.14823753237443682,17.722576748241078,T105N26+1GFR085,2.6,+1G (upright),Test Run 76
0.14863993627493222,17.724285732616078,T105N26+1GFR085,2.6,+1G (upright),Test Run 76
0.1488009278149297,17.723942409862204,T105N26+1GFR085,2.6,+1G (upright),Test Run 76
0.14896184440542284,17.72354568134658,T105N26+1GFR085,2.6,+1G (upright),Test Run 76
0.14896184440542284,17.723982082713704,T105N26+1GFR085,2.6,+1G (upright),Test Run 76
0.14948491701140876,17.725214992869955,T105N26+1GFR085,2.6,+1G (upright),Test Run 76
0.14956541278140964,17.724659572948077,T105N26+1GFR085,2.6,+1G (upright),Test Run 76
0.15016898115739247,17.725504909862202,T105N26+1GFR085,2.6,+1G (upright),Test Run 76
0.1502494769273932,17.72474959980358,T105N26+1GFR085,2.6,+1G (upright),Test Run 76
0.1502494769273932,17.724775539744954,T105N26+1GFR085,2.6,+1G (upright),Test Run 76
0.1504908892878871,17.726379238475452,T105N26+1GFR085,2.6,+1G (upright),Test Run 76
0.15081279741837758,17.725636135448077,T105N26+1GFR085,2.6,+1G (upright),Test Run 76
0.15089329318837846,17.725832973827078,T105N26+1GFR085,2.6,+1G (upright),Test Run 76
0.1513761179093621,17.728124843944205,T105N26+1GFR085,2.6,+1G (upright),Test Run 76
0.1513761179093621,17.72706435810433,T105N26+1GFR085,2.6,+1G (upright),Test Run 76
0.1513761179093621,17.725028835643453,T105N26+1GFR085,2.6,+1G (upright),Test Run 76
0.15185901757985423,17.727230678905205,T105N26+1GFR085,2.6,+1G (upright),Test Run 76
0.1521406778253464,17.72920516620983,T105N26+1GFR085,2.6,+1G (upright),Test Run 76
0.1521406778253464,17.729360805858327,T105N26+1GFR085,2.6,+1G (upright),Test Run 76
0.1521004299403481,17.72820876728408,T105N26+1GFR085,2.6,+1G (upright),Test Run 76
0.1527039983163349,17.728028713573078,T105N26+1GFR085,2.6,+1G (upright),Test Run 76
0.15278449408633166,17.728185879100455,T105N26+1GFR085,2.6,+1G (upright),Test Run 76
0.15290516279182634,17.727909695018454,T105N26+1GFR085,2.6,+1G (upright),Test Run 76
0.15290516279182634,17.727995144237205,T105N26+1GFR085,2.6,+1G (upright),Test Run 76
0.15338806246231848,17.729794155467705,T105N26+1GFR085,2.6,+1G (upright),Test Run 76
0.1534283103473169,17.726571499217705,T105N26+1GFR085,2.6,+1G (upright),Test Run 76
0.15391113506830453,17.727712856639577,T105N26+1GFR085,2.6,+1G (upright),Test Run 76
0.15391113506830453,17.72757705341683,T105N26+1GFR085,2.6,+1G (upright),Test Run 76
0.15403187872330373,17.726980434764577,T105N26+1GFR085,2.6,+1G (upright),Test Run 76
0.15423304319879516,17.72843154560433,T105N26+1GFR085,2.6,+1G (upright),Test Run 76
0.1547159428692873,17.72682174335833,T105N26+1GFR085,2.6,+1G (upright),Test Run 76
0.15475611580478124,17.72835830341683,T105N26+1GFR085,2.6,+1G (upright),Test Run 76
0.15475611580478124,17.726612697948077,T105N26+1GFR085,2.6,+1G (upright),Test Run 76
0.15519876759027493,17.727282558787955,T105N26+1GFR085,2.6,+1G (upright),Test Run 76
0.15535968418076804,17.727172695506702,T105N26+1GFR085,2.6,+1G (upright),Test Run 76
0.15552067572076556,17.727569424022327,T105N26+1GFR085,2.6,+1G (upright),Test Run 76
0.1560437483267516,17.727096401561454,T105N26+1GFR085,2.6,+1G (upright),Test Run 76
0.1560437483267516,17.72750381122933,T105N26+1GFR085,2.6,+1G (upright),Test Run 76
0.15600350044175315,17.72602828632708,T105N26+1GFR085,2.6,+1G (upright),Test Run 76
0.15660706881773598,17.72701705585833,T105N26+1GFR085,2.6,+1G (upright),Test Run 76
0.15668756458773686,17.72661727558483,T105N26+1GFR085,2.6,+1G (upright),Test Run 76
0.15668756458773686,17.725738369334827,T105N26+1GFR085,2.6,+1G (upright),Test Run 76
0.1569289769482306,17.72702468525283,T105N26+1GFR085,2.6,+1G (upright),Test Run 76
0.15733138084872197,17.727113186229328,T105N26+1GFR085,2.6,+1G (upright),Test Run 76
0.15741187661872288,17.727265774119953,T105N26+1GFR085,2.6,+1G (upright),Test Run 76
0.15789470133970648,17.726756130565327,T105N26+1GFR085,2.6,+1G (upright),Test Run 76
0.15789470133970648,17.72717879902233,T105N26+1GFR085,2.6,+1G (upright),Test Run 76
0.15801544499470568,17.726553188670827,T105N26+1GFR085,2.6,+1G (upright),Test Run 76
0.15825685735519943,17.725826870311455,T105N26+1GFR085,2.6,+1G (upright),Test Run 76
0.15869950914068925,17.72676070820208,T105N26+1GFR085,2.6,+1G (upright),Test Run 76
0.15869950914068925,17.726386867869955,T105N26+1GFR085,2.6,+1G (upright),Test Run 76
0.1587397570256917,17.725866543162955,T105N26+1GFR085,2.6,+1G (upright),Test Run 76
0.15930307751667608,17.72506240497933,T105N26+1GFR085,2.6,+1G (upright),Test Run 76
0.1594639941071692,17.72602676044808,T105N26+1GFR085,2.6,+1G (upright),Test Run 76
0.15978590223766367,17.72568496357308,T105N26+1GFR085,2.6,+1G (upright),Test Run 76
0.15978590223766367,17.725700222362203,T105N26+1GFR085,2.6,+1G (upright),Test Run 76
0.16014805825315276,17.725341640819202,T105N26+1GFR085,2.6,+1G (upright),Test Run 76
0.16014805825315276,17.72430251728408,T105N26+1GFR085,2.6,+1G (upright),Test Run 76
0.1606309579236449,17.724203335155202,T105N26+1GFR085,2.6,+1G (upright),Test Run 76
0.1606309579236449,17.724449001659078,T105N26+1GFR085,2.6,+1G (upright),Test Run 76
0.16095286605413953,17.724169765819205,T105N26+1GFR085,2.6,+1G (upright),Test Run 76
0.1610735347596302,17.72496169697158,T105N26+1GFR085,2.6,+1G (upright),Test Run 76
0.16155643443012233,17.727142177928577,T105N26+1GFR085,2.6,+1G (upright),Test Run 76
0.16151618654512404,17.724130092967705,T105N26+1GFR085,2.6,+1G (upright),Test Run 76
0.16151618654512404,17.72492812763558,T105N26+1GFR085,2.6,+1G (upright),Test Run 76
0.16203925915110995,17.72556289326058,T105N26+1GFR085,2.6,+1G (upright),Test Run 76
0.16216000280610915,17.724336086619953,T105N26+1GFR085,2.6,+1G (upright),Test Run 76
0.16236116728160058,17.72448562275283,T105N26+1GFR085,2.6,+1G (upright),Test Run 76
0.1628038190670944,17.72461532245983,T105N26+1GFR085,2.6,+1G (upright),Test Run 76
0.1628038190670944,17.72427810322158,T105N26+1GFR085,2.6,+1G (upright),Test Run 76
0.16288423988758663,17.72318404804583,T105N26+1GFR085,2.6,+1G (upright),Test Run 76
0.16332689167308045,17.724506985057452,T105N26+1GFR085,2.6,+1G (upright),Test Run 76
0.16348780826357345,17.722782741893454,T105N26+1GFR085,2.6,+1G (upright),Test Run 76
0.16348780826357345,17.723330532420828,T105N26+1GFR085,2.6,+1G (upright),Test Run 76
0.1636890476885734,17.72216170917858,T105N26+1GFR085,2.6,+1G (upright),Test Run 76
0.1641316245245587,17.722570644725455,T105N26+1GFR085,2.6,+1G (upright),Test Run 76
0.16421212029455545,17.721569668162953,T105N26+1GFR085,2.6,+1G (upright),Test Run 76
0.1646950199650476,17.720658718455955,T105N26+1GFR085,2.6,+1G (upright),Test Run 76
0.1646950199650476,17.720808254588704,T105N26+1GFR085,2.6,+1G (upright),Test Run 76
0.16489618444054302,17.722190700877828,T105N26+1GFR085,2.6,+1G (upright),Test Run 76
0.16509734891603445,17.720928799022328,T105N26+1GFR085,2.6,+1G (upright),Test Run 76
0.16549975281652585,17.72179549824108,T105N26+1GFR085,2.6,+1G (upright),Test Run 76
0.16549975281652585,17.72145064960833,T105N26+1GFR085,2.6,+1G (upright),Test Run 76
0.16562049647152505,17.722350918162952,T105N26+1GFR085,2.6,+1G (upright),Test Run 76
0.1661435690775111,17.72159560810433,T105N26+1GFR085,2.6,+1G (upright),Test Run 76
0.1662643127325103,17.722091518748954,T105N26+1GFR085,2.6,+1G (upright),Test Run 76
0.16646547720800572,17.719441067088702,T105N26+1GFR085,2.6,+1G (upright),Test Run 76
0.16646547720800572,17.718562160838705,T105N26+1GFR085,2.6,+1G (upright),Test Run 76
0.16690805404399103,17.718853603709828,T105N26+1GFR085,2.6,+1G (upright),Test Run 76
0.16698854981398778,17.718639980662953,T105N26+1GFR085,2.6,+1G (upright),Test Run 76
0.16747144948447992,17.718719326366077,T105N26+1GFR085,2.6,+1G (upright),Test Run 76
0.16747144948447992,17.71645644794808,T105N26+1GFR085,2.6,+1G (upright),Test Run 76
0.1675921181899746,17.716886745799705,T105N26+1GFR085,2.6,+1G (upright),Test Run 76
0.16783353055046835,17.71579421650283,T105N26+1GFR085,2.6,+1G (upright),Test Run 76
0.16811526574546518,17.717260586131705,T105N26+1GFR085,2.6,+1G (upright),Test Run 76
0.16827618233595817,17.71659225117083,T105N26+1GFR085,2.6,+1G (upright),Test Run 76
0.16827618233595817,17.715669094432453,T105N26+1GFR085,2.6,+1G (upright),Test Run 76
0.16875908200645043,17.71580642353408,T105N26+1GFR085,2.6,+1G (upright),Test Run 76
0.16896024648194588,17.717663418162953,T105N26+1GFR085,2.6,+1G (upright),Test Run 76
0.16928215461243637,17.715759121287952,T105N26+1GFR085,2.6,+1G (upright),Test Run 76
0.16972473144842168,17.715342556346577,T105N26+1GFR085,2.6,+1G (upright),Test Run 76
0.16972473144842168,17.714799343455955,T105N26+1GFR085,2.6,+1G (upright),Test Run 76
0.16984547510342088,17.713786159862202,T105N26+1GFR085,2.6,+1G (upright),Test Run 76
0.17040879559440925,17.713929592479328,T105N26+1GFR085,2.6,+1G (upright),Test Run 76
0.1706100350194052,17.71209548603408,T105N26+1GFR085,2.6,+1G (upright),Test Run 76
0.1706100350194052,17.711662136424703,T105N26+1GFR085,2.6,+1G (upright),Test Run 76
0.1707709516098983,17.711152492869953,T105N26+1GFR085,2.6,+1G (upright),Test Run 76
0.1711733555103937,17.712617336619953,T105N26+1GFR085,2.6,+1G (upright),Test Run 76
0.17133427210088667,17.712077175487202,T105N26+1GFR085,2.6,+1G (upright),Test Run 76
0.17169642811637575,17.71274703632708,T105N26+1GFR085,2.6,+1G (upright),Test Run 76
0.17169642811637575,17.711384426463702,T105N26+1GFR085,2.6,+1G (upright),Test Run 76
0.17209883201687115,17.712116848338702,T105N26+1GFR085,2.6,+1G (upright),Test Run 76
0.17238049226236332,17.709780727733328,T105N26+1GFR085,2.6,+1G (upright),Test Run 76
0.1727828961628547,17.708776699412955,T105N26+1GFR085,2.6,+1G (upright),Test Run 76
0.1727828961628547,17.709016262401203,T105N26+1GFR085,2.6,+1G (upright),Test Run 76
0.1729438127533477,17.70765975605358,T105N26+1GFR085,2.6,+1G (upright),Test Run 76
0.17338646453883752,17.708402859080955,T105N26+1GFR085,2.6,+1G (upright),Test Run 76
0.17358762901433294,17.706054531444202,T105N26+1GFR085,2.6,+1G (upright),Test Run 76
0.17386928925982512,17.706100307811454,T105N26+1GFR085,2.6,+1G (upright),Test Run 76
0.17386928925982512,17.70691512714733,T105N26+1GFR085,2.6,+1G (upright),Test Run 76
0.1742314452753182,17.706425320018454,T105N26+1GFR085,2.6,+1G (upright),Test Run 76
0.1743521889303174,17.704597317088705,T105N26+1GFR085,2.6,+1G (upright),Test Run 76
0.17483501365130102,17.704368435252828,T105N26+1GFR085,2.6,+1G (upright),Test Run 76
0.17483501365130102,17.70319198261608,T105N26+1GFR085,2.6,+1G (upright),Test Run 76
0.17503617812679645,17.703718410838704,T105N26+1GFR085,2.6,+1G (upright),Test Run 76
0.17527766543679485,17.703045498241078,T105N26+1GFR085,2.6,+1G (upright),Test Run 76
0.1755190777972886,17.702226101268455,T105N26+1GFR085,2.6,+1G (upright),Test Run 76
0.17576049015777845,17.70191787372933,T105N26+1GFR085,2.6,+1G (upright),Test Run 76
0.17576049015777845,17.702158962596577,T105N26+1GFR085,2.6,+1G (upright),Test Run 76
0.1762031419432723,17.700861965526205,T105N26+1GFR085,2.6,+1G (upright),Test Run 76
0.17636405853376527,17.701086269725455,T105N26+1GFR085,2.6,+1G (upright),Test Run 76
0.17660547089425915,17.70104354511608,T105N26+1GFR085,2.6,+1G (upright),Test Run 76
0.1768067103192591,17.70017379413958,T105N26+1GFR085,2.6,+1G (upright),Test Run 76
0.1768067103192591,17.697941433299704,T105N26+1GFR085,2.6,+1G (upright),Test Run 76
0.1770883705647513,17.69773086201058,T105N26+1GFR085,2.6,+1G (upright),Test Run 76
0.1775711952857349,17.69720290790908,T105N26+1GFR085,2.6,+1G (upright),Test Run 76
0.17765169105573564,17.697665249217703,T105N26+1GFR085,2.6,+1G (upright),Test Run 76
0.17765169105573564,17.696650539744955,T105N26+1GFR085,2.6,+1G (upright),Test Run 76
0.17789310341622952,17.697071682323077,T105N26+1GFR085,2.6,+1G (upright),Test Run 76
0.17841625097172012,17.696024929393452,T105N26+1GFR085,2.6,+1G (upright),Test Run 76
0.1785771675622131,17.69418777119033,T105N26+1GFR085,2.6,+1G (upright),Test Run 76
0.17897957146270446,17.695069729198078,T105N26+1GFR085,2.6,+1G (upright),Test Run 76
0.17897957146270446,17.695558010448078,T105N26+1GFR085,2.6,+1G (upright),Test Run 76
0.1792612317081968,17.693466030467704,T105N26+1GFR085,2.6,+1G (upright),Test Run 76
0.17946239618369222,17.693073879588702,T105N26+1GFR085,2.6,+1G (upright),Test Run 76
0.1797843043141827,17.691340481151205,T105N26+1GFR085,2.6,+1G (upright),Test Run 76
0.1797843043141827,17.693424831737204,T105N26+1GFR085,2.6,+1G (upright),Test Run 76
0.1800257166746766,17.691723476756703,T105N26+1GFR085,2.6,+1G (upright),Test Run 76
0.18034762480516722,17.689950405467705,T105N26+1GFR085,2.6,+1G (upright),Test Run 76
0.18058911211516562,17.689216457713705,T105N26+1GFR085,2.6,+1G (upright),Test Run 76
0.18087077236066182,17.689414821971578,T105N26+1GFR085,2.6,+1G (upright),Test Run 76
0.18087077236066182,17.690754543651202,T105N26+1GFR085,2.6,+1G (upright),Test Run 76
0.18135359708164542,17.688188015330955,T105N26+1GFR085,2.6,+1G (upright),Test Run 76
0.18139384496664387,17.688102566112203,T105N26+1GFR085,2.6,+1G (upright),Test Run 76
0.1819169175726298,17.685944973338703,T105N26+1GFR085,2.6,+1G (upright),Test Run 76
0.1821985778181221,17.685334621776203,T105N26+1GFR085,2.6,+1G (upright),Test Run 76
0.1821985778181221,17.685737453807455,T105N26+1GFR085,2.6,+1G (upright),Test Run 76
0.1824802380636143,17.683032070506705,T105N26+1GFR085,2.6,+1G (upright),Test Run 76
0.18288264196410967,17.685108791698077,T105N26+1GFR085,2.6,+1G (upright),Test Run 76
0.1831240543245994,17.682485805858327,T105N26+1GFR085,2.6,+1G (upright),Test Run 76
0.1831240543245994,17.68281539570208,T105N26+1GFR085,2.6,+1G (upright),Test Run 76
0.18364720188009415,17.682484279979327,T105N26+1GFR085,2.6,+1G (upright),Test Run 76
0.18372762270058637,17.681202541698077,T105N26+1GFR085,2.6,+1G (upright),Test Run 76
0.18413002660107775,17.680573879588703,T105N26+1GFR085,2.6,+1G (upright),Test Run 76
0.1843312660260777,17.680114590037952,T105N26+1GFR085,2.6,+1G (upright),Test Run 76
0.1843312660260777,17.678654323924704,T105N26+1GFR085,2.6,+1G (upright),Test Run 76
0.18465317415656832,17.67983688007708,T105N26+1GFR085,2.6,+1G (upright),Test Run 76
0.18513599887755594,17.676981960643452,T105N26+1GFR085,2.6,+1G (upright),Test Run 76
0.18525674253255514,17.677146755565328,T105N26+1GFR085,2.6,+1G (upright),Test Run 76
0.18525674253255514,17.676550136912955,T105N26+1GFR085,2.6,+1G (upright),Test Run 76
0.18549815489304888,17.67630447040908,T105N26+1GFR085,2.6,+1G (upright),Test Run 76
0.1859407317290342,17.674244533885577,T105N26+1GFR085,2.6,+1G (upright),Test Run 76
0.18602122749903494,17.673226772655205,T105N26+1GFR085,2.6,+1G (upright),Test Run 76
0.18658454799001944,17.673359524119952,T105N26+1GFR085,2.6,+1G (upright),Test Run 76
0.18658454799001944,17.673046718944203,T105N26+1GFR085,2.6,+1G (upright),Test Run 76
0.1866650437600202,17.672395168651203,T105N26+1GFR085,2.6,+1G (upright),Test Run 76
0.1870674476605116,17.66996902119033,T105N26+1GFR085,2.6,+1G (upright),Test Run 76
0.18742960367600467,17.66844314228408,T105N26+1GFR085,2.6,+1G (upright),Test Run 76
0.18742960367600467,17.669824062694204,T105N26+1GFR085,2.6,+1G (upright),Test Run 76
0.1876710160364944,17.66954940449108,T105N26+1GFR085,2.6,+1G (upright),Test Run 76
0.188153840757482,17.667115627635578,T105N26+1GFR085,2.6,+1G (upright),Test Run 76
0.18823433652747876,17.667449795116077,T105N26+1GFR085,2.6,+1G (upright),Test Run 76
0.18867698831297258,17.665592800487204,T105N26+1GFR085,2.6,+1G (upright),Test Run 76
0.18867698831297258,17.664919887889578,T105N26+1GFR085,2.6,+1G (upright),Test Run 76
0.189039069378957,17.66411727558483,T105N26+1GFR085,2.6,+1G (upright),Test Run 76
0.1892805566889594,17.66434157978408,T105N26+1GFR085,2.6,+1G (upright),Test Run 76
0.18960246481945003,17.663128506053578,T105N26+1GFR085,2.6,+1G (upright),Test Run 76
0.18960246481945003,17.665160976756702,T105N26+1GFR085,2.6,+1G (upright),Test Run 76
0.19000479377043689,17.661015163768454,T105N26+1GFR085,2.6,+1G (upright),Test Run 76
0.19008528954043763,17.660558925975455,T105N26+1GFR085,2.6,+1G (upright),Test Run 76
0.19064861003142214,17.66154616962783,T105N26+1GFR085,2.6,+1G (upright),Test Run 76
0.19064861003142214,17.65871871601458,T105N26+1GFR085,2.6,+1G (upright),Test Run 76
0.19064861003142214,17.65696090351458,T105N26+1GFR085,2.6,+1G (upright),Test Run 76
0.19117175758691274,17.656046902049702,T105N26+1GFR085,2.6,+1G (upright),Test Run 76
0.19141316994740645,17.653632961619955,T105N26+1GFR085,2.6,+1G (upright),Test Run 76
0.1916143344228979,17.65399764667858,T105N26+1GFR085,2.6,+1G (upright),Test Run 76
0.1916143344228979,17.653942715037953,T105N26+1GFR085,2.6,+1G (upright),Test Run 76
0.19213748197838848,17.65231002460833,T105N26+1GFR085,2.6,+1G (upright),Test Run 76
0.19217765491388242,17.65079482685433,T105N26+1GFR085,2.6,+1G (upright),Test Run 76
0.19262030669937624,17.65129226337783,T105N26+1GFR085,2.6,+1G (upright),Test Run 76
0.19298246271486916,17.649860988963702,T105N26+1GFR085,2.6,+1G (upright),Test Run 76
0.19298246271486916,17.649377285350454,T105N26+1GFR085,2.6,+1G (upright),Test Run 76
0.19298246271486916,17.649008022655202,T105N26+1GFR085,2.6,+1G (upright),Test Run 76
0.19350553532085524,17.64922469745983,T105N26+1GFR085,2.6,+1G (upright),Test Run 76
0.19370669979634667,17.645550381053578,T105N26+1GFR085,2.6,+1G (upright),Test Run 76
0.19370669979634667,17.644767605174703,T105N26+1GFR085,2.6,+1G (upright),Test Run 76
0.1940688558118396,17.643807827342705,T105N26+1GFR085,2.6,+1G (upright),Test Run 76
0.19447125971233098,17.642153774608328,T105N26+1GFR085,2.6,+1G (upright),Test Run 76
0.19463225125233263,17.640536342967703,T105N26+1GFR085,2.6,+1G (upright),Test Run 76
0.19519557174331698,17.639604030955955,T105N26+1GFR085,2.6,+1G (upright),Test Run 76
0.19519557174331698,17.63932174335833,T105N26+1GFR085,2.6,+1G (upright),Test Run 76
0.19523581962831543,17.638679348338705,T105N26+1GFR085,2.6,+1G (upright),Test Run 76
0.1957991401192998,17.63667281757708,T105N26+1GFR085,2.6,+1G (upright),Test Run 76
0.19604055247979368,17.637226711619952,T105N26+1GFR085,2.6,+1G (upright),Test Run 76
0.19612104824979443,17.63541549335833,T105N26+1GFR085,2.6,+1G (upright),Test Run 76
0.19612104824979443,17.636237942088705,T105N26+1GFR085,2.6,+1G (upright),Test Run 76
0.19660387297077805,17.63431533466683,T105N26+1GFR085,2.6,+1G (upright),Test Run 76
0.19668436874077894,17.632014309276205,T105N26+1GFR085,2.6,+1G (upright),Test Run 76
0.1970867726412703,17.631539760936455,T105N26+1GFR085,2.6,+1G (upright),Test Run 76
0.1970867726412703,17.630749355662953,T105N26+1GFR085,2.6,+1G (upright),Test Run 76
0.19740868077176496,17.62965682636608,T105N26+1GFR085,2.6,+1G (upright),Test Run 76
0.19756959736225793,17.628161465037955,T105N26+1GFR085,2.6,+1G (upright),Test Run 76
0.19801224914774776,17.627339016307452,T105N26+1GFR085,2.6,+1G (upright),Test Run 76
0.19821341362324318,17.626025234569205,T105N26+1GFR085,2.6,+1G (upright),Test Run 76
0.19821341362324318,17.62435439716683,T105N26+1GFR085,2.6,+1G (upright),Test Run 76
0.1987364862292251,17.625617824901205,T105N26+1GFR085,2.6,+1G (upright),Test Run 76
0.19901814647471744,17.623266445506705,T105N26+1GFR085,2.6,+1G (upright),Test Run 76
0.19925963378471984,17.623170315135578,T105N26+1GFR085,2.6,+1G (upright),Test Run 76
0.19925963378471984,17.62184127460833,T105N26+1GFR085,2.6,+1G (upright),Test Run 76
0.19978270639070575,17.619273220409077,T105N26+1GFR085,2.6,+1G (upright),Test Run 76
0.20014486240619483,17.617626797069203,T105N26+1GFR085,2.6,+1G (upright),Test Run 76
0.2003057789966878,17.618229519237204,T105N26+1GFR085,2.6,+1G (upright),Test Run 76
0.2003057789966878,17.617738186229328,T105N26+1GFR085,2.6,+1G (upright),Test Run 76
0.2008289265521824,17.61695693622933,T105N26+1GFR085,2.6,+1G (upright),Test Run 76
0.2009898431426755,17.614547573436454,T105N26+1GFR085,2.6,+1G (upright),Test Run 76
0.20135199915816845,17.615031277049702,T105N26+1GFR085,2.6,+1G (upright),Test Run 76
0.20191531964915282,17.613793789256704,T105N26+1GFR085,2.6,+1G (upright),Test Run 76
0.20191531964915282,17.611877285350452,T105N26+1GFR085,2.6,+1G (upright),Test Run 76
0.2019958154191497,17.610760341991078,T105N26+1GFR085,2.6,+1G (upright),Test Run 76
0.20235797143464265,17.609550320018453,T105N26+1GFR085,2.6,+1G (upright),Test Run 76
0.20243839225513888,17.606197964061455,T105N26+1GFR085,2.6,+1G (upright),Test Run 76
0.20243839225513888,17.60740798603408,T105N26+1GFR085,2.6,+1G (upright),Test Run 76
0.2027603003856295,17.607453762401203,T105N26+1GFR085,2.6,+1G (upright),Test Run 76
0.20320295217112333,17.604572903026202,T105N26+1GFR085,2.6,+1G (upright),Test Run 76
0.20340411664661479,17.604020534862205,T105N26+1GFR085,2.6,+1G (upright),Test Run 76
0.20380652054710616,17.60349410663958,T105N26+1GFR085,2.6,+1G (upright),Test Run 76
0.20380652054710616,17.60215896259658,T105N26+1GFR085,2.6,+1G (upright),Test Run 76
0.2038467684321086,17.600436245311453,T105N26+1GFR085,2.6,+1G (upright),Test Run 76
0.2043295931530922,17.59869979511608,T105N26+1GFR085,2.6,+1G (upright),Test Run 76
0.20481249282358435,17.596853481639577,T105N26+1GFR085,2.6,+1G (upright),Test Run 76
0.2048929885935851,17.594807278026202,T105N26+1GFR085,2.6,+1G (upright),Test Run 76
0.2048929885935851,17.594512783397327,T105N26+1GFR085,2.6,+1G (upright),Test Run 76
0.2053355654295704,17.59429763447158,T105N26+1GFR085,2.6,+1G (upright),Test Run 76
0.20565747356006103,17.590809475291827,T105N26+1GFR085,2.6,+1G (upright),Test Run 76
0.20601962957555398,17.59072555195208,T105N26+1GFR085,2.6,+1G (upright),Test Run 76
0.20601962957555398,17.58945144306533,T105N26+1GFR085,2.6,+1G (upright),Test Run 76
0.2065024542965416,17.58863814960833,T105N26+1GFR085,2.6,+1G (upright),Test Run 76
0.20666344583653923,17.587982021678577,T105N26+1GFR085,2.6,+1G (upright),Test Run 76
0.20698535396702986,17.58537429462783,T105N26+1GFR085,2.6,+1G (upright),Test Run 76
0.2072267663275236,17.584617458690328,T105N26+1GFR085,2.6,+1G (upright),Test Run 76
0.2072267663275236,17.585085903514578,T105N26+1GFR085,2.6,+1G (upright),Test Run 76
0.20746817868801748,17.581664883006702,T105N26+1GFR085,2.6,+1G (upright),Test Run 76
0.2079108304735113,17.57993301044808,T105N26+1GFR085,2.6,+1G (upright),Test Run 76
0.2082327386040018,17.580012356151205,T105N26+1GFR085,2.6,+1G (upright),Test Run 76
0.2082327386040018,17.579638515819205,T105N26+1GFR085,2.6,+1G (upright),Test Run 76
0.2086351425044933,17.578359829295827,T105N26+1GFR085,2.6,+1G (upright),Test Run 76
0.20899722357048173,17.577682339061454,T105N26+1GFR085,2.6,+1G (upright),Test Run 76
0.20935937958597067,17.575684963573078,T105N26+1GFR085,2.6,+1G (upright),Test Run 76
0.20984227925646295,17.574893032420828,T105N26+1GFR085,2.6,+1G (upright),Test Run 76
0.20984227925646295,17.573840175975455,T105N26+1GFR085,2.6,+1G (upright),Test Run 76
0.20996294796195747,17.571150051463704,T105N26+1GFR085,2.6,+1G (upright),Test Run 76
0.21040559974745132,17.570014797557455,T105N26+1GFR085,2.6,+1G (upright),Test Run 76
0.21060676422294275,17.570730434764577,T105N26+1GFR085,2.6,+1G (upright),Test Run 76
0.21060676422294275,17.56717818867083,T105N26+1GFR085,2.6,+1G (upright),Test Run 76
0.21084817658343663,17.565737758983328,T105N26+1GFR085,2.6,+1G (upright),Test Run 76
0.21133107625392875,17.565418850291827,T105N26+1GFR085,2.6,+1G (upright),Test Run 76
0.21169323226941783,17.56506942402233,T105N26+1GFR085,2.6,+1G (upright),Test Run 76
0.21205538828491077,17.562907253612202,T105N26+1GFR085,2.6,+1G (upright),Test Run 76
0.21205538828491077,17.559411465037954,T105N26+1GFR085,2.6,+1G (upright),Test Run 76
0.21233704853040294,17.56050399433483,T105N26+1GFR085,2.6,+1G (upright),Test Run 76
0.21265895666089757,17.557018886912953,T105N26+1GFR085,2.6,+1G (upright),Test Run 76
0.21290036902139145,17.556225429881703,T105N26+1GFR085,2.6,+1G (upright),Test Run 76
0.21322227715188208,17.554199062694202,T105N26+1GFR085,2.6,+1G (upright),Test Run 76
0.21322227715188208,17.552218471873953,T105N26+1GFR085,2.6,+1G (upright),Test Run 76
0.213745349757868,17.55184463154183,T105N26+1GFR085,2.6,+1G (upright),Test Run 76
0.2138660934128672,17.551757656444202,T105N26+1GFR085,2.6,+1G (upright),Test Run 76
0.2143086702488525,17.550329433787955,T105N26+1GFR085,2.6,+1G (upright),Test Run 76
0.2143086702488525,17.549297939647328,T105N26+1GFR085,2.6,+1G (upright),Test Run 76
0.21475132203434633,17.546032558787953,T105N26+1GFR085,2.6,+1G (upright),Test Run 76
0.21495248650983778,17.545434414256704,T105N26+1GFR085,2.6,+1G (upright),Test Run 76
0.21551588195033067,17.543731533397327,T105N26+1GFR085,2.6,+1G (upright),Test Run 76
0.21551588195033067,17.540617214549705,T105N26+1GFR085,2.6,+1G (upright),Test Run 76
0.21591821090131352,17.54078963886608,T105N26+1GFR085,2.6,+1G (upright),Test Run 76
0.21607920244131515,17.538131557811454,T105N26+1GFR085,2.6,+1G (upright),Test Run 76
0.21640111057180564,17.53722518574108,T105N26+1GFR085,2.6,+1G (upright),Test Run 76
0.21640111057180564,17.535543667186452,T105N26+1GFR085,2.6,+1G (upright),Test Run 76
0.2168839352927934,17.534676967967705,T105N26+1GFR085,2.6,+1G (upright),Test Run 76
0.2172058434232839,17.53411239277233,T105N26+1GFR085,2.6,+1G (upright),Test Run 76
0.21744725578377777,17.532633816112202,T105N26+1GFR085,2.6,+1G (upright),Test Run 76
0.21744725578377777,17.52951491962783,T105N26+1GFR085,2.6,+1G (upright),Test Run 76
0.21797040333926834,17.529000698436455,T105N26+1GFR085,2.6,+1G (upright),Test Run 76
0.21821181569976222,17.526444851268455,T105N26+1GFR085,2.6,+1G (upright),Test Run 76
0.21857397171525517,17.527549587596578,T105N26+1GFR085,2.6,+1G (upright),Test Run 76
0.21881538407574905,17.523966823924702,T105N26+1GFR085,2.6,+1G (upright),Test Run 76
0.21881538407574905,17.523345791209827,T105N26+1GFR085,2.6,+1G (upright),Test Run 76
0.21913729220623968,17.522250210155203,T105N26+1GFR085,2.6,+1G (upright),Test Run 76
0.21957986904222485,17.518414150584828,T105N26+1GFR085,2.6,+1G (upright),Test Run 76
0.2196603648122256,17.519454799998954,T105N26+1GFR085,2.6,+1G (upright),Test Run 76
0.2196603648122256,17.515698086131703,T105N26+1GFR085,2.6,+1G (upright),Test Run 76
0.22006276871271696,17.515043484080955,T105N26+1GFR085,2.6,+1G (upright),Test Run 76
0.22042492472821004,17.513082729686452,T105N26+1GFR085,2.6,+1G (upright),Test Run 76
0.22074683285870067,17.511405788768453,T105N26+1GFR085,2.6,+1G (upright),Test Run 76
0.22118940969468984,17.51079696308483,T105N26+1GFR085,2.6,+1G (upright),Test Run 76
0.22118940969468984,17.50766738544808,T105N26+1GFR085,2.6,+1G (upright),Test Run 76
0.2213504012346875,17.506904445994955,T105N26+1GFR085,2.6,+1G (upright),Test Run 76
0.22179297807067266,17.505741726268454,T105N26+1GFR085,2.6,+1G (upright),Test Run 76
0.22215513408616575,17.503491054881703,T105N26+1GFR085,2.6,+1G (upright),Test Run 76
0.22215513408616575,17.50209334980358,T105N26+1GFR085,2.6,+1G (upright),Test Run 76
0.22243679433165792,17.501057278026202,T105N26+1GFR085,2.6,+1G (upright),Test Run 76
0.2229599418871485,17.50086806904183,T105N26+1GFR085,2.6,+1G (upright),Test Run 76
0.22328185001764314,17.497131191600452,T105N26+1GFR085,2.6,+1G (upright),Test Run 76
0.22360375814813377,17.495783840526205,T105N26+1GFR085,2.6,+1G (upright),Test Run 76
0.22360375814813377,17.49378951679583,T105N26+1GFR085,2.6,+1G (upright),Test Run 76
0.22404633498411894,17.49406570087783,T105N26+1GFR085,2.6,+1G (upright),Test Run 76
0.22424749945961436,17.49067672382708,T105N26+1GFR085,2.6,+1G (upright),Test Run 76
0.2248108949001034,17.491511379588705,T105N26+1GFR085,2.6,+1G (upright),Test Run 76
0.2248108949001034,17.488383327830952,T105N26+1GFR085,2.6,+1G (upright),Test Run 76
0.22505230726059727,17.486167751659078,T105N26+1GFR085,2.6,+1G (upright),Test Run 76
0.225293719621091,17.484748684276205,T105N26+1GFR085,2.6,+1G (upright),Test Run 76
0.22577661929158327,17.482270656932453,T105N26+1GFR085,2.6,+1G (upright),Test Run 76
0.22577661929158327,17.481243740428578,T105N26+1GFR085,2.6,+1G (upright),Test Run 76
0.2261387003575677,17.478195034373954,T105N26+1GFR085,2.6,+1G (upright),Test Run 76
0.22642043555256838,17.476852260936454,T105N26+1GFR085,2.6,+1G (upright),Test Run 76
0.226903260273552,17.476286159862205,T105N26+1GFR085,2.6,+1G (upright),Test Run 76
0.226903260273552,17.47479079853408,T105N26+1GFR085,2.6,+1G (upright),Test Run 76
0.22722516840404663,17.47353652607308,T105N26+1GFR085,2.6,+1G (upright),Test Run 76
0.22758732441953972,17.471426235545827,T105N26+1GFR085,2.6,+1G (upright),Test Run 76
0.22819089279552252,17.467648159373955,T105N26+1GFR085,2.6,+1G (upright),Test Run 76
0.22819089279552252,17.467072903026203,T105N26+1GFR085,2.6,+1G (upright),Test Run 76
0.22839205727101394,17.46503280292858,T105N26+1GFR085,2.6,+1G (upright),Test Run 76
0.22875421328650689,17.46490310322158,T105N26+1GFR085,2.6,+1G (upright),Test Run 76
0.22911636930199997,17.461367641795828,T105N26+1GFR085,2.6,+1G (upright),Test Run 76
0.22911636930199997,17.459347378123955,T105N26+1GFR085,2.6,+1G (upright),Test Run 76
0.22955894613798514,17.45646041523333,T105N26+1GFR085,2.6,+1G (upright),Test Run 76
0.22976018556298508,17.455602871287955,T105N26+1GFR085,2.6,+1G (upright),Test Run 76
0.2302027623989704,17.454557644237205,T105N26+1GFR085,2.6,+1G (upright),Test Run 76
0.2302027623989704,17.451974331248955,T105N26+1GFR085,2.6,+1G (upright),Test Run 76
0.2304844226444626,17.450889431346578,T105N26+1GFR085,2.6,+1G (upright),Test Run 76
0.2308063307749572,17.44909499775283,T105N26+1GFR085,2.6,+1G (upright),Test Run 76
0.23120873467544859,17.446761928905204,T105N26+1GFR085,2.6,+1G (upright),Test Run 76
0.23145014703594247,17.445524441112205,T105N26+1GFR085,2.6,+1G (upright),Test Run 76
0.23145014703594247,17.442037807811452,T105N26+1GFR085,2.6,+1G (upright),Test Run 76
0.23201354247643136,17.441963039744955,T105N26+1GFR085,2.6,+1G (upright),Test Run 76
0.23229520272192367,17.438500820506704,T105N26+1GFR085,2.6,+1G (upright),Test Run 76
0.23269753167291055,17.436646877635578,T105N26+1GFR085,2.6,+1G (upright),Test Run 76
0.23269753167291055,17.43504470478408,T105N26+1GFR085,2.6,+1G (upright),Test Run 76
0.23305968768840346,17.43473952900283,T105N26+1GFR085,2.6,+1G (upright),Test Run 76
0.2335023394738973,17.431664883006704,T105N26+1GFR085,2.6,+1G (upright),Test Run 76
0.23390474337438869,17.42897323261608,T105N26+1GFR085,2.6,+1G (upright),Test Run 76
0.23390474337438869,17.428733669627828,T105N26+1GFR085,2.6,+1G (upright),Test Run 76
0.2342668244403731,17.425742946971578,T105N26+1GFR085,2.6,+1G (upright),Test Run 76
0.23454848468586528,17.42359908710833,T105N26+1GFR085,2.6,+1G (upright),Test Run 76
0.23495088858635665,17.420014797557453,T105N26+1GFR085,2.6,+1G (upright),Test Run 76
0.2353532924868522,17.420443569530203,T105N26+1GFR085,2.6,+1G (upright),Test Run 76
0.2353532924868522,17.418336330760578,T105N26+1GFR085,2.6,+1G (upright),Test Run 76
0.23567520061734268,17.416085659373955,T105N26+1GFR085,2.6,+1G (upright),Test Run 76
0.23619827322332873,17.415450893748954,T105N26+1GFR085,2.6,+1G (upright),Test Run 76
0.23627876899332964,17.41219619404183,T105N26+1GFR085,2.6,+1G (upright),Test Run 76
0.23627876899332964,17.41103805195208,T105N26+1GFR085,2.6,+1G (upright),Test Run 76
0.23680184159931555,17.409667812694202,T105N26+1GFR085,2.6,+1G (upright),Test Run 76
0.23708350184480786,17.408007656444205,T105N26+1GFR085,2.6,+1G (upright),Test Run 76
0.23740540997529835,17.404226528514577,T105N26+1GFR085,2.6,+1G (upright),Test Run 76
0.23740540997529835,17.402328335155204,T105N26+1GFR085,2.6,+1G (upright),Test Run 76
0.23776756599079144,17.401621853221577,T105N26+1GFR085,2.6,+1G (upright),Test Run 76
0.23821021777628526,17.400279079784077,T105N26+1GFR085,2.6,+1G (upright),Test Run 76
0.238451630136775,17.396618496287953,T105N26+1GFR085,2.6,+1G (upright),Test Run 76
0.238451630136775,17.39574569355358,T105N26+1GFR085,2.6,+1G (upright),Test Run 76
0.23909544639776026,17.393870388377827,T105N26+1GFR085,2.6,+1G (upright),Test Run 76
0.23949785029825163,17.390159450877828,T105N26+1GFR085,2.6,+1G (upright),Test Run 76
0.23969901477374708,17.388813625682452,T105N26+1GFR085,2.6,+1G (upright),Test Run 76
0.23969901477374708,17.387873684276205,T105N26+1GFR085,2.6,+1G (upright),Test Run 76
0.24006117078924016,17.38519118915908,T105N26+1GFR085,2.6,+1G (upright),Test Run 76
0.24050374762522533,17.383097683299702,T105N26+1GFR085,2.6,+1G (upright),Test Run 76
0.2407854078707175,17.38137344013558,T105N26+1GFR085,2.6,+1G (upright),Test Run 76
0.2407854078707175,17.379783474315328,T105N26+1GFR085,2.6,+1G (upright),Test Run 76
0.24134880331121053,17.377676235545827,T105N26+1GFR085,2.6,+1G (upright),Test Run 76
0.24167071144170116,17.376629482616078,T105N26+1GFR085,2.6,+1G (upright),Test Run 76
0.24223403193268553,17.372488247264577,T105N26+1GFR085,2.6,+1G (upright),Test Run 76
0.24255594006318015,17.370910488475452,T105N26+1GFR085,2.6,+1G (upright),Test Run 76
0.24255594006318015,17.36797927509658,T105N26+1GFR085,2.6,+1G (upright),Test Run 76
0.24275710453867158,17.36678756367083,T105N26+1GFR085,2.6,+1G (upright),Test Run 76
0.24311926055416452,17.362417446483327,T105N26+1GFR085,2.6,+1G (upright),Test Run 76
0.24356191233965435,17.362304531444202,T105N26+1GFR085,2.6,+1G (upright),Test Run 76
0.24356191233965435,17.360075222362205,T105N26+1GFR085,2.6,+1G (upright),Test Run 76
0.24380332470014823,17.356284939159078,T105N26+1GFR085,2.6,+1G (upright),Test Run 76
0.24420565365113509,17.354813991893455,T105N26+1GFR085,2.6,+1G (upright),Test Run 76
0.24476904909162797,17.352218471873954,T105N26+1GFR085,2.6,+1G (upright),Test Run 76
0.24476904909162797,17.347637783397328,T105N26+1GFR085,2.6,+1G (upright),Test Run 76
0.24501046145211786,17.346740566600452,T105N26+1GFR085,2.6,+1G (upright),Test Run 76
0.24545303828810303,17.34504989277233,T105N26+1GFR085,2.6,+1G (upright),Test Run 76
0.24577494641859765,17.343185268748954,T105N26+1GFR085,2.6,+1G (upright),Test Run 76
0.24617735031908902,17.339550625194203,T105N26+1GFR085,2.6,+1G (upright),Test Run 76
0.24617735031908902,17.33750289570208,T105N26+1GFR085,2.6,+1G (upright),Test Run 76
0.2466602499895813,17.334174953807455,T105N26+1GFR085,2.6,+1G (upright),Test Run 76
