Repository: schandel33/gitrep

# Nozzle Tensile Test Analysis

Stress-vs-strain analysis of tensile pulls across 4 nozzle sizes (0.6, 1.4,
2.2, 2.6 mm) x 2 print-gravity orientations (+1G upright / -1G inverted),
printed at 105 C with a 0.85 flow ratio.

## Data-quality issues found and how they're handled

1. **Load-cell zero offset.** 10 of 17 runs record small negative Load
   values for the first handful of samples (up to ~180, always <0.5% of the
   file) before the crosshead starts moving — load-cell noise around zero,
   not real load. The script computes the mean Load over all
   pre-motion samples (`Crosshead < crosshead_zero_threshold_mm`) and
   subtracts it from the whole run.
2.

File: nozzle_tensile_analysis/analysis_output/all_curves_tidy.csv (part 120 of 151)
Strain,Stress_MPa,condition,nozzle_mm,gravity,run
0.24698215812007193,17.333689724315327,T105N26+1GFR085,2.6,+1G (upright),Test Run 76
0.24746498284105956,17.330573879588705,T105N26+1GFR085,2.6,+1G (upright),Test Run 76
0.24746498284105956,17.327812038768453,T105N26+1GFR085,2.6,+1G (upright),Test Run 76
0.2477063952015533,17.32528213154183,T105N26+1GFR085,2.6,+1G (upright),Test Run 76
0.24818929487204555,17.322123562205952,T105N26+1GFR085,2.6,+1G (upright),Test Run 76
0.24863187170803072,17.31918014179583,T105N26+1GFR085,2.6,+1G (upright),Test Run 76
0.24891353195352306,17.318830715526204,T105N26+1GFR085,2.6,+1G (upright),Test Run 76
0.24891353195352306,17.317223965037954,T105N26+1GFR085,2.6,+1G (upright),Test Run 76
0.24931593585401443,17.31391891132708,T105N26+1GFR085,2.6,+1G (upright),Test Run 76
0.2497183397545058,17.312612758983327,T105N26+1GFR085,2.6,+1G (upright),Test Run 76
0.249999999999998,17.30853103290908,T105N26+1GFR085,2.6,+1G (upright),Test Run 76
0.249999999999998,17.30798171650283,T105N26+1GFR085,2.6,+1G (upright),Test Run 76
0.25052307260598405,17.30515273701058,T105N26+1GFR085,2.6,+1G (upright),Test Run 76
0.2510059722764762,17.302929531444203,T105N26+1GFR085,2.6,+1G (upright),Test Run 76
0.2511668888669692,17.300512539256705,T105N26+1GFR085,2.6,+1G (upright),Test Run 76
0.2511668888669692,17.29586318622933,T105N26+1GFR085,2.6,+1G (upright),Test Run 76
0.2517302093579537,17.294616543162952,T105N26+1GFR085,2.6,+1G (upright),Test Run 76
0.25209236537344665,17.29420302997933,T105N26+1GFR085,2.6,+1G (upright),Test Run 76
0.25241427350394124,17.290255581248953,T105N26+1GFR085,2.6,+1G (upright),Test Run 76
0.25241427350394124,17.288766323436455,T105N26+1GFR085,2.6,+1G (upright),Test Run 76
0.2527764295194303,17.285229336131703,T105N26+1GFR085,2.6,+1G (upright),Test Run 76
0.25321908130492415,17.283447109569202,T105N26+1GFR085,2.6,+1G (upright),Test Run 76
0.25321908130492415,17.282166897166828,T105N26+1GFR085,2.6,+1G (upright),Test Run 76
0.25350074155041635,17.276960598338704,T105N26+1GFR085,2.6,+1G (upright),Test Run 76
0.2540238141564024,17.276438747752827,T105N26+1GFR085,2.6,+1G (upright),Test Run 76
0.2544664659418961,17.272910915721578,T105N26+1GFR085,2.6,+1G (upright),Test Run 76
0.25470787830238595,17.27115768085833,T105N26+1GFR085,2.6,+1G (upright),Test Run 76
0.25470787830238595,17.267574917186455,T105N26+1GFR085,2.6,+1G (upright),Test Run 76
0.2551102072533728,17.265600429881705,T105N26+1GFR085,2.6,+1G (upright),Test Run 76
0.25555285903886665,17.26295302997933,T105N26+1GFR085,2.6,+1G (upright),Test Run 76
0.25595526293935805,17.26012557636608,T105N26+1GFR085,2.6,+1G (upright),Test Run 76
0.25595526293935805,17.258137356151202,T105N26+1GFR085,2.6,+1G (upright),Test Run 76
0.25643808766034165,17.256474148143454,T105N26+1GFR085,2.6,+1G (upright),Test Run 76
0.25684049156083305,17.251779018748955,T105N26+1GFR085,2.6,+1G (upright),Test Run 76
0.2572428954613284,17.250834499705952,T105N26+1GFR085,2.6,+1G (upright),Test Run 76
0.2575245557068206,17.24590896259658,T105N26+1GFR085,2.6,+1G (upright),Test Run 76
0.2575245557068206,17.243858181346578,T105N26+1GFR085,2.6,+1G (upright),Test Run 76
0.25796720749231045,17.241500698436454,T105N26+1GFR085,2.6,+1G (upright),Test Run 76
0.25845003221329804,17.238448940623954,T105N26+1GFR085,2.6,+1G (upright),Test Run 76
0.25873169245879024,17.235453640330952,T105N26+1GFR085,2.6,+1G (upright),Test Run 76
0.2591340214097771,17.23306716572158,T105N26+1GFR085,2.6,+1G (upright),Test Run 76
0.2591340214097771,17.230953823436455,T105N26+1GFR085,2.6,+1G (upright),Test Run 76
0.25953650025977315,17.230256496776203,T105N26+1GFR085,2.6,+1G (upright),Test Run 76
0.25993882921076,17.22426131855358,T105N26+1GFR085,2.6,+1G (upright),Test Run 76
0.2603814809962537,17.22145370136608,T105N26+1GFR085,2.6,+1G (upright),Test Run 76
0.2603814809962537,17.21872390400283,T105N26+1GFR085,2.6,+1G (upright),Test Run 76
0.26078380994723654,17.216746364940327,T105N26+1GFR085,2.6,+1G (upright),Test Run 76
0.26122646173273034,17.212351833690327,T105N26+1GFR085,2.6,+1G (upright),Test Run 76
0.261709286453714,17.211367641795828,T105N26+1GFR085,2.6,+1G (upright),Test Run 76
0.261709286453714,17.207653652537953,T105N26+1GFR085,2.6,+1G (upright),Test Run 76
0.26187027799371565,17.204051052440327,T105N26+1GFR085,2.6,+1G (upright),Test Run 76
0.2622726069447025,17.203063808787952,T105N26+1GFR085,2.6,+1G (upright),Test Run 76
0.2626750857946984,17.199674831737205,T105N26+1GFR085,2.6,+1G (upright),Test Run 76
0.2629567460401906,17.198040615428578,T105N26+1GFR085,2.6,+1G (upright),Test Run 76
0.2629567460401906,17.193551479686455,T105N26+1GFR085,2.6,+1G (upright),Test Run 76
0.2634797436966721,17.189985500682454,T105N26+1GFR085,2.6,+1G (upright),Test Run 76
0.2637212310066705,17.187164150584827,T105N26+1GFR085,2.6,+1G (upright),Test Run 76
0.26424437856216093,17.183561550487205,T105N26+1GFR085,2.6,+1G (upright),Test Run 76
0.26424437856216093,17.180300747264578,T105N26+1GFR085,2.6,+1G (upright),Test Run 76
0.26468688044864175,17.178518520702077,T105N26+1GFR085,2.6,+1G (upright),Test Run 76
0.2650490364641347,17.17635635029183,T105N26+1GFR085,2.6,+1G (upright),Test Run 76
0.2654515153141307,17.173176418651202,T105N26+1GFR085,2.6,+1G (upright),Test Run 76
0.2654515153141307,17.16977828632708,T105N26+1GFR085,2.6,+1G (upright),Test Run 76
0.26597451297061214,17.16524795185433,T105N26+1GFR085,2.6,+1G (upright),Test Run 76
0.2662561732161043,17.16333602558483,T105N26+1GFR085,2.6,+1G (upright),Test Run 76
0.2667391478361011,17.160836635936455,T105N26+1GFR085,2.6,+1G (upright),Test Run 76
0.2667391478361011,17.159058987010578,T105N26+1GFR085,2.6,+1G (upright),Test Run 76
0.26718164972258174,17.154752956737205,T105N26+1GFR085,2.6,+1G (upright),Test Run 76
0.26746330996807405,17.149662624705954,T105N26+1GFR085,2.6,+1G (upright),Test Run 76
0.26794628458807074,17.148823391307452,T105N26+1GFR085,2.6,+1G (upright),Test Run 76
0.26794628458807074,17.145077358592705,T105N26+1GFR085,2.6,+1G (upright),Test Run 76
0.26826811776905685,17.140766750682452,T105N26+1GFR085,2.6,+1G (upright),Test Run 76
0.2688314382600452,17.137447964061455,T105N26+1GFR085,2.6,+1G (upright),Test Run 76
0.26927409004553504,17.134408413280205,T105N26+1GFR085,2.6,+1G (upright),Test Run 76
0.2695557502910272,17.131030117381705,T105N26+1GFR085,2.6,+1G (upright),Test Run 76
0.2695557502910272,17.129340969432455,T105N26+1GFR085,2.6,+1G (upright),Test Run 76
0.2699179063065203,17.126037441600452,T105N26+1GFR085,2.6,+1G (upright),Test Run 76
0.2704007310275079,17.12212966572158,T105N26+1GFR085,2.6,+1G (upright),Test Run 76
0.2706422183375063,17.11848281513558,T105N26+1GFR085,2.6,+1G (upright),Test Run 76
0.2706422183375063,17.116016994823077,T105N26+1GFR085,2.6,+1G (upright),Test Run 76
0.2712055388284907,17.113595424998955,T105N26+1GFR085,2.6,+1G (upright),Test Run 76
0.27156769484398374,17.10889266620983,T105N26+1GFR085,2.6,+1G (upright),Test Run 76
0.27205051956496734,17.104380642284077,T105N26+1GFR085,2.6,+1G (upright),Test Run 76
0.27257366712046194,17.102490078319203,T105N26+1GFR085,2.6,+1G (upright),Test Run 76
0.27257366712046194,17.10017684589733,T105N26+1GFR085,2.6,+1G (upright),Test Run 76
0.27285532736595414,17.097259365428577,T105N26+1GFR085,2.6,+1G (upright),Test Run 76
0.273257656316937,17.093812404979328,T105N26+1GFR085,2.6,+1G (upright),Test Run 76
0.27365998526792384,17.089834438670827,T105N26+1GFR085,2.6,+1G (upright),Test Run 76
0.27365998526792384,17.08669570576058,T105N26+1GFR085,2.6,+1G (upright),Test Run 76
0.273981968347923,17.08506148945208,T105N26+1GFR085,2.6,+1G (upright),Test Run 76
0.27454528883890733,17.080305324901204,T105N26+1GFR085,2.6,+1G (upright),Test Run 76
0.27482694908439953,17.07779677997933,T105N26+1GFR085,2.6,+1G (upright),Test Run 76
0.2753097738053873,17.07366317402233,T105N26+1GFR085,2.6,+1G (upright),Test Run 76
0.2753097738053873,17.070617519725452,T105N26+1GFR085,2.6,+1G (upright),Test Run 76
0.2757122526553872,17.06697066913958,T105N26+1GFR085,2.6,+1G (upright),Test Run 76
0.27611458160637004,17.064408718455955,T105N26+1GFR085,2.6,+1G (upright),Test Run 76
0.2765974063273577,17.060476528514577,T105N26+1GFR085,2.6,+1G (upright),Test Run 76
0.2765974063273577,17.058454738963704,T105N26+1GFR085,2.6,+1G (upright),Test Run 76
0.27695956234285074,17.053753506053578,T105N26+1GFR085,2.6,+1G (upright),Test Run 76
0.2773217183583397,17.049052273143452,T105N26+1GFR085,2.6,+1G (upright),Test Run 76
0.2780058574538319,17.04548476826058,T105N26+1GFR085,2.6,+1G (upright),Test Run 76
0.2780058574538319,17.041166530955955,T105N26+1GFR085,2.6,+1G (upright),Test Run 76
0.2782875176993241,17.037360988963705,T105N26+1GFR085,2.6,+1G (upright),Test Run 76
0.2785691779448163,17.03376754413958,T105N26+1GFR085,2.6,+1G (upright),Test Run 76
0.2791324984358048,17.031075893748955,T105N26+1GFR085,2.6,+1G (upright),Test Run 76
0.2791324984358048,17.028703152049705,T105N26+1GFR085,2.6,+1G (upright),Test Run 76
0.27945433161679073,17.024386440623953,T105N26+1GFR085,2.6,+1G (upright),Test Run 76
0.2798969834022806,17.02031844745983,T105N26+1GFR085,2.6,+1G (upright),Test Run 76
0.2803798081232682,17.01821426044808,T105N26+1GFR085,2.6,+1G (upright),Test Run 76
0.2803798081232682,17.013810573924705,T105N26+1GFR085,2.6,+1G (upright),Test Run 76
0.2807419641387571,17.008880459178577,T105N26+1GFR085,2.6,+1G (upright),Test Run 76
0.281144293089744,17.00599654804583,T105N26+1GFR085,2.6,+1G (upright),Test Run 76
0.2815064491052371,17.001901089061455,T105N26+1GFR085,2.6,+1G (upright),Test Run 76
0.2815064491052371,16.997195278514578,T105N26+1GFR085,2.6,+1G (upright),Test Run 76
0.28186860512073,16.995025478709827,T105N26+1GFR085,2.6,+1G (upright),Test Run 76
0.2824319256117145,16.991052090037954,T105N26+1GFR085,2.6,+1G (upright),Test Run 76
0.2827539086917137,16.987382351268455,T105N26+1GFR085,2.6,+1G (upright),Test Run 76
0.2827539086917137,16.983531032909077,T105N26+1GFR085,2.6,+1G (upright),Test Run 76
0.28311606470720657,16.978597866405202,T105N26+1GFR085,2.6,+1G (upright),Test Run 76
0.28359888942819034,16.975280605662952,T105N26+1GFR085,2.6,+1G (upright),Test Run 76
0.284041541213684,16.96983474384658,T105N26+1GFR085,2.6,+1G (upright),Test Run 76
0.2842828786246694,16.967016445506705,T105N26+1GFR085,2.6,+1G (upright),Test Run 76
0.2842828786246694,16.963380276073078,T105N26+1GFR085,2.6,+1G (upright),Test Run 76
0.28480602618016,16.95961288105358,T105N26+1GFR085,2.6,+1G (upright),Test Run 76
0.28516818219565293,16.954948269237203,T105N26+1GFR085,2.6,+1G (upright),Test Run 76
0.2856510069166405,16.95235885273333,T105N26+1GFR085,2.6,+1G (upright),Test Run 76
0.2856510069166405,16.948597561229327,T105N26+1GFR085,2.6,+1G (upright),Test Run 76
0.2860131629321336,16.941113125194203,T105N26+1GFR085,2.6,+1G (upright),Test Run 76
0.28645581471762344,16.940019070018455,T105N26+1GFR085,2.6,+1G (upright),Test Run 76
0.2868984665031171,16.93655837665908,T105N26+1GFR085,2.6,+1G (upright),Test Run 76
0.2870996309786085,16.931562649119954,T105N26+1GFR085,2.6,+1G (upright),Test Run 76
0.2870996309786085,16.928875576366078,T105N26+1GFR085,2.6,+1G (upright),Test Run 76
0.28766295146959303,16.924386440623955,T105N26+1GFR085,2.6,+1G (upright),Test Run 76
0.2881056032550869,16.92086318622933,T105N26+1GFR085,2.6,+1G (upright),Test Run 76
0.2885482550405767,16.914187466014578,T105N26+1GFR085,2.6,+1G (upright),Test Run 76
0.2885482550405767,16.913632046092705,T105N26+1GFR085,2.6,+1G (upright),Test Run 76
0.2889907569270572,16.908488308299702,T105N26+1GFR085,2.6,+1G (upright),Test Run 76
0.28951390448254793,16.903707729686452,T105N26+1GFR085,2.6,+1G (upright),Test Run 76
0.28983588756254697,16.90034774433483,T105N26+1GFR085,2.6,+1G (upright),Test Run 76
0.2903992080535356,16.895919643748954,T105N26+1GFR085,2.6,+1G (upright),Test Run 76
0.2903992080535356,16.894022976268452,T105N26+1GFR085,2.6,+1G (upright),Test Run 76
0.2907210412345216,16.886701809276204,T105N26+1GFR085,2.6,+1G (upright),Test Run 76
0.29132468456001287,16.883730923045828,T105N26+1GFR085,2.6,+1G (upright),Test Run 76
0.29160634480550524,16.88047164570208,T105N26+1GFR085,2.6,+1G (upright),Test Run 76
0.29160634480550524,16.875762783397327,T105N26+1GFR085,2.6,+1G (upright),Test Run 76
0.2921696652964896,16.874214016307455,T105N26+1GFR085,2.6,+1G (upright),Test Run 76
0.29257199424747643,16.868925320018455,T105N26+1GFR085,2.6,+1G (upright),Test Run 76
0.2929341502629654,16.863758694041827,T105N26+1GFR085,2.6,+1G (upright),Test Run 76
0.29337680204845923,16.859660183299702,T105N26+1GFR085,2.6,+1G (upright),Test Run 76
0.29337680204845923,16.85598434101458,T105N26+1GFR085,2.6,+1G (upright),Test Run 76
0.293819453833953,16.849662624705953,T105N26+1GFR085,2.6,+1G (upright),Test Run 76
0.29418160984944197,16.84600661884658,T105N26+1GFR085,2.6,+1G (upright),Test Run 76
0.29474493034043037,16.84163192402233,T105N26+1GFR085,2.6,+1G (upright),Test Run 76
0.29474493034043037,16.837147365916827,T105N26+1GFR085,2.6,+1G (upright),Test Run 76
0.29518743222690713,16.83295272480358,T105N26+1GFR085,2.6,+1G (upright),Test Run 76
0.29567040684690793,16.827665554393455,T105N26+1GFR085,2.6,+1G (upright),Test Run 76
0.29603256286240087,16.823303066600452,T105N26+1GFR085,2.6,+1G (upright),Test Run 76
0.29651538758338464,16.82105086933483,T105N26+1GFR085,2.6,+1G (upright),Test Run 76
0.29651538758338464,16.814637600291828,T105N26+1GFR085,2.6,+1G (upright),Test Run 76
0.2969177165343712,16.811381374705952,T105N26+1GFR085,2.6,+1G (upright),Test Run 76
0.2973201953843674,16.80557693134658,T105N26+1GFR085,2.6,+1G (upright),Test Run 76
0.29776269727084786,16.800396572459828,T105N26+1GFR085,2.6,+1G (upright),Test Run 76
0.2981651761208478,16.797434841502827,T105N26+1GFR085,2.6,+1G (upright),Test Run 76
0.2981651761208478,16.791303860057454,T105N26+1GFR085,2.6,+1G (upright),Test Run 76
0.2986480008418315,16.788049160350454,T105N26+1GFR085,2.6,+1G (upright),Test Run 76
0.2992918171028168,16.782116543162953,T105N26+1GFR085,2.6,+1G (upright),Test Run 76
0.29957347734830886,16.77810195576058,T105N26+1GFR085,2.6,+1G (upright),Test Run 76
0.29957347734830886,16.773885952342702,T105N26+1GFR085,2.6,+1G (upright),Test Run 76
0.30009662490379957,16.770332180369955,T105N26+1GFR085,2.6,+1G (upright),Test Run 76
0.3004989538547864,16.765034328807452,T105N26+1GFR085,2.6,+1G (upright),Test Run 76
0.3009012828057733,16.75953658710833,T105N26+1GFR085,2.6,+1G (upright),Test Run 76
0.3013842574257701,16.75563338886608,T105N26+1GFR085,2.6,+1G (upright),Test Run 76
0.3013842574257701,16.75176375995983,T105N26+1GFR085,2.6,+1G (upright),Test Run 76
0.30190725508225147,16.74633163105358,T105N26+1GFR085,2.6,+1G (upright),Test Run 76
0.3023499068677413,16.740460049022328,T105N26+1GFR085,2.6,+1G (upright),Test Run 76
0.3027925586532351,16.734826504100454,T105N26+1GFR085,2.6,+1G (upright),Test Run 76
0.3027925586532351,16.730676113475454,T105N26+1GFR085,2.6,+1G (upright),Test Run 76
0.30319488760422203,16.72573379169808,T105N26+1GFR085,2.6,+1G (upright),Test Run 76
0.30371803515971246,16.722048794139578,T105N26+1GFR085,2.6,+1G (upright),Test Run 76
0.3040398683406987,16.715844570506704,T105N26+1GFR085,2.6,+1G (upright),Test Run 76
0.3046031888316831,16.71124099384658,T105N26+1GFR085,2.6,+1G (upright),Test Run 76
0.3046031888316831,16.706165920604327,T105N26+1GFR085,2.6,+1G (upright),Test Run 76
0.30492517191168206,16.702067409862202,T105N26+1GFR085,2.6,+1G (upright),Test Run 76
0.3054079966326698,16.695869289744955,T105N26+1GFR085,2.6,+1G (upright),Test Run 76
0.3059713171236542,16.691415249217705,T105N26+1GFR085,2.6,+1G (upright),Test Run 76
0.3059713171236542,16.685192715037953,T105N26+1GFR085,2.6,+1G (upright),Test Run 76
0.3063737959736501,16.68067000995983,T105N26+1GFR085,2.6,+1G (upright),Test Run 76
0.30677612492463696,16.67692702900283,T105N26+1GFR085,2.6,+1G (upright),Test Run 76
0.30721877671013076,16.670902859080954,T105N26+1GFR085,2.6,+1G (upright),Test Run 76
0.3077016014311145,16.666180263866078,T105N26+1GFR085,2.6,+1G (upright),Test Run 76
0.3077016014311145,16.66168044697158,T105N26+1GFR085,2.6,+1G (upright),Test Run 76
0.3080234346121005,16.65528701435433,T105N26+1GFR085,2.6,+1G (upright),Test Run 76
0.3085064092321013,16.650381313670827,T105N26+1GFR085,2.6,+1G (upright),Test Run 76
0.3089489111185778,16.645764004100453,T105N26+1GFR085,2.6,+1G (upright),Test Run 76
0.30939156290407166,16.640078579295828,T105N26+1GFR085,2.6,+1G (upright),Test Run 76
0.30939156290407166,16.63295272480358,T105N26+1GFR085,2.6,+1G (upright),Test Run 76
0.30991471045956237,16.629946743358328,T105N26+1GFR085,2.6,+1G (upright),Test Run 76
0.3102768664750553,16.62275985370983,T105N26+1GFR085,2.6,+1G (upright),Test Run 76
0.3106390224905482,16.617048488963704,T105N26+1GFR085,2.6,+1G (upright),Test Run 76
0.3106390224905482,16.61264785419808,T105N26+1GFR085,2.6,+1G (upright),Test Run 76
0.3112023429815329,16.607499538768455,T105N26+1GFR085,2.6,+1G (upright),Test Run 76
0.31160467193251973,16.601986538280205,T105N26+1GFR085,2.6,+1G (upright),Test Run 76
0.3120473237180093,16.598513637889578,T105N26+1GFR085,2.6,+1G (upright),Test Run 76
0.31253014843899707,16.592002712596578,T105N26+1GFR085,2.6,+1G (upright),Test Run 76
0.31253014843899707,16.58716415058483,T105N26+1GFR085,2.6,+1G (upright),Test Run 76
0.3130129731599808,16.581745754588702,T105N26+1GFR085,2.6,+1G (upright),Test Run 76
0.3133751291754737,16.573994289744952,T105N26+1GFR085,2.6,+1G (upright),Test Run 76
0.3137776080254736,16.568871914256704,T105N26+1GFR085,2.6,+1G (upright),Test Run 76
0.3137776080254736,16.563896023143453,T105N26+1GFR085,2.6,+1G (upright),Test Run 76
0.3143811014519519,16.55851119648333,T105N26+1GFR085,2.6,+1G (upright),Test Run 76
0.3147835803019478,16.553561245311453,T105N26+1GFR085,2.6,+1G (upright),Test Run 76
0.3152260821884286,16.546478115428577,T105N26+1GFR085,2.6,+1G (upright),Test Run 76
0.31574922974391906,16.543144070018453,T105N26+1GFR085,2.6,+1G (upright),Test Run 76
0.31574922974391906,16.53559707294808,T105N26+1GFR085,2.6,+1G (upright),Test Run 76
0.316111385759412,16.531184231151205,T105N26+1GFR085,2.6,+1G (upright),Test Run 76
0.3166747062503966,16.52327254902233,T105N26+1GFR085,2.6,+1G (upright),Test Run 76
0.3171575309713841,16.519471584666828,T105N26+1GFR085,2.6,+1G (upright),Test Run 76
0.3171575309713841,16.51400283466683,T105N26+1GFR085,2.6,+1G (upright),Test Run 76
0.31751968698687705,16.508128200877827,T105N26+1GFR085,2.6,+1G (upright),Test Run 76
0.31804283454236776,16.50154098163958,T105N26+1GFR085,2.6,+1G (upright),Test Run 76
0.31856583219884516,16.495771633494954,T105N26+1GFR085,2.6,+1G (upright),Test Run 76
0.31856583219884516,16.49155105244033,T105N26+1GFR085,2.6,+1G (upright),Test Run 76
0.31896831104884504,16.484982143748955,T105N26+1GFR085,2.6,+1G (upright),Test Run 76
0.3195316315398297,16.479136501659077,T105N26+1GFR085,2.6,+1G (upright),Test Run 76
0.31993396049081657,16.476090847362205,T105N26+1GFR085,2.6,+1G (upright),Test Run 76
0.32057777675180155,16.466459499705955,T105N26+1GFR085,2.6,+1G (upright),Test Run 76
0.32057777675180155,16.460391079295828,T105N26+1GFR085,2.6,+1G (upright),Test Run 76
0.32089975983180086,16.456022487987205,T105N26+1GFR085,2.6,+1G (upright),Test Run 76
0.32134241161729465,16.448190151561455,T105N26+1GFR085,2.6,+1G (upright),Test Run 76
0.3219860779792626,16.442025600780205,T105N26+1GFR085,2.6,+1G (upright),Test Run 76
0.3223482339947558,16.435189663280205,T105N26+1GFR085,2.6,+1G (upright),Test Run 76
0.3223482339947558,16.42992538105358,T105N26+1GFR085,2.6,+1G (upright),Test Run 76
0.32287138155025025,16.424522243846578,T105N26+1GFR085,2.6,+1G (upright),Test Run 76
0.3233140333357401,16.41807693134658,T105N26+1GFR085,2.6,+1G (upright),Test Run 76
0.3237566851212339,16.411155544627828,T105N26+1GFR085,2.6,+1G (upright),Test Run 76
0.3237566851212339,16.403288112987205,T105N26+1GFR085,2.6,+1G (upright),Test Run 76
0.3241991870077107,16.398202358592705,T105N26+1GFR085,2.6,+1G (upright),Test Run 76
0.32472233456320515,16.393469082225455,T105N26+1GFR085,2.6,+1G (upright),Test Run 76
0.325164986348695,16.38701003681533,T105N26+1GFR085,2.6,+1G (upright),Test Run 76
0.32556731529968186,16.378866421092702,T105N26+1GFR085,2.6,+1G (upright),Test Run 76
0.32556731529968186,16.373504482616077,T105N26+1GFR085,2.6,+1G (upright),Test Run 76
0.3261306357906662,16.36697829853408,T105N26+1GFR085,2.6,+1G (upright),Test Run 76
0.3264526188706655,16.36338027607308,T105N26+1GFR085,2.6,+1G (upright),Test Run 76
0.326935443591653,16.35514968525283,T105N26+1GFR085,2.6,+1G (upright),Test Run 76
0.326935443591653,16.347656093944202,T105N26+1GFR085,2.6,+1G (upright),Test Run 76
0.3274585911471437,16.342529140819202,T105N26+1GFR085,2.6,+1G (upright),Test Run 76
0.32786092009813056,16.335520779002827,T105N26+1GFR085,2.6,+1G (upright),Test Run 76
0.3282632490491134,16.328826748241077,T105N26+1GFR085,2.6,+1G (upright),Test Run 76
0.3287462236691142,16.321659695018454,T105N26+1GFR085,2.6,+1G (upright),Test Run 76
0.3287462236691142,16.31440719257708,T105N26+1GFR085,2.6,+1G (upright),Test Run 76
0.3292290483900977,16.30771316181533,T105N26+1GFR085,2.6,+1G (upright),Test Run 76
0.3296717001755915,16.301945339549704,T105N26+1GFR085,2.6,+1G (upright),Test Run 76
0.33015452489657526,16.296533047069204,T105N26+1GFR085,2.6,+1G (upright),Test Run 76
0.3306776724520697,16.288163601268455,T105N26+1GFR085,2.6,+1G (upright),Test Run 76
0.3306776724520697,16.28150771747933,T105N26+1GFR085,2.6,+1G (upright),Test Run 76
0.3309995056330557,16.275715481151202,T105N26+1GFR085,2.6,+1G (upright),Test Run 76
0.3315628261240403,16.268963466991078,T105N26+1GFR085,2.6,+1G (upright),Test Run 76
0.33208597367953074,16.262463222850453,T105N26+1GFR085,2.6,+1G (upright),Test Run 76
0.33208597367953074,16.254423366893455,T105N26+1GFR085,2.6,+1G (upright),Test Run 76
0.3323273110905161,16.247102199901203,T105N26+1GFR085,2.6,+1G (upright),Test Run 76
0.33297112735150136,16.242072903026205,T105N26+1GFR085,2.6,+1G (upright),Test Run 76
0.3334137791369952,16.23435348163958,T105N26+1GFR085,2.6,+1G (upright),Test Run 76
0.33377593515248816,16.227628933299705,T105N26+1GFR085,2.6,+1G (upright),Test Run 76
0.33377593515248816,16.218742214549703,T105N26+1GFR085,2.6,+1G (upright),Test Run 76
0.3343795784779795,16.213703762401202,T105N26+1GFR085,2.6,+1G (upright),Test Run 76
0.33478190742896635,16.20596755634658,T105N26+1GFR085,2.6,+1G (upright),Test Run 76
0.3353452279199507,16.19905074726458,T105N26+1GFR085,2.6,+1G (upright),Test Run 76
0.3353452279199507,16.19156631122933,T105N26+1GFR085,2.6,+1G (upright),Test Run 76
0.33574755687093355,16.183990322459827,T105N26+1GFR085,2.6,+1G (upright),Test Run 76
0.33631087736192194,16.176847683299705,T105N26+1GFR085,2.6,+1G (upright),Test Run 76
0.33683402491741266,16.167165981639577,T105N26+1GFR085,2.6,+1G (upright),Test Run 76
0.33723650376741254,16.161347805369953,T105N26+1GFR085,2.6,+1G (upright),Test Run 76
0.33723650376741254,16.154528652537955,T105N26+1GFR085,2.6,+1G (upright),Test Run 76
0.3377193284883963,16.147137295116078,T105N26+1GFR085,2.6,+1G (upright),Test Run 76
0.3380411616693823,16.139582668651205,T105N26+1GFR085,2.6,+1G (upright),Test Run 76
0.33856430922487274,16.132232509959827,T105N26+1GFR085,2.6,+1G (upright),Test Run 76
0.33856430922487274,16.12281631122933,T105N26+1GFR085,2.6,+1G (upright),Test Run 76
0.3390471339458605,16.11697066913958,T105N26+1GFR085,2.6,+1G (upright),Test Run 76
0.33957028150135093,16.109843288768452,T105N26+1GFR085,2.6,+1G (upright),Test Run 76
0.3400932791578326,16.100221096385578,T105N26+1GFR085,2.6,+1G (upright),Test Run 76
0.3400932791578326,16.093429409373954,T105N26+1GFR085,2.6,+1G (upright),Test Run 76
0.34061642671332304,16.086991726268455,T105N26+1GFR085,2.6,+1G (upright),Test Run 76
0.3410992514343068,16.07916091572158,T105N26+1GFR085,2.6,+1G (upright),Test Run 76
0.34162239898980123,16.07077468525283,T105N26+1GFR085,2.6,+1G (upright),Test Run 76
0.3419442321707875,16.062040554393455,T105N26+1GFR085,2.6,+1G (upright),Test Run 76
0.3419442321707875,16.055462490428578,T105N26+1GFR085,2.6,+1G (upright),Test Run 76
0.3425478754962788,16.047851406444202,T105N26+1GFR085,2.6,+1G (upright),Test Run 76
0.34307102305176923,16.038810573924703,T105N26+1GFR085,2.6,+1G (upright),Test Run 76
0.34347335200275614,16.03121627460833,T105N26+1GFR085,2.6,+1G (upright),Test Run 76
0.34399649955824685,16.023621975291828,T105N26+1GFR085,2.6,+1G (upright),Test Run 76
0.34399649955824685,16.014895473827078,T105N26+1GFR085,2.6,+1G (upright),Test Run 76
0.34447932427923034,16.006257473338703,T105N26+1GFR085,2.6,+1G (upright),Test Run 76
0.3448816532302172,15.999418484080953,T105N26+1GFR085,2.6,+1G (upright),Test Run 76
0.3454449737212018,15.991686855662953,T105N26+1GFR085,2.6,+1G (upright),Test Run 76
0.3454449737212018,15.98302138935433,T105N26+1GFR085,2.6,+1G (upright),Test Run 76
0.3458876255066954,15.975294338573079,T105N26+1GFR085,2.6,+1G (upright),Test Run 76
0.3464107730621861,15.966854702342705,T105N26+1GFR085,2.6,+1G (upright),Test Run 76
0.34681310201317295,15.958653103221579,T105N26+1GFR085,2.6,+1G (upright),Test Run 76
0.34737642250415735,15.95095809589733,T105N26+1GFR085,2.6,+1G (upright),Test Run 76
0.34737642250415735,15.942463528026204,T105N26+1GFR085,2.6,+1G (upright),Test Run 76
0.34785924722514505,15.935200344432454,T105N26+1GFR085,2.6,+1G (upright),Test Run 76
0.3484227176151425,15.926141201366079,T105N26+1GFR085,2.6,+1G (upright),Test Run 76
0.34890554233612625,15.916386257518454,T105N26+1GFR085,2.6,+1G (upright),Test Run 76
0.34890554233612625,15.909618984569203,T105N26+1GFR085,2.6,+1G (upright),Test Run 76
0.34938836705711374,15.899882351268454,T105N26+1GFR085,2.6,+1G (upright),Test Run 76
0.34995168754809836,15.892939602244955,T105N26+1GFR085,2.6,+1G (upright),Test Run 76
0.3504748351035888,15.883923183787953,T105N26+1GFR085,2.6,+1G (upright),Test Run 76
0.35083699111908173,15.87535537372933,T105N26+1GFR085,2.6,+1G (upright),Test Run 76
0.35083699111908173,15.866981350291828,T105N26+1GFR085,2.6,+1G (upright),Test Run 76
0.3513599887755594,15.857954250682454,T105N26+1GFR085,2.6,+1G (upright),Test Run 76
0.35188313633105384,15.849532924998954,T105N26+1GFR085,2.6,+1G (upright),Test Run 76
0.3523659610520376,15.840756069530205,T105N26+1GFR085,2.6,+1G (upright),Test Run 76
0.3523659610520376,15.832578884471578,T105N26+1GFR085,2.6,+1G (upright),Test Run 76
0.35296960437752894,15.823837124217704,T105N26+1GFR085,2.6,+1G (upright),Test Run 76
0.3533317603930219,15.815901028026204,T105N26+1GFR085,2.6,+1G (upright),Test Run 76
0.35389508088400623,15.806313930858328,T105N26+1GFR085,2.6,+1G (upright),Test Run 76
0.35389508088400623,15.797952114452078,T105N26+1GFR085,2.6,+1G (upright),Test Run 76
0.35449857431048454,15.790772854198078,T105N26+1GFR085,2.6,+1G (upright),Test Run 76
0.35482055739048385,15.780700527537954,T105N26+1GFR085,2.6,+1G (upright),Test Run 76
0.3554643736514691,15.771798549998953,T105N26+1GFR085,2.6,+1G (upright),Test Run 76
0.3559070254369626,15.762826382030203,T105N26+1GFR085,2.6,+1G (upright),Test Run 76
0.3559070254369626,15.754096828807453,T105N26+1GFR085,2.6,+1G (upright),Test Run 76
0.35634952732343944,15.746420132030204,T105N26+1GFR085,2.6,+1G (upright),Test Run 76
0.3569933435844247,15.73480819355358,T105N26+1GFR085,2.6,+1G (upright),Test Run 76
0.3574359953699185,15.72612594257708,T105N26+1GFR085,2.6,+1G (upright),Test Run 76
0.357918820090902,15.718710171092704,T105N26+1GFR085,2.6,+1G (upright),Test Run 76
0.357918820090902,15.710175930369953,T105N26+1GFR085,2.6,+1G (upright),Test Run 76
0.3584017947109028,15.699386440623954,T105N26+1GFR085,2.6,+1G (upright),Test Run 76
0.35888461943188654,15.692945705760579,T105N26+1GFR085,2.6,+1G (upright),Test Run 76
0.35948811285836485,15.682089077342704,T105N26+1GFR085,2.6,+1G (upright),Test Run 76
0.35948811285836485,15.672523342479328,T105N26+1GFR085,2.6,+1G (upright),Test Run 76
0.35993076464385865,15.66225722919808,T105N26+1GFR085,2.6,+1G (upright),Test Run 76
0.36049408513484305,15.655064236034079,T105N26+1GFR085,2.6,+1G (upright),Test Run 76
0.36117822423033524,15.643847500194203,T105N26+1GFR085,2.6,+1G (upright),Test Run 76
0.36117822423033524,15.634713589061453,T105N26+1GFR085,2.6,+1G (upright),Test Run 76
0.3614598844758273,15.627387844432453,T105N26+1GFR085,2.6,+1G (upright),Test Run 76
0.3619828821323047,15.616573940623955,T105N26+1GFR085,2.6,+1G (upright),Test Run 76
0.3624255339177985,15.60651229511608,T105N26+1GFR085,2.6,+1G (upright),Test Run 76
0.36298885440878315,15.599484096873955,T105N26+1GFR085,2.6,+1G (upright),Test Run 76
0.36298885440878315,15.587946926463705,T105N26+1GFR085,2.6,+1G (upright),Test Run 76
0.36355217489976754,15.57733749042858,T105N26+1GFR085,2.6,+1G (upright),Test Run 76
0.3639143309152605,15.569235073436454,T105N26+1GFR085,2.6,+1G (upright),Test Run 76
0.36455814717624574,15.559730373729328,T105N26+1GFR085,2.6,+1G (upright),Test Run 76
0.36455814717624574,15.550605617869953,T105N26+1GFR085,2.6,+1G (upright),Test Run 76
0.3649203031917387,15.539192043651203,T105N26+1GFR085,2.6,+1G (upright),Test Run 76
0.36552394651722997,15.531613003123955,T105N26+1GFR085,2.6,+1G (upright),Test Run 76
0.36600677123821773,15.522312771190329,T105N26+1GFR085,2.6,+1G (upright),Test Run 76
0.3663689272537067,15.512202297557455,T105N26+1GFR085,2.6,+1G (upright),Test Run 76
0.3663689272537067,15.501136623729328,T105N26+1GFR085,2.6,+1G (upright),Test Run 76
0.3670529164501859,15.493020473827078,T105N26+1GFR085,2.6,+1G (upright),Test Run 76
0.3674955682356797,15.481613003123954,T105N26+1GFR085,2.6,+1G (upright),Test Run 76
0.3679783929566632,15.472186123241078,T105N26+1GFR085,2.6,+1G (upright),Test Run 76
0.368742877923143,15.461703335155203,T105N26+1GFR085,2.6,+1G (upright),Test Run 76
0.368742877923143,15.451725612987204,T105N26+1GFR085,2.6,+1G (upright),Test Run 76
0.3690246880676483,15.443964992869955,T105N26+1GFR085,2.6,+1G (upright),Test Run 76
0.36970867726412754,15.43221725117083,T105N26+1GFR085,2.6,+1G (upright),Test Run 76
0.3700305104451135,15.422595058787953,T105N26+1GFR085,2.6,+1G (upright),Test Run 76
0.3700305104451135,15.41301101337783,T105N26+1GFR085,2.6,+1G (upright),Test Run 76
0.3705536580006042,15.403176723827078,T105N26+1GFR085,2.6,+1G (upright),Test Run 76
0.37119747426158917,15.392477260936454,T105N26+1GFR085,2.6,+1G (upright),Test Run 76
0.3713986387370806,15.381152187694203,T105N26+1GFR085,2.6,+1G (upright),Test Run 76
0.3721631237035607,15.371945034373955,T105N26+1GFR085,2.6,+1G (upright),Test Run 76
0.3721631237035607,15.36355117451058,T105N26+1GFR085,2.6,+1G (upright),Test Run 76
0.37244493384806576,15.353722988475454,T105N26+1GFR085,2.6,+1G (upright),Test Run 76
0.37292775856904953,15.343295132030203,T105N26+1GFR085,2.6,+1G (upright),Test Run 76
0.3736922435355293,15.332195888866078,T105N26+1GFR085,2.6,+1G (upright),Test Run 76
0.3736922435355293,15.323379360545829,T105N26+1GFR085,2.6,+1G (upright),Test Run 76
0.37397390378102163,15.313627468455953,T105N26+1GFR085,2.6,+1G (upright),Test Run 76
0.37461772004200694,15.302224575389578,T105N26+1GFR085,2.6,+1G (upright),Test Run 76
0.37506037182750074,15.293841396678578,T105N26+1GFR085,2.6,+1G (upright),Test Run 76
0.37550302361299026,15.28204940449108,T105N26+1GFR085,2.6,+1G (upright),Test Run 76
0.37550302361299026,15.27092116962783,T105N26+1GFR085,2.6,+1G (upright),Test Run 76
0.376026021269472,15.260656582225455,T105N26+1GFR085,2.6,+1G (upright),Test Run 76
0.37650899588946846,15.251600490916829,T105N26+1GFR085,2.6,+1G (upright),Test Run 76
0.37715266225144073,15.242204128612205,T105N26+1GFR085,2.6,+1G (upright),Test Run 76
0.37715266225144073,15.230894314159078,T105N26+1GFR085,2.6,+1G (upright),Test Run 76
0.3775148182669336,15.221366726268453,T105N26+1GFR085,2.6,+1G (upright),Test Run 76
0.3779977928869304,15.210961758006704,T105N26+1GFR085,2.6,+1G (upright),Test Run 76
0.3785611133779148,15.199159084666828,T105N26+1GFR085,2.6,+1G (upright),Test Run 76
0.3788427736234111,15.187722622264578,T105N26+1GFR085,2.6,+1G (upright),Test Run 76
0.3788427736234111,15.176896511424705,T105N26+1GFR085,2.6,+1G (upright),Test Run 76
0.37964743152538083,15.16903213154183,T105N26+1GFR085,2.6,+1G (upright),Test Run 76
0.38000958754087377,15.158668362010578,T105N26+1GFR085,2.6,+1G (upright),Test Run 76
0.3806132308663651,15.146198879588704,T105N26+1GFR085,2.6,+1G (upright),Test Run 76
0.3810558826518549,15.137045132030204,T105N26+1GFR085,2.6,+1G (upright),Test Run 76
0.3810558826518549,15.124993740428579,T105N26+1GFR085,2.6,+1G (upright),Test Run 76
0.3815387073728427,15.11581405292858,T105N26+1GFR085,2.6,+1G (upright),Test Run 76
0.3821020278638271,15.102940212596579,T105N26+1GFR085,2.6,+1G (upright),Test Run 76
0.3826653483548114,15.094640957225455,T105N26+1GFR085,2.6,+1G (upright),Test Run 76
0.3831481730757992,15.082034145702078,T105N26+1GFR085,2.6,+1G (upright),Test Run 76
0.3831481730757992,15.072778164256704,T105N26+1GFR085,2.6,+1G (upright),Test Run 76
0.3837114935667836,15.063369594920829,T105N26+1GFR085,2.6,+1G (upright),Test Run 76
0.3841541453522774,15.052813564647328,T105N26+1GFR085,2.6,+1G (upright),Test Run 76
0.3847174658432617,15.041316067088705,T105N26+1GFR085,2.6,+1G (upright),Test Run 76
0.3847174658432617,15.028315578807455,T105N26+1GFR085,2.6,+1G (upright),Test Run 76
0.3851601176287516,15.020266567577078,T105N26+1GFR085,2.6,+1G (upright),Test Run 76
0.38588442965973746,15.007713161815328,T105N26+1GFR085,2.6,+1G (upright),Test Run 76
0.38632708144523126,14.998005520213704,T105N26+1GFR085,2.6,+1G (upright),Test Run 76
0.38664891462621753,14.987333523143453,T105N26+1GFR085,2.6,+1G (upright),Test Run 76
0.38664891462621753,14.975802456248953,T105N26+1GFR085,2.6,+1G (upright),Test Run 76
0.3874938953626939,14.96399520527233,T105N26+1GFR085,2.6,+1G (upright),Test Run 76
0.3879768699826907,14.952596889842704,T105N26+1GFR085,2.6,+1G (upright),Test Run 76
0.38837919893367756,14.941865383494953,T105N26+1GFR085,2.6,+1G (upright),Test Run 76
0.38837919893367756,14.932469021190329,T105N26+1GFR085,2.6,+1G (upright),Test Run 76
0.38902301519466287,14.921543728221579,T105N26+1GFR085,2.6,+1G (upright),Test Run 76
0.3894253441456497,14.910099636424704,T105N26+1GFR085,2.6,+1G (upright),Test Run 76
0.3901094832411379,14.901118313182455,T105N26+1GFR085,2.6,+1G (upright),Test Run 76
0.3901094832411379,14.888467251170828,T105N26+1GFR085,2.6,+1G (upright),Test Run 76
0.3905923079621254,14.878167568553579,T105N26+1GFR085,2.6,+1G (upright),Test Run 76
0.3911154555176161,14.867057644237203,T105N26+1GFR085,2.6,+1G (upright),Test Run 76
0.3918799404840959,14.856152187694203,T105N26+1GFR085,2.6,+1G (upright),Test Run 76
0.39228226943508276,14.845454250682455,T105N26+1GFR085,2.6,+1G (upright),Test Run 76
0.39228226943508276,14.832931362498954,T105N26+1GFR085,2.6,+1G (upright),Test Run 76
0.392926085696064,14.823744045604329,T105N26+1GFR085,2.6,+1G (upright),Test Run 76
0.39352972902155936,14.812480007518454,T105N26+1GFR085,2.6,+1G (upright),Test Run 76
0.3937710664325447,14.802531277049704,T105N26+1GFR085,2.6,+1G (upright),Test Run 76
0.3937710664325447,14.791782986034079,T105N26+1GFR085,2.6,+1G (upright),Test Run 76
0.3945758742335275,14.78213485370983,T105N26+1GFR085,2.6,+1G (upright),Test Run 76
0.3949380302490204,14.769279323924703,T105N26+1GFR085,2.6,+1G (upright),Test Run 76
0.3955415236754987,14.757577358592703,T105N26+1GFR085,2.6,+1G (upright),Test Run 76
0.39590367969099166,14.750216518748953,T105N26+1GFR085,2.6,+1G (upright),Test Run 76
0.39590367969099166,14.73699020038958,T105N26+1GFR085,2.6,+1G (upright),Test Run 76
0.39638665431098846,14.726150356639579,T105N26+1GFR085,2.6,+1G (upright),Test Run 76
0.39715113927746826,14.716821133006704,T105N26+1GFR085,2.6,+1G (upright),Test Run 76
0.3975132952929612,14.704807888377829,T105N26+1GFR085,2.6,+1G (upright),Test Run 76
0.39819728448944036,14.692991482127828,T105N26+1GFR085,2.6,+1G (upright),Test Run 76
0.39819728448944036,14.684721218455953,T105N26+1GFR085,2.6,+1G (upright),Test Run 76
0.3986399362749302,14.67159560810433,T105N26+1GFR085,2.6,+1G (upright),Test Run 76
0.39904226522591707,14.66273025165908,T105N26+1GFR085,2.6,+1G (upright),Test Run 76
0.39976657725690296,14.653124843944203,T105N26+1GFR085,2.6,+1G (upright),Test Run 76
0.39976657725690296,14.639381252635578,T105N26+1GFR085,2.6,+1G (upright),Test Run 76
0.4000885603369022,14.629733120311453,T105N26+1GFR085,2.6,+1G (upright),Test Run 76
0.40073237659788347,14.617045437205954,T105N26+1GFR085,2.6,+1G (upright),Test Run 76
0.40121520131887095,14.60915816913958,T105N26+1GFR085,2.6,+1G (upright),Test Run 76
0.40121520131887095,14.596658169139578,T105N26+1GFR085,2.6,+1G (upright),Test Run 76
0.4016980260398547,14.586776577342704,T105N26+1GFR085,2.6,+1G (upright),Test Run 76
0.40234184230083997,14.575027309764579,T105N26+1GFR085,2.6,+1G (upright),Test Run 76
0.4027844940863338,14.565615688670828,T105N26+1GFR085,2.6,+1G (upright),Test Run 76
0.4034684832828127,14.552407680858328,T105N26+1GFR085,2.6,+1G (upright),Test Run 76
0.4034684832828127,14.542838894237203,T105N26+1GFR085,2.6,+1G (upright),Test Run 76
0.4038709621328086,14.53366073261608,T105N26+1GFR085,2.6,+1G (upright),Test Run 76
0.4043134640192894,14.52421706806533,T105N26+1GFR085,2.6,+1G (upright),Test Run 76
0.4049976031147816,14.51066726337783,T105N26+1GFR085,2.6,+1G (upright),Test Run 76
0.40535975913027456,14.50147536884658,T105N26+1GFR085,2.6,+1G (upright),Test Run 76
0.40535975913027456,14.49055007587783,T105N26+1GFR085,2.6,+1G (upright),Test Run 76
0.40596325255675286,14.480813442577078,T105N26+1GFR085,2.6,+1G (upright),Test Run 76
0.4064864001122433,14.469785915721578,T105N26+1GFR085,2.6,+1G (upright),Test Run 76
0.4067278874222417,14.458968960155204,T105N26+1GFR085,2.6,+1G (upright),Test Run 76
0.4067278874222417,14.44826949726458,T105N26+1GFR085,2.6,+1G (upright),Test Run 76
0.40773370979970686,14.439440761912953,T105N26+1GFR085,2.6,+1G (upright),Test Run 76
0.4079350241742113,14.428146206248954,T105N26+1GFR085,2.6,+1G (upright),Test Run 76
0.40849834466519996,14.41714461933483,T105N26+1GFR085,2.6,+1G (upright),Test Run 76
0.4090616651561843,14.40605758320208,T105N26+1GFR085,2.6,+1G (upright),Test Run 76
0.4090616651561843,14.396017299998954,T105N26+1GFR085,2.6,+1G (upright),Test Run 76
0.4095444898771678,14.38530563007708,T105N26+1GFR085,2.6,+1G (upright),Test Run 76
0.4101481332026594,14.375140224803578,T105N26+1GFR085,2.6,+1G (upright),Test Run 76
0.4105101393191393,14.366198574412953,T105N26+1GFR085,2.6,+1G (upright),Test Run 76
0.4105101393191393,14.35527633320208,T105N26+1GFR085,2.6,+1G (upright),Test Run 76
0.41135526995462907,14.344439541209828,T105N26+1GFR085,2.6,+1G (upright),Test Run 76
0.4118380946756165,14.335380398143453,T105N26+1GFR085,2.6,+1G (upright),Test Run 76
0.41228074646110635,14.325280605662954,T105N26+1GFR085,2.6,+1G (upright),Test Run 76
0.4129245627220916,14.31429580341683,T105N26+1GFR085,2.6,+1G (upright),Test Run 76
0.4129245627220916,14.304769741405204,T105N26+1GFR085,2.6,+1G (upright),Test Run 76
0.41312572719758706,14.293556057323078,T105N26+1GFR085,2.6,+1G (upright),Test Run 76
0.41389021216406285,14.284432827342703,T105N26+1GFR085,2.6,+1G (upright),Test Run 76
0.41441335971955756,14.274288784373955,T105N26+1GFR085,2.6,+1G (upright),Test Run 76
0.41441335971955756,14.265133510936455,T105N26+1GFR085,2.6,+1G (upright),Test Run 76
0.4147351929005435,14.256217800487203,T105N26+1GFR085,2.6,+1G (upright),Test Run 76
0.4155801736370202,14.24727920185433,T105N26+1GFR085,2.6,+1G (upright),Test Run 76
0.4158216609470186,14.235088955272328,T105N26+1GFR085,2.6,+1G (upright),Test Run 76
0.4164654772080036,14.224810634959828,T105N26+1GFR085,2.6,+1G (upright),Test Run 76
0.4164654772080036,14.21592849384658,T105N26+1GFR085,2.6,+1G (upright),Test Run 76
0.41702879769898826,14.206458889354328,T105N26+1GFR085,2.6,+1G (upright),Test Run 76
0.41739095371448115,14.195977627147329,T105N26+1GFR085,2.6,+1G (upright),Test Run 76
0.41811526574546704,14.187451015819203,T105N26+1GFR085,2.6,+1G (upright),Test Run 76
