Repository: schandel33/gitrep

# Nozzle Tensile Test Analysis

Stress-vs-strain analysis of tensile pulls across 4 nozzle sizes (0.6, 1.4,
2.2, 2.6 mm) x 2 print-gravity orientations (+1G upright / -1G inverted),
printed at 105 C with a 0.85 flow ratio.

## Data-quality issues found and how they're handled

1. **Load-cell zero offset.** 10 of 17 runs record small negative Load
   values for the first handful of samples (up to ~180, always <0.5% of the
   file) before the crosshead starts moving — load-cell noise around zero,
   not real load. The script computes the mean Load over all
   pre-motion samples (`Crosshead < crosshead_zero_threshold_mm`) and
   subtracts it from the whole run.
2.

File: nozzle_tensile_analysis/analysis_output/all_curves_tidy.csv (part 121 of 151)
Strain,Stress_MPa,condition,nozzle_mm,gravity,run
0.4183164302209585,14.177686916698079,T105N26+1GFR085,2.6,+1G (upright),Test Run 76
0.4183164302209585,14.165827785838705,T105N26+1GFR085,2.6,+1G (upright),Test Run 76
0.41916141095743514,14.15812820087783,T105N26+1GFR085,2.6,+1G (upright),Test Run 76
0.4196442356784229,14.14738906513558,T105N26+1GFR085,2.6,+1G (upright),Test Run 76
0.4200467145284228,14.13943465839733,T105N26+1GFR085,2.6,+1G (upright),Test Run 76
0.4200467145284228,14.13155654560433,T105N26+1GFR085,2.6,+1G (upright),Test Run 76
0.4207710265594047,14.121636806834829,T105N26+1GFR085,2.6,+1G (upright),Test Run 76
0.42109285974039096,14.111855923045828,T105N26+1GFR085,2.6,+1G (upright),Test Run 76
0.4217366760013762,14.102049099315328,T105N26+1GFR085,2.6,+1G (upright),Test Run 76
0.42225982355687064,14.094572292674703,T105N26+1GFR085,2.6,+1G (upright),Test Run 76
0.42225982355687064,14.084976040233329,T105N26+1GFR085,2.6,+1G (upright),Test Run 76
0.4226219795723596,14.076391445506705,T105N26+1GFR085,2.6,+1G (upright),Test Run 76
0.4234266374743333,14.067080532420828,T105N26+1GFR085,2.6,+1G (upright),Test Run 76
0.4235876290143311,14.057563625682453,T105N26+1GFR085,2.6,+1G (upright),Test Run 76
0.4235876290143311,14.049539028514578,T105N26+1GFR085,2.6,+1G (upright),Test Run 76
0.42423144527531603,14.040179287303578,T105N26+1GFR085,2.6,+1G (upright),Test Run 76
0.4247142699963038,14.033729397166828,T105N26+1GFR085,2.6,+1G (upright),Test Run 76
0.42519709471728756,14.023621975291828,T105N26+1GFR085,2.6,+1G (upright),Test Run 76
0.425760565107285,14.017599331248954,T105N26+1GFR085,2.6,+1G (upright),Test Run 76
0.425760565107285,14.006938015330954,T105N26+1GFR085,2.6,+1G (upright),Test Run 76
0.4260422253527773,13.999078213084829,T105N26+1GFR085,2.6,+1G (upright),Test Run 76
0.42676638748475015,13.990632473338703,T105N26+1GFR085,2.6,+1G (upright),Test Run 76
0.4272895350402406,13.981844936717703,T105N26+1GFR085,2.6,+1G (upright),Test Run 76
0.42769186399122744,13.973710476268455,T105N26+1GFR085,2.6,+1G (upright),Test Run 76
0.42769186399122744,13.965266262401205,T105N26+1GFR085,2.6,+1G (upright),Test Run 76
0.42837600308671964,13.959774624217705,T105N26+1GFR085,2.6,+1G (upright),Test Run 76
0.428657663332212,13.949320827830954,T105N26+1GFR085,2.6,+1G (upright),Test Run 76
0.42918081088770244,13.94143661152233,T105N26+1GFR085,2.6,+1G (upright),Test Run 76
0.42918081088770244,13.93093551288958,T105N26+1GFR085,2.6,+1G (upright),Test Run 76
0.4298648000841816,13.925001369823079,T105N26+1GFR085,2.6,+1G (upright),Test Run 76
0.43010628739418,13.916985927928579,T105N26+1GFR085,2.6,+1G (upright),Test Run 76
0.4307902765906589,13.909915005077078,T105N26+1GFR085,2.6,+1G (upright),Test Run 76
0.43111210977164516,13.901310573924704,T105N26+1GFR085,2.6,+1G (upright),Test Run 76
0.43111210977164516,13.891715847362203,T105N26+1GFR085,2.6,+1G (upright),Test Run 76
0.43175592603263013,13.886288296092705,T105N26+1GFR085,2.6,+1G (upright),Test Run 76
0.432198577818124,13.878452907909079,T105N26+1GFR085,2.6,+1G (upright),Test Run 76
0.4326412296036138,13.869616543162953,T105N26+1GFR085,2.6,+1G (upright),Test Run 76
0.433325218800093,13.86342910419808,T105N26+1GFR085,2.6,+1G (upright),Test Run 76
0.433325218800093,13.856831203807454,T105N26+1GFR085,2.6,+1G (upright),Test Run 76
0.43352653317460144,13.848524319041829,T105N26+1GFR085,2.6,+1G (upright),Test Run 76
0.4342105223710764,13.841068874705954,T105N26+1GFR085,2.6,+1G (upright),Test Run 76
0.434773842862065,13.834362636912953,T105N26+1GFR085,2.6,+1G (upright),Test Run 76
0.434773842862065,13.827526699412953,T105N26+1GFR085,2.6,+1G (upright),Test Run 76
0.43505550310755703,13.818376003612205,T105N26+1GFR085,2.6,+1G (upright),Test Run 76
0.4356993193685423,13.81171706806533,T105N26+1GFR085,2.6,+1G (upright),Test Run 76
0.43614197115403214,13.805329738963703,T105N26+1GFR085,2.6,+1G (upright),Test Run 76
0.43614197115403214,13.800288235057455,T105N26+1GFR085,2.6,+1G (upright),Test Run 76
0.4367052916450165,13.791480862010578,T105N26+1GFR085,2.6,+1G (upright),Test Run 76
0.43718811636600424,13.784924160350453,T105N26+1GFR085,2.6,+1G (upright),Test Run 76
0.4376307681514941,13.778726040233328,T105N26+1GFR085,2.6,+1G (upright),Test Run 76
0.438314757347973,13.77041305195208,T105N26+1GFR085,2.6,+1G (upright),Test Run 76
0.438314757347973,13.765029751170829,T105N26+1GFR085,2.6,+1G (upright),Test Run 76
0.4385964175934653,13.75708602558483,T105N26+1GFR085,2.6,+1G (upright),Test Run 76
0.4392402338544506,13.752709804881704,T105N26+1GFR085,2.6,+1G (upright),Test Run 76
0.4396828856399444,13.743878017772328,T105N26+1GFR085,2.6,+1G (upright),Test Run 76
0.44000486871994343,13.740052639354328,T105N26+1GFR085,2.6,+1G (upright),Test Run 76
0.44000486871994343,13.73157333027233,T105N26+1GFR085,2.6,+1G (upright),Test Run 76
0.44076935368641923,13.72581618915908,T105N26+1GFR085,2.6,+1G (upright),Test Run 76
0.4409705181619146,13.720503078807454,T105N26+1GFR085,2.6,+1G (upright),Test Run 76
0.4417753259628974,13.714356838573078,T105N26+1GFR085,2.6,+1G (upright),Test Run 76
0.4417753259628974,13.707173000682454,T105N26+1GFR085,2.6,+1G (upright),Test Run 76
0.44225815068388513,13.702783047069204,T105N26+1GFR085,2.6,+1G (upright),Test Run 76
0.4424593151593766,13.69649795185433,T105N26+1GFR085,2.6,+1G (upright),Test Run 76
0.44318362719036275,13.690324245799705,T105N26+1GFR085,2.6,+1G (upright),Test Run 76
0.44358595614134533,13.685224758494954,T105N26+1GFR085,2.6,+1G (upright),Test Run 76
0.44358595614134533,13.678118740428578,T105N26+1GFR085,2.6,+1G (upright),Test Run 76
0.4440689307613461,13.670931850780203,T105N26+1GFR085,2.6,+1G (upright),Test Run 76
0.4447127470223314,13.667373501170829,T105N26+1GFR085,2.6,+1G (upright),Test Run 76
0.4449944072678237,13.661135708202078,T105N26+1GFR085,2.6,+1G (upright),Test Run 76
0.44563822352880894,13.657026516307454,T105N26+1GFR085,2.6,+1G (upright),Test Run 76
0.44563822352880894,13.651766811717703,T105N26+1GFR085,2.6,+1G (upright),Test Run 76
0.44587956093979403,13.646774135936454,T105N26+1GFR085,2.6,+1G (upright),Test Run 76
0.4465233772007793,13.641213833202078,T105N26+1GFR085,2.6,+1G (upright),Test Run 76
0.44700620192176305,13.635380398143454,T105N26+1GFR085,2.6,+1G (upright),Test Run 76
0.44700620192176305,13.62929824482308,T105N26+1GFR085,2.6,+1G (upright),Test Run 76
0.447368357937256,13.628005825389579,T105N26+1GFR085,2.6,+1G (upright),Test Run 76
0.4481329928027488,13.619141994823078,T105N26+1GFR085,2.6,+1G (upright),Test Run 76
0.44825366150823964,13.61542800556533,T105N26+1GFR085,2.6,+1G (upright),Test Run 76
0.4489376507047185,13.609927212108328,T105N26+1GFR085,2.6,+1G (upright),Test Run 76
0.4489376507047185,13.603741299022328,T105N26+1GFR085,2.6,+1G (upright),Test Run 76
0.4495009711957029,13.600198208202078,T105N26+1GFR085,2.6,+1G (upright),Test Run 76
0.4497424585057053,13.596020351756703,T105N26+1GFR085,2.6,+1G (upright),Test Run 76
0.4503862747666906,13.590127407420828,T105N26+1GFR085,2.6,+1G (upright),Test Run 76
0.4503862747666906,13.588722072948078,T105N26+1GFR085,2.6,+1G (upright),Test Run 76
0.4507484307821795,13.584005581248954,T105N26+1GFR085,2.6,+1G (upright),Test Run 76
0.45131175127316814,13.578767238963703,T105N26+1GFR085,2.6,+1G (upright),Test Run 76
0.4519153945986595,13.575324856151203,T105N26+1GFR085,2.6,+1G (upright),Test Run 76
0.4522372277796455,13.570290981639578,T105N26+1GFR085,2.6,+1G (upright),Test Run 76
0.4522372277796455,13.565905605662953,T105N26+1GFR085,2.6,+1G (upright),Test Run 76
0.45292121697612064,13.560539089549703,T105N26+1GFR085,2.6,+1G (upright),Test Run 76
0.45316270428612304,13.55756667744033,T105N26+1GFR085,2.6,+1G (upright),Test Run 76
0.453806520547108,13.55200790058483,T105N26+1GFR085,2.6,+1G (upright),Test Run 76
0.4542893452680918,13.548518215526205,T105N26+1GFR085,2.6,+1G (upright),Test Run 76
0.4542893452680918,13.544572292674705,T105N26+1GFR085,2.6,+1G (upright),Test Run 76
0.4544905097435832,13.539939724315328,T105N26+1GFR085,2.6,+1G (upright),Test Run 76
0.455255144609076,13.536157070506704,T105N26+1GFR085,2.6,+1G (upright),Test Run 76
0.4555368048545684,13.533257900584829,T105N26+1GFR085,2.6,+1G (upright),Test Run 76
0.4555368048545684,13.529023586619953,T105N26+1GFR085,2.6,+1G (upright),Test Run 76
0.45601962957555614,13.525691067088705,T105N26+1GFR085,2.6,+1G (upright),Test Run 76
0.45662327290104743,13.521957241405204,T105N26+1GFR085,2.6,+1G (upright),Test Run 76
0.4568244373765389,13.517758022655205,T105N26+1GFR085,2.6,+1G (upright),Test Run 76
0.45750842657301777,13.515656887401203,T105N26+1GFR085,2.6,+1G (upright),Test Run 76
0.45750842657301777,13.51131728779183,T105N26+1GFR085,2.6,+1G (upright),Test Run 76
0.4578304096530171,13.507848965037955,T105N26+1GFR085,2.6,+1G (upright),Test Run 76
0.4583534073094945,13.505506740916829,T105N26+1GFR085,2.6,+1G (upright),Test Run 76
0.4588765548649852,13.500012050975453,T105N26+1GFR085,2.6,+1G (upright),Test Run 76
0.4588765548649852,13.498109279979328,T105N26+1GFR085,2.6,+1G (upright),Test Run 76
0.4591983880459712,13.495968471873955,T105N26+1GFR085,2.6,+1G (upright),Test Run 76
0.45984220430695644,13.49284804951058,T105N26+1GFR085,2.6,+1G (upright),Test Run 76
0.46004351868146487,13.487974392284078,T105N26+1GFR085,2.6,+1G (upright),Test Run 76
0.46068718504343714,13.486588894237205,T105N26+1GFR085,2.6,+1G (upright),Test Run 76
0.46068718504343714,13.481637417186453,T105N26+1GFR085,2.6,+1G (upright),Test Run 76
0.46112983682892666,13.479521023143453,T105N26+1GFR085,2.6,+1G (upright),Test Run 76
0.461411497074419,13.47702010761608,T105N26+1GFR085,2.6,+1G (upright),Test Run 76
0.46213580910540514,13.473563991893453,T105N26+1GFR085,2.6,+1G (upright),Test Run 76
0.46213580910540514,13.470799099315329,T105N26+1GFR085,2.6,+1G (upright),Test Run 76
0.4623369735808966,13.467957912791828,T105N26+1GFR085,2.6,+1G (upright),Test Run 76
0.46290029407188493,13.46639999042858,T105N26+1GFR085,2.6,+1G (upright),Test Run 76
0.4634637644618823,13.463218532909078,T105N26+1GFR085,2.6,+1G (upright),Test Run 76
0.4637454247073747,13.461874233592704,T105N26+1GFR085,2.6,+1G (upright),Test Run 76
0.4637454247073747,13.459457241405204,T105N26+1GFR085,2.6,+1G (upright),Test Run 76
0.464348918133853,13.456034695018454,T105N26+1GFR085,2.6,+1G (upright),Test Run 76
0.46459040544385133,13.453750454295829,T105N26+1GFR085,2.6,+1G (upright),Test Run 76
0.4651537259348357,13.450984035838705,T105N26+1GFR085,2.6,+1G (upright),Test Run 76
0.4655560548858226,13.447918545116078,T105N26+1GFR085,2.6,+1G (upright),Test Run 76
0.4655560548858226,13.446649013866079,T105N26+1GFR085,2.6,+1G (upright),Test Run 76
0.4659182109013155,13.44273513447158,T105N26+1GFR085,2.6,+1G (upright),Test Run 76
0.46648153139229986,13.43984969745983,T105N26+1GFR085,2.6,+1G (upright),Test Run 76
0.4668035144722992,13.44035476337783,T105N26+1GFR085,2.6,+1G (upright),Test Run 76
0.4668035144722992,13.436584316600454,T105N26+1GFR085,2.6,+1G (upright),Test Run 76
0.4674473307332844,13.434867702830953,T105N26+1GFR085,2.6,+1G (upright),Test Run 76
0.4678496596842713,13.432224880565329,T105N26+1GFR085,2.6,+1G (upright),Test Run 76
0.4681313199297633,13.429238735545828,T105N26+1GFR085,2.6,+1G (upright),Test Run 76
0.4688556319607455,13.429481350291828,T105N26+1GFR085,2.6,+1G (upright),Test Run 76
0.4688556319607455,13.426315151561454,T105N26+1GFR085,2.6,+1G (upright),Test Run 76
0.4691372922062415,13.423663174022328,T105N26+1GFR085,2.6,+1G (upright),Test Run 76
0.46957994399173136,13.420942531932454,T105N26+1GFR085,2.6,+1G (upright),Test Run 76
0.4700627687127191,13.421235500682453,T105N26+1GFR085,2.6,+1G (upright),Test Run 76
0.4700627687127191,13.419712673534079,T105N26+1GFR085,2.6,+1G (upright),Test Run 76
0.47038460189370507,13.416314541209829,T105N26+1GFR085,2.6,+1G (upright),Test Run 76
0.4710284181546903,13.414022671092704,T105N26+1GFR085,2.6,+1G (upright),Test Run 76
0.47139057417017927,13.41472304951058,T105N26+1GFR085,2.6,+1G (upright),Test Run 76
0.47191372172567403,13.411248623241079,T105N26+1GFR085,2.6,+1G (upright),Test Run 76
0.47191372172567403,13.411602627147328,T105N26+1GFR085,2.6,+1G (upright),Test Run 76
0.4723160506766569,13.409625088084828,T105N26+1GFR085,2.6,+1G (upright),Test Run 76
0.4727587024621507,13.408183132518454,T105N26+1GFR085,2.6,+1G (upright),Test Run 76
0.47340251872313566,13.40687087665908,T105N26+1GFR085,2.6,+1G (upright),Test Run 76
0.47340251872313566,13.405099331248953,T105N26+1GFR085,2.6,+1G (upright),Test Run 76
0.4736036831986271,13.402424465526204,T105N26+1GFR085,2.6,+1G (upright),Test Run 76
0.4741268307541218,13.402030788768453,T105N26+1GFR085,2.6,+1G (upright),Test Run 76
0.47464997830961225,13.401423488963705,T105N26+1GFR085,2.6,+1G (upright),Test Run 76
0.4748913157205976,13.399630581248953,T105N26+1GFR085,2.6,+1G (upright),Test Run 76
0.4748913157205976,13.398278652537954,T105N26+1GFR085,2.6,+1G (upright),Test Run 76
0.47569612352158436,13.396533047069203,T105N26+1GFR085,2.6,+1G (upright),Test Run 76
0.4759777837670767,13.395216213573079,T105N26+1GFR085,2.6,+1G (upright),Test Run 76
0.47646060848806016,13.393983303416828,T105N26+1GFR085,2.6,+1G (upright),Test Run 76
0.4768227645035534,13.392843471873954,T105N26+1GFR085,2.6,+1G (upright),Test Run 76
0.4768227645035534,13.392677151073078,T105N26+1GFR085,2.6,+1G (upright),Test Run 76
0.47730558922453686,13.390257107127828,T105N26+1GFR085,2.6,+1G (upright),Test Run 76
0.4779494054855221,13.390525661815328,T105N26+1GFR085,2.6,+1G (upright),Test Run 76
0.4781908927955245,13.388654934276204,T105N26+1GFR085,2.6,+1G (upright),Test Run 76
0.4781908927955245,13.38627761494033,T105N26+1GFR085,2.6,+1G (upright),Test Run 76
0.4787943862220028,13.385537563670828,T105N26+1GFR085,2.6,+1G (upright),Test Run 76
0.47907604646749485,13.386298977244953,T105N26+1GFR085,2.6,+1G (upright),Test Run 76
0.479478525317491,13.38515761982308,T105N26+1GFR085,2.6,+1G (upright),Test Run 76
0.4802833331184778,13.383201443065328,T105N26+1GFR085,2.6,+1G (upright),Test Run 76
0.4802833331184778,13.38296035419808,T105N26+1GFR085,2.6,+1G (upright),Test Run 76
0.4804441747594623,13.381387173045828,T105N26+1GFR085,2.6,+1G (upright),Test Run 76
0.4810478180849536,13.380204616893455,T105N26+1GFR085,2.6,+1G (upright),Test Run 76
0.48145014703594047,13.37944472919808,T105N26+1GFR085,2.6,+1G (upright),Test Run 76
0.48145014703594047,13.380175625194203,T105N26+1GFR085,2.6,+1G (upright),Test Run 76
0.4818123030514334,13.381295620311453,T105N26+1GFR085,2.6,+1G (upright),Test Run 76
0.48245611931241866,13.376826320994955,T105N26+1GFR085,2.6,+1G (upright),Test Run 76
0.48269760662241706,13.37794021259658,T105N26+1GFR085,2.6,+1G (upright),Test Run 76
0.4833414228834023,13.37584365497933,T105N26+1GFR085,2.6,+1G (upright),Test Run 76
0.4833414228834023,13.375861965526203,T105N26+1GFR085,2.6,+1G (upright),Test Run 76
0.4835827602943874,13.374386440623955,T105N26+1GFR085,2.6,+1G (upright),Test Run 76
0.4840254120798812,13.373898159373955,T105N26+1GFR085,2.6,+1G (upright),Test Run 76
0.48474972411086736,13.37358535419808,T105N26+1GFR085,2.6,+1G (upright),Test Run 76
0.4848703928163579,13.37286971699108,T105N26+1GFR085,2.6,+1G (upright),Test Run 76
0.4848703928163579,13.372472988475455,T105N26+1GFR085,2.6,+1G (upright),Test Run 76
0.48559470484734407,13.373516689647328,T105N26+1GFR085,2.6,+1G (upright),Test Run 76
0.4859970337983309,13.371659695018455,T105N26+1GFR085,2.6,+1G (upright),Test Run 76
0.4861983481728354,13.371768032420828,T105N26+1GFR085,2.6,+1G (upright),Test Run 76
0.4861983481728354,13.371275173534078,T105N26+1GFR085,2.6,+1G (upright),Test Run 76
0.48704332890931207,13.371806179393454,T105N26+1GFR085,2.6,+1G (upright),Test Run 76
0.4871639976148066,13.372428737987203,T105N26+1GFR085,2.6,+1G (upright),Test Run 76
0.48780781387579186,13.37010329853408,T105N26+1GFR085,2.6,+1G (upright),Test Run 76
0.48812964705677786,13.371211086619955,T105N26+1GFR085,2.6,+1G (upright),Test Run 76
0.48812964705677786,13.368412624705954,T105N26+1GFR085,2.6,+1G (upright),Test Run 76
0.48845163013677717,13.370373379100453,T105N26+1GFR085,2.6,+1G (upright),Test Run 76
0.48921611510325297,13.370004116405203,T105N26+1GFR085,2.6,+1G (upright),Test Run 76
0.48937710664325446,13.368147121776204,T105N26+1GFR085,2.6,+1G (upright),Test Run 76
0.48937710664325446,13.370095669139578,T105N26+1GFR085,2.6,+1G (upright),Test Run 76
0.4900610958397336,13.368105923045828,T105N26+1GFR085,2.6,+1G (upright),Test Run 76
0.4902624102142381,13.367672573436455,T105N26+1GFR085,2.6,+1G (upright),Test Run 76
0.49070491210071887,13.367185818065328,T105N26+1GFR085,2.6,+1G (upright),Test Run 76
0.49138905119620685,13.367774807323078,T105N26+1GFR085,2.6,+1G (upright),Test Run 76
0.49138905119620685,13.369193874705953,T105N26+1GFR085,2.6,+1G (upright),Test Run 76
0.4915498928371953,13.367593227733328,T105N26+1GFR085,2.6,+1G (upright),Test Run 76
0.4922340319326875,13.36607497822158,T105N26+1GFR085,2.6,+1G (upright),Test Run 76
0.49243519640817895,13.367954861034079,T105N26+1GFR085,2.6,+1G (upright),Test Run 76
0.49243519640817895,13.367138515819203,T105N26+1GFR085,2.6,+1G (upright),Test Run 76
0.49271685665367126,13.367924343455954,T105N26+1GFR085,2.6,+1G (upright),Test Run 76
0.4936423331601486,13.366844021190328,T105N26+1GFR085,2.6,+1G (upright),Test Run 76
0.4936423331601486,13.36696914326058,T105N26+1GFR085,2.6,+1G (upright),Test Run 76
0.4943666451911347,13.366149746287954,T105N26+1GFR085,2.6,+1G (upright),Test Run 76
0.4943666451911347,13.36662887226458,T105N26+1GFR085,2.6,+1G (upright),Test Run 76
0.4946081325011331,13.366645656932453,T105N26+1GFR085,2.6,+1G (upright),Test Run 76
0.49505063438761365,13.365588222850453,T105N26+1GFR085,2.6,+1G (upright),Test Run 76
0.49573477348310185,13.36638320576058,T105N26+1GFR085,2.6,+1G (upright),Test Run 76
0.4957749464185958,13.366874538768453,T105N26+1GFR085,2.6,+1G (upright),Test Run 76
0.4957749464185958,13.365495144237205,T105N26+1GFR085,2.6,+1G (upright),Test Run 76
0.49657975421958256,13.36648086201058,T105N26+1GFR085,2.6,+1G (upright),Test Run 76
0.4967004229250731,13.366515957225454,T105N26+1GFR085,2.6,+1G (upright),Test Run 76
0.49718324764606087,13.366125332225455,T105N26+1GFR085,2.6,+1G (upright),Test Run 76
0.49718324764606087,13.367846523631703,T105N26+1GFR085,2.6,+1G (upright),Test Run 76
0.4979478825115497,13.366110073436454,T105N26+1GFR085,2.6,+1G (upright),Test Run 76
0.4979880554470436,13.367179714549703,T105N26+1GFR085,2.6,+1G (upright),Test Run 76
0.4987525404135234,13.368305813182454,T105N26+1GFR085,2.6,+1G (upright),Test Run 76
0.4990342006590157,13.366531216014579,T105N26+1GFR085,2.6,+1G (upright),Test Run 76
0.4990342006590157,13.368731533397328,T105N26+1GFR085,2.6,+1G (upright),Test Run 76
0.49931601080352084,13.367379604686453,T105N26+1GFR085,2.6,+1G (upright),Test Run 76
0.5002011644754915,13.367501674998953,T105N26+1GFR085,2.6,+1G (upright),Test Run 76
0.5002011644754915,13.367512356151204,T105N26+1GFR085,2.6,+1G (upright),Test Run 76
0.5002011644754915,13.367002712596578,T105N26+1GFR085,2.6,+1G (upright),Test Run 76
0.5009254765064773,13.368681179393453,T105N26+1GFR085,2.6,+1G (upright),Test Run 76
0.5012071367519696,13.368478237498953,T105N26+1GFR085,2.6,+1G (upright),Test Run 76
0.5016497885374634,13.369463955272328,T105N26+1GFR085,2.6,+1G (upright),Test Run 76
0.5022532819639417,13.370638882030203,T105N26+1GFR085,2.6,+1G (upright),Test Run 76
0.5022532819639417,13.371078335155204,T105N26+1GFR085,2.6,+1G (upright),Test Run 76
0.5021727861939409,13.369750820506704,T105N26+1GFR085,2.6,+1G (upright),Test Run 76
0.5031385855349254,13.370370327342703,T105N26+1GFR085,2.6,+1G (upright),Test Run 76
0.503219081304922,13.371342312205954,T105N26+1GFR085,2.6,+1G (upright),Test Run 76
0.503219081304922,13.37032760273333,T105N26+1GFR085,2.6,+1G (upright),Test Run 76
0.5037420789614037,13.370994411815328,T105N26+1GFR085,2.6,+1G (upright),Test Run 76
0.5045468867623865,13.372715603221579,T105N26+1GFR085,2.6,+1G (upright),Test Run 76
0.5044262180568957,13.370644985545828,T105N26+1GFR085,2.6,+1G (upright),Test Run 76
0.5052310258578784,13.37264999042858,T105N26+1GFR085,2.6,+1G (upright),Test Run 76
0.5052310258578784,13.374084316600454,T105N26+1GFR085,2.6,+1G (upright),Test Run 76
0.5054723632688638,13.372683559764578,T105N26+1GFR085,2.6,+1G (upright),Test Run 76
0.5058748421188637,13.37368758808483,T105N26+1GFR085,2.6,+1G (upright),Test Run 76
0.5068003186253413,13.374421535838703,T105N26+1GFR085,2.6,+1G (upright),Test Run 76
0.5066795000208334,13.374523769725453,T105N26+1GFR085,2.6,+1G (upright),Test Run 76
0.5066795000208334,13.374407802928578,T105N26+1GFR085,2.6,+1G (upright),Test Run 76
0.507524480757314,13.375617824901203,T105N26+1GFR085,2.6,+1G (upright),Test Run 76
0.507604976527311,13.37676070820208,T105N26+1GFR085,2.6,+1G (upright),Test Run 76
0.5081281240828054,13.37608932148333,T105N26+1GFR085,2.6,+1G (upright),Test Run 76
0.5081281240828054,13.376376186717703,T105N26+1GFR085,2.6,+1G (upright),Test Run 76
0.5087719403437907,13.377808987010578,T105N26+1GFR085,2.6,+1G (upright),Test Run 76
0.5088121132792846,13.377201687205954,T105N26+1GFR085,2.6,+1G (upright),Test Run 76
0.5096570940157613,13.377760158885579,T105N26+1GFR085,2.6,+1G (upright),Test Run 76
0.5097779126202648,13.379510341991079,T105N26+1GFR085,2.6,+1G (upright),Test Run 76
0.5097779126202648,13.37954391132708,T105N26+1GFR085,2.6,+1G (upright),Test Run 76
0.5101400686357578,13.379763637889578,T105N26+1GFR085,2.6,+1G (upright),Test Run 76
0.510864380666744,13.382444607127828,T105N26+1GFR085,2.6,+1G (upright),Test Run 76
0.5109850493722385,13.382037197459828,T105N26+1GFR085,2.6,+1G (upright),Test Run 76
0.5109850493722385,13.381239162791829,T105N26+1GFR085,2.6,+1G (upright),Test Run 76
0.5117898571732212,13.382275234569203,T105N26+1GFR085,2.6,+1G (upright),Test Run 76
0.5119910216487127,13.383154140819205,T105N26+1GFR085,2.6,+1G (upright),Test Run 76
0.5123128548296989,13.383419643748955,T105N26+1GFR085,2.6,+1G (upright),Test Run 76
0.5130371668606848,13.384820400584829,T105N26+1GFR085,2.6,+1G (upright),Test Run 76
0.5130371668606848,13.384872280467704,T105N26+1GFR085,2.6,+1G (upright),Test Run 76
0.5131176626306857,13.384075771678578,T105N26+1GFR085,2.6,+1G (upright),Test Run 76
0.514002816302656,13.38662398945208,T105N26+1GFR085,2.6,+1G (upright),Test Run 76
0.5140833120726569,13.38766006122933,T105N26+1GFR085,2.6,+1G (upright),Test Run 76
0.5146466325636413,13.38780349384658,T105N26+1GFR085,2.6,+1G (upright),Test Run 76
0.5146466325636413,13.389112697948079,T105N26+1GFR085,2.6,+1G (upright),Test Run 76
0.515210102953639,13.38853896747933,T105N26+1GFR085,2.6,+1G (upright),Test Run 76
0.5151697801191321,13.388598476756703,T105N26+1GFR085,2.6,+1G (upright),Test Run 76
0.5161757523956102,13.39067519794808,T105N26+1GFR085,2.6,+1G (upright),Test Run 76
0.5161757523956102,13.390293728221579,T105N26+1GFR085,2.6,+1G (upright),Test Run 76
0.5162964211011047,13.390714870799703,T105N26+1GFR085,2.6,+1G (upright),Test Run 76
0.5166585771165937,13.392718349803578,T105N26+1GFR085,2.6,+1G (upright),Test Run 76
0.5172218976075823,13.393314968455954,T105N26+1GFR085,2.6,+1G (upright),Test Run 76
0.5173828891475798,13.393012844432453,T105N26+1GFR085,2.6,+1G (upright),Test Run 76
0.5173828891475798,13.392167507518455,T105N26+1GFR085,2.6,+1G (upright),Test Run 76
0.5182681927185632,13.393144070018455,T105N26+1GFR085,2.6,+1G (upright),Test Run 76
0.518429034359552,13.394616543162954,T105N26+1GFR085,2.6,+1G (upright),Test Run 76
0.5188315132095519,13.395805202830953,T105N26+1GFR085,2.6,+1G (upright),Test Run 76
0.5188315132095519,13.395326076854328,T105N26+1GFR085,2.6,+1G (upright),Test Run 76
0.5195155024060267,13.397108303416829,T105N26+1GFR085,2.6,+1G (upright),Test Run 76
0.5195155024060267,13.396339260448078,T105N26+1GFR085,2.6,+1G (upright),Test Run 76
0.520521474682505,13.396655117381703,T105N26+1GFR085,2.6,+1G (upright),Test Run 76
0.5205616476179988,13.397215114940328,T105N26+1GFR085,2.6,+1G (upright),Test Run 76
0.5205616476179988,13.399253689159078,T105N26+1GFR085,2.6,+1G (upright),Test Run 76
0.5210847951734896,13.399006496776204,T105N26+1GFR085,2.6,+1G (upright),Test Run 76
0.521648115664478,13.399601589549704,T105N26+1GFR085,2.6,+1G (upright),Test Run 76
0.5217689342689815,13.400800930369954,T105N26+1GFR085,2.6,+1G (upright),Test Run 76
0.5217689342689815,13.401493679393454,T105N26+1GFR085,2.6,+1G (upright),Test Run 76
0.5225735921709552,13.39995254169808,T105N26+1GFR085,2.6,+1G (upright),Test Run 76
0.5226944107754591,13.403132473338705,T105N26+1GFR085,2.6,+1G (upright),Test Run 76
0.5232979042019374,13.402172695506703,T105N26+1GFR085,2.6,+1G (upright),Test Run 76
0.5236600602174304,13.403945766795829,T105N26+1GFR085,2.6,+1G (upright),Test Run 76
0.5236600602174304,13.405288540233329,T105N26+1GFR085,2.6,+1G (upright),Test Run 76
0.5238210517574319,13.404778896678579,T105N26+1GFR085,2.6,+1G (upright),Test Run 76
0.5247062054294025,13.40605758320208,T105N26+1GFR085,2.6,+1G (upright),Test Run 76
0.5248671969694,13.404905544627828,T105N26+1GFR085,2.6,+1G (upright),Test Run 76
0.5256316819358798,13.406539760936454,T105N26+1GFR085,2.6,+1G (upright),Test Run 76
0.5256316819358798,13.407691799510578,T105N26+1GFR085,2.6,+1G (upright),Test Run 76
0.525953665015879,13.40696853290908,T105N26+1GFR085,2.6,+1G (upright),Test Run 76
0.525953665015879,13.409193264354329,T105N26+1GFR085,2.6,+1G (upright),Test Run 76
0.5269596372923573,13.409785305369955,T105N26+1GFR085,2.6,+1G (upright),Test Run 76
0.5269596372923573,13.410496364940329,T105N26+1GFR085,2.6,+1G (upright),Test Run 76
0.5270401330623542,13.410363613475454,T105N26+1GFR085,2.6,+1G (upright),Test Run 76
0.5276034535533385,13.411334072459828,T105N26+1GFR085,2.6,+1G (upright),Test Run 76
0.528086278274326,13.41396773945208,T105N26+1GFR085,2.6,+1G (upright),Test Run 76
0.5282069469798208,13.412985073436454,T105N26+1GFR085,2.6,+1G (upright),Test Run 76
0.5282069469798208,13.413749538768453,T105N26+1GFR085,2.6,+1G (upright),Test Run 76
0.5290519277162975,13.413879238475454,T105N26+1GFR085,2.6,+1G (upright),Test Run 76
0.5291727463208011,13.416157375682454,T105N26+1GFR085,2.6,+1G (upright),Test Run 76
0.5298969084527739,13.416384731639578,T105N26+1GFR085,2.6,+1G (upright),Test Run 76
0.5298969084527739,13.41762832294808,T105N26+1GFR085,2.6,+1G (upright),Test Run 76
0.5302590644682671,13.417236172069204,T105N26+1GFR085,2.6,+1G (upright),Test Run 76
0.5303395602382678,13.418615566600455,T105N26+1GFR085,2.6,+1G (upright),Test Run 76
0.5312248638092514,13.417524563182454,T105N26+1GFR085,2.6,+1G (upright),Test Run 76
0.5313053595792523,13.420167385448078,T105N26+1GFR085,2.6,+1G (upright),Test Run 76
0.5313053595792523,13.418928371776204,T105N26+1GFR085,2.6,+1G (upright),Test Run 76
0.5319088530057305,13.42243484150283,T105N26+1GFR085,2.6,+1G (upright),Test Run 76
0.532432000561221,13.421795498241078,T105N26+1GFR085,2.6,+1G (upright),Test Run 76
0.532391677726714,13.422747646678578,T105N26+1GFR085,2.6,+1G (upright),Test Run 76
0.532391677726714,13.423457180369955,T105N26+1GFR085,2.6,+1G (upright),Test Run 76
0.5333976500031923,13.424433742869955,T105N26+1GFR085,2.6,+1G (upright),Test Run 76
0.5334781457731932,13.42391494404183,T105N26+1GFR085,2.6,+1G (upright),Test Run 76
0.534202457804175,13.422968899119955,T105N26+1GFR085,2.6,+1G (upright),Test Run 76
0.5345244408841743,13.423927151073078,T105N26+1GFR085,2.6,+1G (upright),Test Run 76
0.5345244408841743,13.423966823924705,T105N26+1GFR085,2.6,+1G (upright),Test Run 76
0.5346852825251628,13.424859463084829,T105N26+1GFR085,2.6,+1G (upright),Test Run 76
0.5355302632616394,13.42653945576058,T105N26+1GFR085,2.6,+1G (upright),Test Run 76
0.5356912548016409,13.427566372264579,T105N26+1GFR085,2.6,+1G (upright),Test Run 76
0.5362948981271323,13.428225551952078,T105N26+1GFR085,2.6,+1G (upright),Test Run 76
0.5362948981271323,13.427529751170828,T105N26+1GFR085,2.6,+1G (upright),Test Run 76
0.5366570541426212,13.430514370311453,T105N26+1GFR085,2.6,+1G (upright),Test Run 76
0.5366972270781152,13.430978237498953,T105N26+1GFR085,2.6,+1G (upright),Test Run 76
0.5377031993545933,13.431085049022329,T105N26+1GFR085,2.6,+1G (upright),Test Run 76
0.5377031993545933,13.433167873729328,T105N26+1GFR085,2.6,+1G (upright),Test Run 76
0.5376227035845927,13.43270400654183,T105N26+1GFR085,2.6,+1G (upright),Test Run 76
0.5383470156155786,13.43437331806533,T105N26+1GFR085,2.6,+1G (upright),Test Run 76
0.538910336106563,13.43518661152233,T105N26+1GFR085,2.6,+1G (upright),Test Run 76
0.5388298403365663,13.435645901073078,T105N26+1GFR085,2.6,+1G (upright),Test Run 76
0.5388298403365663,13.436918484080953,T105N26+1GFR085,2.6,+1G (upright),Test Run 76
0.5397553168430437,13.43530868183483,T105N26+1GFR085,2.6,+1G (upright),Test Run 76
0.5397553168430437,13.439050136912954,T105N26+1GFR085,2.6,+1G (upright),Test Run 76
0.5405198018095194,13.438775478709829,T105N26+1GFR085,2.6,+1G (upright),Test Run 76
0.5405198018095194,13.439649807323079,T105N26+1GFR085,2.6,+1G (upright),Test Run 76
0.5409624535950133,13.43907607685433,T105N26+1GFR085,2.6,+1G (upright),Test Run 76
0.5410429493650102,13.442280422557454,T105N26+1GFR085,2.6,+1G (upright),Test Run 76
0.5418879301014908,13.44041885029183,T105N26+1GFR085,2.6,+1G (upright),Test Run 76
0.5418879301014908,13.440858303416828,T105N26+1GFR085,2.6,+1G (upright),Test Run 76
0.5418879301014908,13.442750393260578,T105N26+1GFR085,2.6,+1G (upright),Test Run 76
0.5427732336724742,13.443360744823078,T105N26+1GFR085,2.6,+1G (upright),Test Run 76
0.543256058393458,13.443841396678579,T105N26+1GFR085,2.6,+1G (upright),Test Run 76
0.543256058393458,13.444369350780203,T105N26+1GFR085,2.6,+1G (upright),Test Run 76
0.5442217078354292,13.444129787791828,T105N26+1GFR085,2.6,+1G (upright),Test Run 76
0.5442217078354292,13.447285305369954,T105N26+1GFR085,2.6,+1G (upright),Test Run 76
0.5441413619644456,13.447981106151204,T105N26+1GFR085,2.6,+1G (upright),Test Run 76
0.5448253511609206,13.448437343944203,T105N26+1GFR085,2.6,+1G (upright),Test Run 76
0.5453886716519092,13.449256740916828,T105N26+1GFR085,2.6,+1G (upright),Test Run 76
0.5453886716519092,13.44924911152233,T105N26+1GFR085,2.6,+1G (upright),Test Run 76
0.5453484987164153,13.449296413768455,T105N26+1GFR085,2.6,+1G (upright),Test Run 76
0.546193479452892,13.44975722919808,T105N26+1GFR085,2.6,+1G (upright),Test Run 76
0.5462739752228926,13.453961025584828,T105N26+1GFR085,2.6,+1G (upright),Test Run 76
0.5470384601893684,13.450630031932453,T105N26+1GFR085,2.6,+1G (upright),Test Run 76
0.5470384601893684,13.453718410838704,T105N26+1GFR085,2.6,+1G (upright),Test Run 76
0.5474811119748623,13.454464565623955,T105N26+1GFR085,2.6,+1G (upright),Test Run 76
0.547601780680353,13.45525039326058,T105N26+1GFR085,2.6,+1G (upright),Test Run 76
0.5484467614168335,13.453552090037954,T105N26+1GFR085,2.6,+1G (upright),Test Run 76
0.5484467614168335,13.456382595409078,T105N26+1GFR085,2.6,+1G (upright),Test Run 76
0.5483662656468329,13.457554470409079,T105N26+1GFR085,2.6,+1G (upright),Test Run 76
0.5491309005123257,13.458500515330954,T105N26+1GFR085,2.6,+1G (upright),Test Run 76
0.54969422100331,13.460163723338704,T105N26+1GFR085,2.6,+1G (upright),Test Run 76
0.5496538981688034,13.458334194530204,T105N26+1GFR085,2.6,+1G (upright),Test Run 76
0.5496538981688034,13.458621059764578,T105N26+1GFR085,2.6,+1G (upright),Test Run 76
0.5505793746752806,13.460583340037953,T105N26+1GFR085,2.6,+1G (upright),Test Run 76
0.5505392017397868,13.460688625682455,T105N26+1GFR085,2.6,+1G (upright),Test Run 76
0.551183018000772,13.461982570994953,T105N26+1GFR085,2.6,+1G (upright),Test Run 76
0.551183018000772,13.464045559276205,T105N26+1GFR085,2.6,+1G (upright),Test Run 76
0.5518670071972512,13.464250027049705,T105N26+1GFR085,2.6,+1G (upright),Test Run 76
0.5517865114272503,13.46444228779183,T105N26+1GFR085,2.6,+1G (upright),Test Run 76
0.55263164206274,13.467172085155203,T105N26+1GFR085,2.6,+1G (upright),Test Run 76
0.5527119879337279,13.466105495799704,T105N26+1GFR085,2.6,+1G (upright),Test Run 76
0.5527119879337279,13.468537746776203,T105N26+1GFR085,2.6,+1G (upright),Test Run 76
0.5533961270292198,13.467297207225453,T105N26+1GFR085,2.6,+1G (upright),Test Run 76
0.5539191246856975,13.46763747822158,T105N26+1GFR085,2.6,+1G (upright),Test Run 76
0.5539996204556981,13.469941555369953,T105N26+1GFR085,2.6,+1G (upright),Test Run 76
0.5548446011921748,13.468421779979328,T105N26+1GFR085,2.6,+1G (upright),Test Run 76
0.5548446011921748,13.470609890330953,T105N26+1GFR085,2.6,+1G (upright),Test Run 76
0.5547239324866843,13.471725307811454,T105N26+1GFR085,2.6,+1G (upright),Test Run 76
0.5555689132231609,13.471490322459829,T105N26+1GFR085,2.6,+1G (upright),Test Run 76
0.5560920607786514,13.472636257518454,T105N26+1GFR085,2.6,+1G (upright),Test Run 76
0.5560920607786514,13.472773586619955,T105N26+1GFR085,2.6,+1G (upright),Test Run 76
0.5560518878431575,13.473852383006705,T105N26+1GFR085,2.6,+1G (upright),Test Run 76
0.5569773643496351,13.474317776073079,T105N26+1GFR085,2.6,+1G (upright),Test Run 76
0.5569773643496351,13.477302395213703,T105N26+1GFR085,2.6,+1G (upright),Test Run 76
0.5576613535461139,13.47799361835833,T105N26+1GFR085,2.6,+1G (upright),Test Run 76
0.5576613535461139,13.477751003612203,T105N26+1GFR085,2.6,+1G (upright),Test Run 76
0.5582246740370986,13.478796230662955,T105N26+1GFR085,2.6,+1G (upright),Test Run 76
0.5581441782671017,13.47868484150283,T105N26+1GFR085,2.6,+1G (upright),Test Run 76
0.5590696547735791,13.479757534373954,T105N26+1GFR085,2.6,+1G (upright),Test Run 76
0.5590696547735791,13.48137496601458,T105N26+1GFR085,2.6,+1G (upright),Test Run 76
0.5591501505435759,13.480839382518454,T105N26+1GFR085,2.6,+1G (upright),Test Run 76
0.5597537938690712,13.481504665721578,T105N26+1GFR085,2.6,+1G (upright),Test Run 76
0.560196295755548,13.481710659373954,T105N26+1GFR085,2.6,+1G (upright),Test Run 76
0.5603572872955496,13.482295070994955,T105N26+1GFR085,2.6,+1G (upright),Test Run 76
0.5603572872955496,13.482807766307454,T105N26+1GFR085,2.6,+1G (upright),Test Run 76
0.5612425908665332,13.483947597850454,T105N26+1GFR085,2.6,+1G (upright),Test Run 76
0.5612022680320262,13.484208523143455,T105N26+1GFR085,2.6,+1G (upright),Test Run 76
0.5618864071275185,13.485328518260578,T105N26+1GFR085,2.6,+1G (upright),Test Run 76
0.5618864071275185,13.48655837665908,T105N26+1GFR085,2.6,+1G (upright),Test Run 76
0.5624497276185028,13.486015163768453,T105N26+1GFR085,2.6,+1G (upright),Test Run 76
0.562369231848502,13.487527309764578,T105N26+1GFR085,2.6,+1G (upright),Test Run 76
0.5632142125849786,13.488920437205953,T105N26+1GFR085,2.6,+1G (upright),Test Run 76
0.5633348812904732,13.488116299022328,T105N26+1GFR085,2.6,+1G (upright),Test Run 76
0.5633348812904732,13.489584194530204,T105N26+1GFR085,2.6,+1G (upright),Test Run 76
0.5638982017814578,13.490313564647328,T105N26+1GFR085,2.6,+1G (upright),Test Run 76
0.5645420180424428,13.489413296092703,T105N26+1GFR085,2.6,+1G (upright),Test Run 76
0.5646225138124437,13.490641628612204,T105N26+1GFR085,2.6,+1G (upright),Test Run 76
0.5654273216134265,13.490412746776205,T105N26+1GFR085,2.6,+1G (upright),Test Run 76
0.5654273216134265,13.490450893748953,T105N26+1GFR085,2.6,+1G (upright),Test Run 76
0.5653871486779368,13.492411648143454,T105N26+1GFR085,2.6,+1G (upright),Test Run 76
0.5660711378744117,13.492524563182453,T105N26+1GFR085,2.6,+1G (upright),Test Run 76
0.5665942854299064,13.493971096385579,T105N26+1GFR085,2.6,+1G (upright),Test Run 76
0.5665942854299064,13.49498427997933,T105N26+1GFR085,2.6,+1G (upright),Test Run 76
0.5665539625953995,13.493897854198078,T105N26+1GFR085,2.6,+1G (upright),Test Run 76
0.5675599348718776,13.495429836619953,T105N26+1GFR085,2.6,+1G (upright),Test Run 76
0.5675599348718776,13.494582973827079,T105N26+1GFR085,2.6,+1G (upright),Test Run 76
0.568163578197369,13.495019375194204,T105N26+1GFR085,2.6,+1G (upright),Test Run 76
0.568163578197369,13.494491421092704,T105N26+1GFR085,2.6,+1G (upright),Test Run 76
0.5689682360993387,13.496603237498954,T105N26+1GFR085,2.6,+1G (upright),Test Run 76
0.5688877403293378,13.498713528026205,T105N26+1GFR085,2.6,+1G (upright),Test Run 76
0.5696523751948309,13.49782851826058,T105N26+1GFR085,2.6,+1G (upright),Test Run 76
0.5696523751948309,13.499520717967703,T105N26+1GFR085,2.6,+1G (upright),Test Run 76
0.5701351999158144,13.49888747822158,T105N26+1GFR085,2.6,+1G (upright),Test Run 76
0.5702156956858153,13.498539577830954,T105N26+1GFR085,2.6,+1G (upright),Test Run 76
0.5711411721922925,13.501363979686454,T105N26+1GFR085,2.6,+1G (upright),Test Run 76
0.5711411721922925,13.502017055858328,T105N26+1GFR085,2.6,+1G (upright),Test Run 76
0.5711411721922925,13.503074489940328,T105N26+1GFR085,2.6,+1G (upright),Test Run 76
0.5717446656187709,13.502401577342704,T105N26+1GFR085,2.6,+1G (upright),Test Run 76
0.5723483089442623,13.502902065623953,T105N26+1GFR085,2.6,+1G (upright),Test Run 76
0.5723884818797561,13.504781948436454,T105N26+1GFR085,2.6,+1G (upright),Test Run 76
0.5723884818797561,13.504940639842705,T105N26+1GFR085,2.6,+1G (upright),Test Run 76
0.5731531167452493,13.50556014667858,T105N26+1GFR085,2.6,+1G (upright),Test Run 76
0.5733542812207404,13.507623134959829,T105N26+1GFR085,2.6,+1G (upright),Test Run 76
0.5738772788772181,13.507650600780204,T105N26+1GFR085,2.6,+1G (upright),Test Run 76
0.5745210951382034,13.507690273631704,T105N26+1GFR085,2.6,+1G (upright),Test Run 76
0.5745210951382034,13.50735152851458,T105N26+1GFR085,2.6,+1G (upright),Test Run 76
0.5745614179727103,13.507806240428579,T105N26+1GFR085,2.6,+1G (upright),Test Run 76
0.5753259029391901,13.508895717967704,T105N26+1GFR085,2.6,+1G (upright),Test Run 76
0.5754063987091868,13.508523403514578,T105N26+1GFR085,2.6,+1G (upright),Test Run 76
0.5754063987091868,13.50963424335833,T105N26+1GFR085,2.6,+1G (upright),Test Run 76
0.5760100420346823,13.511173855174704,T105N26+1GFR085,2.6,+1G (upright),Test Run 76
0.5765733625256667,13.511051784862204,T105N26+1GFR085,2.6,+1G (upright),Test Run 76
0.5766537083966503,13.511672817577079,T105N26+1GFR085,2.6,+1G (upright),Test Run 76
0.577498839032144,13.51148055683483,T105N26+1GFR085,2.6,+1G (upright),Test Run 76
0.577498839032144,13.512241970409079,T105N26+1GFR085,2.6,+1G (upright),Test Run 76
0.577498839032144,13.512760769237204,T105N26+1GFR085,2.6,+1G (upright),Test Run 76
0.5781828282286232,13.513430630077078,T105N26+1GFR085,2.6,+1G (upright),Test Run 76
0.5788266444896084,13.514224087108328,T105N26+1GFR085,2.6,+1G (upright),Test Run 76
0.5788266444896084,13.514703213084829,T105N26+1GFR085,2.6,+1G (upright),Test Run 76
0.5788266444896084,13.514692531932454,T105N26+1GFR085,2.6,+1G (upright),Test Run 76
0.5796716252260848,13.517667995799703,T105N26+1GFR085,2.6,+1G (upright),Test Run 76
0.5797521209960858,13.516514431346579,T105N26+1GFR085,2.6,+1G (upright),Test Run 76
0.5803557643215771,13.516535793651205,T105N26+1GFR085,2.6,+1G (upright),Test Run 76
0.5803557643215771,13.517266689647329,T105N26+1GFR085,2.6,+1G (upright),Test Run 76
0.580717770438053,13.517611538280203,T105N26+1GFR085,2.6,+1G (upright),Test Run 76
0.5809995805825623,13.519804226268453,T105N26+1GFR085,2.6,+1G (upright),Test Run 76
0.581844561319039,13.518079983104329,T105N26+1GFR085,2.6,+1G (upright),Test Run 76
0.581844561319039,13.519660793651203,T105N26+1GFR085,2.6,+1G (upright),Test Run 76
0.5818847342545329,13.52123092304583,T105N26+1GFR085,2.6,+1G (upright),Test Run 76
0.5824883775800243,13.520730434764578,T105N26+1GFR085,2.6,+1G (upright),Test Run 76
0.5828907065310112,13.521055446971578,T105N26+1GFR085,2.6,+1G (upright),Test Run 76
0.5830516980710087,13.522439419139578,T105N26+1GFR085,2.6,+1G (upright),Test Run 76
0.5830516980710087,13.522933803905204,T105N26+1GFR085,2.6,+1G (upright),Test Run 76
0.5840173475129798,13.523095547069204,T105N26+1GFR085,2.6,+1G (upright),Test Run 76
0.5840173475129798,13.52373183857308,T105N26+1GFR085,2.6,+1G (upright),Test Run 76
0.5846209908384712,13.52442000995983,T105N26+1GFR085,2.6,+1G (upright),Test Run 76
