Repository: schandel33/gitrep

# Nozzle Tensile Test Analysis

Stress-vs-strain analysis of tensile pulls across 4 nozzle sizes (0.6, 1.4,
2.2, 2.6 mm) x 2 print-gravity orientations (+1G upright / -1G inverted),
printed at 105 C with a 0.85 flow ratio.

## Data-quality issues found and how they're handled

1. **Load-cell zero offset.** 10 of 17 runs record small negative Load
   values for the first handful of samples (up to ~180, always <0.5% of the
   file) before the crosshead starts moving — load-cell noise around zero,
   not real load. The script computes the mean Load over all
   pre-motion samples (`Crosshead < crosshead_zero_threshold_mm`) and
   subtracts it from the whole run.
2.

File: nozzle_tensile_analysis/analysis_output/all_curves_tidy.csv (part 123 of 151)
Strain,Stress_MPa,condition,nozzle_mm,gravity,run
0.7450103865026133,13.704781948436453,T105N26+1GFR085,2.6,+1G (upright),Test Run 76
0.7458151943035961,13.70730575214733,T105N26+1GFR085,2.6,+1G (upright),Test Run 76
0.745895690073597,13.706010280955955,T105N26+1GFR085,2.6,+1G (upright),Test Run 76
0.745895690073597,13.707382046092704,T105N26+1GFR085,2.6,+1G (upright),Test Run 76
0.746539506334582,13.707008205760578,T105N26+1GFR085,2.6,+1G (upright),Test Run 76
0.7469821581200717,13.707134853709828,T105N26+1GFR085,2.6,+1G (upright),Test Run 76
0.747344314135565,13.70567458759658,T105N26+1GFR085,2.6,+1G (upright),Test Run 76
0.747344314135565,13.707624660838704,T105N26+1GFR085,2.6,+1G (upright),Test Run 76
0.747666147316551,13.706918178905203,T105N26+1GFR085,2.6,+1G (upright),Test Run 76
0.7483502864120432,13.708048855174704,T105N26+1GFR085,2.6,+1G (upright),Test Run 76
0.7485916238230282,13.707565151561454,T105N26+1GFR085,2.6,+1G (upright),Test Run 76
0.7491952671485196,13.708939968455955,T105N26+1GFR085,2.6,+1G (upright),Test Run 76
0.7491952671485196,13.708437954295828,T105N26+1GFR085,2.6,+1G (upright),Test Run 76
0.7495574231640129,13.707079922069203,T105N26+1GFR085,2.6,+1G (upright),Test Run 76
0.7499195791795058,13.709922634471578,T105N26+1GFR085,2.6,+1G (upright),Test Run 76
0.7504425768359831,13.708619533885578,T105N26+1GFR085,2.6,+1G (upright),Test Run 76
0.7504425768359831,13.708946071971578,T105N26+1GFR085,2.6,+1G (upright),Test Run 76
0.7508047328514764,13.70774978290908,T105N26+1GFR085,2.6,+1G (upright),Test Run 76
0.751207061802463,13.709385525096579,T105N26+1GFR085,2.6,+1G (upright),Test Run 76
0.7518912008979551,13.709318386424703,T105N26+1GFR085,2.6,+1G (upright),Test Run 76
0.7518912008979551,13.70892928730358,T105N26+1GFR085,2.6,+1G (upright),Test Run 76
0.752293529848938,13.710188137401204,T105N26+1GFR085,2.6,+1G (upright),Test Run 76
0.7526155129289374,13.708476101268454,T105N26+1GFR085,2.6,+1G (upright),Test Run 76
0.7530983376499248,13.711401211131705,T105N26+1GFR085,2.6,+1G (upright),Test Run 76
0.7530983376499248,13.711288296092704,T105N26+1GFR085,2.6,+1G (upright),Test Run 76
0.7535409894354146,13.709785305369953,T105N26+1GFR085,2.6,+1G (upright),Test Run 76
0.7539031454509075,13.710673366893454,T105N26+1GFR085,2.6,+1G (upright),Test Run 76
0.7545871346473868,13.712934719432454,T105N26+1GFR085,2.6,+1G (upright),Test Run 76
0.7545871346473868,13.713339077342704,T105N26+1GFR085,2.6,+1G (upright),Test Run 76
0.7547078033528813,13.711607204784078,T105N26+1GFR085,2.6,+1G (upright),Test Run 76
0.7553114466783727,13.712319790233328,T105N26+1GFR085,2.6,+1G (upright),Test Run 76
0.7557942713993564,13.715072475780204,T105N26+1GFR085,2.6,+1G (upright),Test Run 76
0.7561162544793557,13.713821255077079,T105N26+1GFR085,2.6,+1G (upright),Test Run 76
0.7561162544793557,13.711689602244954,T105N26+1GFR085,2.6,+1G (upright),Test Run 76
0.7567197479058337,13.713883816112205,T105N26+1GFR085,2.6,+1G (upright),Test Run 76
0.757001408151326,13.713210903514579,T105N26+1GFR085,2.6,+1G (upright),Test Run 76
0.7575245557068208,13.715852199901203,T105N26+1GFR085,2.6,+1G (upright),Test Run 76
0.7575245557068208,13.713981472362203,T105N26+1GFR085,2.6,+1G (upright),Test Run 76
0.7580477032623112,13.714169155467705,T105N26+1GFR085,2.6,+1G (upright),Test Run 76
0.758450032213298,13.715305935252829,T105N26+1GFR085,2.6,+1G (upright),Test Run 76
0.7587316924587904,13.715814052928579,T105N26+1GFR085,2.6,+1G (upright),Test Run 76
0.7587316924587904,13.714475857127828,T105N26+1GFR085,2.6,+1G (upright),Test Run 76
0.7593755087197757,13.715756069530205,T105N26+1GFR085,2.6,+1G (upright),Test Run 76
0.7596571689652677,13.715838466991078,T105N26+1GFR085,2.6,+1G (upright),Test Run 76
0.7601803165207583,13.71471084247933,T105N26+1GFR085,2.6,+1G (upright),Test Run 76
0.7605021497017443,13.71468795429583,T105N26+1GFR085,2.6,+1G (upright),Test Run 76
0.7605021497017443,13.717124782909078,T105N26+1GFR085,2.6,+1G (upright),Test Run 76
0.7609849744227322,13.716329799998954,T105N26+1GFR085,2.6,+1G (upright),Test Run 76
0.7614679490427286,13.716444240916829,T105N26+1GFR085,2.6,+1G (upright),Test Run 76
0.7615886177482234,13.715455471385578,T105N26+1GFR085,2.6,+1G (upright),Test Run 76
0.7615886177482234,13.71755508076058,T105N26+1GFR085,2.6,+1G (upright),Test Run 76
0.7623129297792053,13.717056118358329,T105N26+1GFR085,2.6,+1G (upright),Test Run 76
0.7626750857946982,13.716897426952078,T105N26+1GFR085,2.6,+1G (upright),Test Run 76
0.7629567460401906,13.718717800487203,T105N26+1GFR085,2.6,+1G (upright),Test Run 76
0.7629567460401906,13.718305813182454,T105N26+1GFR085,2.6,+1G (upright),Test Run 76
0.7636407352366698,13.718002163280204,T105N26+1GFR085,2.6,+1G (upright),Test Run 76
0.7640430641876567,13.718787990916828,T105N26+1GFR085,2.6,+1G (upright),Test Run 76
0.7644052202031496,13.71701034199108,T105N26+1GFR085,2.6,+1G (upright),Test Run 76
0.7644052202031496,13.717806850780203,T105N26+1GFR085,2.6,+1G (upright),Test Run 76
0.7650893592986378,13.719158779491078,T105N26+1GFR085,2.6,+1G (upright),Test Run 76
0.7653306967096268,13.71825240742083,T105N26+1GFR085,2.6,+1G (upright),Test Run 76
0.7658538442651176,13.717889248241079,T105N26+1GFR085,2.6,+1G (upright),Test Run 76
0.7658538442651176,13.71763747822158,T105N26+1GFR085,2.6,+1G (upright),Test Run 76
0.766376991820608,13.718971096385578,T105N26+1GFR085,2.6,+1G (upright),Test Run 76
0.7668598165415957,13.720664821971578,T105N26+1GFR085,2.6,+1G (upright),Test Run 76
0.7671414767870878,13.72036727558483,T105N26+1GFR085,2.6,+1G (upright),Test Run 76
0.7671414767870878,13.71883681904183,T105N26+1GFR085,2.6,+1G (upright),Test Run 76
0.7675841285725776,13.718018947948078,T105N26+1GFR085,2.6,+1G (upright),Test Run 76
0.7680267803580715,13.720673977244953,T105N26+1GFR085,2.6,+1G (upright),Test Run 76
0.7685096050790592,13.720735012401203,T105N26+1GFR085,2.6,+1G (upright),Test Run 76
0.7689924298000427,13.720834194530203,T105N26+1GFR085,2.6,+1G (upright),Test Run 76
0.7689924298000427,13.720121609080953,T105N26+1GFR085,2.6,+1G (upright),Test Run 76
0.7691130985055376,13.722471462596578,T105N26+1GFR085,2.6,+1G (upright),Test Run 76
0.7697972376010255,13.720673977244953,T105N26+1GFR085,2.6,+1G (upright),Test Run 76
0.7702800623220132,13.72172988544808,T105N26+1GFR085,2.6,+1G (upright),Test Run 76
0.7702800623220132,13.721496425975454,T105N26+1GFR085,2.6,+1G (upright),Test Run 76
0.7706422183375061,13.721291958202078,T105N26+1GFR085,2.6,+1G (upright),Test Run 76
0.7711652159939838,13.721011196483328,T105N26+1GFR085,2.6,+1G (upright),Test Run 76
0.7714067033039822,13.720969997752828,T105N26+1GFR085,2.6,+1G (upright),Test Run 76
0.7719700237949666,13.72060683857308,T105N26+1GFR085,2.6,+1G (upright),Test Run 76
0.7719700237949666,13.720435940135578,T105N26+1GFR085,2.6,+1G (upright),Test Run 76
0.7723725026449665,13.720602260936454,T105N26+1GFR085,2.6,+1G (upright),Test Run 76
0.7726138400559519,13.721600185741078,T105N26+1GFR085,2.6,+1G (upright),Test Run 76
0.7732979791514438,13.72154830585833,T105N26+1GFR085,2.6,+1G (upright),Test Run 76
0.7732979791514438,13.72122176777233,T105N26+1GFR085,2.6,+1G (upright),Test Run 76
0.77361981233243,13.720217739452078,T105N26+1GFR085,2.6,+1G (upright),Test Run 76
0.773981968347923,13.721186672557455,T105N26+1GFR085,2.6,+1G (upright),Test Run 76
0.7744647930689065,13.722807155955953,T105N26+1GFR085,2.6,+1G (upright),Test Run 76
0.7747464533144028,13.721333156932454,T105N26+1GFR085,2.6,+1G (upright),Test Run 76
0.7747464533144028,13.721429287303579,T105N26+1GFR085,2.6,+1G (upright),Test Run 76
0.775430592409891,13.721713100780203,T105N26+1GFR085,2.6,+1G (upright),Test Run 76
0.7758730942963719,13.721844326366078,T105N26+1GFR085,2.6,+1G (upright),Test Run 76
0.7762352503118647,13.720843349803578,T105N26+1GFR085,2.6,+1G (upright),Test Run 76
0.7762352503118647,13.720744167674704,T105N26+1GFR085,2.6,+1G (upright),Test Run 76
0.7766377291618647,13.720512234080953,T105N26+1GFR085,2.6,+1G (upright),Test Run 76
0.7770400581128475,13.722370754588704,T105N26+1GFR085,2.6,+1G (upright),Test Run 76
0.7776437014383388,13.72201217304583,T105N26+1GFR085,2.6,+1G (upright),Test Run 76
0.7779655346193248,13.720400844920828,T105N26+1GFR085,2.6,+1G (upright),Test Run 76
0.7779655346193248,13.722196804393453,T105N26+1GFR085,2.6,+1G (upright),Test Run 76
0.7785288551103094,13.719172512401205,T105N26+1GFR085,2.6,+1G (upright),Test Run 76
0.7790921756012978,13.723592983592704,T105N26+1GFR085,2.6,+1G (upright),Test Run 76
0.7794946544512937,13.721688686717703,T105N26+1GFR085,2.6,+1G (upright),Test Run 76
0.7794946544512937,13.719271694530203,T105N26+1GFR085,2.6,+1G (upright),Test Run 76
0.7798164876322797,13.723092495311453,T105N26+1GFR085,2.6,+1G (upright),Test Run 76
0.780420130957771,13.720368801463703,T105N26+1GFR085,2.6,+1G (upright),Test Run 76
0.7806614683687604,13.722939907420828,T105N26+1GFR085,2.6,+1G (upright),Test Run 76
0.7806614683687604,13.721314846385578,T105N26+1GFR085,2.6,+1G (upright),Test Run 76
0.7812651116942517,13.722534023631704,T105N26+1GFR085,2.6,+1G (upright),Test Run 76
0.7817479364152354,13.72201064716683,T105N26+1GFR085,2.6,+1G (upright),Test Run 76
0.7821502653662223,13.722180019725453,T105N26+1GFR085,2.6,+1G (upright),Test Run 76
0.7821502653662223,13.72018417011608,T105N26+1GFR085,2.6,+1G (upright),Test Run 76
0.7825527442162222,13.721623073924704,T105N26+1GFR085,2.6,+1G (upright),Test Run 76
0.7828745773972082,13.72170699726458,T105N26+1GFR085,2.6,+1G (upright),Test Run 76
0.7833574021181919,13.722068630565328,T105N26+1GFR085,2.6,+1G (upright),Test Run 76
0.7833574021181919,13.722712551463705,T105N26+1GFR085,2.6,+1G (upright),Test Run 76
0.7840012183791772,13.72310927997933,T105N26+1GFR085,2.6,+1G (upright),Test Run 76
0.7843232014591762,13.72274459492083,T105N26+1GFR085,2.6,+1G (upright),Test Run 76
0.7847658532446661,13.721735988963705,T105N26+1GFR085,2.6,+1G (upright),Test Run 76
0.7852083551311468,13.721146999705955,T105N26+1GFR085,2.6,+1G (upright),Test Run 76
0.7852083551311468,13.72158340107308,T105N26+1GFR085,2.6,+1G (upright),Test Run 76
0.7854498424411452,13.723609768260578,T105N26+1GFR085,2.6,+1G (upright),Test Run 76
0.786254650242132,13.723718105662954,T105N26+1GFR085,2.6,+1G (upright),Test Run 76
0.7864959876531173,13.721945034373954,T105N26+1GFR085,2.6,+1G (upright),Test Run 76
0.7868179707331163,13.724442898143455,T105N26+1GFR085,2.6,+1G (upright),Test Run 76
0.7868179707331163,13.723180996287955,T105N26+1GFR085,2.6,+1G (upright),Test Run 76
0.7873812912241007,13.72337783466683,T105N26+1GFR085,2.6,+1G (upright),Test Run 76
0.7877031244050869,13.723498379100453,T105N26+1GFR085,2.6,+1G (upright),Test Run 76
0.7882665947950844,13.723019253123955,T105N26+1GFR085,2.6,+1G (upright),Test Run 76
0.7882665947950844,13.722756801952078,T105N26+1GFR085,2.6,+1G (upright),Test Run 76
0.7887090966815652,13.72313369404183,T105N26+1GFR085,2.6,+1G (upright),Test Run 76
0.7891115755315651,13.72420791279183,T105N26+1GFR085,2.6,+1G (upright),Test Run 76
0.7893932357770571,13.724400173534079,T105N26+1GFR085,2.6,+1G (upright),Test Run 76
0.7897553917925504,13.723158108104329,T105N26+1GFR085,2.6,+1G (upright),Test Run 76
0.7897553917925504,13.723234402049703,T105N26+1GFR085,2.6,+1G (upright),Test Run 76
0.7903588852190286,13.72313064228408,T105N26+1GFR085,2.6,+1G (upright),Test Run 76
0.7906405454645207,13.72411025654183,T105N26+1GFR085,2.6,+1G (upright),Test Run 76
0.7910831972500105,13.723754726756704,T105N26+1GFR085,2.6,+1G (upright),Test Run 76
0.7910831972500105,13.721757351268455,T105N26+1GFR085,2.6,+1G (upright),Test Run 76
0.7916868405755019,13.724784695018453,T105N26+1GFR085,2.6,+1G (upright),Test Run 76
0.7919281779864912,13.724352871287953,T105N26+1GFR085,2.6,+1G (upright),Test Run 76
0.7924914984774756,13.723971401561453,T105N26+1GFR085,2.6,+1G (upright),Test Run 76
0.7924914984774756,13.72323592792858,T105N26+1GFR085,2.6,+1G (upright),Test Run 76
0.7928939773274715,13.72441543232308,T105N26+1GFR085,2.6,+1G (upright),Test Run 76
0.7932561333429646,13.722347866405205,T105N26+1GFR085,2.6,+1G (upright),Test Run 76
0.793819453833953,13.723280178416829,T105N26+1GFR085,2.6,+1G (upright),Test Run 76
0.7943022785549365,13.722836147655205,T105N26+1GFR085,2.6,+1G (upright),Test Run 76
0.7943022785549365,13.723798977244954,T105N26+1GFR085,2.6,+1G (upright),Test Run 76
0.7947046075059234,13.722183071483329,T105N26+1GFR085,2.6,+1G (upright),Test Run 76
0.7950667635214166,13.721131740916828,T105N26+1GFR085,2.6,+1G (upright),Test Run 76
0.7954690924723992,13.721720730174704,T105N26+1GFR085,2.6,+1G (upright),Test Run 76
0.7954690924723992,13.724271999705953,T105N26+1GFR085,2.6,+1G (upright),Test Run 76
0.7961129087333845,13.723039089549705,T105N26+1GFR085,2.6,+1G (upright),Test Run 76
0.7963945689788767,13.724243008006704,T105N26+1GFR085,2.6,+1G (upright),Test Run 76
0.7967970478288766,13.723640285838703,T105N26+1GFR085,2.6,+1G (upright),Test Run 76
0.797360368319861,13.722509609569205,T105N26+1GFR085,2.6,+1G (upright),Test Run 76
0.797360368319861,13.722897182811455,T105N26+1GFR085,2.6,+1G (upright),Test Run 76
0.7976420285653534,13.72313064228408,T105N26+1GFR085,2.6,+1G (upright),Test Run 76
0.7982053490563377,13.723446499217705,T105N26+1GFR085,2.6,+1G (upright),Test Run 76
0.7986480008418315,13.724528347362204,T105N26+1GFR085,2.6,+1G (upright),Test Run 76
0.7986480008418315,13.725497280467703,T105N26+1GFR085,2.6,+1G (upright),Test Run 76
0.7990503297928184,13.725085293162953,T105N26+1GFR085,2.6,+1G (upright),Test Run 76
0.7995331545138021,13.72624343525283,T105N26+1GFR085,2.6,+1G (upright),Test Run 76
0.8001769707747871,13.72514785419808,T105N26+1GFR085,2.6,+1G (upright),Test Run 76
0.8001769707747871,13.725190578807453,T105N26+1GFR085,2.6,+1G (upright),Test Run 76
0.8003782851492959,13.725434719432453,T105N26+1GFR085,2.6,+1G (upright),Test Run 76
0.8009817785757742,13.725965725291829,T105N26+1GFR085,2.6,+1G (upright),Test Run 76
0.8012634388212663,13.727499233592704,T105N26+1GFR085,2.6,+1G (upright),Test Run 76
0.8017865863767569,13.726815639842703,T105N26+1GFR085,2.6,+1G (upright),Test Run 76
0.8017865863767569,13.726234279979328,T105N26+1GFR085,2.6,+1G (upright),Test Run 76
0.8022292381622508,13.725517116893453,T105N26+1GFR085,2.6,+1G (upright),Test Run 76
0.8027120628832343,13.727067409862205,T105N26+1GFR085,2.6,+1G (upright),Test Run 76
0.803194887604222,13.728170620311454,T105N26+1GFR085,2.6,+1G (upright),Test Run 76
0.803194887604222,13.727126919139579,T105N26+1GFR085,2.6,+1G (upright),Test Run 76
0.803516870684217,13.728468166698079,T105N26+1GFR085,2.6,+1G (upright),Test Run 76
0.8039191996352039,13.72783034931533,T105N26+1GFR085,2.6,+1G (upright),Test Run 76
0.8044825201261883,13.725851284373954,T105N26+1GFR085,2.6,+1G (upright),Test Run 76
0.8047240074361907,13.729623257030203,T105N26+1GFR085,2.6,+1G (upright),Test Run 76
0.8047240074361907,13.727758633006705,T105N26+1GFR085,2.6,+1G (upright),Test Run 76
0.8053678236971759,13.726910244334828,T105N26+1GFR085,2.6,+1G (upright),Test Run 76
0.8057701526481588,13.728182827342703,T105N26+1GFR085,2.6,+1G (upright),Test Run 76
0.8062128044336526,13.728861843455954,T105N26+1GFR085,2.6,+1G (upright),Test Run 76
0.8062128044336526,13.727746425975454,T105N26+1GFR085,2.6,+1G (upright),Test Run 76
0.8066554562191424,13.726798855174703,T105N26+1GFR085,2.6,+1G (upright),Test Run 76
0.8069371164646387,13.727758633006705,T105N26+1GFR085,2.6,+1G (upright),Test Run 76
0.8074199411856222,13.728007351268454,T105N26+1GFR085,2.6,+1G (upright),Test Run 76
0.8074199411856222,13.727920376170829,T105N26+1GFR085,2.6,+1G (upright),Test Run 76
0.8079429388420997,13.729337917674703,T105N26+1GFR085,2.6,+1G (upright),Test Run 76
0.8083050948575928,13.72902969013558,T105N26+1GFR085,2.6,+1G (upright),Test Run 76
0.8088684153485772,13.72746413837783,T105N26+1GFR085,2.6,+1G (upright),Test Run 76
0.8091903984285762,13.72880691181533,T105N26+1GFR085,2.6,+1G (upright),Test Run 76
0.8091903984285762,13.727899013866079,T105N26+1GFR085,2.6,+1G (upright),Test Run 76
0.8095525544440694,13.729504238475453,T105N26+1GFR085,2.6,+1G (upright),Test Run 76
0.8101158749350538,13.728755031932455,T105N26+1GFR085,2.6,+1G (upright),Test Run 76
0.8103975351805458,13.728010403026204,T105N26+1GFR085,2.6,+1G (upright),Test Run 76
0.8103975351805458,13.728822170604328,T105N26+1GFR085,2.6,+1G (upright),Test Run 76
0.8109608556715345,13.72738326679583,T105N26+1GFR085,2.6,+1G (upright),Test Run 76
0.811403507457024,13.727899013866079,T105N26+1GFR085,2.6,+1G (upright),Test Run 76
0.8118058364080109,13.728205715526205,T105N26+1GFR085,2.6,+1G (upright),Test Run 76
0.8123289839635016,13.729981838573078,T105N26+1GFR085,2.6,+1G (upright),Test Run 76
0.8123289839635016,13.72892898212783,T105N26+1GFR085,2.6,+1G (upright),Test Run 76
0.812570471273504,13.728819118846578,T105N26+1GFR085,2.6,+1G (upright),Test Run 76
0.8130129731599808,13.727909695018454,T105N26+1GFR085,2.6,+1G (upright),Test Run 76
0.8135361207154712,13.728813015330953,T105N26+1GFR085,2.6,+1G (upright),Test Run 76
0.8135361207154712,13.72813857685433,T105N26+1GFR085,2.6,+1G (upright),Test Run 76
0.8138177809609676,13.728312527049704,T105N26+1GFR085,2.6,+1G (upright),Test Run 76
0.814340928516458,13.72896865497933,T105N26+1GFR085,2.6,+1G (upright),Test Run 76
0.814703084531951,13.728556667674704,T105N26+1GFR085,2.6,+1G (upright),Test Run 76
0.8150652405474441,13.729516445506704,T105N26+1GFR085,2.6,+1G (upright),Test Run 76
0.8150652405474441,13.729688869823079,T105N26+1GFR085,2.6,+1G (upright),Test Run 76
0.8157090568084251,13.728736721385578,T105N26+1GFR085,2.6,+1G (upright),Test Run 76
0.8160308899894114,13.73008865009658,T105N26+1GFR085,2.6,+1G (upright),Test Run 76
0.8165137147103988,13.731013332713705,T105N26+1GFR085,2.6,+1G (upright),Test Run 76
0.8165137147103988,13.730238186229329,T105N26+1GFR085,2.6,+1G (upright),Test Run 76
0.8167953749558912,13.730303799022328,T105N26+1GFR085,2.6,+1G (upright),Test Run 76
0.8173185225113816,13.729229580272328,T105N26+1GFR085,2.6,+1G (upright),Test Run 76
0.8177611742968754,13.73090652119033,T105N26+1GFR085,2.6,+1G (upright),Test Run 76
0.8182439990178592,13.729098354686453,T105N26+1GFR085,2.6,+1G (upright),Test Run 76
0.8182439990178592,13.731005703319203,T105N26+1GFR085,2.6,+1G (upright),Test Run 76
0.818726823738847,13.729826198924703,T105N26+1GFR085,2.6,+1G (upright),Test Run 76
0.819008483984339,13.72980788837783,T105N26+1GFR085,2.6,+1G (upright),Test Run 76
0.8194109628343389,13.729707180369953,T105N26+1GFR085,2.6,+1G (upright),Test Run 76
0.8194109628343389,13.73021529804583,T105N26+1GFR085,2.6,+1G (upright),Test Run 76
0.8199742833253235,13.728570400584829,T105N26+1GFR085,2.6,+1G (upright),Test Run 76
0.8202559435708155,13.729043423045828,T105N26+1GFR085,2.6,+1G (upright),Test Run 76
0.8206180995863085,13.729627834666829,T105N26+1GFR085,2.6,+1G (upright),Test Run 76
0.8211814200772932,13.729975735057455,T105N26+1GFR085,2.6,+1G (upright),Test Run 76
0.8211814200772932,13.730081020702078,T105N26+1GFR085,2.6,+1G (upright),Test Run 76
0.821543576092786,13.729653774608328,T105N26+1GFR085,2.6,+1G (upright),Test Run 76
0.8220264008137695,13.730668484080955,T105N26+1GFR085,2.6,+1G (upright),Test Run 76
0.8224690525992634,13.731124721873954,T105N26+1GFR085,2.6,+1G (upright),Test Run 76
0.8224690525992634,13.731562649119955,T105N26+1GFR085,2.6,+1G (upright),Test Run 76
0.8229115544857402,13.72946151386608,T105N26+1GFR085,2.6,+1G (upright),Test Run 76
0.8234750248757416,13.73049911152233,T105N26+1GFR085,2.6,+1G (upright),Test Run 76
0.8237566851212339,13.729646145213703,T105N26+1GFR085,2.6,+1G (upright),Test Run 76
0.8243200056122183,13.730441128123953,T105N26+1GFR085,2.6,+1G (upright),Test Run 76
0.8243200056122183,13.732156216014578,T105N26+1GFR085,2.6,+1G (upright),Test Run 76
0.8247625074986991,13.73214706074108,T105N26+1GFR085,2.6,+1G (upright),Test Run 76
0.8250443176432044,13.729780422557454,T105N26+1GFR085,2.6,+1G (upright),Test Run 76
0.8255673152996819,13.730431972850454,T105N26+1GFR085,2.6,+1G (upright),Test Run 76
0.8255673152996819,13.731236111034079,T105N26+1GFR085,2.6,+1G (upright),Test Run 76
0.8259697941496817,13.730309902537954,T105N26+1GFR085,2.6,+1G (upright),Test Run 76
0.8264122960361585,13.731066738475453,T105N26+1GFR085,2.6,+1G (upright),Test Run 76
0.8268147748861584,13.730671535838704,T105N26+1GFR085,2.6,+1G (upright),Test Run 76
0.8273377725426359,13.73041823994033,T105N26+1GFR085,2.6,+1G (upright),Test Run 76
0.8273377725426359,13.729972683299703,T105N26+1GFR085,2.6,+1G (upright),Test Run 76
0.8276194327881281,13.729943691600454,T105N26+1GFR085,2.6,+1G (upright),Test Run 76
0.8281829031781296,13.728488003123953,T105N26+1GFR085,2.6,+1G (upright),Test Run 76
0.8285852321291124,13.729922329295828,T105N26+1GFR085,2.6,+1G (upright),Test Run 76
0.8285852321291124,13.72848189960833,T105N26+1GFR085,2.6,+1G (upright),Test Run 76
0.8290680568501002,13.729943691600454,T105N26+1GFR085,2.6,+1G (upright),Test Run 76
0.8294302128655932,13.730720363963703,T105N26+1GFR085,2.6,+1G (upright),Test Run 76
0.8298728646510829,13.729987942088703,T105N26+1GFR085,2.6,+1G (upright),Test Run 76
0.8298728646510829,13.729748379100453,T105N26+1GFR085,2.6,+1G (upright),Test Run 76
0.8303155164365768,13.729772793162955,T105N26+1GFR085,2.6,+1G (upright),Test Run 76
0.8306776724520697,13.730122219432454,T105N26+1GFR085,2.6,+1G (upright),Test Run 76
0.8312409929430541,13.729667507518453,T105N26+1GFR085,2.6,+1G (upright),Test Run 76
0.8316031489585473,13.729557644237204,T105N26+1GFR085,2.6,+1G (upright),Test Run 76
0.8316031489585473,13.728738247264578,T105N26+1GFR085,2.6,+1G (upright),Test Run 76
0.8320456508450238,13.729838405955954,T105N26+1GFR085,2.6,+1G (upright),Test Run 76
0.8323676339250231,13.72954391132708,T105N26+1GFR085,2.6,+1G (upright),Test Run 76
0.8327699628760099,13.728956447948079,T105N26+1GFR085,2.6,+1G (upright),Test Run 76
0.8332527875969934,13.728620754588704,T105N26+1GFR085,2.6,+1G (upright),Test Run 76
0.8332527875969934,13.727839504588705,T105N26+1GFR085,2.6,+1G (upright),Test Run 76
0.8336149436124867,13.72907088886608,T105N26+1GFR085,2.6,+1G (upright),Test Run 76
0.834218586937978,13.729017483104329,T105N26+1GFR085,2.6,+1G (upright),Test Run 76
0.8343795784779795,13.727967678416828,T105N26+1GFR085,2.6,+1G (upright),Test Run 76
0.8343795784779795,13.728829799998953,T105N26+1GFR085,2.6,+1G (upright),Test Run 76
0.8349025761344568,13.728733669627829,T105N26+1GFR085,2.6,+1G (upright),Test Run 76
0.8353854008554447,13.728816067088705,T105N26+1GFR085,2.6,+1G (upright),Test Run 76
0.8358280526409345,13.728936611522329,T105N26+1GFR085,2.6,+1G (upright),Test Run 76
0.8361902086564273,13.728378139842704,T105N26+1GFR085,2.6,+1G (upright),Test Run 76
0.8361902086564273,13.729044948924704,T105N26+1GFR085,2.6,+1G (upright),Test Run 76
0.8366730333774112,13.728449856151205,T105N26+1GFR085,2.6,+1G (upright),Test Run 76
0.8370755122274111,13.729179226268453,T105N26+1GFR085,2.6,+1G (upright),Test Run 76
0.8375583369483985,13.72923415790908,T105N26+1GFR085,2.6,+1G (upright),Test Run 76
0.8375583369483985,13.729492031444204,T105N26+1GFR085,2.6,+1G (upright),Test Run 76
0.8379204929638875,13.728491054881705,T105N26+1GFR085,2.6,+1G (upright),Test Run 76
0.8384436405193821,13.729000698436455,T105N26+1GFR085,2.6,+1G (upright),Test Run 76
0.8386849779303676,13.730656277049704,T105N26+1GFR085,2.6,+1G (upright),Test Run 76
0.839167802651351,13.730668484080955,T105N26+1GFR085,2.6,+1G (upright),Test Run 76
0.839167802651351,13.729521023143453,T105N26+1GFR085,2.6,+1G (upright),Test Run 76
0.8396909502068457,13.72911208759658,T105N26+1GFR085,2.6,+1G (upright),Test Run 76
0.8402140977623361,13.729392849315328,T105N26+1GFR085,2.6,+1G (upright),Test Run 76
0.8402140977623361,13.729466091502829,T105N26+1GFR085,2.6,+1G (upright),Test Run 76
0.8404957580078285,13.728773342479329,T105N26+1GFR085,2.6,+1G (upright),Test Run 76
0.8410992514343067,13.727064358104329,T105N26+1GFR085,2.6,+1G (upright),Test Run 76
0.8414212345143058,13.72935927997933,T105N26+1GFR085,2.6,+1G (upright),Test Run 76
0.8419040592352935,13.730493008006704,T105N26+1GFR085,2.6,+1G (upright),Test Run 76
0.8419040592352935,13.729427944530205,T105N26+1GFR085,2.6,+1G (upright),Test Run 76
0.8423467110207834,13.72952254902233,T105N26+1GFR085,2.6,+1G (upright),Test Run 76
0.8427490399717702,13.728516994823078,T105N26+1GFR085,2.6,+1G (upright),Test Run 76
0.8433123604627546,13.728716884959828,T105N26+1GFR085,2.6,+1G (upright),Test Run 76
0.8433123604627546,13.730441128123953,T105N26+1GFR085,2.6,+1G (upright),Test Run 76
0.8436343435427539,13.730654751170828,T105N26+1GFR085,2.6,+1G (upright),Test Run 76
0.8440769953282474,13.729800258983328,T105N26+1GFR085,2.6,+1G (upright),Test Run 76
0.844640315819232,13.729781948436454,T105N26+1GFR085,2.6,+1G (upright),Test Run 76
0.8450828177057086,13.730506740916828,T105N26+1GFR085,2.6,+1G (upright),Test Run 76
0.8450828177057086,13.729046474803578,T105N26+1GFR085,2.6,+1G (upright),Test Run 76
0.8454852965557085,13.729328762401204,T105N26+1GFR085,2.6,+1G (upright),Test Run 76
0.8458876255066954,13.730868374217703,T105N26+1GFR085,2.6,+1G (upright),Test Run 76
0.8462497815221885,13.729968105662953,T105N26+1GFR085,2.6,+1G (upright),Test Run 76
0.846732606243172,13.728619228709828,T105N26+1GFR085,2.6,+1G (upright),Test Run 76
0.846732606243172,13.72890761982308,T105N26+1GFR085,2.6,+1G (upright),Test Run 76
0.8471752580286659,13.728248440135578,T105N26+1GFR085,2.6,+1G (upright),Test Run 76
0.8476179098141557,13.729089199412954,T105N26+1GFR085,2.6,+1G (upright),Test Run 76
0.8479397429951416,13.729089199412954,T105N26+1GFR085,2.6,+1G (upright),Test Run 76
0.8479397429951416,13.729005276073078,T105N26+1GFR085,2.6,+1G (upright),Test Run 76
0.8484628905506364,13.727697597850455,T105N26+1GFR085,2.6,+1G (upright),Test Run 76
0.8489055423361263,13.730114590037953,T105N26+1GFR085,2.6,+1G (upright),Test Run 76
0.8491872025816183,13.729511867869954,T105N26+1GFR085,2.6,+1G (upright),Test Run 76
0.8497505230726069,13.72903121601458,T105N26+1GFR085,2.6,+1G (upright),Test Run 76
0.8497505230726069,13.730283962596578,T105N26+1GFR085,2.6,+1G (upright),Test Run 76
0.8501126790880958,13.72968124042858,T105N26+1GFR085,2.6,+1G (upright),Test Run 76
0.8505150080390828,13.72887099872933,T105N26+1GFR085,2.6,+1G (upright),Test Run 76
0.8509576598245766,13.728863369334828,T105N26+1GFR085,2.6,+1G (upright),Test Run 76
0.8509576598245766,13.729649196971579,T105N26+1GFR085,2.6,+1G (upright),Test Run 76
0.8515613031500678,13.73019088398333,T105N26+1GFR085,2.6,+1G (upright),Test Run 76
0.8519233092665478,13.728129421580954,T105N26+1GFR085,2.6,+1G (upright),Test Run 76
0.8523659610520377,13.72994979511608,T105N26+1GFR085,2.6,+1G (upright),Test Run 76
0.8527684399020375,13.728449856151205,T105N26+1GFR085,2.6,+1G (upright),Test Run 76
0.8527684399020375,13.729200588573079,T105N26+1GFR085,2.6,+1G (upright),Test Run 76
0.8532914375585149,13.730467068065328,T105N26+1GFR085,2.6,+1G (upright),Test Run 76
0.8536939164085148,13.728672634471579,T105N26+1GFR085,2.6,+1G (upright),Test Run 76
0.8542169140649924,13.72948287617083,T105N26+1GFR085,2.6,+1G (upright),Test Run 76
0.8542169140649924,13.727717434276205,T105N26+1GFR085,2.6,+1G (upright),Test Run 76
0.8544180785404879,13.729545437205953,T105N26+1GFR085,2.6,+1G (upright),Test Run 76
0.8550618948014729,13.72960036884658,T105N26+1GFR085,2.6,+1G (upright),Test Run 76
0.8555850423569636,13.728497158397328,T105N26+1GFR085,2.6,+1G (upright),Test Run 76
0.8558667026024559,13.728784023631704,T105N26+1GFR085,2.6,+1G (upright),Test Run 76
0.8558667026024559,13.726769863475454,T105N26+1GFR085,2.6,+1G (upright),Test Run 76
0.8563093543879495,13.728446804393453,T105N26+1GFR085,2.6,+1G (upright),Test Run 76
0.8566311875689357,13.729391323436454,T105N26+1GFR085,2.6,+1G (upright),Test Run 76
0.8570738393544256,13.72846511494033,T105N26+1GFR085,2.6,+1G (upright),Test Run 76
0.8570738393544256,13.727516018260578,T105N26+1GFR085,2.6,+1G (upright),Test Run 76
0.8577176556154106,13.728414760936454,T105N26+1GFR085,2.6,+1G (upright),Test Run 76
0.8580798116309037,13.73002761494033,T105N26+1GFR085,2.6,+1G (upright),Test Run 76
0.8585224634163936,13.726440273631704,T105N26+1GFR085,2.6,+1G (upright),Test Run 76
0.8590052881373811,13.728462063182453,T105N26+1GFR085,2.6,+1G (upright),Test Run 76
0.8590052881373811,13.727729641307453,T105N26+1GFR085,2.6,+1G (upright),Test Run 76
0.8593272712173804,13.726571499217703,T105N26+1GFR085,2.6,+1G (upright),Test Run 76
0.8598502688738577,13.727245937694203,T105N26+1GFR085,2.6,+1G (upright),Test Run 76
0.8602124248893507,13.726985012401205,T105N26+1GFR085,2.6,+1G (upright),Test Run 76
0.8602124248893507,13.727430569041829,T105N26+1GFR085,2.6,+1G (upright),Test Run 76
0.8606550766748445,13.728062282909079,T105N26+1GFR085,2.6,+1G (upright),Test Run 76
0.8611379013958282,13.728982387889578,T105N26+1GFR085,2.6,+1G (upright),Test Run 76
0.8616207261168157,13.727323757518453,T105N26+1GFR085,2.6,+1G (upright),Test Run 76
0.8620633779023056,13.728068386424704,T105N26+1GFR085,2.6,+1G (upright),Test Run 76
0.8620633779023056,13.728326259959829,T105N26+1GFR085,2.6,+1G (upright),Test Run 76
0.8625060296877994,13.72738174091683,T105N26+1GFR085,2.6,+1G (upright),Test Run 76
0.8628278628687853,13.726495205272329,T105N26+1GFR085,2.6,+1G (upright),Test Run 76
0.8634716791297706,13.728712307323079,T105N26+1GFR085,2.6,+1G (upright),Test Run 76
0.8634716791297706,13.726580654491078,T105N26+1GFR085,2.6,+1G (upright),Test Run 76
0.863713166439769,13.727781521190328,T105N26+1GFR085,2.6,+1G (upright),Test Run 76
0.8641959911607527,13.727807461131704,T105N26+1GFR085,2.6,+1G (upright),Test Run 76
0.8647191387162473,13.72703689228408,T105N26+1GFR085,2.6,+1G (upright),Test Run 76
0.8647191387162473,13.726753078807453,T105N26+1GFR085,2.6,+1G (upright),Test Run 76
0.8650409718972335,13.727657924998955,T105N26+1GFR085,2.6,+1G (upright),Test Run 76
0.8654434507472294,13.727110134471578,T105N26+1GFR085,2.6,+1G (upright),Test Run 76
0.8658457796982162,13.726913296092704,T105N26+1GFR085,2.6,+1G (upright),Test Run 76
0.8664091001892006,13.725437771190329,T105N26+1GFR085,2.6,+1G (upright),Test Run 76
0.8664091001892006,13.727514492381705,T105N26+1GFR085,2.6,+1G (upright),Test Run 76
0.8667310832691996,13.724993740428578,T105N26+1GFR085,2.6,+1G (upright),Test Run 76
0.8672540809256813,13.72490523945208,T105N26+1GFR085,2.6,+1G (upright),Test Run 76
0.8676967327111711,13.727195583690328,T105N26+1GFR085,2.6,+1G (upright),Test Run 76
0.8681393844966647,13.727030788768454,T105N26+1GFR085,2.6,+1G (upright),Test Run 76
0.8681393844966647,13.725715481151203,T105N26+1GFR085,2.6,+1G (upright),Test Run 76
0.8687027049876493,13.72759078632708,T105N26+1GFR085,2.6,+1G (upright),Test Run 76
0.8691453567731389,13.727145229686453,T105N26+1GFR085,2.6,+1G (upright),Test Run 76
0.8694270170186352,13.728646694530203,T105N26+1GFR085,2.6,+1G (upright),Test Run 76
0.8694270170186352,13.726991115916828,T105N26+1GFR085,2.6,+1G (upright),Test Run 76
0.8699501645741259,13.727779995311455,T105N26+1GFR085,2.6,+1G (upright),Test Run 76
0.8703121706906058,13.72744735370983,T105N26+1GFR085,2.6,+1G (upright),Test Run 76
0.8707951453106023,13.727191006053578,T105N26+1GFR085,2.6,+1G (upright),Test Run 76
0.8712376471970831,13.728985439647328,T105N26+1GFR085,2.6,+1G (upright),Test Run 76
0.8712376471970831,13.726554714549703,T105N26+1GFR085,2.6,+1G (upright),Test Run 76
0.8717206218170799,13.727329861034079,T105N26+1GFR085,2.6,+1G (upright),Test Run 76
0.8720827778325728,13.72732070576058,T105N26+1GFR085,2.6,+1G (upright),Test Run 76
0.8725656025535606,13.727578579295828,T105N26+1GFR085,2.6,+1G (upright),Test Run 76
0.8725656025535606,13.725900112498953,T105N26+1GFR085,2.6,+1G (upright),Test Run 76
0.8730082543390504,13.729842983592704,T105N26+1GFR085,2.6,+1G (upright),Test Run 76
0.8733300875200364,13.727436672557454,T105N26+1GFR085,2.6,+1G (upright),Test Run 76
0.8739337308455277,13.727119289744953,T105N26+1GFR085,2.6,+1G (upright),Test Run 76
0.8742958868610207,13.72890761982308,T105N26+1GFR085,2.6,+1G (upright),Test Run 76
0.8742958868610207,13.727520595897328,T105N26+1GFR085,2.6,+1G (upright),Test Run 76
0.874577547106513,13.727735744823079,T105N26+1GFR085,2.6,+1G (upright),Test Run 76
0.8752213633674982,13.728092800487204,T105N26+1GFR085,2.6,+1G (upright),Test Run 76
0.8756236923184851,13.728364406932453,T105N26+1GFR085,2.6,+1G (upright),Test Run 76
0.8756236923184851,13.728306423534079,T105N26+1GFR085,2.6,+1G (upright),Test Run 76
0.8758651796284835,13.72791579853408,T105N26+1GFR085,2.6,+1G (upright),Test Run 76
0.8764686730549618,13.727042995799703,T105N26+1GFR085,2.6,+1G (upright),Test Run 76
0.8767101603649599,13.726655422557453,T105N26+1GFR085,2.6,+1G (upright),Test Run 76
0.8773136537914382,13.727799831737205,T105N26+1GFR085,2.6,+1G (upright),Test Run 76
0.8773136537914382,13.72752822529183,T105N26+1GFR085,2.6,+1G (upright),Test Run 76
0.8777161326414384,13.725813137401204,T105N26+1GFR085,2.6,+1G (upright),Test Run 76
0.878118461592425,13.727262722362203,T105N26+1GFR085,2.6,+1G (upright),Test Run 76
0.8784806176079182,13.728617702830954,T105N26+1GFR085,2.6,+1G (upright),Test Run 76
0.8787622778534102,13.728144680369955,T105N26+1GFR085,2.6,+1G (upright),Test Run 76
0.8787622778534102,13.727680813182454,T105N26+1GFR085,2.6,+1G (upright),Test Run 76
0.8794462670498894,13.72661422382708,T105N26+1GFR085,2.6,+1G (upright),Test Run 76
0.8796474315253808,13.726289211619953,T105N26+1GFR085,2.6,+1G (upright),Test Run 76
0.8801304061453776,13.725871120799704,T105N26+1GFR085,2.6,+1G (upright),Test Run 76
0.8801304061453776,13.72632888447158,T105N26+1GFR085,2.6,+1G (upright),Test Run 76
0.8806132308663651,13.726363979686454,T105N26+1GFR085,2.6,+1G (upright),Test Run 76
0.8809350640473513,13.72683395038958,T105N26+1GFR085,2.6,+1G (upright),Test Run 76
0.8815387073728427,13.72789138447158,T105N26+1GFR085,2.6,+1G (upright),Test Run 76
0.8819410363238296,13.727624355662954,T105N26+1GFR085,2.6,+1G (upright),Test Run 76
0.8819410363238296,13.727021633494953,T105N26+1GFR085,2.6,+1G (upright),Test Run 76
0.8823435151738255,13.726544033397328,T105N26+1GFR085,2.6,+1G (upright),Test Run 76
0.8828665128303068,13.725701748241079,T105N26+1GFR085,2.6,+1G (upright),Test Run 76
0.8831884959103061,13.726855312694203,T105N26+1GFR085,2.6,+1G (upright),Test Run 76
0.8831884959103061,13.726478420604328,T105N26+1GFR085,2.6,+1G (upright),Test Run 76
0.8837114935667836,13.726560818065328,T105N26+1GFR085,2.6,+1G (upright),Test Run 76
0.8841139724167835,13.726846157420828,T105N26+1GFR085,2.6,+1G (upright),Test Run 76
0.8846772929077679,13.725095974315328,T105N26+1GFR085,2.6,+1G (upright),Test Run 76
0.8849589531532601,13.726508938182453,T105N26+1GFR085,2.6,+1G (upright),Test Run 76
0.8849589531532601,13.726537929881705,T105N26+1GFR085,2.6,+1G (upright),Test Run 76
0.885361282104247,13.72805770527233,T105N26+1GFR085,2.6,+1G (upright),Test Run 76
0.8859649254297384,13.725778042186453,T105N26+1GFR085,2.6,+1G (upright),Test Run 76
0.8861660899052297,13.725692592967704,T105N26+1GFR085,2.6,+1G (upright),Test Run 76
0.8861660899052297,13.725756679881703,T105N26+1GFR085,2.6,+1G (upright),Test Run 76
0.8867294103962141,13.724725185741079,T105N26+1GFR085,2.6,+1G (upright),Test Run 76
0.8872122351172019,13.724494778026203,T105N26+1GFR085,2.6,+1G (upright),Test Run 76
0.8875743911326909,13.72588180195208,T105N26+1GFR085,2.6,+1G (upright),Test Run 76
0.8880975386881855,13.725350796092703,T105N26+1GFR085,2.6,+1G (upright),Test Run 76
0.8880975386881855,13.725927578319205,T105N26+1GFR085,2.6,+1G (upright),Test Run 76
0.888540190473675,13.725628506053578,T105N26+1GFR085,2.6,+1G (upright),Test Run 76
0.8887815278846645,13.725767361034078,T105N26+1GFR085,2.6,+1G (upright),Test Run 76
0.8893046754401551,13.725935207713704,T105N26+1GFR085,2.6,+1G (upright),Test Run 76
0.8896668314556481,13.72506393085833,T105N26+1GFR085,2.6,+1G (upright),Test Run 76
0.8896668314556481,13.723036037791829,T105N26+1GFR085,2.6,+1G (upright),Test Run 76
0.8902703248821264,13.724474941600453,T105N26+1GFR085,2.6,+1G (upright),Test Run 76
0.8905923079621254,13.723342739452079,T105N26+1GFR085,2.6,+1G (upright),Test Run 76
0.8911154555176162,13.72453750263558,T105N26+1GFR085,2.6,+1G (upright),Test Run 76
0.8911154555176162,13.721620022166828,T105N26+1GFR085,2.6,+1G (upright),Test Run 76
0.891477461634096,13.723933254588705,T105N26+1GFR085,2.6,+1G (upright),Test Run 76
0.8918799404840959,13.722627102244953,T105N26+1GFR085,2.6,+1G (upright),Test Run 76
0.8924432609750803,13.723306118358328,T105N26+1GFR085,2.6,+1G (upright),Test Run 76
0.8928455899260671,13.723412929881704,T105N26+1GFR085,2.6,+1G (upright),Test Run 76
0.8928455899260671,13.723544155467703,T105N26+1GFR085,2.6,+1G (upright),Test Run 76
0.893207745941556,13.723266445506704,T105N26+1GFR085,2.6,+1G (upright),Test Run 76
0.8936503977270499,13.722556911815328,T105N26+1GFR085,2.6,+1G (upright),Test Run 76
0.8941735452825407,13.722270046580954,T105N26+1GFR085,2.6,+1G (upright),Test Run 76
0.8941735452825407,13.72054732929583,T105N26+1GFR085,2.6,+1G (upright),Test Run 76
0.8945758742335275,13.72209609638558,T105N26+1GFR085,2.6,+1G (upright),Test Run 76
0.895058698954515,13.722120510448079,T105N26+1GFR085,2.6,+1G (upright),Test Run 76
0.8954208549700042,13.723829494823079,T105N26+1GFR085,2.6,+1G (upright),Test Run 76
0.8958233338200041,13.721754299510579,T105N26+1GFR085,2.6,+1G (upright),Test Run 76
0.8958233338200041,13.722964321483328,T105N26+1GFR085,2.6,+1G (upright),Test Run 76
0.8962256627709909,13.720471035350453,T105N26+1GFR085,2.6,+1G (upright),Test Run 76
0.8967889832619753,13.720553432811453,T105N26+1GFR085,2.6,+1G (upright),Test Run 76
0.8970304705719737,13.72117751728408,T105N26+1GFR085,2.6,+1G (upright),Test Run 76
0.8975534682284552,13.719816433299703,T105N26+1GFR085,2.6,+1G (upright),Test Run 76
0.8975534682284552,13.72217849384658,T105N26+1GFR085,2.6,+1G (upright),Test Run 76
0.897915624243944,13.72101424824108,T105N26+1GFR085,2.6,+1G (upright),Test Run 76
0.8983181030939442,13.721491848338705,T105N26+1GFR085,2.6,+1G (upright),Test Run 76
0.8989215965204223,13.719056545604328,T105N26+1GFR085,2.6,+1G (upright),Test Run 76
0.8989215965204223,13.720377956737204,T105N26+1GFR085,2.6,+1G (upright),Test Run 76
0.8992837525359154,13.720612942088703,T105N26+1GFR085,2.6,+1G (upright),Test Run 76
0.8996459085514084,13.71873916279183,T105N26+1GFR085,2.6,+1G (upright),Test Run 76
0.9001287332723922,13.72095321308483,T105N26+1GFR085,2.6,+1G (upright),Test Run 76
0.9005713850578857,13.72008193622933,T105N26+1GFR085,2.6,+1G (upright),Test Run 76
0.9005713850578857,13.719384609569204,T105N26+1GFR085,2.6,+1G (upright),Test Run 76
0.9009737140088726,13.71910232197158,T105N26+1GFR085,2.6,+1G (upright),Test Run 76
0.9014163657943624,13.719128261912953,T105N26+1GFR085,2.6,+1G (upright),Test Run 76
0.9018991905153502,13.718957363475454,T105N26+1GFR085,2.6,+1G (upright),Test Run 76
0.9018991905153502,13.719584499705954,T105N26+1GFR085,2.6,+1G (upright),Test Run 76
0.9023016693653461,13.719572292674703,T105N26+1GFR085,2.6,+1G (upright),Test Run 76
0.9025833296108384,13.719355617869955,T105N26+1GFR085,2.6,+1G (upright),Test Run 76
0.9032271458718234,13.719912563670828,T105N26+1GFR085,2.6,+1G (upright),Test Run 76
0.9035893018873166,13.719158779491078,T105N26+1GFR085,2.6,+1G (upright),Test Run 76
0.9035893018873166,13.716689907420829,T105N26+1GFR085,2.6,+1G (upright),Test Run 76
0.9039111350683026,13.71940749775283,T105N26+1GFR085,2.6,+1G (upright),Test Run 76
0.9043939597892903,13.71759627949108,T105N26+1GFR085,2.6,+1G (upright),Test Run 76
0.9047159428692892,13.71804336201058,T105N26+1GFR085,2.6,+1G (upright),Test Run 76
0.9047159428692892,13.718530117381704,T105N26+1GFR085,2.6,+1G (upright),Test Run 76
0.9052389405257667,13.71991561542858,T105N26+1GFR085,2.6,+1G (upright),Test Run 76
0.9056815923112606,13.719822536815329,T105N26+1GFR085,2.6,+1G (upright),Test Run 76
