Repository: schandel33/gitrep

# Nozzle Tensile Test Analysis

Stress-vs-strain analysis of tensile pulls across 4 nozzle sizes (0.6, 1.4,
2.2, 2.6 mm) x 2 print-gravity orientations (+1G upright / -1G inverted),
printed at 105 C with a 0.85 flow ratio.

## Data-quality issues found and how they're handled

1. **Load-cell zero offset.** 10 of 17 runs record small negative Load
   values for the first handful of samples (up to ~180, always <0.5% of the
   file) before the crosshead starts moving — load-cell noise around zero,
   not real load. The script computes the mean Load over all
   pre-motion samples (`Crosshead < crosshead_zero_threshold_mm`) and
   subtracts it from the whole run.
2.

File: nozzle_tensile_analysis/analysis_output/all_curves_tidy.csv (part 124 of 151)
Strain,Stress_MPa,condition,nozzle_mm,gravity,run
0.9060035753912599,13.717391811717704,T105N26+1GFR085,2.6,+1G (upright),Test Run 76
0.9065265730477372,13.71747420917858,T105N26+1GFR085,2.6,+1G (upright),Test Run 76
0.9065265730477372,13.717526089061455,T105N26+1GFR085,2.6,+1G (upright),Test Run 76
0.9069290518977371,13.718682705272329,T105N26+1GFR085,2.6,+1G (upright),Test Run 76
0.90733138084872,13.717182766307454,T105N26+1GFR085,2.6,+1G (upright),Test Run 76
0.9078142055697077,13.71747420917858,T105N26+1GFR085,2.6,+1G (upright),Test Run 76
0.9081763615852007,13.71780379902233,T105N26+1GFR085,2.6,+1G (upright),Test Run 76
0.9081763615852007,13.715904079784078,T105N26+1GFR085,2.6,+1G (upright),Test Run 76
0.908739682076185,13.71773971210833,T105N26+1GFR085,2.6,+1G (upright),Test Run 76
0.9090616651561844,13.717280422557455,T105N26+1GFR085,2.6,+1G (upright),Test Run 76
0.9096651585826626,13.717623745311453,T105N26+1GFR085,2.6,+1G (upright),Test Run 76
0.9096651585826626,13.716317592967703,T105N26+1GFR085,2.6,+1G (upright),Test Run 76
0.9100273145981556,13.71851638447158,T105N26+1GFR085,2.6,+1G (upright),Test Run 76
0.9103492976781549,13.716729580272329,T105N26+1GFR085,2.6,+1G (upright),Test Run 76
0.9108321223991384,13.71774276386608,T105N26+1GFR085,2.6,+1G (upright),Test Run 76
0.911355269954629,13.716935573924705,T105N26+1GFR085,2.6,+1G (upright),Test Run 76
0.911355269954629,13.716032253612203,T105N26+1GFR085,2.6,+1G (upright),Test Run 76
0.9117575989056159,13.716352688182454,T105N26+1GFR085,2.6,+1G (upright),Test Run 76
0.9122404236266034,13.71440261494033,T105N26+1GFR085,2.6,+1G (upright),Test Run 76
0.9126025796420923,13.716113125194203,T105N26+1GFR085,2.6,+1G (upright),Test Run 76
0.9126025796420923,13.71412185322158,T105N26+1GFR085,2.6,+1G (upright),Test Run 76
0.9130452314275861,13.712481533397328,T105N26+1GFR085,2.6,+1G (upright),Test Run 76
0.913447560378573,13.712742458690329,T105N26+1GFR085,2.6,+1G (upright),Test Run 76
0.9139303850995567,13.71483443867083,T105N26+1GFR085,2.6,+1G (upright),Test Run 76
0.9143328639495567,13.713126980174703,T105N26+1GFR085,2.6,+1G (upright),Test Run 76
0.9143328639495567,13.713139187205954,T105N26+1GFR085,2.6,+1G (upright),Test Run 76
0.9146950199650496,13.71324294697158,T105N26+1GFR085,2.6,+1G (upright),Test Run 76
0.9153388362260348,13.713525234569204,T105N26+1GFR085,2.6,+1G (upright),Test Run 76
0.9155801736370203,13.713189541209829,T105N26+1GFR085,2.6,+1G (upright),Test Run 76
0.9155801736370203,13.712780605662953,T105N26+1GFR085,2.6,+1G (upright),Test Run 76
0.9162239898980055,13.71281570087783,T105N26+1GFR085,2.6,+1G (upright),Test Run 76
0.9166264687480054,13.712049709666829,T105N26+1GFR085,2.6,+1G (upright),Test Run 76
0.9169081289934974,13.710407863963704,T105N26+1GFR085,2.6,+1G (upright),Test Run 76
0.9173909537144812,13.712212978709829,T105N26+1GFR085,2.6,+1G (upright),Test Run 76
0.9173909537144812,13.711480556834829,T105N26+1GFR085,2.6,+1G (upright),Test Run 76
0.9176726139599735,13.711399685252829,T105N26+1GFR085,2.6,+1G (upright),Test Run 76
0.9183164302209584,13.710885464061453,T105N26+1GFR085,2.6,+1G (upright),Test Run 76
0.9187187591719453,13.711775051463704,T105N26+1GFR085,2.6,+1G (upright),Test Run 76
0.9190809151874385,13.712457119334829,T105N26+1GFR085,2.6,+1G (upright),Test Run 76
0.9190809151874385,13.710613857616078,T105N26+1GFR085,2.6,+1G (upright),Test Run 76
0.9195235669729281,13.71165603290908,T105N26+1GFR085,2.6,+1G (upright),Test Run 76
0.9198052272184204,13.712126003612203,T105N26+1GFR085,2.6,+1G (upright),Test Run 76
0.9204490434794057,13.71080459247933,T105N26+1GFR085,2.6,+1G (upright),Test Run 76
0.9204490434794057,13.711480556834829,T105N26+1GFR085,2.6,+1G (upright),Test Run 76
0.9206502079549012,13.711576687205953,T105N26+1GFR085,2.6,+1G (upright),Test Run 76
0.92101236397039,13.711727749217705,T105N26+1GFR085,2.6,+1G (upright),Test Run 76
0.9217768489368698,13.710157619823079,T105N26+1GFR085,2.6,+1G (upright),Test Run 76
0.9219781633113746,13.709293972362204,T105N26+1GFR085,2.6,+1G (upright),Test Run 76
0.9219781633113746,13.70950301777233,T105N26+1GFR085,2.6,+1G (upright),Test Run 76
0.9226621525078536,13.709362636912953,T105N26+1GFR085,2.6,+1G (upright),Test Run 76
0.922903639817852,13.709547268260579,T105N26+1GFR085,2.6,+1G (upright),Test Run 76
0.9233864645388397,13.709954677928579,T105N26+1GFR085,2.6,+1G (upright),Test Run 76
0.9233864645388397,13.708453213084828,T105N26+1GFR085,2.6,+1G (upright),Test Run 76
0.9238291163243292,13.708947597850454,T105N26+1GFR085,2.6,+1G (upright),Test Run 76
0.9242314452753161,13.707705532420828,T105N26+1GFR085,2.6,+1G (upright),Test Run 76
0.9247947657663007,13.707986294139578,T105N26+1GFR085,2.6,+1G (upright),Test Run 76
0.9251167488462997,13.709335171092704,T105N26+1GFR085,2.6,+1G (upright),Test Run 76
0.9251167488462997,13.70919784199108,T105N26+1GFR085,2.6,+1G (upright),Test Run 76
0.9255592507327806,13.708692776073079,T105N26+1GFR085,2.6,+1G (upright),Test Run 76
0.9260422253527772,13.707646023143454,T105N26+1GFR085,2.6,+1G (upright),Test Run 76
0.9264042314692572,13.706933437694204,T105N26+1GFR085,2.6,+1G (upright),Test Run 76
0.9270078747947486,13.708056484569203,T105N26+1GFR085,2.6,+1G (upright),Test Run 76
0.9270078747947486,13.706733547557453,T105N26+1GFR085,2.6,+1G (upright),Test Run 76
0.9273297079757346,13.708085476268455,T105N26+1GFR085,2.6,+1G (upright),Test Run 76
0.9276115181202399,13.708068691600454,T105N26+1GFR085,2.6,+1G (upright),Test Run 76
0.9283356802522127,13.706672512401203,T105N26+1GFR085,2.6,+1G (upright),Test Run 76
0.9283356802522127,13.708087002147328,T105N26+1GFR085,2.6,+1G (upright),Test Run 76
0.9285369946267171,13.706866299022328,T105N26+1GFR085,2.6,+1G (upright),Test Run 76
0.9290599922831988,13.706545864452078,T105N26+1GFR085,2.6,+1G (upright),Test Run 76
0.9293819753631979,13.706445156444204,T105N26+1GFR085,2.6,+1G (upright),Test Run 76
0.9299049730196756,13.705261074412954,T105N26+1GFR085,2.6,+1G (upright),Test Run 76
0.9299049730196756,13.704989467967703,T105N26+1GFR085,2.6,+1G (upright),Test Run 76
0.93046829351066,13.70410750995983,T105N26+1GFR085,2.6,+1G (upright),Test Run 76
0.9306696078851684,13.703613125194204,T105N26+1GFR085,2.6,+1G (upright),Test Run 76
0.9312731013116466,13.706033169139578,T105N26+1GFR085,2.6,+1G (upright),Test Run 76
0.9312731013116466,13.704919277537954,T105N26+1GFR085,2.6,+1G (upright),Test Run 76
0.9314742657871381,13.704894863475454,T105N26+1GFR085,2.6,+1G (upright),Test Run 76
0.9320779091126294,13.704424892772328,T105N26+1GFR085,2.6,+1G (upright),Test Run 76
0.9326010566681199,13.704196010936453,T105N26+1GFR085,2.6,+1G (upright),Test Run 76
0.9328022211436153,13.70378554951058,T105N26+1GFR085,2.6,+1G (upright),Test Run 76
0.9328022211436153,13.704450832713704,T105N26+1GFR085,2.6,+1G (upright),Test Run 76
0.9334057145700936,13.702393947948078,T105N26+1GFR085,2.6,+1G (upright),Test Run 76
0.9337276976500929,13.703796230662954,T105N26+1GFR085,2.6,+1G (upright),Test Run 76
0.9340495308310789,13.70348189960833,T105N26+1GFR085,2.6,+1G (upright),Test Run 76
0.9340495308310789,13.701878200877829,T105N26+1GFR085,2.6,+1G (upright),Test Run 76
0.9345726783865695,13.702511440623955,T105N26+1GFR085,2.6,+1G (upright),Test Run 76
0.9349348344020625,13.703025661815328,T105N26+1GFR085,2.6,+1G (upright),Test Run 76
0.9354981548930469,13.703190456737204,T105N26+1GFR085,2.6,+1G (upright),Test Run 76
0.9358603109085398,13.700066982616079,T105N26+1GFR085,2.6,+1G (upright),Test Run 76
0.9358603109085398,13.702233730662954,T105N26+1GFR085,2.6,+1G (upright),Test Run 76
0.9363431356295235,13.703240810741079,T105N26+1GFR085,2.6,+1G (upright),Test Run 76
0.9368259603505114,13.702552639354328,T105N26+1GFR085,2.6,+1G (upright),Test Run 76
0.9372284392005112,13.702558742869954,T105N26+1GFR085,2.6,+1G (upright),Test Run 76
0.9377514368569886,13.70270370136608,T105N26+1GFR085,2.6,+1G (upright),Test Run 76
0.9377514368569886,13.702660976756704,T105N26+1GFR085,2.6,+1G (upright),Test Run 76
0.9380734199369879,13.700175320018454,T105N26+1GFR085,2.6,+1G (upright),Test Run 76
0.9384757488879748,13.70205367695208,T105N26+1GFR085,2.6,+1G (upright),Test Run 76
0.9390793922134661,13.703016506541829,T105N26+1GFR085,2.6,+1G (upright),Test Run 76
0.9390793922134661,13.702804409373954,T105N26+1GFR085,2.6,+1G (upright),Test Run 76
0.9393610524589582,13.701045070994955,T105N26+1GFR085,2.6,+1G (upright),Test Run 76
0.9398438771799419,13.700749050487204,T105N26+1GFR085,2.6,+1G (upright),Test Run 76
0.9402865289654357,13.700745998729328,T105N26+1GFR085,2.6,+1G (upright),Test Run 76
0.9405681892109278,13.699769436229328,T105N26+1GFR085,2.6,+1G (upright),Test Run 76
0.9405681892109278,13.701496731151204,T105N26+1GFR085,2.6,+1G (upright),Test Run 76
0.9412120054719131,13.699644314159078,T105N26+1GFR085,2.6,+1G (upright),Test Run 76
0.9416143344228999,13.70024703632708,T105N26+1GFR085,2.6,+1G (upright),Test Run 76
0.9420569862083897,13.700399624217704,T105N26+1GFR085,2.6,+1G (upright),Test Run 76
0.9420569862083897,13.700329433787953,T105N26+1GFR085,2.6,+1G (upright),Test Run 76
0.9423386464538821,13.699358974803578,T105N26+1GFR085,2.6,+1G (upright),Test Run 76
0.9428617940093765,13.700158535350454,T105N26+1GFR085,2.6,+1G (upright),Test Run 76
0.9433446187303602,13.700871120799704,T105N26+1GFR085,2.6,+1G (upright),Test Run 76
0.9436664519113462,13.700378261912954,T105N26+1GFR085,2.6,+1G (upright),Test Run 76
0.9436664519113462,13.700028835643455,T105N26+1GFR085,2.6,+1G (upright),Test Run 76
0.9441895994668369,13.699789272655204,T105N26+1GFR085,2.6,+1G (upright),Test Run 76
0.9445517554823298,13.69912398945208,T105N26+1GFR085,2.6,+1G (upright),Test Run 76
0.9448735886633158,13.699275051463705,T105N26+1GFR085,2.6,+1G (upright),Test Run 76
0.9448735886633158,13.698393093455953,T105N26+1GFR085,2.6,+1G (upright),Test Run 76
0.9455174049243011,13.69904159199108,T105N26+1GFR085,2.6,+1G (upright),Test Run 76
0.9457990651697934,13.697695766795828,T105N26+1GFR085,2.6,+1G (upright),Test Run 76
0.946282039789794,13.696902309764578,T105N26+1GFR085,2.6,+1G (upright),Test Run 76
0.9467245416762707,13.699397121776205,T105N26+1GFR085,2.6,+1G (upright),Test Run 76
0.9467245416762707,13.698184048045828,T105N26+1GFR085,2.6,+1G (upright),Test Run 76
0.9470866976917637,13.698373257030203,T105N26+1GFR085,2.6,+1G (upright),Test Run 76
0.9476098452472543,13.699726711619954,T105N26+1GFR085,2.6,+1G (upright),Test Run 76
0.9480121741982412,13.697837673534078,T105N26+1GFR085,2.6,+1G (upright),Test Run 76
0.948495148818242,13.69772018085833,T105N26+1GFR085,2.6,+1G (upright),Test Run 76
0.948495148818242,13.697172390330953,T105N26+1GFR085,2.6,+1G (upright),Test Run 76
0.9490986422447203,13.699992214549704,T105N26+1GFR085,2.6,+1G (upright),Test Run 76
0.9494206253247194,13.699011074412955,T105N26+1GFR085,2.6,+1G (upright),Test Run 76
0.9497826314411952,13.69798720966683,T105N26+1GFR085,2.6,+1G (upright),Test Run 76
0.9497826314411952,13.698637234080953,T105N26+1GFR085,2.6,+1G (upright),Test Run 76
0.9502252832266891,13.69790633808483,T105N26+1GFR085,2.6,+1G (upright),Test Run 76
0.9505472663066881,13.697611843455954,T105N26+1GFR085,2.6,+1G (upright),Test Run 76
0.9510300910276718,13.697828518260579,T105N26+1GFR085,2.6,+1G (upright),Test Run 76
0.9510300910276718,13.698226772655204,T105N26+1GFR085,2.6,+1G (upright),Test Run 76
0.9514324199786587,13.695930324901203,T105N26+1GFR085,2.6,+1G (upright),Test Run 76
0.9517945759941516,13.69727157245983,T105N26+1GFR085,2.6,+1G (upright),Test Run 76
0.9521970548441515,13.698290859569203,T105N26+1GFR085,2.6,+1G (upright),Test Run 76
0.9528005482706298,13.696842800487204,T105N26+1GFR085,2.6,+1G (upright),Test Run 76
0.9528005482706298,13.698463283885578,T105N26+1GFR085,2.6,+1G (upright),Test Run 76
0.9532432000561196,13.696754299510578,T105N26+1GFR085,2.6,+1G (upright),Test Run 76
0.953524860301612,13.697076259959829,T105N26+1GFR085,2.6,+1G (upright),Test Run 76
0.9541283537280942,13.695681606639578,T105N26+1GFR085,2.6,+1G (upright),Test Run 76
0.9541283537280942,13.697695766795828,T105N26+1GFR085,2.6,+1G (upright),Test Run 76
0.9544503368080892,13.694837795604329,T105N26+1GFR085,2.6,+1G (upright),Test Run 76
0.9548929885935831,13.696424709666829,T105N26+1GFR085,2.6,+1G (upright),Test Run 76
0.9554563090845675,13.694105373729329,T105N26+1GFR085,2.6,+1G (upright),Test Run 76
0.9557781422655537,13.696456753123954,T105N26+1GFR085,2.6,+1G (upright),Test Run 76
0.9557781422655537,13.695416103709828,T105N26+1GFR085,2.6,+1G (upright),Test Run 76
0.9562207940510475,13.694929348338704,T105N26+1GFR085,2.6,+1G (upright),Test Run 76
0.956703618772031,13.695045315135578,T105N26+1GFR085,2.6,+1G (upright),Test Run 76
0.9570256018520303,13.696084438670828,T105N26+1GFR085,2.6,+1G (upright),Test Run 76
0.9575084265730178,13.696810757030203,T105N26+1GFR085,2.6,+1G (upright),Test Run 76
0.9575084265730178,13.697932278026205,T105N26+1GFR085,2.6,+1G (upright),Test Run 76
0.9579107555240006,13.696180569041829,T105N26+1GFR085,2.6,+1G (upright),Test Run 76
0.9583132343740005,13.695411526073078,T105N26+1GFR085,2.6,+1G (upright),Test Run 76
0.9587558861594944,13.694740139354328,T105N26+1GFR085,2.6,+1G (upright),Test Run 76
0.9587558861594944,13.69596999775283,T105N26+1GFR085,2.6,+1G (upright),Test Run 76
0.9591983880459711,13.696490322459828,T105N26+1GFR085,2.6,+1G (upright),Test Run 76
0.959600866895971,13.696124111522328,T105N26+1GFR085,2.6,+1G (upright),Test Run 76
0.9600031958469579,13.696058498729329,T105N26+1GFR085,2.6,+1G (upright),Test Run 76
0.9604860205679416,13.69487441669808,T105N26+1GFR085,2.6,+1G (upright),Test Run 76
0.9604860205679416,13.695574795116078,T105N26+1GFR085,2.6,+1G (upright),Test Run 76
0.9608481765834346,13.694779812205955,T105N26+1GFR085,2.6,+1G (upright),Test Run 76
0.9611701596634337,13.695319973338703,T105N26+1GFR085,2.6,+1G (upright),Test Run 76
0.9618139759244189,13.697163235057454,T105N26+1GFR085,2.6,+1G (upright),Test Run 76
0.9618139759244189,13.695510708202079,T105N26+1GFR085,2.6,+1G (upright),Test Run 76
0.9622968006454027,13.695306240428579,T105N26+1GFR085,2.6,+1G (upright),Test Run 76
0.9626991295963895,13.693903957713705,T105N26+1GFR085,2.6,+1G (upright),Test Run 76
0.9633429458573748,13.69605544697158,T105N26+1GFR085,2.6,+1G (upright),Test Run 76
0.9635441103328662,13.695071255077078,T105N26+1GFR085,2.6,+1G (upright),Test Run 76
0.9635441103328662,13.694457851756704,T105N26+1GFR085,2.6,+1G (upright),Test Run 76
0.9641074308238545,13.69572890888558,T105N26+1GFR085,2.6,+1G (upright),Test Run 76
0.9645500826093444,13.694573818553579,T105N26+1GFR085,2.6,+1G (upright),Test Run 76
0.9650732301648348,13.696618496287954,T105N26+1GFR085,2.6,+1G (upright),Test Run 76
0.9650732301648348,13.695274196971578,T105N26+1GFR085,2.6,+1G (upright),Test Run 76
0.9653950633458208,13.695089565623954,T105N26+1GFR085,2.6,+1G (upright),Test Run 76
0.9659585337358225,13.694917141307453,T105N26+1GFR085,2.6,+1G (upright),Test Run 76
0.9664815313922999,13.695371853221578,T105N26+1GFR085,2.6,+1G (upright),Test Run 76
0.9667230187022983,13.69442428242083,T105N26+1GFR085,2.6,+1G (upright),Test Run 76
0.9667230187022983,13.695391689647328,T105N26+1GFR085,2.6,+1G (upright),Test Run 76
0.9671253476532852,13.693969570506704,T105N26+1GFR085,2.6,+1G (upright),Test Run 76
0.9676081723742689,13.695478664744954,T105N26+1GFR085,2.6,+1G (upright),Test Run 76
0.9678898326197609,13.695513759959828,T105N26+1GFR085,2.6,+1G (upright),Test Run 76
0.9684533030097626,13.692902981151203,T105N26+1GFR085,2.6,+1G (upright),Test Run 76
0.9684533030097626,13.69560683857308,T105N26+1GFR085,2.6,+1G (upright),Test Run 76
0.9688958048962392,13.693585049022328,T105N26+1GFR085,2.6,+1G (upright),Test Run 76
0.9692982837462393,13.694563137401204,T105N26+1GFR085,2.6,+1G (upright),Test Run 76
0.9697407856327198,13.692684780467705,T105N26+1GFR085,2.6,+1G (upright),Test Run 76
0.9697407856327198,13.695214687694204,T105N26+1GFR085,2.6,+1G (upright),Test Run 76
0.9700224458782122,13.693993984569204,T105N26+1GFR085,2.6,+1G (upright),Test Run 76
0.9706662621391974,13.693276821483328,T105N26+1GFR085,2.6,+1G (upright),Test Run 76
0.970787080743701,13.692927395213705,T105N26+1GFR085,2.6,+1G (upright),Test Run 76
0.9713504012346853,13.69359420429583,T105N26+1GFR085,2.6,+1G (upright),Test Run 76
0.9713504012346853,13.69417861591683,T105N26+1GFR085,2.6,+1G (upright),Test Run 76
0.9718332259556731,13.691934048045828,T105N26+1GFR085,2.6,+1G (upright),Test Run 76
0.9721148862011655,13.693006740916829,T105N26+1GFR085,2.6,+1G (upright),Test Run 76
0.9725575379866592,13.691834865916828,T105N26+1GFR085,2.6,+1G (upright),Test Run 76
0.9725575379866592,13.69216598163958,T105N26+1GFR085,2.6,+1G (upright),Test Run 76
0.9730403627076427,13.69310592304583,T105N26+1GFR085,2.6,+1G (upright),Test Run 76
0.9734830144931366,13.694134365428578,T105N26+1GFR085,2.6,+1G (upright),Test Run 76
0.9741268307541219,13.692812954295828,T105N26+1GFR085,2.6,+1G (upright),Test Run 76
0.9743683180641202,13.69287704120983,T105N26+1GFR085,2.6,+1G (upright),Test Run 76
0.9743683180641202,13.694404445994953,T105N26+1GFR085,2.6,+1G (upright),Test Run 76
0.9748511427851037,13.691465603221578,T105N26+1GFR085,2.6,+1G (upright),Test Run 76
0.9753339675060915,13.692890774119954,T105N26+1GFR085,2.6,+1G (upright),Test Run 76
0.9757362964570743,13.693266140330953,T105N26+1GFR085,2.6,+1G (upright),Test Run 76
0.9757362964570743,13.692675625194203,T105N26+1GFR085,2.6,+1G (upright),Test Run 76
0.9761387753070742,13.692431484569203,T105N26+1GFR085,2.6,+1G (upright),Test Run 76
0.976581277193555,13.693099819530204,T105N26+1GFR085,2.6,+1G (upright),Test Run 76
0.9771044247490455,13.691840969432453,T105N26+1GFR085,2.6,+1G (upright),Test Run 76
0.9773055892245369,13.69113143574108,T105N26+1GFR085,2.6,+1G (upright),Test Run 76
0.9773055892245369,13.691320644725455,T105N26+1GFR085,2.6,+1G (upright),Test Run 76
0.9779092325500282,13.690708767284079,T105N26+1GFR085,2.6,+1G (upright),Test Run 76
0.9781908927955245,13.690559231151203,T105N26+1GFR085,2.6,+1G (upright),Test Run 76
0.9785932217465074,13.691102444041828,T105N26+1GFR085,2.6,+1G (upright),Test Run 76
0.9790358735320012,13.691833340037954,T105N26+1GFR085,2.6,+1G (upright),Test Run 76
0.9790358735320012,13.69050124775283,T105N26+1GFR085,2.6,+1G (upright),Test Run 76
0.9795186982529847,13.688656460155205,T105N26+1GFR085,2.6,+1G (upright),Test Run 76
0.9799211771029845,13.692417751659079,T105N26+1GFR085,2.6,+1G (upright),Test Run 76
0.9804441747594623,13.69121383320208,T105N26+1GFR085,2.6,+1G (upright),Test Run 76
0.9804441747594623,13.68889297138558,T105N26+1GFR085,2.6,+1G (upright),Test Run 76
0.9808466536094622,13.689375149119954,T105N26+1GFR085,2.6,+1G (upright),Test Run 76
0.981289155495943,13.691572414744954,T105N26+1GFR085,2.6,+1G (upright),Test Run 76
0.9816513115114319,13.69084609638558,T105N26+1GFR085,2.6,+1G (upright),Test Run 76
0.9821342861314327,13.690952907909079,T105N26+1GFR085,2.6,+1G (upright),Test Run 76
0.9821342861314327,13.691450344432454,T105N26+1GFR085,2.6,+1G (upright),Test Run 76
0.9825767880179092,13.689030300487204,T105N26+1GFR085,2.6,+1G (upright),Test Run 76
0.9829792668679092,13.689990078319203,T105N26+1GFR085,2.6,+1G (upright),Test Run 76
0.9835425873588938,13.689401089061453,T105N26+1GFR085,2.6,+1G (upright),Test Run 76
0.9835425873588938,13.690653835643454,T105N26+1GFR085,2.6,+1G (upright),Test Run 76
0.9837839247698829,13.690615688670828,T105N26+1GFR085,2.6,+1G (upright),Test Run 76
0.9842265765553726,13.69029830585833,T105N26+1GFR085,2.6,+1G (upright),Test Run 76
0.9847094012763604,13.688862453807454,T105N26+1GFR085,2.6,+1G (upright),Test Run 76
0.9847094012763604,13.689460598338703,T105N26+1GFR085,2.6,+1G (upright),Test Run 76
0.9851923758963572,13.687252651561455,T105N26+1GFR085,2.6,+1G (upright),Test Run 76
0.9855545319118502,13.688447414744953,T105N26+1GFR085,2.6,+1G (upright),Test Run 76
0.9860373566328337,13.68867019306533,T105N26+1GFR085,2.6,+1G (upright),Test Run 76
0.9863995126483268,13.689974819530203,T105N26+1GFR085,2.6,+1G (upright),Test Run 76
0.9863995126483268,13.688854824412953,T105N26+1GFR085,2.6,+1G (upright),Test Run 76
0.9868421644338207,13.68929732929583,T105N26+1GFR085,2.6,+1G (upright),Test Run 76
0.9871238246793127,13.690534817088704,T105N26+1GFR085,2.6,+1G (upright),Test Run 76
0.98764682233579,13.689562832225453,T105N26+1GFR085,2.6,+1G (upright),Test Run 76
0.9881296470567779,13.689654384959828,T105N26+1GFR085,2.6,+1G (upright),Test Run 76
0.9881296470567779,13.688982998241078,T105N26+1GFR085,2.6,+1G (upright),Test Run 76
0.9886931174467756,13.687637173045829,T105N26+1GFR085,2.6,+1G (upright),Test Run 76
0.9891759421677591,13.689048611034078,T105N26+1GFR085,2.6,+1G (upright),Test Run 76
0.9895782711187459,13.689671169627829,T105N26+1GFR085,2.6,+1G (upright),Test Run 76
0.9895782711187459,13.689379726756703,T105N26+1GFR085,2.6,+1G (upright),Test Run 76
0.9899404271342388,13.687319790233328,T105N26+1GFR085,2.6,+1G (upright),Test Run 76
0.9905037476252232,13.687501369823078,T105N26+1GFR085,2.6,+1G (upright),Test Run 76
0.9908659036407164,13.688897549022329,T105N26+1GFR085,2.6,+1G (upright),Test Run 76
0.9912682325917033,13.690225063670828,T105N26+1GFR085,2.6,+1G (upright),Test Run 76
0.9912682325917033,13.688622890819204,T105N26+1GFR085,2.6,+1G (upright),Test Run 76
0.9917913801471937,13.686231838573079,T105N26+1GFR085,2.6,+1G (upright),Test Run 76
0.9921937090981806,13.68681472431533,T105N26+1GFR085,2.6,+1G (upright),Test Run 76
0.9925961879481765,13.686637722362203,T105N26+1GFR085,2.6,+1G (upright),Test Run 76
0.9925961879481765,13.686372219432453,T105N26+1GFR085,2.6,+1G (upright),Test Run 76
0.9931191856046582,13.68734725605358,T105N26+1GFR085,2.6,+1G (upright),Test Run 76
0.9935618373901477,13.68738387714733,T105N26+1GFR085,2.6,+1G (upright),Test Run 76
0.993883820470147,13.686335598338705,T105N26+1GFR085,2.6,+1G (upright),Test Run 76
0.9943666451911347,13.687209926952079,T105N26+1GFR085,2.6,+1G (upright),Test Run 76
0.9943666451911347,13.68549636494033,T105N26+1GFR085,2.6,+1G (upright),Test Run 76
0.9947288012066277,13.68585799824108,T105N26+1GFR085,2.6,+1G (upright),Test Run 76
0.9951714529921175,13.684838711131704,T105N26+1GFR085,2.6,+1G (upright),Test Run 76
0.9955737819431043,13.685824428905203,T105N26+1GFR085,2.6,+1G (upright),Test Run 76
0.9955737819431043,13.684689174998955,T105N26+1GFR085,2.6,+1G (upright),Test Run 76
0.9960566066640878,13.685392605174703,T105N26+1GFR085,2.6,+1G (upright),Test Run 76
0.9965394313850756,13.686202846873954,T105N26+1GFR085,2.6,+1G (upright),Test Run 76
0.997062578940566,13.685217129100455,T105N26+1GFR085,2.6,+1G (upright),Test Run 76
0.997062578940566,13.685851894725454,T105N26+1GFR085,2.6,+1G (upright),Test Run 76
0.9973040662505644,13.684992824901205,T105N26+1GFR085,2.6,+1G (upright),Test Run 76
0.9979478825115496,13.68701766620983,T105N26+1GFR085,2.6,+1G (upright),Test Run 76
0.9982697156925356,13.68641189228408,T105N26+1GFR085,2.6,+1G (upright),Test Run 76
0.9986318717080289,13.68551620136608,T105N26+1GFR085,2.6,+1G (upright),Test Run 76
0.9986318717080289,13.68578017841683,T105N26+1GFR085,2.6,+1G (upright),Test Run 76
0.9991951921990132,13.684736477244954,T105N26+1GFR085,2.6,+1G (upright),Test Run 76
0.9995976710490131,13.684176479686453,T105N26+1GFR085,2.6,+1G (upright),Test Run 76
0.999959677165493,13.686477505077079,T105N26+1GFR085,2.6,+1G (upright),Test Run 76
1.0004426517854899,13.685664211619955,T105N26+1GFR085,2.6,+1G (upright),Test Run 76
1.0004426517854899,13.684435879100453,T105N26+1GFR085,2.6,+1G (upright),Test Run 76
1.0008851536719707,13.685063015330954,T105N26+1GFR085,2.6,+1G (upright),Test Run 76
1.0012071367519697,13.68683456074108,T105N26+1GFR085,2.6,+1G (upright),Test Run 76
1.0016899614729533,13.685888515819205,T105N26+1GFR085,2.6,+1G (upright),Test Run 76
1.0016899614729533,13.684799038280204,T105N26+1GFR085,2.6,+1G (upright),Test Run 76
1.0020521174884462,13.685478054393453,T105N26+1GFR085,2.6,+1G (upright),Test Run 76
1.002534942209434,13.682594143260578,T105N26+1GFR085,2.6,+1G (upright),Test Run 76
1.0029775939949237,13.682800136912954,T105N26+1GFR085,2.6,+1G (upright),Test Run 76
1.0033799229459104,13.68488143574108,T105N26+1GFR085,2.6,+1G (upright),Test Run 76
1.0033799229459104,13.683907924998953,T105N26+1GFR085,2.6,+1G (upright),Test Run 76
1.0037019060259098,13.682818447459828,T105N26+1GFR085,2.6,+1G (upright),Test Run 76
1.0041042349768967,13.683297573436453,T105N26+1GFR085,2.6,+1G (upright),Test Run 76
1.0045872095968935,13.682122646678579,T105N26+1GFR085,2.6,+1G (upright),Test Run 76
1.0045872095968935,13.683653103221578,T105N26+1GFR085,2.6,+1G (upright),Test Run 76
1.005070034317877,13.68325484882708,T105N26+1GFR085,2.6,+1G (upright),Test Run 76
1.0055126861033707,13.683343349803579,T105N26+1GFR085,2.6,+1G (upright),Test Run 76
1.0059551879898516,13.682314907420828,T105N26+1GFR085,2.6,+1G (upright),Test Run 76
1.00619667529985,13.682319485057453,T105N26+1GFR085,2.6,+1G (upright),Test Run 76
1.00619667529985,13.682853542674703,T105N26+1GFR085,2.6,+1G (upright),Test Run 76
1.0067599957908342,13.68235915790908,T105N26+1GFR085,2.6,+1G (upright),Test Run 76
1.0073233162818187,13.682331692088704,T105N26+1GFR085,2.6,+1G (upright),Test Run 76
1.007564803591821,13.683614956248954,T105N26+1GFR085,2.6,+1G (upright),Test Run 76
1.007564803591821,13.682263027537953,T105N26+1GFR085,2.6,+1G (upright),Test Run 76
1.0080476283128048,13.681190334666828,T105N26+1GFR085,2.6,+1G (upright),Test Run 76
1.0085707758682951,13.682209621776204,T105N26+1GFR085,2.6,+1G (upright),Test Run 76
1.009013277754776,13.680743252147328,T105N26+1GFR085,2.6,+1G (upright),Test Run 76
1.009415756604776,13.680358730662954,T105N26+1GFR085,2.6,+1G (upright),Test Run 76
1.009415756604776,13.681567226756703,T105N26+1GFR085,2.6,+1G (upright),Test Run 76
1.0098985813257595,13.680460964549704,T105N26+1GFR085,2.6,+1G (upright),Test Run 76
1.0101802415712517,13.681759487498955,T105N26+1GFR085,2.6,+1G (upright),Test Run 76
1.0106228933567456,13.681034695018454,T105N26+1GFR085,2.6,+1G (upright),Test Run 76
1.011146040912236,13.68056930195208,T105N26+1GFR085,2.6,+1G (upright),Test Run 76
1.011146040912236,13.679810940135578,T105N26+1GFR085,2.6,+1G (upright),Test Run 76
1.0115885427987168,13.678903042186453,T105N26+1GFR085,2.6,+1G (upright),Test Run 76
1.0120311945842067,13.677204738963704,T105N26+1GFR085,2.6,+1G (upright),Test Run 76
1.0124335235351936,13.679611049998954,T105N26+1GFR085,2.6,+1G (upright),Test Run 76
1.0124335235351936,13.678942715037953,T105N26+1GFR085,2.6,+1G (upright),Test Run 76
1.0128360023851934,13.679841457713703,T105N26+1GFR085,2.6,+1G (upright),Test Run 76
1.0132786541706833,13.678803860057453,T105N26+1GFR085,2.6,+1G (upright),Test Run 76
1.0138821475971616,13.680683742869954,T105N26+1GFR085,2.6,+1G (upright),Test Run 76
1.0141236349071638,13.677062832225454,T105N26+1GFR085,2.6,+1G (upright),Test Run 76
1.0141236349071638,13.678770290721578,T105N26+1GFR085,2.6,+1G (upright),Test Run 76
1.0146064596281474,13.67796462665908,T105N26+1GFR085,2.6,+1G (upright),Test Run 76
1.0150087885791341,13.677743374217703,T105N26+1GFR085,2.6,+1G (upright),Test Run 76
1.015491763199131,13.676711880077079,T105N26+1GFR085,2.6,+1G (upright),Test Run 76
1.015491763199131,13.676405178416829,T105N26+1GFR085,2.6,+1G (upright),Test Run 76
1.0160147608556085,13.677779995311454,T105N26+1GFR085,2.6,+1G (upright),Test Run 76
1.0163769168711017,13.675468288768453,T105N26+1GFR085,2.6,+1G (upright),Test Run 76
1.0167390728865946,13.678101955760578,T105N26+1GFR085,2.6,+1G (upright),Test Run 76
1.0171012289020875,13.677465664256705,T105N26+1GFR085,2.6,+1G (upright),Test Run 76
1.0171012289020875,13.677566372264579,T105N26+1GFR085,2.6,+1G (upright),Test Run 76
1.0176243764575783,13.677949367869953,T105N26+1GFR085,2.6,+1G (upright),Test Run 76
1.0181473741140596,13.678170620311453,T105N26+1GFR085,2.6,+1G (upright),Test Run 76
1.0184693571940588,13.677680813182453,T105N26+1GFR085,2.6,+1G (upright),Test Run 76
1.0189923548505364,13.676821743358328,T105N26+1GFR085,2.6,+1G (upright),Test Run 76
1.0189923548505364,13.676917873729328,T105N26+1GFR085,2.6,+1G (upright),Test Run 76
1.0193545108660294,13.677348171580954,T105N26+1GFR085,2.6,+1G (upright),Test Run 76
1.0197166668815223,13.678156887401205,T105N26+1GFR085,2.6,+1G (upright),Test Run 76
1.0202799873725068,13.676675258983328,T105N26+1GFR085,2.6,+1G (upright),Test Run 76
1.0202799873725068,13.675355373729328,T105N26+1GFR085,2.6,+1G (upright),Test Run 76
1.0206421433879997,13.67556747089733,T105N26+1GFR085,2.6,+1G (upright),Test Run 76
1.0211251180079965,13.675854336131703,T105N26+1GFR085,2.6,+1G (upright),Test Run 76
1.0214469511889825,13.677972256053579,T105N26+1GFR085,2.6,+1G (upright),Test Run 76
1.0220907674499677,13.676745449412953,T105N26+1GFR085,2.6,+1G (upright),Test Run 76
1.0220907674499677,13.677166591991078,T105N26+1GFR085,2.6,+1G (upright),Test Run 76
1.0223724276954598,13.676254116405204,T105N26+1GFR085,2.6,+1G (upright),Test Run 76
1.0228955752509505,13.67564986835833,T105N26+1GFR085,2.6,+1G (upright),Test Run 76
1.0232979042019374,13.677310024608328,T105N26+1GFR085,2.6,+1G (upright),Test Run 76
1.0232979042019374,13.674644314159078,T105N26+1GFR085,2.6,+1G (upright),Test Run 76
1.0235795644474295,13.675697170604328,T105N26+1GFR085,2.6,+1G (upright),Test Run 76
1.0239818933984164,13.67687057148333,T105N26+1GFR085,2.6,+1G (upright),Test Run 76
1.0245050409539072,13.675962673534078,T105N26+1GFR085,2.6,+1G (upright),Test Run 76
1.0248270240339061,13.677221523631705,T105N26+1GFR085,2.6,+1G (upright),Test Run 76
1.0248270240339061,13.674049221385578,T105N26+1GFR085,2.6,+1G (upright),Test Run 76
1.0253098487548937,13.675205837596579,T105N26+1GFR085,2.6,+1G (upright),Test Run 76
1.0258731692458782,13.674386440623953,T105N26+1GFR085,2.6,+1G (upright),Test Run 76
1.0262353252613712,13.675315700877828,T105N26+1GFR085,2.6,+1G (upright),Test Run 76
1.0262353252613712,13.675062404979329,T105N26+1GFR085,2.6,+1G (upright),Test Run 76
1.0267583229178487,13.672564541209828,T105N26+1GFR085,2.6,+1G (upright),Test Run 76
1.0272009747033426,13.675143276561453,T105N26+1GFR085,2.6,+1G (upright),Test Run 76
1.0275631307188355,13.674914394725453,T105N26+1GFR085,2.6,+1G (upright),Test Run 76
1.0280057825043254,13.675337063182454,T105N26+1GFR085,2.6,+1G (upright),Test Run 76
1.0280057825043254,13.673713528026203,T105N26+1GFR085,2.6,+1G (upright),Test Run 76
1.0284484342898192,13.673054348338704,T105N26+1GFR085,2.6,+1G (upright),Test Run 76
1.0289714319462966,13.673571621287953,T105N26+1GFR085,2.6,+1G (upright),Test Run 76
1.0293739107962965,13.674223171580953,T105N26+1GFR085,2.6,+1G (upright),Test Run 76
1.0298165625817863,13.673209987987203,T105N26+1GFR085,2.6,+1G (upright),Test Run 76
1.0298165625817863,13.674600063670828,T105N26+1GFR085,2.6,+1G (upright),Test Run 76
1.0302188915327732,13.67593063007708,T105N26+1GFR085,2.6,+1G (upright),Test Run 76
1.0307420390882636,13.67491744648333,T105N26+1GFR085,2.6,+1G (upright),Test Run 76
1.0311845409747444,13.673583828319204,T105N26+1GFR085,2.6,+1G (upright),Test Run 76
1.0311845409747444,13.673374782909079,T105N26+1GFR085,2.6,+1G (upright),Test Run 76
1.0315870198247443,13.673495327342703,T105N26+1GFR085,2.6,+1G (upright),Test Run 76
1.0320296716102342,13.674006496776205,T105N26+1GFR085,2.6,+1G (upright),Test Run 76
1.0323916777267141,13.674502407420828,T105N26+1GFR085,2.6,+1G (upright),Test Run 76
1.0323916777267141,13.673438869823078,T105N26+1GFR085,2.6,+1G (upright),Test Run 76
1.032834329512208,13.671581875194203,T105N26+1GFR085,2.6,+1G (upright),Test Run 76
1.0331964855276967,13.672538601268453,T105N26+1GFR085,2.6,+1G (upright),Test Run 76
1.0337196330831915,13.67111190449108,T105N26+1GFR085,2.6,+1G (upright),Test Run 76
1.034202457804175,13.673272549022329,T105N26+1GFR085,2.6,+1G (upright),Test Run 76
1.034202457804175,13.67155898701058,T105N26+1GFR085,2.6,+1G (upright),Test Run 76
1.0346852825251627,13.669840847362204,T105N26+1GFR085,2.6,+1G (upright),Test Run 76
1.0350877613751586,13.672701870311453,T105N26+1GFR085,2.6,+1G (upright),Test Run 76
1.0355302632616394,13.672273098338703,T105N26+1GFR085,2.6,+1G (upright),Test Run 76
1.0355302632616394,13.67183974872933,T105N26+1GFR085,2.6,+1G (upright),Test Run 76
1.036093733651637,13.672566067088704,T105N26+1GFR085,2.6,+1G (upright),Test Run 76
1.0363753938971292,13.671909939159079,T105N26+1GFR085,2.6,+1G (upright),Test Run 76
1.0369387143881175,13.67186416279183,T105N26+1GFR085,2.6,+1G (upright),Test Run 76
1.0373410433391004,13.67175887714733,T105N26+1GFR085,2.6,+1G (upright),Test Run 76
1.0373410433391004,13.671501003612203,T105N26+1GFR085,2.6,+1G (upright),Test Run 76
1.0377433722900873,13.670976101268455,T105N26+1GFR085,2.6,+1G (upright),Test Run 76
1.0381055283055802,13.670890652049703,T105N26+1GFR085,2.6,+1G (upright),Test Run 76
1.038628675861071,13.67042068134658,T105N26+1GFR085,2.6,+1G (upright),Test Run 76
1.038628675861071,13.670707546580953,T105N26+1GFR085,2.6,+1G (upright),Test Run 76
1.0390713276465648,13.672057949412954,T105N26+1GFR085,2.6,+1G (upright),Test Run 76
1.0395139794320543,13.67120956074108,T105N26+1GFR085,2.6,+1G (upright),Test Run 76
1.0399163083830412,13.669381557811453,T105N26+1GFR085,2.6,+1G (upright),Test Run 76
1.040318637334028,13.669996487010579,T105N26+1GFR085,2.6,+1G (upright),Test Run 76
1.040318637334028,13.670857082713704,T105N26+1GFR085,2.6,+1G (upright),Test Run 76
1.040761289119518,13.670146023143454,T105N26+1GFR085,2.6,+1G (upright),Test Run 76
1.041445278315997,13.670167385448078,T105N26+1GFR085,2.6,+1G (upright),Test Run 76
1.0415660969205047,13.67129195820208,T105N26+1GFR085,2.6,+1G (upright),Test Run 76
1.0422500861169839,13.668786465037954,T105N26+1GFR085,2.6,+1G (upright),Test Run 76
1.0422500861169839,13.669737087596578,T105N26+1GFR085,2.6,+1G (upright),Test Run 76
1.0426122421324728,13.669752346385579,T105N26+1GFR085,2.6,+1G (upright),Test Run 76
1.0429743981479658,13.67027419697158,T105N26+1GFR085,2.6,+1G (upright),Test Run 76
1.043578041473457,13.670878445018454,T105N26+1GFR085,2.6,+1G (upright),Test Run 76
1.043578041473457,13.66985152851458,T105N26+1GFR085,2.6,+1G (upright),Test Run 76
1.0438597017189493,13.669576870311454,T105N26+1GFR085,2.6,+1G (upright),Test Run 76
1.0444230222099378,13.669698940623954,T105N26+1GFR085,2.6,+1G (upright),Test Run 76
1.04470468245543,13.669315945018454,T105N26+1GFR085,2.6,+1G (upright),Test Run 76
1.0451875071764134,13.669808803905203,T105N26+1GFR085,2.6,+1G (upright),Test Run 76
1.0451875071764134,13.670495449412954,T105N26+1GFR085,2.6,+1G (upright),Test Run 76
1.0458313234373988,13.668647610057453,T105N26+1GFR085,2.6,+1G (upright),Test Run 76
1.0458313234373988,13.66929763447158,T105N26+1GFR085,2.6,+1G (upright),Test Run 76
1.046434816863877,13.669775234569205,T105N26+1GFR085,2.6,+1G (upright),Test Run 76
1.046434816863877,13.668347011912953,T105N26+1GFR085,2.6,+1G (upright),Test Run 76
1.0467164771093693,13.669448696483329,T105N26+1GFR085,2.6,+1G (upright),Test Run 76
1.0470786331248623,13.670678554881704,T105N26+1GFR085,2.6,+1G (upright),Test Run 76
1.0478432679903555,13.66832107197158,T105N26+1GFR085,2.6,+1G (upright),Test Run 76
1.0481651011713413,13.669918667186455,T105N26+1GFR085,2.6,+1G (upright),Test Run 76
1.0481651011713413,13.66652969013558,T105N26+1GFR085,2.6,+1G (upright),Test Run 76
1.0486077529568312,13.66867049824108,T105N26+1GFR085,2.6,+1G (upright),Test Run 76
1.0491309005123217,13.667724453319204,T105N26+1GFR085,2.6,+1G (upright),Test Run 76
1.0495332294633086,13.669430385936455,T105N26+1GFR085,2.6,+1G (upright),Test Run 76
1.050096549954293,13.66777175556533,T105N26+1GFR085,2.6,+1G (upright),Test Run 76
1.050096549954293,13.668649135936453,T105N26+1GFR085,2.6,+1G (upright),Test Run 76
1.0502977144297883,13.669122158397329,T105N26+1GFR085,2.6,+1G (upright),Test Run 76
1.050861034920773,13.669221340526203,T105N26+1GFR085,2.6,+1G (upright),Test Run 76
1.051183018000772,13.668499599803578,T105N26+1GFR085,2.6,+1G (upright),Test Run 76
0.0,-0.010755530270663538,T105N26+1GFR085,2.6,+1G (upright),Test Run 77
4.037786463161723e-05,0.007136258212002655,T105N26+1GFR085,2.6,+1G (upright),Test Run 77
0.00012113359388667693,0.03403602513400017,T105N26+1GFR085,2.6,+1G (upright),Test Run 77
8.075572925921879e-05,0.06284390362826268,T105N26+1GFR085,2.6,+1G (upright),Test Run 77
4.037786463161723e-05,0.08851753148165642,T105N26+1GFR085,2.6,+1G (upright),Test Run 77
0.00012113359388667693,0.11879583272067018,T105N26+1GFR085,2.6,+1G (upright),Test Run 77
0.00012113359388667693,0.15502396496859516,T105N26+1GFR085,2.6,+1G (upright),Test Run 77
8.075572925921879e-05,0.19432016285983017,T105N26+1GFR085,2.6,+1G (upright),Test Run 77
0.00020188932314589572,0.23424278172579643,T105N26+1GFR085,2.6,+1G (upright),Test Run 77
0.0004037034547353962,0.27626577290621646,T105N26+1GFR085,2.6,+1G (upright),Test Run 77
0.00016151145851829417,0.31712993058291394,T105N26+1GFR085,2.6,+1G (upright),Test Run 77
0.0002421919962211177,0.35777201327410646,T105N26+1GFR085,2.6,+1G (upright),Test Run 77
0.0002421919962211177,0.40102097663012415,T105N26+1GFR085,2.6,+1G (upright),Test Run 77
0.0004037034547353962,0.44224216612902556,T105N26+1GFR085,2.6,+1G (upright),Test Run 77
4.037786463161723e-05,0.4781599161299792,T105N26+1GFR085,2.6,+1G (upright),Test Run 77
0.00012113359388667693,0.5204970783638683,T105N26+1GFR085,2.6,+1G (upright),Test Run 77
0.0002421919962211177,0.5654133853587237,T105N26+1GFR085,2.6,+1G (upright),Test Run 77
0.00016151145851829417,0.6110050347718325,T105N26+1GFR085,2.6,+1G (upright),Test Run 77
0.00044408131936687,0.6580040541562164,T105N26+1GFR085,2.6,+1G (upright),Test Run 77
0.00044408131936687,0.7037632552060215,T105N26+1GFR085,2.6,+1G (upright),Test Run 77
0.0004037034547353962,0.7525842038067901,T105N26+1GFR085,2.6,+1G (upright),Test Run 77
0.0006458954509563705,0.8002477732571689,T105N26+1GFR085,2.6,+1G (upright),Test Run 77
0.0007670290448430474,0.8476497975262728,T105N26+1GFR085,2.6,+1G (upright),Test Run 77
0.0008074069094746646,0.895182999697599,T105N26+1GFR085,2.6,+1G (upright),Test Run 77
0.0008880874471774882,0.9476131525906653,T105N26+1GFR085,2.6,+1G (upright),Test Run 77
0.0008880874471774882,0.9967586604031652,T105N26+1GFR085,2.6,+1G (upright),Test Run 77
0.0008074069094746646,1.0442400542172514,T105N26+1GFR085,2.6,+1G (upright),Test Run 77
0.0006458954509563705,1.0923002806576814,T105N26+1GFR085,2.6,+1G (upright),Test Run 77
0.0009284653118049463,1.1357469168576326,T105N26+1GFR085,2.6,+1G (upright),Test Run 77
0.0008074069094746646,1.1753141966733065,T105N26+1GFR085,2.6,+1G (upright),Test Run 77
0.0008074069094746646,1.1975473013791178,T105N26+1GFR085,2.6,+1G (upright),Test Run 77
0.0008074069094746646,1.2042088595303626,T105N26+1GFR085,2.6,+1G (upright),Test Run 77
0.0010092210410641651,1.1997774210843175,T105N26+1GFR085,2.6,+1G (upright),Test Run 77
0.0008477847741021228,1.2160598364743316,T105N26+1GFR085,2.6,+1G (upright),Test Run 77
0.0008477847741021228,1.221874293414029,T105N26+1GFR085,2.6,+1G (upright),Test Run 77
0.001332168766540199,1.226775654879484,T105N26+1GFR085,2.6,+1G (upright),Test Run 77
0.0010092210410641651,1.2377201643857088,T105N26+1GFR085,2.6,+1G (upright),Test Run 77
0.0010092210410641651,1.2362419691952788,T105N26+1GFR085,2.6,+1G (upright),Test Run 77
0.0010092210410641651,1.239188822832974,T105N26+1GFR085,2.6,+1G (upright),Test Run 77
0.0013725466311718163,1.2444708910855375,T105N26+1GFR085,2.6,+1G (upright),Test Run 77
0.0012514130372851394,1.2587960806759928,T105N26+1GFR085,2.6,+1G (upright),Test Run 77
0.0010495989056916232,1.273594960299405,T105N26+1GFR085,2.6,+1G (upright),Test Run 77
0.0014129244957994179,1.2932293501767238,T105N26+1GFR085,2.6,+1G (upright),Test Run 77
0.0014129244957994179,1.3047238436612214,T105N26+1GFR085,2.6,+1G (upright),Test Run 77
0.0010899767703232404,1.3283717242154214,T105N26+1GFR085,2.6,+1G (upright),Test Run 77
0.001170657308026064,1.3565467921170327,T105N26+1GFR085,2.6,+1G (upright),Test Run 77
