Repository: schandel33/gitrep

# Nozzle Tensile Test Analysis

Stress-vs-strain analysis of tensile pulls across 4 nozzle sizes (0.6, 1.4,
2.2, 2.6 mm) x 2 print-gravity orientations (+1G upright / -1G inverted),
printed at 105 C with a 0.85 flow ratio.

## Data-quality issues found and how they're handled

1. **Load-cell zero offset.** 10 of 17 runs record small negative Load
   values for the first handful of samples (up to ~180, always <0.5% of the
   file) before the crosshead starts moving — load-cell noise around zero,
   not real load. The script computes the mean Load over all
   pre-motion samples (`Crosshead < crosshead_zero_threshold_mm`) and
   subtracts it from the whole run.
2.

File: nozzle_tensile_analysis/analysis_output/all_curves_tidy.csv (part 125 of 151)
Strain,Stress_MPa,condition,nozzle_mm,gravity,run
0.0014533023604310351,1.3839499560269437,T105N26+1GFR085,2.6,+1G (upright),Test Run 77
0.0014533023604310351,1.4139316645535551,T105N26+1GFR085,2.6,+1G (upright),Test Run 77
0.0014533023604310351,1.4463425722989165,T105N26+1GFR085,2.6,+1G (upright),Test Run 77
0.0015339828981338587,1.4787949648770415,T105N26+1GFR085,2.6,+1G (upright),Test Run 77
0.002220256213717687,1.5154954043301665,T105N26+1GFR085,2.6,+1G (upright),Test Run 77
0.0018165527589824346,1.560409554568204,T105N26+1GFR085,2.6,+1G (upright),Test Run 77
0.0022606340783451456,1.6030381289395415,T105N26+1GFR085,2.6,+1G (upright),Test Run 77
0.0021798783490900855,1.648955830660734,T105N26+1GFR085,2.6,+1G (upright),Test Run 77
0.0018569306236098926,1.6906456080350014,T105N26+1GFR085,2.6,+1G (upright),Test Run 77
0.0018569306236098926,1.734580906954679,T105N26+1GFR085,2.6,+1G (upright),Test Run 77
0.002502826074566263,1.7796702471646426,T105N26+1GFR085,2.6,+1G (upright),Test Run 77
0.002139500484458612,1.8240141001614678,T105N26+1GFR085,2.6,+1G (upright),Test Run 77
0.002139500484458612,1.8658980456265553,T105N26+1GFR085,2.6,+1G (upright),Test Run 77
0.002664337533084557,1.9112874117764551,T105N26+1GFR085,2.6,+1G (upright),Test Run 77
0.0020588199467556447,1.9517291155728427,T105N26+1GFR085,2.6,+1G (upright),Test Run 77
0.002745018070787381,1.9934536066922302,T105N26+1GFR085,2.6,+1G (upright),Test Run 77
0.002745018070787381,2.036864766207605,T105N26+1GFR085,2.6,+1G (upright),Test Run 77
0.0027047153977120156,2.0809928980740677,T105N26+1GFR085,2.6,+1G (upright),Test Run 77
0.002341389807604364,2.1202858057889054,T105N26+1GFR085,2.6,+1G (upright),Test Run 77
0.0031487215255226334,2.1617043581875928,T105N26+1GFR085,2.6,+1G (upright),Test Run 77
0.002946907393933133,2.2029893008145427,T105N26+1GFR085,2.6,+1G (upright),Test Run 77
0.002745018070787381,2.2429999438199175,T105N26+1GFR085,2.6,+1G (upright),Test Run 77
0.002745018070787381,2.2826689806851426,T105N26+1GFR085,2.6,+1G (upright),Test Run 77
0.0033909135217436077,2.3212250796231304,T105N26+1GFR085,2.6,+1G (upright),Test Run 77
0.003350610848668386,2.3622536745938425,T105N26+1GFR085,2.6,+1G (upright),Test Run 77
0.003108343660895032,2.40176344784823,T105N26+1GFR085,2.6,+1G (upright),Test Run 77
0.0037542391118514026,2.4433486071499924,T105N26+1GFR085,2.6,+1G (upright),Test Run 77
0.0037542391118514026,2.481945904818443,T105N26+1GFR085,2.6,+1G (upright),Test Run 77
0.003350610848668386,2.520733746615318,T105N26+1GFR085,2.6,+1G (upright),Test Run 77
0.0030679657962634148,2.5592745867642552,T105N26+1GFR085,2.6,+1G (upright),Test Run 77
0.003633180709516962,2.5981391039761674,T105N26+1GFR085,2.6,+1G (upright),Test Run 77
0.0034716692510028267,2.6355176058682552,T105N26+1GFR085,2.6,+1G (upright),Test Run 77
0.0033102329840407844,2.67472201260653,T105N26+1GFR085,2.6,+1G (upright),Test Run 77
0.0033102329840407844,2.7127711382779176,T105N26+1GFR085,2.6,+1G (upright),Test Run 77
0.004036808972699978,2.7505599108609298,T105N26+1GFR085,2.6,+1G (upright),Test Run 77
0.0038349948411064622,2.7891049471768428,T105N26+1GFR085,2.6,+1G (upright),Test Run 77
0.0035928028448895034,2.8257029620083927,T105N26+1GFR085,2.6,+1G (upright),Test Run 77
0.004157942566586656,2.86427336606113,T105N26+1GFR085,2.6,+1G (upright),Test Run 77
0.004117564701959054,2.8997590151700052,T105N26+1GFR085,2.6,+1G (upright),Test Run 77
0.004117564701959054,2.93691397580233,T105N26+1GFR085,2.6,+1G (upright),Test Run 77
0.004036808972699978,2.9759144869717677,T105N26+1GFR085,2.6,+1G (upright),Test Run 77
0.0047230822882838065,3.0115532961758675,T105N26+1GFR085,2.6,+1G (upright),Test Run 77
0.004400134562807773,3.0488600817593676,T105N26+1GFR085,2.6,+1G (upright),Test Run 77
0.00407718683732758,3.08522940548983,T105N26+1GFR085,2.6,+1G (upright),Test Run 77
0.004682704423656349,3.12181445035068,T105N26+1GFR085,2.6,+1G (upright),Test Run 77
0.004682704423656349,3.157462796297943,T105N26+1GFR085,2.6,+1G (upright),Test Run 77
0.00407718683732758,3.1939356890591677,T105N26+1GFR085,2.6,+1G (upright),Test Run 77
0.004682704423656349,3.2307465639981303,T105N26+1GFR085,2.6,+1G (upright),Test Run 77
0.004480890292062833,3.2645283785733303,T105N26+1GFR085,2.6,+1G (upright),Test Run 77
0.004400134562807773,3.3006815997037053,T105N26+1GFR085,2.6,+1G (upright),Test Run 77
0.005086407878391602,3.3366953936490176,T105N26+1GFR085,2.6,+1G (upright),Test Run 77
0.005086407878391602,3.371122464266693,T105N26+1GFR085,2.6,+1G (upright),Test Run 77
0.004521268156694306,3.4080948916348555,T105N26+1GFR085,2.6,+1G (upright),Test Run 77
0.004400134562807773,3.4420111742886674,T105N26+1GFR085,2.6,+1G (upright),Test Run 77
0.0051267857430190595,3.4771504488858307,T105N26+1GFR085,2.6,+1G (upright),Test Run 77
0.0046423265590247315,3.510758122530855,T105N26+1GFR085,2.6,+1G (upright),Test Run 77
0.0051267857430190595,3.545059880343355,T105N26+1GFR085,2.6,+1G (upright),Test Run 77
0.005167163607650677,3.579747494784268,T105N26+1GFR085,2.6,+1G (upright),Test Run 77
0.005167163607650677,3.614573201266205,T105N26+1GFR085,2.6,+1G (upright),Test Run 77
0.005005652149132526,3.6500899401578053,T105N26+1GFR085,2.6,+1G (upright),Test Run 77
0.005490111333126854,3.6823689547452054,T105N26+1GFR085,2.6,+1G (upright),Test Run 77
0.005449733468499252,3.7159335223111305,T105N26+1GFR085,2.6,+1G (upright),Test Run 77
0.0051267857430190595,3.7498114672574183,T105N26+1GFR085,2.6,+1G (upright),Test Run 77
0.005449733468499252,3.784661397066981,T105N26+1GFR085,2.6,+1G (upright),Test Run 77
0.005449733468499252,3.8160254565152307,T105N26+1GFR085,2.6,+1G (upright),Test Run 77
0.0055304891977584715,3.85006094845858,T105N26+1GFR085,2.6,+1G (upright),Test Run 77
0.0052075414722782785,3.883687123385343,T105N26+1GFR085,2.6,+1G (upright),Test Run 77
0.005611169735461295,3.917558201876555,T105N26+1GFR085,2.6,+1G (upright),Test Run 77
0.005611169735461295,3.9489859667691305,T105N26+1GFR085,2.6,+1G (upright),Test Run 77
0.005611169735461295,3.98079024228183,T105N26+1GFR085,2.6,+1G (upright),Test Run 77
0.005288222009981102,4.014412983981043,T105N26+1GFR085,2.6,+1G (upright),Test Run 77
0.005732303329347972,4.045434865084568,T105N26+1GFR085,2.6,+1G (upright),Test Run 77
0.005853436923234505,4.078274067965419,T105N26+1GFR085,2.6,+1G (upright),Test Run 77
0.005651547600088753,4.111781605807218,T105N26+1GFR085,2.6,+1G (upright),Test Run 77
0.006297443051045124,4.144815739718355,T105N26+1GFR085,2.6,+1G (upright),Test Run 77
0.006297443051045124,4.176873692599205,T105N26+1GFR085,2.6,+1G (upright),Test Run 77
0.006297443051045124,4.209750279513267,T105N26+1GFR085,2.6,+1G (upright),Test Run 77
0.006216687321786049,4.240658482638268,T105N26+1GFR085,2.6,+1G (upright),Test Run 77
0.006378198780304199,4.271674641695893,T105N26+1GFR085,2.6,+1G (upright),Test Run 77
0.006055251054824006,4.303826436129481,T105N26+1GFR085,2.6,+1G (upright),Test Run 77
0.006216687321786049,4.336500081149017,T105N26+1GFR085,2.6,+1G (upright),Test Run 77
0.006337820915672725,4.365457066622643,T105N26+1GFR085,2.6,+1G (upright),Test Run 77
0.006337820915672725,4.3968787279996056,T105N26+1GFR085,2.6,+1G (upright),Test Run 77
0.006014873190196548,4.427295598116793,T105N26+1GFR085,2.6,+1G (upright),Test Run 77
0.006499257182634624,4.459404286471281,T105N26+1GFR085,2.6,+1G (upright),Test Run 77
0.0064185766449318,4.48923178586093,T105N26+1GFR085,2.6,+1G (upright),Test Run 77
0.0064185766449318,4.520992192355068,T105N26+1GFR085,2.6,+1G (upright),Test Run 77
0.006862582772742275,4.552230748263268,T105N26+1GFR085,2.6,+1G (upright),Test Run 77
0.006580012911893699,4.58116446408358,T105N26+1GFR085,2.6,+1G (upright),Test Run 77
0.006580012911893699,4.613690861788668,T105N26+1GFR085,2.6,+1G (upright),Test Run 77
0.006862582772742275,4.6448374834927675,T105N26+1GFR085,2.6,+1G (upright),Test Run 77
0.006983716366628952,4.675090321627531,T105N26+1GFR085,2.6,+1G (upright),Test Run 77
0.006902960637373893,4.703811940279881,T105N26+1GFR085,2.6,+1G (upright),Test Run 77
0.00742772249443957,4.736906346407805,T105N26+1GFR085,2.6,+1G (upright),Test Run 77
0.007145152633590995,4.7655638781460805,T105N26+1GFR085,2.6,+1G (upright),Test Run 77
0.007629611817585323,4.795387944308193,T105N26+1GFR085,2.6,+1G (upright),Test Run 77
0.007629611817585323,4.82665854367343,T105N26+1GFR085,2.6,+1G (upright),Test Run 77
0.00766998968221694,4.853763112154881,T105N26+1GFR085,2.6,+1G (upright),Test Run 77
0.007710367546844398,4.885853108492768,T105N26+1GFR085,2.6,+1G (upright),Test Run 77
0.00787180381380644,4.916994389620693,T105N26+1GFR085,2.6,+1G (upright),Test Run 77
0.008113995810027416,4.945894536105068,T105N26+1GFR085,2.6,+1G (upright),Test Run 77
0.008113995810027416,4.97669440182773,T105N26+1GFR085,2.6,+1G (upright),Test Run 77
0.008033315272324591,5.004702672091392,T105N26+1GFR085,2.6,+1G (upright),Test Run 77
0.007952559543065516,5.034778508273043,T105N26+1GFR085,2.6,+1G (upright),Test Run 77
0.008235129403914092,5.062577733126555,T105N26+1GFR085,2.6,+1G (upright),Test Run 77
0.008517699264762667,5.093178090182218,T105N26+1GFR085,2.6,+1G (upright),Test Run 77
0.00847732140013521,5.121875294772068,T105N26+1GFR085,2.6,+1G (upright),Test Run 77
0.00847732140013521,5.150304326144131,T105N26+1GFR085,2.6,+1G (upright),Test Run 77
0.008759891260983785,5.180653676119718,T105N26+1GFR085,2.6,+1G (upright),Test Run 77
0.008840646990238845,5.20867110165683,T105N26+1GFR085,2.6,+1G (upright),Test Run 77
0.008881024854870462,5.237104329195892,T105N26+1GFR085,2.6,+1G (upright),Test Run 77
0.009163594715719038,5.264031895724205,T105N26+1GFR085,2.6,+1G (upright),Test Run 77
0.009325030982680936,5.294100865450767,T105N26+1GFR085,2.6,+1G (upright),Test Run 77
0.009325030982680936,5.32215567502108,T105N26+1GFR085,2.6,+1G (upright),Test Run 77
0.009163594715719038,5.351891240206631,T105N26+1GFR085,2.6,+1G (upright),Test Run 77
0.009526920305826832,5.378841313448818,T105N26+1GFR085,2.6,+1G (upright),Test Run 77
0.009284728309605715,5.407792576876555,T105N26+1GFR085,2.6,+1G (upright),Test Run 77
0.009405786711940155,5.433713063326755,T105N26+1GFR085,2.6,+1G (upright),Test Run 77
0.00972873443741619,5.461239918795505,T105N26+1GFR085,2.6,+1G (upright),Test Run 77
0.009486542441195215,5.489968785372643,T105N26+1GFR085,2.6,+1G (upright),Test Run 77
0.009486542441195215,5.515704640475193,T105N26+1GFR085,2.6,+1G (upright),Test Run 77
0.00993054856900569,5.545570668307218,T105N26+1GFR085,2.6,+1G (upright),Test Run 77
0.010092060027523985,5.573294743624606,T105N26+1GFR085,2.6,+1G (upright),Test Run 77
0.009849868031302866,5.600484379855068,T105N26+1GFR085,2.6,+1G (upright),Test Run 77
0.010132437892151586,5.627365025607018,T105N26+1GFR085,2.6,+1G (upright),Test Run 77
0.010132437892151586,5.653827580538668,T105N26+1GFR085,2.6,+1G (upright),Test Run 77
0.010495763482259238,5.681722172823818,T105N26+1GFR085,2.6,+1G (upright),Test Run 77
0.01017281575678306,5.707976445284755,T105N26+1GFR085,2.6,+1G (upright),Test Run 77
0.010697577613852753,5.735144337740818,T105N26+1GFR085,2.6,+1G (upright),Test Run 77
0.01057644401996206,5.76034994992343,T105N26+1GFR085,2.6,+1G (upright),Test Run 77
0.010859089072367031,5.78810225400058,T105N26+1GFR085,2.6,+1G (upright),Test Run 77
0.011101281068588006,5.815141209689055,T105N26+1GFR085,2.6,+1G (upright),Test Run 77
0.01098014747470133,5.841703709689055,T105N26+1GFR085,2.6,+1G (upright),Test Run 77
0.01098014747470133,5.867026433077731,T105N26+1GFR085,2.6,+1G (upright),Test Run 77
0.011545287196398624,5.893201359835543,T105N26+1GFR085,2.6,+1G (upright),Test Run 77
0.011262717335549904,5.917941960421481,T105N26+1GFR085,2.6,+1G (upright),Test Run 77
0.011585665061026082,5.945160206881443,T105N26+1GFR085,2.6,+1G (upright),Test Run 77
0.011706798654912759,5.969094380465418,T105N26+1GFR085,2.6,+1G (upright),Test Run 77
0.011545287196398624,5.995838841524993,T105N26+1GFR085,2.6,+1G (upright),Test Run 77
0.0118278570572472,6.02046385678378,T105N26+1GFR085,2.6,+1G (upright),Test Run 77
0.0118278570572472,6.045188435641205,T105N26+1GFR085,2.6,+1G (upright),Test Run 77
0.011747176519544376,6.068923863497643,T105N26+1GFR085,2.6,+1G (upright),Test Run 77
0.012070124245020554,6.093414982882418,T105N26+1GFR085,2.6,+1G (upright),Test Run 77
0.012110502109652027,6.119312962618743,T105N26+1GFR085,2.6,+1G (upright),Test Run 77
0.011948990651133877,6.142143925753506,T105N26+1GFR085,2.6,+1G (upright),Test Run 77
0.012433374643575969,6.1667174425992055,T105N26+1GFR085,2.6,+1G (upright),Test Run 77
0.012150804782723377,6.19232092770663,T105N26+1GFR085,2.6,+1G (upright),Test Run 77
0.012150804782723377,6.2144343462857305,T105N26+1GFR085,2.6,+1G (upright),Test Run 77
0.01247375250820357,6.237860020724205,T105N26+1GFR085,2.6,+1G (upright),Test Run 77
0.012393071970500746,6.2598887530240175,T105N26+1GFR085,2.6,+1G (upright),Test Run 77
0.012514130372831028,6.280697545138268,T105N26+1GFR085,2.6,+1G (upright),Test Run 77
0.012756322369052147,6.302880391207606,T105N26+1GFR085,2.6,+1G (upright),Test Run 77
0.012756322369052147,6.3269652453335805,T105N26+1GFR085,2.6,+1G (upright),Test Run 77
0.012675641831349322,6.348250493136318,T105N26+1GFR085,2.6,+1G (upright),Test Run 77
0.012837078098311222,6.368220814791593,T105N26+1GFR085,2.6,+1G (upright),Test Run 77
0.013119647959159797,6.390059193697843,T105N26+1GFR085,2.6,+1G (upright),Test Run 77
0.013038967421456974,6.4100768175992044,T105N26+1GFR085,2.6,+1G (upright),Test Run 77
0.013200403688419016,6.43126212033358,T105N26+1GFR085,2.6,+1G (upright),Test Run 77
0.013160025823787398,6.451760777560142,T105N26+1GFR085,2.6,+1G (upright),Test Run 77
0.013160025823787398,6.471999272433193,T105N26+1GFR085,2.6,+1G (upright),Test Run 77
0.013079270094528323,6.490174779024993,T105N26+1GFR085,2.6,+1G (upright),Test Run 77
0.01352335141389505,6.509535512057218,T105N26+1GFR085,2.6,+1G (upright),Test Run 77
0.013160025823787398,6.5293589678677675,T105N26+1GFR085,2.6,+1G (upright),Test Run 77
0.01372516554548455,6.545429524508393,T105N26+1GFR085,2.6,+1G (upright),Test Run 77
0.01352335141389505,6.564386662569918,T105N26+1GFR085,2.6,+1G (upright),Test Run 77
0.013442595684635975,6.5844542590054544,T105N26+1GFR085,2.6,+1G (upright),Test Run 77
0.013442595684635975,6.601426228609955,T105N26+1GFR085,2.6,+1G (upright),Test Run 77
0.014007735406333127,6.61821700009433,T105N26+1GFR085,2.6,+1G (upright),Test Run 77
0.013442595684635975,6.636851796236906,T105N26+1GFR085,2.6,+1G (upright),Test Run 77
0.013927054868630303,6.653848179903892,T105N26+1GFR085,2.6,+1G (upright),Test Run 77
0.013644485007781728,6.672799214449793,T105N26+1GFR085,2.6,+1G (upright),Test Run 77
0.01372516554548455,6.690269764986906,T105N26+1GFR085,2.6,+1G (upright),Test Run 77
0.014007735406333127,6.707374104586518,T105N26+1GFR085,2.6,+1G (upright),Test Run 77
0.013604107143154269,6.725658711520106,T105N26+1GFR085,2.6,+1G (upright),Test Run 77
0.013604107143154269,6.74360114010898,T105N26+1GFR085,2.6,+1G (upright),Test Run 77
0.014128869000223962,6.762358006564055,T105N26+1GFR085,2.6,+1G (upright),Test Run 77
0.01380592127474377,6.7809584704312424,T105N26+1GFR085,2.6,+1G (upright),Test Run 77
0.01380592127474377,6.801109608736906,T105N26+1GFR085,2.6,+1G (upright),Test Run 77
0.014209624729479023,6.81834631833163,T105N26+1GFR085,2.6,+1G (upright),Test Run 77
0.013482973549267592,6.837920292941005,T105N26+1GFR085,2.6,+1G (upright),Test Run 77
0.014250002594110496,6.857965764132418,T105N26+1GFR085,2.6,+1G (upright),Test Run 77
0.014250002594110496,6.87668791684238,T105N26+1GFR085,2.6,+1G (upright),Test Run 77
0.013886677004002845,6.894188222018156,T105N26+1GFR085,2.6,+1G (upright),Test Run 77
0.01396743273326192,6.91589270505038,T105N26+1GFR085,2.6,+1G (upright),Test Run 77
0.014532572454959215,6.934727009859955,T105N26+1GFR085,2.6,+1G (upright),Test Run 77
0.01372516554548455,6.954744252291593,T105N26+1GFR085,2.6,+1G (upright),Test Run 77
0.01437106099644092,6.973063954440031,T105N26+1GFR085,2.6,+1G (upright),Test Run 77
0.014088491135592345,6.991014393893155,T105N26+1GFR085,2.6,+1G (upright),Test Run 77
0.014088491135592345,7.0107791033658176,T105N26+1GFR085,2.6,+1G (upright),Test Run 77
0.014088491135592345,7.032268056002531,T105N26+1GFR085,2.6,+1G (upright),Test Run 77
0.014492194590327597,7.050792225924406,T105N26+1GFR085,2.6,+1G (upright),Test Run 77
0.014007735406333127,7.071796712008393,T105N26+1GFR085,2.6,+1G (upright),Test Run 77
0.014936200718142232,7.090015706149018,T105N26+1GFR085,2.6,+1G (upright),Test Run 77
0.014250002594110496,7.109782704440031,T105N26+1GFR085,2.6,+1G (upright),Test Run 77
0.014451816725699996,7.128512105074793,T105N26+1GFR085,2.6,+1G (upright),Test Run 77
0.014451816725699996,7.148945149508393,T105N26+1GFR085,2.6,+1G (upright),Test Run 77
0.015097712176656368,7.1697489825162055,T105N26+1GFR085,2.6,+1G (upright),Test Run 77
0.014411438861072538,7.190037831393155,T105N26+1GFR085,2.6,+1G (upright),Test Run 77
0.015299526308245867,7.211278065768155,T105N26+1GFR085,2.6,+1G (upright),Test Run 77
0.014734386586548716,7.23358641537753,T105N26+1GFR085,2.6,+1G (upright),Test Run 77
0.01477476445118019,7.255391224947843,T105N26+1GFR085,2.6,+1G (upright),Test Run 77
0.015339904172877485,7.274705800143155,T105N26+1GFR085,2.6,+1G (upright),Test Run 77
0.015339904172877485,7.295293721285731,T105N26+1GFR085,2.6,+1G (upright),Test Run 77
0.014694008721921115,7.317174824801356,T105N26+1GFR085,2.6,+1G (upright),Test Run 77
0.01550141563139162,7.336056050387294,T105N26+1GFR085,2.6,+1G (upright),Test Run 77
0.01497657858276969,7.358014210787692,T105N26+1GFR085,2.6,+1G (upright),Test Run 77
0.015097712176656368,7.3773470965298795,T105N26+1GFR085,2.6,+1G (upright),Test Run 77
0.01550141563139162,7.3959666338833925,T105N26+1GFR085,2.6,+1G (upright),Test Run 77
0.014694008721921115,7.418825062838468,T105N26+1GFR085,2.6,+1G (upright),Test Run 77
0.014694008721921115,7.440351399508392,T105N26+1GFR085,2.6,+1G (upright),Test Run 77
0.015824363356871814,7.46353102597323,T105N26+1GFR085,2.6,+1G (upright),Test Run 77
0.015178467905915443,7.48309813412753,T105N26+1GFR085,2.6,+1G (upright),Test Run 77
0.015259148443618266,7.502796467867768,T105N26+1GFR085,2.6,+1G (upright),Test Run 77
0.015864741221499414,7.5222445574673795,T105N26+1GFR085,2.6,+1G (upright),Test Run 77
0.015259148443618266,7.54377928647128,T105N26+1GFR085,2.6,+1G (upright),Test Run 77
0.016106933217720387,7.564265736666593,T105N26+1GFR085,2.6,+1G (upright),Test Run 77
0.016106933217720387,7.58430510434238,T105N26+1GFR085,2.6,+1G (upright),Test Run 77
0.015703229762985136,7.601800068941981,T105N26+1GFR085,2.6,+1G (upright),Test Run 77
0.015864741221499414,7.62157317074863,T105N26+1GFR085,2.6,+1G (upright),Test Run 77
0.016349125213941506,7.64075117978183,T105N26+1GFR085,2.6,+1G (upright),Test Run 77
0.01566285189835352,7.6615916338833925,T105N26+1GFR085,2.6,+1G (upright),Test Run 77
0.016591317210158465,7.681124409762293,T105N26+1GFR085,2.6,+1G (upright),Test Run 77
0.015703229762985136,7.69842863949863,T105N26+1GFR085,2.6,+1G (upright),Test Run 77
0.015703229762985136,7.718746480074794,T105N26+1GFR085,2.6,+1G (upright),Test Run 77
0.015985799623833712,7.7386447039517545,T105N26+1GFR085,2.6,+1G (upright),Test Run 77
0.016550939345531007,7.75543547543613,T105N26+1GFR085,2.6,+1G (upright),Test Run 77
0.015743607627612736,7.773450001803317,T105N26+1GFR085,2.6,+1G (upright),Test Run 77
0.01675282866867676,7.78987227353183,T105N26+1GFR085,2.6,+1G (upright),Test Run 77
0.01614731108234799,7.805964192477143,T105N26+1GFR085,2.6,+1G (upright),Test Run 77
0.015985799623833712,7.8201052752408176,T105N26+1GFR085,2.6,+1G (upright),Test Run 77
0.016349125213941506,7.83740721615878,T105N26+1GFR085,2.6,+1G (upright),Test Run 77
0.016349125213941506,7.85132323178378,T105N26+1GFR085,2.6,+1G (upright),Test Run 77
0.01614731108234799,7.8674021807583925,T105N26+1GFR085,2.6,+1G (upright),Test Run 77
0.01679320653330436,7.887473591891205,T105N26+1GFR085,2.6,+1G (upright),Test Run 77
0.016187613755423214,7.9013949480923795,T105N26+1GFR085,2.6,+1G (upright),Test Run 77
0.016349125213941506,7.919481190768155,T105N26+1GFR085,2.6,+1G (upright),Test Run 77
0.016550939345531007,7.9340220538052675,T105N26+1GFR085,2.6,+1G (upright),Test Run 77
0.01614731108234799,7.952534016695893,T105N26+1GFR085,2.6,+1G (upright),Test Run 77
0.01614731108234799,7.969536122408781,T105N26+1GFR085,2.6,+1G (upright),Test Run 77
0.016995020664893716,7.98860274228183,T105N26+1GFR085,2.6,+1G (upright),Test Run 77
0.01630874734930989,8.004165181246668,T105N26+1GFR085,2.6,+1G (upright),Test Run 77
0.016550939345531007,8.022935017672456,T105N26+1GFR085,2.6,+1G (upright),Test Run 77
0.01675282866867676,8.04092284115878,T105N26+1GFR085,2.6,+1G (upright),Test Run 77
0.016389503078568964,8.058214100924406,T105N26+1GFR085,2.6,+1G (upright),Test Run 77
0.01715645693185576,8.075373372164643,T105N26+1GFR085,2.6,+1G (upright),Test Run 77
0.01715645693185576,8.09368163022128,T105N26+1GFR085,2.6,+1G (upright),Test Run 77
0.01675282866867676,8.110084065524017,T105N26+1GFR085,2.6,+1G (upright),Test Run 77
0.01675282866867676,8.129002675143155,T105N26+1GFR085,2.6,+1G (upright),Test Run 77
0.01695464280026626,8.147468861666592,T105N26+1GFR085,2.6,+1G (upright),Test Run 77
0.016672072939417682,8.166085347262293,T105N26+1GFR085,2.6,+1G (upright),Test Run 77
0.017358346255001513,8.185899647799406,T105N26+1GFR085,2.6,+1G (upright),Test Run 77
0.016833509206379584,8.204584035006443,T105N26+1GFR085,2.6,+1G (upright),Test Run 77
0.016833509206379584,8.22518797787753,T105N26+1GFR085,2.6,+1G (upright),Test Run 77
0.01695464280026626,8.244284352389254,T105N26+1GFR085,2.6,+1G (upright),Test Run 77
0.01751978252196341,8.265893849459568,T105N26+1GFR085,2.6,+1G (upright),Test Run 77
0.01715645693185576,8.283336934176356,T105N26+1GFR085,2.6,+1G (upright),Test Run 77
0.01711607906722816,8.302582081881443,T105N26+1GFR085,2.6,+1G (upright),Test Run 77
0.01739872411963313,8.321920308199793,T105N26+1GFR085,2.6,+1G (upright),Test Run 77
0.01739872411963313,8.340365132418544,T105N26+1GFR085,2.6,+1G (upright),Test Run 77
0.017237212661114835,8.359469899264255,T105N26+1GFR085,2.6,+1G (upright),Test Run 77
0.017842730247443605,8.37725020321933,T105N26+1GFR085,2.6,+1G (upright),Test Run 77
0.01743902679270835,8.396007832613856,T105N26+1GFR085,2.6,+1G (upright),Test Run 77
0.01760053825122263,8.413300618258393,T105N26+1GFR085,2.6,+1G (upright),Test Run 77
0.017883108112071205,8.434225758639254,T105N26+1GFR085,2.6,+1G (upright),Test Run 77
0.01743902679270835,8.449557789889255,T105N26+1GFR085,2.6,+1G (upright),Test Run 77
0.01743902679270835,8.469136342135343,T105N26+1GFR085,2.6,+1G (upright),Test Run 77
0.01804461957058936,8.486471089449793,T105N26+1GFR085,2.6,+1G (upright),Test Run 77
0.01776197451818453,8.50369063290683,T105N26+1GFR085,2.6,+1G (upright),Test Run 77
0.017883108112071205,8.522243031588468,T105N26+1GFR085,2.6,+1G (upright),Test Run 77
0.01804461957058936,8.539856251803318,T105N26+1GFR085,2.6,+1G (upright),Test Run 77
0.01760053825122263,8.558973988619718,T105N26+1GFR085,2.6,+1G (upright),Test Run 77
0.018367492104513296,8.575600728121668,T105N26+1GFR085,2.6,+1G (upright),Test Run 77
0.01816567797291978,8.592028340426356,T105N26+1GFR085,2.6,+1G (upright),Test Run 77
0.01816567797291978,8.609205159274017,T105N26+1GFR085,2.6,+1G (upright),Test Run 77
0.018246433702178856,8.627052601900967,T105N26+1GFR085,2.6,+1G (upright),Test Run 77
0.018246433702178856,8.643446644869718,T105N26+1GFR085,2.6,+1G (upright),Test Run 77
0.018004241705957883,8.661622914400969,T105N26+1GFR085,2.6,+1G (upright),Test Run 77
0.01865013715691411,8.677247914400969,T105N26+1GFR085,2.6,+1G (upright),Test Run 77
0.018367492104513296,8.696376332369718,T105N26+1GFR085,2.6,+1G (upright),Test Run 77
0.018569381427655036,8.71304198178378,T105N26+1GFR085,2.6,+1G (upright),Test Run 77
0.018569381427655036,8.730005177584568,T105N26+1GFR085,2.6,+1G (upright),Test Run 77
0.01865013715691411,8.749737843600192,T105N26+1GFR085,2.6,+1G (upright),Test Run 77
0.01828681156680646,8.76448164853183,T105N26+1GFR085,2.6,+1G (upright),Test Run 77
0.01893270701776283,8.780612477389255,T105N26+1GFR085,2.6,+1G (upright),Test Run 77
0.018730817694616934,8.797381123629481,T105N26+1GFR085,2.6,+1G (upright),Test Run 77
0.01881157342387615,8.814455708590419,T105N26+1GFR085,2.6,+1G (upright),Test Run 77
0.018973084882394305,8.83028899106113,T105N26+1GFR085,2.6,+1G (upright),Test Run 77
0.018973084882394305,8.845810231295506,T105N26+1GFR085,2.6,+1G (upright),Test Run 77
0.018609759292286653,8.861689290133393,T105N26+1GFR085,2.6,+1G (upright),Test Run 77
0.019134521149356345,8.879223164645106,T105N26+1GFR085,2.6,+1G (upright),Test Run 77
0.01901338755546967,8.895372304049406,T105N26+1GFR085,2.6,+1G (upright),Test Run 77
0.019174899013983802,8.911959370699794,T105N26+1GFR085,2.6,+1G (upright),Test Run 77
0.019215276878611406,8.92847014340488,T105N26+1GFR085,2.6,+1G (upright),Test Run 77
0.01901338755546967,8.945811757174406,T105N26+1GFR085,2.6,+1G (upright),Test Run 77
0.01901338755546967,8.962762745943943,T105N26+1GFR085,2.6,+1G (upright),Test Run 77
0.019497846739459982,8.979265126315031,T105N26+1GFR085,2.6,+1G (upright),Test Run 77
0.01929603260787048,8.99565764340488,T105N26+1GFR085,2.6,+1G (upright),Test Run 77
0.01941709101020492,9.01289473446933,T105N26+1GFR085,2.6,+1G (upright),Test Run 77
0.0195382246040916,9.02888518246738,T105N26+1GFR085,2.6,+1G (upright),Test Run 77
0.019215276878611406,9.046029194918543,T105N26+1GFR085,2.6,+1G (upright),Test Run 77
0.019740038735681097,9.063515004244717,T105N26+1GFR085,2.6,+1G (upright),Test Run 77
0.019740038735681097,9.08048582944003,T105N26+1GFR085,2.6,+1G (upright),Test Run 77
0.019618905141794422,9.096264943209567,T105N26+1GFR085,2.6,+1G (upright),Test Run 77
0.019699660871053497,9.111226948824793,T105N26+1GFR085,2.6,+1G (upright),Test Run 77
0.019820794464940172,9.127205189791592,T105N26+1GFR085,2.6,+1G (upright),Test Run 77
0.019578602468719057,9.145087727633392,T105N26+1GFR085,2.6,+1G (upright),Test Run 77
0.020022608596529674,9.160723408785731,T105N26+1GFR085,2.6,+1G (upright),Test Run 77
0.019982230731902074,9.176165303316981,T105N26+1GFR085,2.6,+1G (upright),Test Run 77
0.019982230731902074,9.19397536191073,T105N26+1GFR085,2.6,+1G (upright),Test Run 77
0.01990155019419925,9.20989180478183,T105N26+1GFR085,2.6,+1G (upright),Test Run 77
0.020184120055047824,9.226210316744718,T105N26+1GFR085,2.6,+1G (upright),Test Run 77
0.02006298646116129,9.241408833590418,T105N26+1GFR085,2.6,+1G (upright),Test Run 77
0.020385934186637325,9.258522328463467,T105N26+1GFR085,2.6,+1G (upright),Test Run 77
0.02026480059275065,9.273510274020106,T105N26+1GFR085,2.6,+1G (upright),Test Run 77
0.020224497919675427,9.289577778902919,T105N26+1GFR085,2.6,+1G (upright),Test Run 77
0.020224497919675427,9.306405171481043,T105N26+1GFR085,2.6,+1G (upright),Test Run 77
0.020587748318226826,9.320994862643156,T105N26+1GFR085,2.6,+1G (upright),Test Run 77
0.020385934186637325,9.339500722018155,T105N26+1GFR085,2.6,+1G (upright),Test Run 77
0.02070888191211752,9.355404957858005,T105N26+1GFR085,2.6,+1G (upright),Test Run 77
0.0206685040474859,9.36960783871738,T105N26+1GFR085,2.6,+1G (upright),Test Run 77
0.020628126182858444,9.386789235201755,T105N26+1GFR085,2.6,+1G (upright),Test Run 77
0.020991451772966095,9.40271483334628,T105N26+1GFR085,2.6,+1G (upright),Test Run 77
0.020991451772966095,9.417600545016205,T105N26+1GFR085,2.6,+1G (upright),Test Run 77
0.02078963764137258,9.433810719576755,T105N26+1GFR085,2.6,+1G (upright),Test Run 77
0.021031829637593695,9.44970045956698,T105N26+1GFR085,2.6,+1G (upright),Test Run 77
0.021031829637593695,9.466098317233005,T105N26+1GFR085,2.6,+1G (upright),Test Run 77
0.02095107390833462,9.481268605318942,T105N26+1GFR085,2.6,+1G (upright),Test Run 77
0.021395155227701492,9.496900471774017,T105N26+1GFR085,2.6,+1G (upright),Test Run 77
0.021152963231480373,9.511301716891206,T105N26+1GFR085,2.6,+1G (upright),Test Run 77
0.02135477736307389,9.528158864108004,T105N26+1GFR085,2.6,+1G (upright),Test Run 77
0.02135477736307389,9.543323048678317,T105N26+1GFR085,2.6,+1G (upright),Test Run 77
0.021395155227701492,9.559321126070893,T105N26+1GFR085,2.6,+1G (upright),Test Run 77
0.021395155227701492,9.575640400973231,T105N26+1GFR085,2.6,+1G (upright),Test Run 77
0.021677725088550065,9.591576680270105,T105N26+1GFR085,2.6,+1G (upright),Test Run 77
0.02155659149466339,9.608337697115818,T105N26+1GFR085,2.6,+1G (upright),Test Run 77
0.021758480817809144,9.625810536471281,T105N26+1GFR085,2.6,+1G (upright),Test Run 77
0.02196029494939864,9.639316090670505,T105N26+1GFR085,2.6,+1G (upright),Test Run 77
0.02196029494939864,9.65520506772128,T105N26+1GFR085,2.6,+1G (upright),Test Run 77
0.021839161355511966,9.671168049899018,T105N26+1GFR085,2.6,+1G (upright),Test Run 77
0.022121731216360543,9.68574553402988,T105N26+1GFR085,2.6,+1G (upright),Test Run 77
0.02191991708477104,9.705018910494719,T105N26+1GFR085,2.6,+1G (upright),Test Run 77
0.02208142854328532,9.720045003024017,T105N26+1GFR085,2.6,+1G (upright),Test Run 77
0.022242864810247218,9.735360249606043,T105N26+1GFR085,2.6,+1G (upright),Test Run 77
0.022000672814026245,9.75172530087558,T105N26+1GFR085,2.6,+1G (upright),Test Run 77
0.022000672814026245,9.767351063815031,T105N26+1GFR085,2.6,+1G (upright),Test Run 77
0.022444678941840733,9.784662160006443,T105N26+1GFR085,2.6,+1G (upright),Test Run 77
0.022283242674878835,9.800144490328705,T105N26+1GFR085,2.6,+1G (upright),Test Run 77
0.02268694612961409,9.81752119931308,T105N26+1GFR085,2.6,+1G (upright),Test Run 77
0.022808004531944513,9.83364821347323,T105N26+1GFR085,2.6,+1G (upright),Test Run 77
0.02272732399424169,9.849158009615817,T105N26+1GFR085,2.6,+1G (upright),Test Run 77
0.023050271719721738,9.86475172909823,T105N26+1GFR085,2.6,+1G (upright),Test Run 77
0.023050271719721738,9.881859120455655,T105N26+1GFR085,2.6,+1G (upright),Test Run 77
0.023009893855090266,9.897083577242768,T105N26+1GFR085,2.6,+1G (upright),Test Run 77
0.02321170798668378,9.91338377865878,T105N26+1GFR085,2.6,+1G (upright),Test Run 77
0.02321170798668378,9.929381093111905,T105N26+1GFR085,2.6,+1G (upright),Test Run 77
0.022888760261203588,9.947133931246668,T105N26+1GFR085,2.6,+1G (upright),Test Run 77
0.02333284158057046,9.961873158541593,T105N26+1GFR085,2.6,+1G (upright),Test Run 77
0.023171330122052164,9.978669270602143,T105N26+1GFR085,2.6,+1G (upright),Test Run 77
0.023171330122052164,9.994288167086518,T105N26+1GFR085,2.6,+1G (upright),Test Run 77
0.023413522118273283,10.010641011324793,T105N26+1GFR085,2.6,+1G (upright),Test Run 77
0.023615411441419036,10.028115376559168,T105N26+1GFR085,2.6,+1G (upright),Test Run 77
0.023413522118273283,10.042892750826756,T105N26+1GFR085,2.6,+1G (upright),Test Run 77
0.02385760343764001,10.05907317074863,T105N26+1GFR085,2.6,+1G (upright),Test Run 77
0.02369609197912186,10.076758870211517,T105N26+1GFR085,2.6,+1G (upright),Test Run 77
0.023776847708380934,10.091492756930268,T105N26+1GFR085,2.6,+1G (upright),Test Run 77
0.023776847708380934,10.10822096737948,T105N26+1GFR085,2.6,+1G (upright),Test Run 77
0.02385760343764001,10.126087483492768,T105N26+1GFR085,2.6,+1G (upright),Test Run 77
0.02369609197912186,10.141126545992767,T105N26+1GFR085,2.6,+1G (upright),Test Run 77
0.024140173298488728,10.15776854428378,T105N26+1GFR085,2.6,+1G (upright),Test Run 77
0.024019039704602053,10.172247609225192,T105N26+1GFR085,2.6,+1G (upright),Test Run 77
0.024261306892375406,10.189759358492768,T105N26+1GFR085,2.6,+1G (upright),Test Run 77
0.02446312102396476,10.205781849947844,T105N26+1GFR085,2.6,+1G (upright),Test Run 77
0.02446312102396476,10.22175627621738,T105N26+1GFR085,2.6,+1G (upright),Test Run 77
0.024140173298488728,10.23855467709628,T105N26+1GFR085,2.6,+1G (upright),Test Run 77
0.024664935155554263,10.254439076510343,T105N26+1GFR085,2.6,+1G (upright),Test Run 77
0.024543876753223982,10.270904835787693,T105N26+1GFR085,2.6,+1G (upright),Test Run 77
0.024664935155554263,10.286959370699794,T105N26+1GFR085,2.6,+1G (upright),Test Run 77
0.02490720234333163,10.300984486666593,T105N26+1GFR085,2.6,+1G (upright),Test Run 77
0.024543876753223982,10.317694386568942,T105N26+1GFR085,2.6,+1G (upright),Test Run 77
0.024543876753223982,10.333203419772067,T105N26+1GFR085,2.6,+1G (upright),Test Run 77
0.024947505016407,10.350056752291593,T105N26+1GFR085,2.6,+1G (upright),Test Run 77
0.02486682447870016,10.36586028012363,T105N26+1GFR085,2.6,+1G (upright),Test Run 77
0.024624557290926805,10.383224019137293,T105N26+1GFR085,2.6,+1G (upright),Test Run 77
0.02523015006880781,10.397346028414642,T105N26+1GFR085,2.6,+1G (upright),Test Run 77
0.025189772204180207,10.41486159237948,T105N26+1GFR085,2.6,+1G (upright),Test Run 77
0.02547234206502893,10.429518422213468,T105N26+1GFR085,2.6,+1G (upright),Test Run 77
0.02547234206502893,10.444169911471281,T105N26+1GFR085,2.6,+1G (upright),Test Run 77
0.0257145340612499,10.46134367856113,T105N26+1GFR085,2.6,+1G (upright),Test Run 77
0.025391586335769708,10.47711745175448,T105N26+1GFR085,2.6,+1G (upright),Test Run 77
0.025875970328211945,10.492499837008392,T105N26+1GFR085,2.6,+1G (upright),Test Run 77
0.025674156196618426,10.508777913180268,T105N26+1GFR085,2.6,+1G (upright),Test Run 77
0.025875970328211945,10.523401936617768,T105N26+1GFR085,2.6,+1G (upright),Test Run 77
0.02599710392209862,10.537476643649018,T105N26+1GFR085,2.6,+1G (upright),Test Run 77
0.02599710392209862,10.55339842709628,T105N26+1GFR085,2.6,+1G (upright),Test Run 77
0.025795289790504963,10.569105824557218,T105N26+1GFR085,2.6,+1G (upright),Test Run 77
0.026158615380612756,10.584531697359955,T105N26+1GFR085,2.6,+1G (upright),Test Run 77
0.025916348192839403,10.601874837008392,T105N26+1GFR085,2.6,+1G (upright),Test Run 77
0.026158615380612756,10.616899403658781,T105N26+1GFR085,2.6,+1G (upright),Test Run 77
0.026400807376833875,10.631800374117768,T105N26+1GFR085,2.6,+1G (upright),Test Run 77
0.02607785965135368,10.64689055356113,T105N26+1GFR085,2.6,+1G (upright),Test Run 77
0.02607785965135368,10.66374922665683,T105N26+1GFR085,2.6,+1G (upright),Test Run 77
0.02660262150842323,10.678143605318942,T105N26+1GFR085,2.6,+1G (upright),Test Run 77
0.02636042951220627,10.693455037203705,T105N26+1GFR085,2.6,+1G (upright),Test Run 77
0.026562243643795773,10.708973225680268,T105N26+1GFR085,2.6,+1G (upright),Test Run 77
0.026804510831569126,10.727301320162692,T105N26+1GFR085,2.6,+1G (upright),Test Run 77
0.02652186577916817,10.740919026461517,T105N26+1GFR085,2.6,+1G (upright),Test Run 77
0.026925569233903424,10.756181630221281,T105N26+1GFR085,2.6,+1G (upright),Test Run 77
0.026925569233903424,10.772703084078705,T105N26+1GFR085,2.6,+1G (upright),Test Run 77
0.02672375510230991,10.787353047457605,T105N26+1GFR085,2.6,+1G (upright),Test Run 77
0.026965947098531024,10.80442305478183,T105N26+1GFR085,2.6,+1G (upright),Test Run 77
0.027127383365492926,10.819747456637293,T105N26+1GFR085,2.6,+1G (upright),Test Run 77
0.026804510831569126,10.836153706637294,T105N26+1GFR085,2.6,+1G (upright),Test Run 77
0.027288894824011218,10.85118895444003,T105N26+1GFR085,2.6,+1G (upright),Test Run 77
0.0270467028277901,10.867274006930268,T105N26+1GFR085,2.6,+1G (upright),Test Run 77
0.0270467028277901,10.88152419003573,T105N26+1GFR085,2.6,+1G (upright),Test Run 77
0.02736965055326628,10.895550068941981,T105N26+1GFR085,2.6,+1G (upright),Test Run 77
0.027450331090973116,10.910314473238856,T105N26+1GFR085,2.6,+1G (upright),Test Run 77
0.027288894824011218,10.927032765475193,T105N26+1GFR085,2.6,+1G (upright),Test Run 77
0.02785403454570837,10.94186201962558,T105N26+1GFR085,2.6,+1G (upright),Test Run 77
0.027652220414114855,10.958200368014255,T105N26+1GFR085,2.6,+1G (upright),Test Run 77
0.027975168139595046,10.974802693453706,T105N26+1GFR085,2.6,+1G (upright),Test Run 77
0.027975168139595046,10.989068898287693,T105N26+1GFR085,2.6,+1G (upright),Test Run 77
0.02813660440655709,11.001964863863856,T105N26+1GFR085,2.6,+1G (upright),Test Run 77
0.02789441241033597,11.018269642916593,T105N26+1GFR085,2.6,+1G (upright),Test Run 77
0.028459552132033123,11.033674916354093,T105N26+1GFR085,2.6,+1G (upright),Test Run 77
0.028176982271184547,11.049729451266206,T105N26+1GFR085,2.6,+1G (upright),Test Run 77
0.028419174267405665,11.064572438326755,T105N26+1GFR085,2.6,+1G (upright),Test Run 77
0.02866144145517902,11.080585011568942,T105N26+1GFR085,2.6,+1G (upright),Test Run 77
0.028459552132033123,11.09497404965488,T105N26+1GFR085,2.6,+1G (upright),Test Run 77
0.028459552132033123,11.110044392672455,T105N26+1GFR085,2.6,+1G (upright),Test Run 77
0.029024691853734432,11.124914845553317,T105N26+1GFR085,2.6,+1G (upright),Test Run 77
0.028701744128254242,11.139976033297454,T105N26+1GFR085,2.6,+1G (upright),Test Run 77
0.028903633451399992,11.154687031832605,T105N26+1GFR085,2.6,+1G (upright),Test Run 77
0.028984389180659067,11.16980315121738,T105N26+1GFR085,2.6,+1G (upright),Test Run 77
0.028822877722140917,11.185869893160731,T105N26+1GFR085,2.6,+1G (upright),Test Run 77
0.02926695904150779,11.199623402682217,T105N26+1GFR085,2.6,+1G (upright),Test Run 77
0.02926695904150779,11.216293629733006,T105N26+1GFR085,2.6,+1G (upright),Test Run 77
0.028903633451399992,11.230794056979093,T105N26+1GFR085,2.6,+1G (upright),Test Run 77
0.02914582544762111,11.245811757174405,T105N26+1GFR085,2.6,+1G (upright),Test Run 77
0.02922658117687617,11.259472951022067,T105N26+1GFR085,2.6,+1G (upright),Test Run 77
0.029024691853734432,11.275426014986905,T105N26+1GFR085,2.6,+1G (upright),Test Run 77
0.029549528902356365,11.290356740084567,T105N26+1GFR085,2.6,+1G (upright),Test Run 77
0.02926695904150779,11.303509053316981,T105N26+1GFR085,2.6,+1G (upright),Test Run 77
0.02926695904150779,11.319567402926356,T105N26+1GFR085,2.6,+1G (upright),Test Run 77
0.029589906766983823,11.335646351900968,T105N26+1GFR085,2.6,+1G (upright),Test Run 77
0.029670587304690806,11.350403126803318,T105N26+1GFR085,2.6,+1G (upright),Test Run 77
0.029589906766983823,11.363960560885342,T105N26+1GFR085,2.6,+1G (upright),Test Run 77
0.03003391289479444,11.377972706881442,T105N26+1GFR085,2.6,+1G (upright),Test Run 77
0.029791720898577338,11.395284566012293,T105N26+1GFR085,2.6,+1G (upright),Test Run 77
0.030074290759426057,11.41063567074863,T105N26+1GFR085,2.6,+1G (upright),Test Run 77
0.030074290759426057,11.42490721615878,T105N26+1GFR085,2.6,+1G (upright),Test Run 77
0.030235802217940193,11.442308339205656,T105N26+1GFR085,2.6,+1G (upright),Test Run 77
0.030074290759426057,11.455623158541593,T105N26+1GFR085,2.6,+1G (upright),Test Run 77
0.03051837207878877,11.469604024020105,T105N26+1GFR085,2.6,+1G (upright),Test Run 77
0.030316482755643016,11.484109028902918,T105N26+1GFR085,2.6,+1G (upright),Test Run 77
0.03051837207878877,11.501790913668543,T105N26+1GFR085,2.6,+1G (upright),Test Run 77
0.030599052616495752,11.514075764742767,T105N26+1GFR085,2.6,+1G (upright),Test Run 77
0.030599052616495752,11.53041182431308,T105N26+1GFR085,2.6,+1G (upright),Test Run 77
0.03063943048112321,11.545315083590419,T105N26+1GFR085,2.6,+1G (upright),Test Run 77
0.030922000341971786,11.558983143893155,T105N26+1GFR085,2.6,+1G (upright),Test Run 77
0.030720186210382285,11.57467451962558,T105N26+1GFR085,2.6,+1G (upright),Test Run 77
0.030881622477344325,11.586851796236905,T105N26+1GFR085,2.6,+1G (upright),Test Run 77
0.031002756071231003,11.603558644381442,T105N26+1GFR085,2.6,+1G (upright),Test Run 77
0.030922000341971786,11.618788441744718,T105N26+1GFR085,2.6,+1G (upright),Test Run 77
0.030922000341971786,11.633090504733005,T105N26+1GFR085,2.6,+1G (upright),Test Run 77
0.031244948067447962,11.646456441012294,T105N26+1GFR085,2.6,+1G (upright),Test Run 77
0.031002756071231003,11.66183272275058,T105N26+1GFR085,2.6,+1G (upright),Test Run 77
0.031244948067447962,11.676437672701756,T105N26+1GFR085,2.6,+1G (upright),Test Run 77
0.03116426752974514,11.692847737399017,T105N26+1GFR085,2.6,+1G (upright),Test Run 77
0.03120457020282036,11.705381306734955,T105N26+1GFR085,2.6,+1G (upright),Test Run 77
