Repository: schandel33/gitrep

# Nozzle Tensile Test Analysis

Stress-vs-strain analysis of tensile pulls across 4 nozzle sizes (0.6, 1.4,
2.2, 2.6 mm) x 2 print-gravity orientations (+1G upright / -1G inverted),
printed at 105 C with a 0.85 flow ratio.

## Data-quality issues found and how they're handled

1. **Load-cell zero offset.** 10 of 17 runs record small negative Load
   values for the first handful of samples (up to ~180, always <0.5% of the
   file) before the crosshead starts moving — load-cell noise around zero,
   not real load. The script computes the mean Load over all
   pre-motion samples (`Crosshead < crosshead_zero_threshold_mm`) and
   subtracts it from the whole run.
2.

File: nozzle_tensile_analysis/analysis_output/all_curves_tidy.csv (part 126 of 151)
Strain,Stress_MPa,condition,nozzle_mm,gravity,run
0.03156789579292815,11.720198353854093,T105N26+1GFR085,2.6,+1G (upright),Test Run 77
0.03156789579292815,11.735174855318942,T105N26+1GFR085,2.6,+1G (upright),Test Run 77
0.031366081661338654,11.749115285006443,T105N26+1GFR085,2.6,+1G (upright),Test Run 77
0.03164865152218723,11.765864857760343,T105N26+1GFR085,2.6,+1G (upright),Test Run 77
0.03156789579292815,11.780760487643155,T105N26+1GFR085,2.6,+1G (upright),Test Run 77
0.03168902938681483,11.794002064791593,T105N26+1GFR085,2.6,+1G (upright),Test Run 77
0.03193122138303595,11.809646138277918,T105N26+1GFR085,2.6,+1G (upright),Test Run 77
0.03181016298070151,11.82275725277988,T105N26+1GFR085,2.6,+1G (upright),Test Run 77
0.03181016298070151,11.837522420016205,T105N26+1GFR085,2.6,+1G (upright),Test Run 77
0.032052354976922486,11.852974995699793,T105N26+1GFR085,2.6,+1G (upright),Test Run 77
0.032052354976922486,11.867953023043544,T105N26+1GFR085,2.6,+1G (upright),Test Run 77
0.03225416910851198,11.880689534274017,T105N26+1GFR085,2.6,+1G (upright),Test Run 77
0.0324559832401055,11.896992024508393,T105N26+1GFR085,2.6,+1G (upright),Test Run 77
0.03225416910851198,11.91051512631503,T105N26+1GFR085,2.6,+1G (upright),Test Run 77
0.03261749469861978,11.926048573580655,T105N26+1GFR085,2.6,+1G (upright),Test Run 77
0.03257711683399218,11.93971358212558,T105N26+1GFR085,2.6,+1G (upright),Test Run 77
0.03257711683399218,11.953505238619718,T105N26+1GFR085,2.6,+1G (upright),Test Run 77
0.032778930965581675,11.967537983981043,T105N26+1GFR085,2.6,+1G (upright),Test Run 77
0.03310187869106187,11.983124837008393,T105N26+1GFR085,2.6,+1G (upright),Test Run 77
0.03298082028872743,11.996349629488856,T105N26+1GFR085,2.6,+1G (upright),Test Run 77
0.03326339014957615,12.011732777682218,T105N26+1GFR085,2.6,+1G (upright),Test Run 77
0.03318263442031693,12.025953969088468,T105N26+1GFR085,2.6,+1G (upright),Test Run 77
0.03322301228494855,12.04034834775058,T105N26+1GFR085,2.6,+1G (upright),Test Run 77
0.03322301228494855,12.054053792086517,T105N26+1GFR085,2.6,+1G (upright),Test Run 77
0.033424826416538045,12.06811934384433,T105N26+1GFR085,2.6,+1G (upright),Test Run 77
0.03326339014957615,12.083503254977142,T105N26+1GFR085,2.6,+1G (upright),Test Run 77
0.03354596001042472,12.097421559420505,T105N26+1GFR085,2.6,+1G (upright),Test Run 77
0.033384448551910445,12.11273680600253,T105N26+1GFR085,2.6,+1G (upright),Test Run 77
0.03350558214579712,12.126851185885343,T105N26+1GFR085,2.6,+1G (upright),Test Run 77
0.033586337875056195,12.141293629733005,T105N26+1GFR085,2.6,+1G (upright),Test Run 77
0.033586337875056195,12.15446043881503,T105N26+1GFR085,2.6,+1G (upright),Test Run 77
0.033465204281165506,12.170113667574793,T105N26+1GFR085,2.6,+1G (upright),Test Run 77
0.03374777414201824,12.183428486910731,T105N26+1GFR085,2.6,+1G (upright),Test Run 77
0.033586337875056195,12.197590169039643,T105N26+1GFR085,2.6,+1G (upright),Test Run 77
0.03370739627738662,12.210793599215418,T105N26+1GFR085,2.6,+1G (upright),Test Run 77
0.03394966346515998,12.225191792574794,T105N26+1GFR085,2.6,+1G (upright),Test Run 77
0.03374777414201824,12.23950529965488,T105N26+1GFR085,2.6,+1G (upright),Test Run 77
0.03374777414201824,12.255842885104093,T105N26+1GFR085,2.6,+1G (upright),Test Run 77
0.033990041329791595,12.26998701962558,T105N26+1GFR085,2.6,+1G (upright),Test Run 77
0.03394966346515998,12.285975178805268,T105N26+1GFR085,2.6,+1G (upright),Test Run 77
0.03415147759675349,12.298128804293544,T105N26+1GFR085,2.6,+1G (upright),Test Run 77
0.03443404745760207,12.31237135800448,T105N26+1GFR085,2.6,+1G (upright),Test Run 77
0.03439366959297045,12.325704487887293,T105N26+1GFR085,2.6,+1G (upright),Test Run 77
0.034716617318450646,12.340927418795506,T105N26+1GFR085,2.6,+1G (upright),Test Run 77
0.034716617318450646,12.355260762301356,T105N26+1GFR085,2.6,+1G (upright),Test Run 77
0.03459555891611635,12.369018849459568,T105N26+1GFR085,2.6,+1G (upright),Test Run 77
0.034837750912337324,12.383429249850192,T105N26+1GFR085,2.6,+1G (upright),Test Run 77
0.03516069863781752,12.395896443453704,T105N26+1GFR085,2.6,+1G (upright),Test Run 77
0.034918506641596396,12.410980519381443,T105N26+1GFR085,2.6,+1G (upright),Test Run 77
0.03516069863781752,12.424963673678317,T105N26+1GFR085,2.6,+1G (upright),Test Run 77
0.03499918717929922,12.439069661227142,T105N26+1GFR085,2.6,+1G (upright),Test Run 77
0.03499918717929922,12.453963002291593,T105N26+1GFR085,2.6,+1G (upright),Test Run 77
0.03516069863781752,12.466671284762294,T105N26+1GFR085,2.6,+1G (upright),Test Run 77
0.035402890634034616,12.48185149106113,T105N26+1GFR085,2.6,+1G (upright),Test Run 77
0.03524145436707257,12.495151814547455,T105N26+1GFR085,2.6,+1G (upright),Test Run 77
0.03552402422792115,12.50951414975253,T105N26+1GFR085,2.6,+1G (upright),Test Run 77
0.035483646363293694,12.523619374361905,T105N26+1GFR085,2.6,+1G (upright),Test Run 77
0.03576621622414227,12.53547697934238,T105N26+1GFR085,2.6,+1G (upright),Test Run 77
0.03576621622414227,12.551104268160731,T105N26+1GFR085,2.6,+1G (upright),Test Run 77
0.03592765249110417,12.563061818209567,T105N26+1GFR085,2.6,+1G (upright),Test Run 77
0.03576621622414227,12.57873869809238,T105N26+1GFR085,2.6,+1G (upright),Test Run 77
0.036008408220363386,12.590309437838467,T105N26+1GFR085,2.6,+1G (upright),Test Run 77
0.036008408220363386,12.607417592135343,T105N26+1GFR085,2.6,+1G (upright),Test Run 77
0.03629097808121196,12.61980544003573,T105N26+1GFR085,2.6,+1G (upright),Test Run 77
0.03653317007743294,12.635035237399018,T105N26+1GFR085,2.6,+1G (upright),Test Run 77
0.03633135594583942,12.647644337740818,T105N26+1GFR085,2.6,+1G (upright),Test Run 77
0.03633135594583942,12.662446126070893,T105N26+1GFR085,2.6,+1G (upright),Test Run 77
0.03657354794206054,12.675612172213468,T105N26+1GFR085,2.6,+1G (upright),Test Run 77
0.03649286740435771,12.690822896090419,T105N26+1GFR085,2.6,+1G (upright),Test Run 77
0.03669468153594722,12.701504048434169,T105N26+1GFR085,2.6,+1G (upright),Test Run 77
0.03673505940057482,12.715558919039642,T105N26+1GFR085,2.6,+1G (upright),Test Run 77
0.03657354794206054,12.729204091158781,T105N26+1GFR085,2.6,+1G (upright),Test Run 77
0.036896495667536715,12.742954548922455,T105N26+1GFR085,2.6,+1G (upright),Test Run 77
0.036896495667536715,12.755145558443942,T105N26+1GFR085,2.6,+1G (upright),Test Run 77
0.03669468153594722,12.769324025240817,T105N26+1GFR085,2.6,+1G (upright),Test Run 77
0.036896495667536715,12.78376875790683,T105N26+1GFR085,2.6,+1G (upright),Test Run 77
0.03717906552838931,12.797958668795506,T105N26+1GFR085,2.6,+1G (upright),Test Run 77
0.037098384990682465,12.811361226168543,T105N26+1GFR085,2.6,+1G (upright),Test Run 77
0.03725982125764437,12.825083455172456,T105N26+1GFR085,2.6,+1G (upright),Test Run 77
0.03725982125764437,12.838391408053317,T105N26+1GFR085,2.6,+1G (upright),Test Run 77
0.03725982125764437,12.852499684420504,T105N26+1GFR085,2.6,+1G (upright),Test Run 77
0.03738095485153104,12.863906392184168,T105N26+1GFR085,2.6,+1G (upright),Test Run 77
0.03766352471238378,12.877705678072843,T105N26+1GFR085,2.6,+1G (upright),Test Run 77
0.03742133271616266,12.893007954684169,T105N26+1GFR085,2.6,+1G (upright),Test Run 77
0.037744280441638835,12.906190785494719,T105N26+1GFR085,2.6,+1G (upright),Test Run 77
0.03766352471238378,12.917370137301356,T105N26+1GFR085,2.6,+1G (upright),Test Run 77
0.03790571670860074,12.932735737887294,T105N26+1GFR085,2.6,+1G (upright),Test Run 77
0.03790571670860074,12.945164021578705,T105N26+1GFR085,2.6,+1G (upright),Test Run 77
0.03802685030248741,12.957570180025968,T105N26+1GFR085,2.6,+1G (upright),Test Run 77
0.03782496097934568,12.97120695981113,T105N26+1GFR085,2.6,+1G (upright),Test Run 77
0.038107530840194255,12.98563643368808,T105N26+1GFR085,2.6,+1G (upright),Test Run 77
0.03806722816711903,12.998979481783781,T105N26+1GFR085,2.6,+1G (upright),Test Run 77
0.03830942016333599,13.010508259859956,T105N26+1GFR085,2.6,+1G (upright),Test Run 77
0.03839010070104283,13.024685200777967,T105N26+1GFR085,2.6,+1G (upright),Test Run 77
0.03839010070104283,13.039515980807218,T105N26+1GFR085,2.6,+1G (upright),Test Run 77
0.038228664434080926,13.049448689547466,T105N26+1GFR085,2.6,+1G (upright),Test Run 77
0.03843047856567043,13.063389882174468,T105N26+1GFR085,2.6,+1G (upright),Test Run 77
0.03830942016333599,13.077859791842343,T105N26+1GFR085,2.6,+1G (upright),Test Run 77
0.03863236788881618,13.089964589205717,T105N26+1GFR085,2.6,+1G (upright),Test Run 77
0.03879380415577808,13.104860219088469,T105N26+1GFR085,2.6,+1G (upright),Test Run 77
0.03879380415577808,13.115944203463467,T105N26+1GFR085,2.6,+1G (upright),Test Run 77
0.03879380415577808,13.131641682711466,T105N26+1GFR085,2.6,+1G (upright),Test Run 77
0.03915712974588587,13.143133076754467,T105N26+1GFR085,2.6,+1G (upright),Test Run 77
0.0390763740166268,13.156045064059217,T105N26+1GFR085,2.6,+1G (upright),Test Run 77
0.03935894387747538,13.169266804781842,T105N26+1GFR085,2.6,+1G (upright),Test Run 77
0.03943969960673445,13.181802662936093,T105N26+1GFR085,2.6,+1G (upright),Test Run 77
0.039237885475140934,13.194353779879467,T105N26+1GFR085,2.6,+1G (upright),Test Run 77
0.03956083320062113,13.208388051119718,T105N26+1GFR085,2.6,+1G (upright),Test Run 77
0.03956083320062113,13.221673878756468,T105N26+1GFR085,2.6,+1G (upright),Test Run 77
0.039641513738323954,13.236278828707592,T105N26+1GFR085,2.6,+1G (upright),Test Run 77
0.03980302519684225,13.248071583834593,T105N26+1GFR085,2.6,+1G (upright),Test Run 77
0.04000483932843175,13.260866841402967,T105N26+1GFR085,2.6,+1G (upright),Test Run 77
0.039843403061469704,13.273784932223217,T105N26+1GFR085,2.6,+1G (upright),Test Run 77
0.0402067286515775,13.285818776217344,T105N26+1GFR085,2.6,+1G (upright),Test Run 77
0.04012597292231828,13.300747212496717,T105N26+1GFR085,2.6,+1G (upright),Test Run 77
0.04012597292231828,13.312897786227092,T105N26+1GFR085,2.6,+1G (upright),Test Run 77
0.040408542783167,13.324476918307218,T105N26+1GFR085,2.6,+1G (upright),Test Run 77
0.0405699790501289,13.337323292818969,T105N26+1GFR085,2.6,+1G (upright),Test Run 77
0.040408542783167,13.350093373385343,T105N26+1GFR085,2.6,+1G (upright),Test Run 77
0.04061035691476052,13.363232716647094,T105N26+1GFR085,2.6,+1G (upright),Test Run 77
0.04069111264401558,13.377437123385343,T105N26+1GFR085,2.6,+1G (upright),Test Run 77
0.04069111264401558,13.389956959811093,T105N26+1GFR085,2.6,+1G (upright),Test Run 77
0.04077186837327465,13.401690968600217,T105N26+1GFR085,2.6,+1G (upright),Test Run 77
0.04077186837327465,13.413466176119718,T105N26+1GFR085,2.6,+1G (upright),Test Run 77
0.040731490508647196,13.427952870455718,T105N26+1GFR085,2.6,+1G (upright),Test Run 77
0.040973682504864155,13.440269764986969,T105N26+1GFR085,2.6,+1G (upright),Test Run 77
0.04077186837327465,13.453859242525969,T105N26+1GFR085,2.6,+1G (upright),Test Run 77
0.041135193963382444,13.464905079928343,T105N26+1GFR085,2.6,+1G (upright),Test Run 77
0.04121587450108527,13.477000722018218,T105N26+1GFR085,2.6,+1G (upright),Test Run 77
0.041135193963382444,13.489697560397094,T105N26+1GFR085,2.6,+1G (upright),Test Run 77
0.041135193963382444,13.503334340182217,T105N26+1GFR085,2.6,+1G (upright),Test Run 77
0.04145814168885848,13.515362843600219,T105N26+1GFR085,2.6,+1G (upright),Test Run 77
0.04141776382423102,13.527839955416592,T105N26+1GFR085,2.6,+1G (upright),Test Run 77
0.041619577955820525,13.539813527193967,T105N26+1GFR085,2.6,+1G (upright),Test Run 77
0.04182139208741404,13.552109059420468,T105N26+1GFR085,2.6,+1G (upright),Test Run 77
0.041659955820451997,13.564578541842343,T105N26+1GFR085,2.6,+1G (upright),Test Run 77
0.04206365927518739,13.575586232272093,T105N26+1GFR085,2.6,+1G (upright),Test Run 77
0.04206365927518739,13.589610585299468,T105N26+1GFR085,2.6,+1G (upright),Test Run 77
0.04194252568130072,13.600303944674469,T105N26+1GFR085,2.6,+1G (upright),Test Run 77
0.042144339812890216,13.615939625826718,T105N26+1GFR085,2.6,+1G (upright),Test Run 77
0.04218471767752169,13.627173146334593,T105N26+1GFR085,2.6,+1G (upright),Test Run 77
0.04226547340677675,13.639259633150967,T105N26+1GFR085,2.6,+1G (upright),Test Run 77
0.04262879899688454,13.651488026705717,T105N26+1GFR085,2.6,+1G (upright),Test Run 77
0.042507665402997864,13.663086232272093,T105N26+1GFR085,2.6,+1G (upright),Test Run 77
0.042507665402997864,13.675485524264218,T105N26+1GFR085,2.6,+1G (upright),Test Run 77
0.042870990993105665,13.687988576022093,T105N26+1GFR085,2.6,+1G (upright),Test Run 77
0.042870990993105665,13.702516469088469,T105N26+1GFR085,2.6,+1G (upright),Test Run 77
0.042870990993105665,13.713093861666593,T105N26+1GFR085,2.6,+1G (upright),Test Run 77
0.043153560853954234,13.724090870943968,T105N26+1GFR085,2.6,+1G (upright),Test Run 77
0.043153560853954234,13.735917958346343,T105N26+1GFR085,2.6,+1G (upright),Test Run 77
0.043153560853954234,13.749025258150969,T105N26+1GFR085,2.6,+1G (upright),Test Run 77
0.043153560853954234,13.760563954440093,T105N26+1GFR085,2.6,+1G (upright),Test Run 77
0.04343613071480281,13.772362050143219,T105N26+1GFR085,2.6,+1G (upright),Test Run 77
0.043193938718581695,13.783658131686092,T105N26+1GFR085,2.6,+1G (upright),Test Run 77
0.04351688644406189,13.796701344576718,T105N26+1GFR085,2.6,+1G (upright),Test Run 77
0.04355726430868949,13.809726246920468,T105N26+1GFR085,2.6,+1G (upright),Test Run 77
0.04351688644406189,13.820955189791594,T105N26+1GFR085,2.6,+1G (upright),Test Run 77
0.04351688644406189,13.833856495943968,T105N26+1GFR085,2.6,+1G (upright),Test Run 77
0.04388021203416968,13.844269093600218,T105N26+1GFR085,2.6,+1G (upright),Test Run 77
0.04367839790257617,13.858485707369718,T105N26+1GFR085,2.6,+1G (upright),Test Run 77
0.043839834169538065,13.870985707369718,T105N26+1GFR085,2.6,+1G (upright),Test Run 77
0.04388021203416968,13.881930836764218,T105N26+1GFR085,2.6,+1G (upright),Test Run 77
0.043920589898797144,13.893503102389218,T105N26+1GFR085,2.6,+1G (upright),Test Run 77
0.04412240403038664,13.904991444674469,T105N26+1GFR085,2.6,+1G (upright),Test Run 77
0.04412240403038664,13.915748890963467,T105N26+1GFR085,2.6,+1G (upright),Test Run 77
0.04412240403038664,13.928645619479093,T105N26+1GFR085,2.6,+1G (upright),Test Run 77
0.044404973891239374,13.939177235690092,T105N26+1GFR085,2.6,+1G (upright),Test Run 77
0.044445351755866835,13.951434620943967,T105N26+1GFR085,2.6,+1G (upright),Test Run 77
0.04436459602660776,13.964770802584592,T105N26+1GFR085,2.6,+1G (upright),Test Run 77
0.04480867734597463,13.976285084811092,T105N26+1GFR085,2.6,+1G (upright),Test Run 77
0.044566485349753514,13.988292225924468,T105N26+1GFR085,2.6,+1G (upright),Test Run 77
0.04484905521060209,13.999788197604094,T105N26+1GFR085,2.6,+1G (upright),Test Run 77
0.04484905521060209,14.012131032076718,T105N26+1GFR085,2.6,+1G (upright),Test Run 77
0.04492981093986131,14.023718556490843,T105N26+1GFR085,2.6,+1G (upright),Test Run 77
0.045091247206823205,14.034619435397094,T105N26+1GFR085,2.6,+1G (upright),Test Run 77
0.04545457279693085,14.045117482272094,T105N26+1GFR085,2.6,+1G (upright),Test Run 77
0.0452930613384127,14.057850941744718,T105N26+1GFR085,2.6,+1G (upright),Test Run 77
0.04569676479314796,14.070707997408842,T105N26+1GFR085,2.6,+1G (upright),Test Run 77
0.04557563119926128,14.082519826022093,T105N26+1GFR085,2.6,+1G (upright),Test Run 77
0.04557563119926128,14.094313344088468,T105N26+1GFR085,2.6,+1G (upright),Test Run 77
0.0456160090638929,14.103535756197843,T105N26+1GFR085,2.6,+1G (upright),Test Run 77
0.045817898387038654,14.117003163424467,T105N26+1GFR085,2.6,+1G (upright),Test Run 77
0.045737142657779575,14.126341542330717,T105N26+1GFR085,2.6,+1G (upright),Test Run 77
0.04606009038325561,14.138666066256468,T105N26+1GFR085,2.6,+1G (upright),Test Run 77
0.04589857892474147,14.151426991549467,T105N26+1GFR085,2.6,+1G (upright),Test Run 77
0.04601971251862815,14.162103566256468,T105N26+1GFR085,2.6,+1G (upright),Test Run 77
0.04601971251862815,14.173799428072844,T105N26+1GFR085,2.6,+1G (upright),Test Run 77
0.04634266024410433,14.185650929537719,T105N26+1GFR085,2.6,+1G (upright),Test Run 77
0.046181223977142284,14.196303090182218,T105N26+1GFR085,2.6,+1G (upright),Test Run 77
0.04666560796958452,14.208706959811092,T105N26+1GFR085,2.6,+1G (upright),Test Run 77
0.046584852240325304,14.219970997897093,T105N26+1GFR085,2.6,+1G (upright),Test Run 77
0.04654447437569784,14.229028615084593,T105N26+1GFR085,2.6,+1G (upright),Test Run 77
0.0469481778304331,14.241078480807218,T105N26+1GFR085,2.6,+1G (upright),Test Run 77
0.0469481778304331,14.252012929049467,T105N26+1GFR085,2.6,+1G (upright),Test Run 77
0.046786741563471054,14.264207753268218,T105N26+1GFR085,2.6,+1G (upright),Test Run 77
0.047069311424319776,14.274191578951719,T105N26+1GFR085,2.6,+1G (upright),Test Run 77
0.047149991962022596,14.286473378268218,T105N26+1GFR085,2.6,+1G (upright),Test Run 77
0.047069311424319776,14.296051320162718,T105N26+1GFR085,2.6,+1G (upright),Test Run 77
0.04735188128516835,14.309758290377593,T105N26+1GFR085,2.6,+1G (upright),Test Run 77
0.04735188128516835,14.318696889010344,T105N26+1GFR085,2.6,+1G (upright),Test Run 77
0.04735188128516835,14.330298146334593,T105N26+1GFR085,2.6,+1G (upright),Test Run 77
0.047674829010648546,14.341694935885343,T105N26+1GFR085,2.6,+1G (upright),Test Run 77
0.04763445114601693,14.352417286959593,T105N26+1GFR085,2.6,+1G (upright),Test Run 77
0.047715206875276,14.362848195162718,T105N26+1GFR085,2.6,+1G (upright),Test Run 77
0.04799777673612472,14.374473866549469,T105N26+1GFR085,2.6,+1G (upright),Test Run 77
0.047917021006865505,14.385406788912718,T105N26+1GFR085,2.6,+1G (upright),Test Run 77
0.048199590867714075,14.398005971041593,T105N26+1GFR085,2.6,+1G (upright),Test Run 77
0.048199590867714075,14.408241566744717,T105N26+1GFR085,2.6,+1G (upright),Test Run 77
0.048199590867714075,14.420076283541594,T105N26+1GFR085,2.6,+1G (upright),Test Run 77
0.04815921300308662,14.431268605318968,T105N26+1GFR085,2.6,+1G (upright),Test Run 77
0.04852253859319427,14.441173085299468,T105N26+1GFR085,2.6,+1G (upright),Test Run 77
0.0484417828639352,14.451442250338468,T105N26+1GFR085,2.6,+1G (upright),Test Run 77
0.04876473058941539,14.461275014010344,T105N26+1GFR085,2.6,+1G (upright),Test Run 77
0.04872435272478377,14.473407277193967,T105N26+1GFR085,2.6,+1G (upright),Test Run 77
0.04872435272478377,14.483902272311093,T105N26+1GFR085,2.6,+1G (upright),Test Run 77
0.04864367218708095,14.494760426607968,T105N26+1GFR085,2.6,+1G (upright),Test Run 77
0.04912805617951902,14.505331715670469,T105N26+1GFR085,2.6,+1G (upright),Test Run 77
0.04888586418330207,14.517085560885343,T105N26+1GFR085,2.6,+1G (upright),Test Run 77
0.04916843404415064,14.527286061373593,T105N26+1GFR085,2.6,+1G (upright),Test Run 77
0.04912805617951902,14.537028798190093,T105N26+1GFR085,2.6,+1G (upright),Test Run 77
0.04928956763803732,14.548408803072842,T105N26+1GFR085,2.6,+1G (upright),Test Run 77
0.04965281803658872,14.560971364107967,T105N26+1GFR085,2.6,+1G (upright),Test Run 77
0.04965281803658872,14.570302113619718,T105N26+1GFR085,2.6,+1G (upright),Test Run 77
0.04953175963425844,14.579526051607967,T105N26+1GFR085,2.6,+1G (upright),Test Run 77
0.0497739516304754,14.590231618014219,T105N26+1GFR085,2.6,+1G (upright),Test Run 77
0.0497739516304754,14.601423939791593,T105N26+1GFR085,2.6,+1G (upright),Test Run 77
0.0497739516304754,14.610496815768219,T105N26+1GFR085,2.6,+1G (upright),Test Run 77
0.050096899355955585,14.622758778658843,T105N26+1GFR085,2.6,+1G (upright),Test Run 77
0.04993546308899369,14.631227406588469,T105N26+1GFR085,2.6,+1G (upright),Test Run 77
0.04993546308899369,14.642402943697842,T105N26+1GFR085,2.6,+1G (upright),Test Run 77
0.05029871348754509,14.652147206393218,T105N26+1GFR085,2.6,+1G (upright),Test Run 77
0.05017765508521466,14.665628346529843,T105N26+1GFR085,2.6,+1G (upright),Test Run 77
0.050258410814469724,14.676268300143217,T105N26+1GFR085,2.6,+1G (upright),Test Run 77
0.050702416942280344,14.685222157565093,T105N26+1GFR085,2.6,+1G (upright),Test Run 77
0.05054098067531844,14.696194752779842,T105N26+1GFR085,2.6,+1G (upright),Test Run 77
0.05086392840079863,14.705311879244718,T105N26+1GFR085,2.6,+1G (upright),Test Run 77
0.05086392840079863,14.714168080416593,T105N26+1GFR085,2.6,+1G (upright),Test Run 77
0.05090423107387386,14.726266774264218,T105N26+1GFR085,2.6,+1G (upright),Test Run 77
0.05094460893850146,14.736886891451718,T105N26+1GFR085,2.6,+1G (upright),Test Run 77
0.05130793452860911,14.746879872408844,T105N26+1GFR085,2.6,+1G (upright),Test Run 77
0.05106574253238799,14.757022389498593,T105N26+1GFR085,2.6,+1G (upright),Test Run 77
0.05130793452860911,14.769324025240843,T105N26+1GFR085,2.6,+1G (upright),Test Run 77
0.051227178799350036,14.779294118014217,T105N26+1GFR085,2.6,+1G (upright),Test Run 77
0.051227178799350036,14.787259205904842,T105N26+1GFR085,2.6,+1G (upright),Test Run 77
0.05130793452860911,14.795402821627594,T105N26+1GFR085,2.6,+1G (upright),Test Run 77
0.05155012652483023,14.785252675143218,T105N26+1GFR085,2.6,+1G (upright),Test Run 77
0.05167126011871691,14.765898427096342,T105N26+1GFR085,2.6,+1G (upright),Test Run 77
0.05199420784419294,14.771542653170467,T105N26+1GFR085,2.6,+1G (upright),Test Run 77
0.051873074250306406,14.786824330416593,T105N26+1GFR085,2.6,+1G (upright),Test Run 77
0.05179239371260344,14.800656422701717,T105N26+1GFR085,2.6,+1G (upright),Test Run 77
0.05179239371260344,14.816368397799469,T105N26+1GFR085,2.6,+1G (upright),Test Run 77
0.05215564411115498,14.831160267916593,T105N26+1GFR085,2.6,+1G (upright),Test Run 77
0.052074963573452156,14.843289479342342,T105N26+1GFR085,2.6,+1G (upright),Test Run 77
0.052478591836635176,14.854494008150969,T105N26+1GFR085,2.6,+1G (upright),Test Run 77
0.05255934756589425,14.868738087740843,T105N26+1GFR085,2.6,+1G (upright),Test Run 77
0.052599725430521854,14.877940663424468,T105N26+1GFR085,2.6,+1G (upright),Test Run 77
0.05308410942295993,14.890553578463468,T105N26+1GFR085,2.6,+1G (upright),Test Run 77
0.05308410942295993,14.901712330904843,T105N26+1GFR085,2.6,+1G (upright),Test Run 77
0.052882295291370424,14.911726674166593,T105N26+1GFR085,2.6,+1G (upright),Test Run 77
0.05320524301684661,14.922151478854094,T105N26+1GFR085,2.6,+1G (upright),Test Run 77
0.05320524301684661,14.932597645846343,T105N26+1GFR085,2.6,+1G (upright),Test Run 77
0.05328599874610568,14.943780812350218,T105N26+1GFR085,2.6,+1G (upright),Test Run 77
0.053568568606954255,14.954880055514218,T105N26+1GFR085,2.6,+1G (upright),Test Run 77
0.053447435013067576,14.965739735690093,T105N26+1GFR085,2.6,+1G (upright),Test Run 77
0.053447435013067576,14.976710805025968,T105N26+1GFR085,2.6,+1G (upright),Test Run 77
0.05377038273854777,14.985124501315093,T105N26+1GFR085,2.6,+1G (upright),Test Run 77
0.05373000487391615,14.995913991061093,T105N26+1GFR085,2.6,+1G (upright),Test Run 77
0.05373000487391615,15.007593068209593,T105N26+1GFR085,2.6,+1G (upright),Test Run 77
0.05397227206168951,15.016913136568968,T105N26+1GFR085,2.6,+1G (upright),Test Run 77
0.05381076060317537,15.026571950045469,T105N26+1GFR085,2.6,+1G (upright),Test Run 77
0.054174086193283025,15.035078724947843,T105N26+1GFR085,2.6,+1G (upright),Test Run 77
0.054174086193283025,15.045930775729094,T105N26+1GFR085,2.6,+1G (upright),Test Run 77
0.054093330464023946,15.057057484713468,T105N26+1GFR085,2.6,+1G (upright),Test Run 77
0.054052952599396346,15.066765126315094,T105N26+1GFR085,2.6,+1G (upright),Test Run 77
0.05441627818950414,15.077560719576718,T105N26+1GFR085,2.6,+1G (upright),Test Run 77
0.05433552246024492,15.087636097994718,T105N26+1GFR085,2.6,+1G (upright),Test Run 77
0.054739225914980316,15.097105702486967,T105N26+1GFR085,2.6,+1G (upright),Test Run 77
0.05461816751264588,15.104524525729094,T105N26+1GFR085,2.6,+1G (upright),Test Run 77
0.05457778964801828,15.115759572115843,T105N26+1GFR085,2.6,+1G (upright),Test Run 77
0.05457778964801828,15.124411305514219,T105N26+1GFR085,2.6,+1G (upright),Test Run 77
0.05490073737349847,15.135344227877592,T105N26+1GFR085,2.6,+1G (upright),Test Run 77
0.05477960377960778,15.144301137057218,T105N26+1GFR085,2.6,+1G (upright),Test Run 77
0.05522368509897465,15.153140553561093,T105N26+1GFR085,2.6,+1G (upright),Test Run 77
0.05518330723434704,15.164081105318967,T105N26+1GFR085,2.6,+1G (upright),Test Run 77
0.05530436563667747,15.172891530123593,T105N26+1GFR085,2.6,+1G (upright),Test Run 77
0.055667691226785124,15.184164723482969,T105N26+1GFR085,2.6,+1G (upright),Test Run 77
0.055667691226785124,15.192898854342342,T105N26+1GFR085,2.6,+1G (upright),Test Run 77
0.055465877095195765,15.202812489596344,T105N26+1GFR085,2.6,+1G (upright),Test Run 77
0.05595026108763384,15.211583241549468,T105N26+1GFR085,2.6,+1G (upright),Test Run 77
0.055667691226785124,15.221444996920468,T105N26+1GFR085,2.6,+1G (upright),Test Run 77
0.055708069091412724,15.230772694674467,T105N26+1GFR085,2.6,+1G (upright),Test Run 77
0.05599063895226532,15.240832814303342,T105N26+1GFR085,2.6,+1G (upright),Test Run 77
0.05586958054993102,15.248930653658842,T105N26+1GFR085,2.6,+1G (upright),Test Run 77
0.05586958054993102,15.257312306490842,T105N26+1GFR085,2.6,+1G (upright),Test Run 77
0.056232830948482415,15.267875966158844,T105N26+1GFR085,2.6,+1G (upright),Test Run 77
0.05619252827540705,15.276307972994719,T105N26+1GFR085,2.6,+1G (upright),Test Run 77
0.056232830948482415,15.284944447604094,T105N26+1GFR085,2.6,+1G (upright),Test Run 77
0.05655577867396261,15.294388112154843,T105N26+1GFR085,2.6,+1G (upright),Test Run 77
0.05627320881311403,15.303467091647093,T105N26+1GFR085,2.6,+1G (upright),Test Run 77
0.05671729013247675,15.313899525729093,T105N26+1GFR085,2.6,+1G (upright),Test Run 77
0.05671729013247675,15.322880848971343,T105N26+1GFR085,2.6,+1G (upright),Test Run 77
0.05655577867396261,15.330725392428343,T105N26+1GFR085,2.6,+1G (upright),Test Run 77
0.056798045861735966,15.341209706393219,T105N26+1GFR085,2.6,+1G (upright),Test Run 77
0.056798045861735966,15.350664052096343,T105N26+1GFR085,2.6,+1G (upright),Test Run 77
0.05671729013247675,15.359157094088468,T105N26+1GFR085,2.6,+1G (upright),Test Run 77
0.056999859993325325,15.369212636080718,T105N26+1GFR085,2.6,+1G (upright),Test Run 77
0.056999859993325325,15.376620778170468,T105N26+1GFR085,2.6,+1G (upright),Test Run 77
0.056999859993325325,15.385191639986967,T105N26+1GFR085,2.6,+1G (upright),Test Run 77
0.057120993587211996,15.393411549654843,T105N26+1GFR085,2.6,+1G (upright),Test Run 77
0.05732280771880551,15.402351674166592,T105N26+1GFR085,2.6,+1G (upright),Test Run 77
0.05732280771880551,15.412080678072844,T105N26+1GFR085,2.6,+1G (upright),Test Run 77
0.057766889038168366,15.420619496432218,T105N26+1GFR085,2.6,+1G (upright),Test Run 77
0.057564999715026634,15.431187733736968,T105N26+1GFR085,2.6,+1G (upright),Test Run 77
0.05788794744050281,15.440373524752593,T105N26+1GFR085,2.6,+1G (upright),Test Run 77
0.05788794744050281,15.448187550631468,T105N26+1GFR085,2.6,+1G (upright),Test Run 77
0.058130139436723786,15.456219777193969,T105N26+1GFR085,2.6,+1G (upright),Test Run 77
0.05808976157209231,15.466049489107968,T105N26+1GFR085,2.6,+1G (upright),Test Run 77
0.0584127092975725,15.473820790377593,T105N26+1GFR085,2.6,+1G (upright),Test Run 77
0.05833202875986968,15.482676991549468,T105N26+1GFR085,2.6,+1G (upright),Test Run 77
0.05861459862071826,15.490555104342343,T105N26+1GFR085,2.6,+1G (upright),Test Run 77
0.058776034887680156,15.499005421725219,T105N26+1GFR085,2.6,+1G (upright),Test Run 77
0.058776034887680156,15.505841359225219,T105N26+1GFR085,2.6,+1G (upright),Test Run 77
0.05869535434997331,15.515225514498592,T105N26+1GFR085,2.6,+1G (upright),Test Run 77
0.05913936047778795,15.525209340182219,T105N26+1GFR085,2.6,+1G (upright),Test Run 77
0.059018302075453506,15.531955250826718,T105N26+1GFR085,2.6,+1G (upright),Test Run 77
0.05913936047778795,15.541849049654843,T105N26+1GFR085,2.6,+1G (upright),Test Run 77
0.05930087193630208,15.550912770357968,T105N26+1GFR085,2.6,+1G (upright),Test Run 77
0.059179738342415404,15.559051808443968,T105N26+1GFR085,2.6,+1G (upright),Test Run 77
0.059179738342415404,15.566888722506468,T105N26+1GFR085,2.6,+1G (upright),Test Run 77
0.059543063932523205,15.575619801607967,T105N26+1GFR085,2.6,+1G (upright),Test Run 77
0.059543063932523205,15.583217152682218,T105N26+1GFR085,2.6,+1G (upright),Test Run 77
0.0597448780641127,15.591778859225219,T105N26+1GFR085,2.6,+1G (upright),Test Run 77
0.06002744792496128,15.600523671236967,T105N26+1GFR085,2.6,+1G (upright),Test Run 77
0.059785255928740164,15.609926137057219,T105N26+1GFR085,2.6,+1G (upright),Test Run 77
0.06035039565044147,15.618176564303344,T105N26+1GFR085,2.6,+1G (upright),Test Run 77
0.06014858151884796,15.626213368502594,T105N26+1GFR085,2.6,+1G (upright),Test Run 77
0.06014858151884796,15.632887562838468,T105N26+1GFR085,2.6,+1G (upright),Test Run 77
0.060511907108955605,15.642821034518217,T105N26+1GFR085,2.6,+1G (upright),Test Run 77
0.06071372124054511,15.649687489596342,T105N26+1GFR085,2.6,+1G (upright),Test Run 77
0.06063296551129005,15.657878407565093,T105N26+1GFR085,2.6,+1G (upright),Test Run 77
0.061117424695284375,15.665577992525968,T105N26+1GFR085,2.6,+1G (upright),Test Run 77
0.060915535372138625,15.675073536959593,T105N26+1GFR085,2.6,+1G (upright),Test Run 77
0.061117424695284375,15.683771046725218,T105N26+1GFR085,2.6,+1G (upright),Test Run 77
0.061117424695284375,15.690890797701718,T105N26+1GFR085,2.6,+1G (upright),Test Run 77
0.0613999945561331,15.699081715670468,T105N26+1GFR085,2.6,+1G (upright),Test Run 77
0.061117424695284375,15.706941517916594,T105N26+1GFR085,2.6,+1G (upright),Test Run 77
0.061561430823094995,15.712938222018218,T105N26+1GFR085,2.6,+1G (upright),Test Run 77
0.06135961669150148,15.722655018893217,T105N26+1GFR085,2.6,+1G (upright),Test Run 77
0.06160180868772245,15.732220753756469,T105N26+1GFR085,2.6,+1G (upright),Test Run 77
0.06164218655235407,15.739248951998594,T105N26+1GFR085,2.6,+1G (upright),Test Run 77
0.06164218655235407,15.748199757662718,T105N26+1GFR085,2.6,+1G (upright),Test Run 77
0.06148075028539217,15.756660756197842,T105N26+1GFR085,2.6,+1G (upright),Test Run 77
0.06196513427783024,15.764967640963468,T105N26+1GFR085,2.6,+1G (upright),Test Run 77
0.061682564416981674,15.772044667330718,T105N26+1GFR085,2.6,+1G (upright),Test Run 77
0.06204589000708932,15.779118641940093,T105N26+1GFR085,2.6,+1G (upright),Test Run 77
0.06212664573634438,15.786067494479093,T105N26+1GFR085,2.6,+1G (upright),Test Run 77
0.06208626787171692,15.794345387545468,T105N26+1GFR085,2.6,+1G (upright),Test Run 77
0.06208626787171692,15.803114613619718,T105N26+1GFR085,2.6,+1G (upright),Test Run 77
0.062449593461824576,15.809353932467342,T105N26+1GFR085,2.6,+1G (upright),Test Run 77
0.0623688377325655,15.817146596041592,T105N26+1GFR085,2.6,+1G (upright),Test Run 77
0.06281284386037611,15.827272328463469,T105N26+1GFR085,2.6,+1G (upright),Test Run 77
0.06297435531889427,15.835449513522093,T105N26+1GFR085,2.6,+1G (upright),Test Run 77
0.06281284386037611,15.842473134127593,T105N26+1GFR085,2.6,+1G (upright),Test Run 77
0.06329730304437045,15.849808034029843,T105N26+1GFR085,2.6,+1G (upright),Test Run 77
0.06329730304437045,15.858819874850218,T105N26+1GFR085,2.6,+1G (upright),Test Run 77
0.06317616945048377,15.866830739107968,T105N26+1GFR085,2.6,+1G (upright),Test Run 77
0.06353949504059156,15.873443898287718,T105N26+1GFR085,2.6,+1G (upright),Test Run 77
0.06366062863447809,15.881308278170469,T105N26+1GFR085,2.6,+1G (upright),Test Run 77
0.06357987290521902,15.888600453463468,T105N26+1GFR085,2.6,+1G (upright),Test Run 77
0.0638624427660676,15.894520863619718,T105N26+1GFR085,2.6,+1G (upright),Test Run 77
0.06370100649910569,15.903926381197843,T105N26+1GFR085,2.6,+1G (upright),Test Run 77
0.06370100649910569,15.910014638033843,T105N26+1GFR085,2.6,+1G (upright),Test Run 77
0.06394319849532681,15.917311390963468,T105N26+1GFR085,2.6,+1G (upright),Test Run 77
0.0642257683561754,15.924295338717343,T105N26+1GFR085,2.6,+1G (upright),Test Run 77
0.06406425689766111,15.933095082369718,T105N26+1GFR085,2.6,+1G (upright),Test Run 77
0.0644275824877689,15.941226491061093,T105N26+1GFR085,2.6,+1G (upright),Test Run 77
0.0642257683561754,15.947040089693967,T105N26+1GFR085,2.6,+1G (upright),Test Run 77
0.06462947181091064,15.955075368014217,T105N26+1GFR085,2.6,+1G (upright),Test Run 77
0.06462947181091064,15.961596974459592,T105N26+1GFR085,2.6,+1G (upright),Test Run 77
0.06487166380713176,15.971202382174468,T105N26+1GFR085,2.6,+1G (upright),Test Run 77
0.06483128594250416,15.977334889498593,T105N26+1GFR085,2.6,+1G (upright),Test Run 77
0.06519461153261195,15.985948475924468,T105N26+1GFR085,2.6,+1G (upright),Test Run 77
0.06519461153261195,15.992795094576717,T105N26+1GFR085,2.6,+1G (upright),Test Run 77
0.06543680352882891,15.999330433932219,T105N26+1GFR085,2.6,+1G (upright),Test Run 77
0.06555793712271961,16.007293995943968,T105N26+1GFR085,2.6,+1G (upright),Test Run 77
0.06543680352882891,16.012715443697843,T105N26+1GFR085,2.6,+1G (upright),Test Run 77
0.06543680352882891,16.020567616549467,T105N26+1GFR085,2.6,+1G (upright),Test Run 77
0.06584050698356818,16.027861317721342,T105N26+1GFR085,2.6,+1G (upright),Test Run 77
0.06555793712271961,16.03488493832672,T105N26+1GFR085,2.6,+1G (upright),Test Run 77
0.0659615653858986,16.041000660982967,T105N26+1GFR085,2.6,+1G (upright),Test Run 77
0.06604232111515768,16.04853850277984,T105N26+1GFR085,2.6,+1G (upright),Test Run 77
0.06604232111515768,16.05600462826822,T105N26+1GFR085,2.6,+1G (upright),Test Run 77
0.06640564670526548,16.064140614596344,T105N26+1GFR085,2.6,+1G (upright),Test Run 77
0.06640564670526548,16.070880421725217,T105N26+1GFR085,2.6,+1G (upright),Test Run 77
0.06620383257367196,16.078775319186093,T105N26+1GFR085,2.6,+1G (upright),Test Run 77
0.06652670510759576,16.08322478207672,T105N26+1GFR085,2.6,+1G (upright),Test Run 77
0.06680935016000072,16.091063222018217,T105N26+1GFR085,2.6,+1G (upright),Test Run 77
0.06668821656611405,16.099498280611968,T105N26+1GFR085,2.6,+1G (upright),Test Run 77
0.06709192002084931,16.10567503842447,T105N26+1GFR085,2.6,+1G (upright),Test Run 77
0.06689003069770355,16.11373167904947,T105N26+1GFR085,2.6,+1G (upright),Test Run 77
0.06689003069770355,16.120021351900967,T105N26+1GFR085,2.6,+1G (upright),Test Run 77
0.06737448988169788,16.125305470553343,T105N26+1GFR085,2.6,+1G (upright),Test Run 77
0.06745524561095696,16.13284941586584,T105N26+1GFR085,2.6,+1G (upright),Test Run 77
0.06745524561095696,16.139979847994717,T105N26+1GFR085,2.6,+1G (upright),Test Run 77
0.06785887387413997,16.14749632748697,T105N26+1GFR085,2.6,+1G (upright),Test Run 77
0.0675763040132914,16.154748829928344,T105N26+1GFR085,2.6,+1G (upright),Test Run 77
0.06789925173876757,16.16090422543609,T105N26+1GFR085,2.6,+1G (upright),Test Run 77
0.06789925173876757,16.16818724545572,T105N26+1GFR085,2.6,+1G (upright),Test Run 77
0.06806076319728586,16.174754628268218,T105N26+1GFR085,2.6,+1G (upright),Test Run 77
0.06789925173876757,16.17988463315097,T105N26+1GFR085,2.6,+1G (upright),Test Run 77
0.06834333305813445,16.186012562838467,T105N26+1GFR085,2.6,+1G (upright),Test Run 77
0.06822219946424776,16.19656859311197,T105N26+1GFR085,2.6,+1G (upright),Test Run 77
0.0685855250543514,16.200430592623594,T105N26+1GFR085,2.6,+1G (upright),Test Run 77
0.06866628078361062,16.20674773129547,T105N26+1GFR085,2.6,+1G (upright),Test Run 77
0.06866628078361062,16.214033803072844,T105N26+1GFR085,2.6,+1G (upright),Test Run 77
0.06862590291898302,16.220398243990843,T105N26+1GFR085,2.6,+1G (upright),Test Run 77
0.06898922850909067,16.226620778170467,T105N26+1GFR085,2.6,+1G (upright),Test Run 77
0.06886809491519998,16.232402333346343,T105N26+1GFR085,2.6,+1G (upright),Test Run 77
0.06935247890764222,16.239834889498592,T105N26+1GFR085,2.6,+1G (upright),Test Run 77
0.06955436823078796,16.24785948666659,T105N26+1GFR085,2.6,+1G (upright),Test Run 77
0.06955436823078796,16.252426442232967,T105N26+1GFR085,2.6,+1G (upright),Test Run 77
0.06955436823078796,16.259743031588467,T105N26+1GFR085,2.6,+1G (upright),Test Run 77
0.06999837435859844,16.267773732272094,T105N26+1GFR085,2.6,+1G (upright),Test Run 77
0.06979656022700909,16.273283681002592,T105N26+1GFR085,2.6,+1G (upright),Test Run 77
0.07015988581711272,16.28169890317047,T105N26+1GFR085,2.6,+1G (upright),Test Run 77
0.07028094421944717,16.285426625338467,T105N26+1GFR085,2.6,+1G (upright),Test Run 77
0.07028094421944717,16.290924367037718,T105N26+1GFR085,2.6,+1G (upright),Test Run 77
0.070563589271852,16.299238881197844,T105N26+1GFR085,2.6,+1G (upright),Test Run 77
0.070563589271852,16.304840382662718,T105N26+1GFR085,2.6,+1G (upright),Test Run 77
0.07036169994870624,16.311992177096343,T105N26+1GFR085,2.6,+1G (upright),Test Run 77
0.07076540340344149,16.318423756686094,T105N26+1GFR085,2.6,+1G (upright),Test Run 77
0.07084615913270056,16.32382841977209,T105N26+1GFR085,2.6,+1G (upright),Test Run 77
0.07080578126806909,16.329771718111967,T105N26+1GFR085,2.6,+1G (upright),Test Run 77
0.07112872899354929,16.335774525729093,T105N26+1GFR085,2.6,+1G (upright),Test Run 77
0.07088653699732816,16.343646535006467,T105N26+1GFR085,2.6,+1G (upright),Test Run 77
0.07088653699732816,16.34915800961584,T105N26+1GFR085,2.6,+1G (upright),Test Run 77
0.07124978739587956,16.356697377291592,T105N26+1GFR085,2.6,+1G (upright),Test Run 77
0.07137092098976625,16.36208220395172,T105N26+1GFR085,2.6,+1G (upright),Test Run 77
0.07129016526051118,16.367920216647093,T105N26+1GFR085,2.6,+1G (upright),Test Run 77
0.07165349085061884,16.374986561861967,T105N26+1GFR085,2.6,+1G (upright),Test Run 77
0.07141129885439786,16.380720814791594,T105N26+1GFR085,2.6,+1G (upright),Test Run 77
0.07165349085061884,16.386319264498592,T105N26+1GFR085,2.6,+1G (upright),Test Run 77
0.07189568284683594,16.39306059750647,T105N26+1GFR085,2.6,+1G (upright),Test Run 77
0.07189568284683594,16.397296437350217,T105N26+1GFR085,2.6,+1G (upright),Test Run 77
0.07193606071146755,16.40492278012359,T105N26+1GFR085,2.6,+1G (upright),Test Run 77
0.07242051989546189,16.41135283383459,T105N26+1GFR085,2.6,+1G (upright),Test Run 77
0.07221863057231613,16.41781950863922,T105N26+1GFR085,2.6,+1G (upright),Test Run 77
0.07266271189167885,16.42372923764322,T105N26+1GFR085,2.6,+1G (upright),Test Run 77
0.07278377029401328,16.429042347994717,T105N26+1GFR085,2.6,+1G (upright),Test Run 77
0.07294528175252755,16.43483153256509,T105N26+1GFR085,2.6,+1G (upright),Test Run 77
0.07294528175252755,16.442074879732967,T105N26+1GFR085,2.6,+1G (upright),Test Run 77
0.07334898520726683,16.447519215670468,T105N26+1GFR085,2.6,+1G (upright),Test Run 77
0.07322785161338015,16.454053029147094,T105N26+1GFR085,2.6,+1G (upright),Test Run 77
0.07359117720348379,16.460376271334592,T105N26+1GFR085,2.6,+1G (upright),Test Run 77
0.07359117720348379,16.465626820650968,T105N26+1GFR085,2.6,+1G (upright),Test Run 77
0.07359117720348379,16.470080861178342,T105N26+1GFR085,2.6,+1G (upright),Test Run 77
0.07387374706433653,16.47566100033847,T105N26+1GFR085,2.6,+1G (upright),Test Run 77
0.07387374706433653,16.481422719088467,T105N26+1GFR085,2.6,+1G (upright),Test Run 77
0.07371231079737448,16.488551625338467,T105N26+1GFR085,2.6,+1G (upright),Test Run 77
0.0739948806582232,16.492320546236968,T105N26+1GFR085,2.6,+1G (upright),Test Run 77
0.07391412492896397,16.498398121920467,T105N26+1GFR085,2.6,+1G (upright),Test Run 77
0.0739948806582232,16.504466542330718,T105N26+1GFR085,2.6,+1G (upright),Test Run 77
0.07435813105677459,16.510754689303344,T105N26+1GFR085,2.6,+1G (upright),Test Run 77
0.07419669478981256,16.516314992037717,T105N26+1GFR085,2.6,+1G (upright),Test Run 77
0.07419669478981256,16.521998890963467,T105N26+1GFR085,2.6,+1G (upright),Test Run 77
0.07480221237614147,16.526982411471344,T105N26+1GFR085,2.6,+1G (upright),Test Run 77
0.07472145664688225,16.533247670260344,T105N26+1GFR085,2.6,+1G (upright),Test Run 77
0.07488296810539653,16.539233693209592,T105N26+1GFR085,2.6,+1G (upright),Test Run 77
0.07528659636857954,16.54412260922522,T105N26+1GFR085,2.6,+1G (upright),Test Run 77
0.0751251601016175,16.552102955904843,T105N26+1GFR085,2.6,+1G (upright),Test Run 77
