Repository: schandel33/gitrep

# Nozzle Tensile Test Analysis

Stress-vs-strain analysis of tensile pulls across 4 nozzle sizes (0.6, 1.4,
2.2, 2.6 mm) x 2 print-gravity orientations (+1G upright / -1G inverted),
printed at 105 C with a 0.85 flow ratio.

## Data-quality issues found and how they're handled

1. **Load-cell zero offset.** 10 of 17 runs record small negative Load
   values for the first handful of samples (up to ~180, always <0.5% of the
   file) before the crosshead starts moving — load-cell noise around zero,
   not real load. The script computes the mean Load over all
   pre-motion samples (`Crosshead < crosshead_zero_threshold_mm`) and
   subtracts it from the whole run.
2.

File: nozzle_tensile_analysis/analysis_output/all_curves_tidy.csv (part 127 of 151)
Strain,Stress_MPa,condition,nozzle_mm,gravity,run
0.07544810782709369,16.55824919613922,T105N26+1GFR085,2.6,+1G (upright),Test Run 77
0.07544810782709369,16.564097889986968,T105N26+1GFR085,2.6,+1G (upright),Test Run 77
0.07552886355635276,16.567732533541594,T105N26+1GFR085,2.6,+1G (upright),Test Run 77
0.07581143341720148,16.573837575045467,T105N26+1GFR085,2.6,+1G (upright),Test Run 77
0.07609400327805005,16.580606373873593,T105N26+1GFR085,2.6,+1G (upright),Test Run 77
0.07605362541342245,16.58540984067047,T105N26+1GFR085,2.6,+1G (upright),Test Run 77
0.07649770673278931,16.590762623873594,T105N26+1GFR085,2.6,+1G (upright),Test Run 77
0.07637657313890264,16.59620695981109,T105N26+1GFR085,2.6,+1G (upright),Test Run 77
0.07637657313890264,16.60334807309234,T105N26+1GFR085,2.6,+1G (upright),Test Run 77
0.07665914299975121,16.610179432955718,T105N26+1GFR085,2.6,+1G (upright),Test Run 77
0.07694171286059993,16.612698659029842,T105N26+1GFR085,2.6,+1G (upright),Test Run 77
0.0767802765936379,16.617904957857967,T105N26+1GFR085,2.6,+1G (upright),Test Run 77
0.07722428272144852,16.62336913022134,T105N26+1GFR085,2.6,+1G (upright),Test Run 77
0.07718390485681689,16.62936736020172,T105N26+1GFR085,2.6,+1G (upright),Test Run 77
0.07734541631533519,16.635327443209594,T105N26+1GFR085,2.6,+1G (upright),Test Run 77
0.07734541631533519,16.640452870455718,T105N26+1GFR085,2.6,+1G (upright),Test Run 77
0.07774911977007044,16.64593077572909,T105N26+1GFR085,2.6,+1G (upright),Test Run 77
0.07750685258229709,16.650686940279844,T105N26+1GFR085,2.6,+1G (upright),Test Run 77
0.07799131176629141,16.65689726742834,T105N26+1GFR085,2.6,+1G (upright),Test Run 77
0.07778942244314567,16.660148915377594,T105N26+1GFR085,2.6,+1G (upright),Test Run 77
0.07799131176629141,16.66692686947909,T105N26+1GFR085,2.6,+1G (upright),Test Run 77
0.07815274803325346,16.672781666842344,T105N26+1GFR085,2.6,+1G (upright),Test Run 77
0.07807206749555064,16.676680287447844,T105N26+1GFR085,2.6,+1G (upright),Test Run 77
0.07807206749555064,16.681653126803344,T105N26+1GFR085,2.6,+1G (upright),Test Run 77
0.07867758508187539,16.68672362240884,T105N26+1GFR085,2.6,+1G (upright),Test Run 77
0.0785564514879887,16.691456898775968,T105N26+1GFR085,2.6,+1G (upright),Test Run 77
0.07875826561957822,16.697004994479094,T105N26+1GFR085,2.6,+1G (upright),Test Run 77
0.07920234693894508,16.701362904635342,T105N26+1GFR085,2.6,+1G (upright),Test Run 77
0.07883902134883729,16.708116444674467,T105N26+1GFR085,2.6,+1G (upright),Test Run 77
0.07944453893516605,16.71374693783847,T105N26+1GFR085,2.6,+1G (upright),Test Run 77
0.07944453893516605,16.718307789889217,T105N26+1GFR085,2.6,+1G (upright),Test Run 77
0.07924272480357254,16.721908864107967,T105N26+1GFR085,2.6,+1G (upright),Test Run 77
0.07948491679979365,16.72769499692047,T105N26+1GFR085,2.6,+1G (upright),Test Run 77
0.07976748666064223,16.732388600436092,T105N26+1GFR085,2.6,+1G (upright),Test Run 77
0.07960605039368034,16.73795042904947,T105N26+1GFR085,2.6,+1G (upright),Test Run 77
0.08013081225074989,16.74159880551422,T105N26+1GFR085,2.6,+1G (upright),Test Run 77
0.0800500565214908,16.746756276217344,T105N26+1GFR085,2.6,+1G (upright),Test Run 77
0.0800500565214908,16.75314665707672,T105N26+1GFR085,2.6,+1G (upright),Test Run 77
0.08017119011537749,16.75778838070959,T105N26+1GFR085,2.6,+1G (upright),Test Run 77
0.080373004246971,16.76098814877597,T105N26+1GFR085,2.6,+1G (upright),Test Run 77
0.08017119011537749,16.767175587740844,T105N26+1GFR085,2.6,+1G (upright),Test Run 77
0.08081708556633385,16.77103911313147,T105N26+1GFR085,2.6,+1G (upright),Test Run 77
0.08057489357011675,16.775827321139218,T105N26+1GFR085,2.6,+1G (upright),Test Run 77
0.08093814396866815,16.779326161471342,T105N26+1GFR085,2.6,+1G (upright),Test Run 77
0.08093814396866815,16.78596678647134,T105N26+1GFR085,2.6,+1G (upright),Test Run 77
0.08114003329181405,16.791908558932217,T105N26+1GFR085,2.6,+1G (upright),Test Run 77
0.08085746343096532,16.795001515475217,T105N26+1GFR085,2.6,+1G (upright),Test Run 77
0.08142260315266263,16.79948149594397,T105N26+1GFR085,2.6,+1G (upright),Test Run 77
0.08122078902107313,16.806791981783842,T105N26+1GFR085,2.6,+1G (upright),Test Run 77
0.08158403941962453,16.808497914400967,T105N26+1GFR085,2.6,+1G (upright),Test Run 77
0.0818666092804731,16.81500426205722,T105N26+1GFR085,2.6,+1G (upright),Test Run 77
0.0818666092804731,16.818548878756467,T105N26+1GFR085,2.6,+1G (upright),Test Run 77
0.0817051730135112,16.822734364596343,T105N26+1GFR085,2.6,+1G (upright),Test Run 77
0.08227031273520835,16.827981862154843,T105N26+1GFR085,2.6,+1G (upright),Test Run 77
0.08206849860361899,16.833157643404842,T105N26+1GFR085,2.6,+1G (upright),Test Run 77
0.08235106846446758,16.837761220065094,T105N26+1GFR085,2.6,+1G (upright),Test Run 77
0.08263363832531614,16.842172535982968,T105N26+1GFR085,2.6,+1G (upright),Test Run 77
0.08255288259605707,16.845694264498594,T105N26+1GFR085,2.6,+1G (upright),Test Run 77
0.08255288259605707,16.851494130221344,T105N26+1GFR085,2.6,+1G (upright),Test Run 77
0.08311802231775824,16.85574828061197,T105N26+1GFR085,2.6,+1G (upright),Test Run 77
0.08291620818616473,16.861163624850217,T105N26+1GFR085,2.6,+1G (upright),Test Run 77
0.08315840018238584,16.86447478207672,T105N26+1GFR085,2.6,+1G (upright),Test Run 77
0.08348134790786202,16.87032195004547,T105N26+1GFR085,2.6,+1G (upright),Test Run 77
0.08340066737015919,16.87455473813147,T105N26+1GFR085,2.6,+1G (upright),Test Run 77
0.08376391776871059,16.878674611178344,T105N26+1GFR085,2.6,+1G (upright),Test Run 77
0.08376391776871059,16.88162718686197,T105N26+1GFR085,2.6,+1G (upright),Test Run 77
0.08352172577249349,16.88714171322909,T105N26+1GFR085,2.6,+1G (upright),Test Run 77
0.08380429563334221,16.890887745943967,T105N26+1GFR085,2.6,+1G (upright),Test Run 77
0.08404648762956318,16.895006093111967,T105N26+1GFR085,2.6,+1G (upright),Test Run 77
0.08392542922722875,16.901459035006468,T105N26+1GFR085,2.6,+1G (upright),Test Run 77
0.08457132467818511,16.907274159518217,T105N26+1GFR085,2.6,+1G (upright),Test Run 77
0.08428875481733654,16.90998717221347,T105N26+1GFR085,2.6,+1G (upright),Test Run 77
0.08428875481733654,16.913641652193967,T105N26+1GFR085,2.6,+1G (upright),Test Run 77
0.08461170254281272,16.91818724545572,T105N26+1GFR085,2.6,+1G (upright),Test Run 77
0.08481351667440623,16.92294798764322,T105N26+1GFR085,2.6,+1G (upright),Test Run 77
0.08473276094514702,16.92671385678384,T105N26+1GFR085,2.6,+1G (upright),Test Run 77
0.08521722012914149,16.931549367037718,T105N26+1GFR085,2.6,+1G (upright),Test Run 77
0.08501533080599573,16.936267384615842,T105N26+1GFR085,2.6,+1G (upright),Test Run 77
0.08521722012914149,16.941369923678344,T105N26+1GFR085,2.6,+1G (upright),Test Run 77
0.0856208483923245,16.944177540865844,T105N26+1GFR085,2.6,+1G (upright),Test Run 77
0.0856208483923245,16.94726134213534,T105N26+1GFR085,2.6,+1G (upright),Test Run 77
0.08554016785461767,16.952017506686094,T105N26+1GFR085,2.6,+1G (upright),Test Run 77
0.08594379611780067,16.95710783871734,T105N26+1GFR085,2.6,+1G (upright),Test Run 77
0.08574198198621118,16.959541615572842,T105N26+1GFR085,2.6,+1G (upright),Test Run 77
0.08610530757631482,16.962848195162717,T105N26+1GFR085,2.6,+1G (upright),Test Run 77
0.086428255301795,16.968515309420468,T105N26+1GFR085,2.6,+1G (upright),Test Run 77
0.08626674384327672,16.974362477389217,T105N26+1GFR085,2.6,+1G (upright),Test Run 77
0.08626674384327672,16.97731810483072,T105N26+1GFR085,2.6,+1G (upright),Test Run 77
0.08691263929423308,16.982147511568968,T105N26+1GFR085,2.6,+1G (upright),Test Run 77
0.08663006943338451,16.98459502133459,T105N26+1GFR085,2.6,+1G (upright),Test Run 77
0.08703377288812378,16.98896666440097,T105N26+1GFR085,2.6,+1G (upright),Test Run 77
0.08731634274897235,16.992357167330717,T105N26+1GFR085,2.6,+1G (upright),Test Run 77
0.08715490648201045,16.99598723324859,T105N26+1GFR085,2.6,+1G (upright),Test Run 77
0.08767966833907613,17.001028737154844,T105N26+1GFR085,2.6,+1G (upright),Test Run 77
0.08767966833907613,17.00421324643222,T105N26+1GFR085,2.6,+1G (upright),Test Run 77
0.08759891260982107,17.009033497897093,T105N26+1GFR085,2.6,+1G (upright),Test Run 77
0.08780072674141043,17.012903126803344,T105N26+1GFR085,2.6,+1G (upright),Test Run 77
0.08800261606455632,17.016446217623592,T105N26+1GFR085,2.6,+1G (upright),Test Run 77
0.0880833717938154,17.01989928158847,T105N26+1GFR085,2.6,+1G (upright),Test Run 77
0.08852737792162588,17.024603566256467,T105N26+1GFR085,2.6,+1G (upright),Test Run 77
0.08832556379003235,17.028528126803344,T105N26+1GFR085,2.6,+1G (upright),Test Run 77
0.08832556379003235,17.032290944186094,T105N26+1GFR085,2.6,+1G (upright),Test Run 77
0.08860813365088509,17.03474455746734,T105N26+1GFR085,2.6,+1G (upright),Test Run 77
0.088769569917847,17.041197499361967,T105N26+1GFR085,2.6,+1G (upright),Test Run 77
0.0888099477824746,17.044380482760342,T105N26+1GFR085,2.6,+1G (upright),Test Run 77
0.08945584323343082,17.04739714535797,T105N26+1GFR085,2.6,+1G (upright),Test Run 77
0.08913289550795063,17.052081593600217,T105N26+1GFR085,2.6,+1G (upright),Test Run 77
0.0895769768273175,17.053894337740843,T105N26+1GFR085,2.6,+1G (upright),Test Run 77
0.0895769768273175,17.060611256686094,T105N26+1GFR085,2.6,+1G (upright),Test Run 77
0.08965773255657672,17.065365895357967,T105N26+1GFR085,2.6,+1G (upright),Test Run 77
0.08977879095890699,17.067569264498594,T105N26+1GFR085,2.6,+1G (upright),Test Run 77
0.09018249441364225,17.070765980807217,T105N26+1GFR085,2.6,+1G (upright),Test Run 77
0.09006136081975558,17.074211415377594,T105N26+1GFR085,2.6,+1G (upright),Test Run 77
0.09042468640986337,17.077888783541592,T105N26+1GFR085,2.6,+1G (upright),Test Run 77
0.09050544213912244,17.081915577975217,T105N26+1GFR085,2.6,+1G (upright),Test Run 77
0.09050544213912244,17.086873158541593,T105N26+1GFR085,2.6,+1G (upright),Test Run 77
0.09066687840608434,17.090112599459594,T105N26+1GFR085,2.6,+1G (upright),Test Run 77
0.09127239599241325,17.09425536069009,T105N26+1GFR085,2.6,+1G (upright),Test Run 77
0.09078801199997102,17.09584837826822,T105N26+1GFR085,2.6,+1G (upright),Test Run 77
0.09115133759007882,17.098450001803343,T105N26+1GFR085,2.6,+1G (upright),Test Run 77
0.09131277385704072,17.104341420260344,T105N26+1GFR085,2.6,+1G (upright),Test Run 77
0.09123201812778164,17.10633879574859,T105N26+1GFR085,2.6,+1G (upright),Test Run 77
0.09123201812778164,17.10974303158847,T105N26+1GFR085,2.6,+1G (upright),Test Run 77
0.09175685517640357,17.113591298190094,T105N26+1GFR085,2.6,+1G (upright),Test Run 77
0.09147428531555499,17.116936024752594,T105N26+1GFR085,2.6,+1G (upright),Test Run 77
0.09171647731177597,17.122253712740843,T105N26+1GFR085,2.6,+1G (upright),Test Run 77
0.09212018076651123,17.12444640072909,T105N26+1GFR085,2.6,+1G (upright),Test Run 77
0.09191829144336547,17.12727995785797,T105N26+1GFR085,2.6,+1G (upright),Test Run 77
0.09232199489810473,17.131721791354092,T105N26+1GFR085,2.6,+1G (upright),Test Run 77
0.09224123916884566,17.134976491061092,T105N26+1GFR085,2.6,+1G (upright),Test Run 77
0.09224123916884566,17.138663014498594,T105N26+1GFR085,2.6,+1G (upright),Test Run 77
0.09260456475895346,17.14180174740884,T105N26+1GFR085,2.6,+1G (upright),Test Run 77
0.09272569835283999,17.146206959811092,T105N26+1GFR085,2.6,+1G (upright),Test Run 77
0.09280637889054281,17.14882079037759,T105N26+1GFR085,2.6,+1G (upright),Test Run 77
0.09337159380379637,17.152594288912717,T105N26+1GFR085,2.6,+1G (upright),Test Run 77
0.09304864607831617,17.155263051119718,T105N26+1GFR085,2.6,+1G (upright),Test Run 77
0.09345227434149918,17.158356007662718,T105N26+1GFR085,2.6,+1G (upright),Test Run 77
0.09345227434149918,17.160713490572842,T105N26+1GFR085,2.6,+1G (upright),Test Run 77
0.09349265220612678,17.166551503268217,T105N26+1GFR085,2.6,+1G (upright),Test Run 77
0.09349265220612678,17.169369801607967,T105N26+1GFR085,2.6,+1G (upright),Test Run 77
0.09401748925475273,17.17272520932284,T105N26+1GFR085,2.6,+1G (upright),Test Run 77
0.09377522206697937,17.176571950045467,T105N26+1GFR085,2.6,+1G (upright),Test Run 77
0.09430005911560131,17.17766905697909,T105N26+1GFR085,2.6,+1G (upright),Test Run 77
0.09425968125096969,17.181952199068967,T105N26+1GFR085,2.6,+1G (upright),Test Run 77
0.09425968125096969,17.18405638608072,T105N26+1GFR085,2.6,+1G (upright),Test Run 77
0.09438073965330412,17.188223561373594,T105N26+1GFR085,2.6,+1G (upright),Test Run 77
0.09478444310803938,17.190433034029844,T105N26+1GFR085,2.6,+1G (upright),Test Run 77
0.09478444310803938,17.19466277035797,T105N26+1GFR085,2.6,+1G (upright),Test Run 77
0.09526890229203386,17.19692259701822,T105N26+1GFR085,2.6,+1G (upright),Test Run 77
0.09526890229203386,17.201007374850217,T105N26+1GFR085,2.6,+1G (upright),Test Run 77
0.09530920496510907,17.202279957857968,T105N26+1GFR085,2.6,+1G (upright),Test Run 77
0.09530920496510907,17.208201893893218,T105N26+1GFR085,2.6,+1G (upright),Test Run 77
0.09567253055521686,17.210412892428344,T105N26+1GFR085,2.6,+1G (upright),Test Run 77
0.09538996069436816,17.214210805025967,T105N26+1GFR085,2.6,+1G (upright),Test Run 77
0.09591479774299008,17.217967518893218,T105N26+1GFR085,2.6,+1G (upright),Test Run 77
0.09599547828069291,17.221301564303342,T105N26+1GFR085,2.6,+1G (upright),Test Run 77
0.09603585614532452,17.22398100766272,T105N26+1GFR085,2.6,+1G (upright),Test Run 77
0.09652031532931885,17.226977833834592,T105N26+1GFR085,2.6,+1G (upright),Test Run 77
0.09652031532931885,17.22954741391272,T105N26+1GFR085,2.6,+1G (upright),Test Run 77
0.09627804814154564,17.233966359225217,T105N26+1GFR085,2.6,+1G (upright),Test Run 77
0.09680288519016757,17.236311635104094,T105N26+1GFR085,2.6,+1G (upright),Test Run 77
0.09680288519016757,17.23929320248697,T105N26+1GFR085,2.6,+1G (upright),Test Run 77
0.09700469932175707,17.242796620455717,T105N26+1GFR085,2.6,+1G (upright),Test Run 77
0.09728726918260565,17.246918019381468,T105N26+1GFR085,2.6,+1G (upright),Test Run 77
0.09708545505101615,17.24847594174472,T105N26+1GFR085,2.6,+1G (upright),Test Run 77
0.09708545505101615,17.250152882662718,T105N26+1GFR085,2.6,+1G (upright),Test Run 77
0.09761021690808584,17.25302458676422,T105N26+1GFR085,2.6,+1G (upright),Test Run 77
0.09752946117882662,17.25736113461584,T105N26+1GFR085,2.6,+1G (upright),Test Run 77
0.09744878064112379,17.260234364596343,T105N26+1GFR085,2.6,+1G (upright),Test Run 77
0.09813497876515538,17.262823781100217,T105N26+1GFR085,2.6,+1G (upright),Test Run 77
0.09781203103967534,17.26545897397134,T105N26+1GFR085,2.6,+1G (upright),Test Run 77
0.09829649022366967,17.26956511410797,T105N26+1GFR085,2.6,+1G (upright),Test Run 77
0.09829649022366967,17.272502431002593,T105N26+1GFR085,2.6,+1G (upright),Test Run 77
0.09829649022366967,17.27424651059234,T105N26+1GFR085,2.6,+1G (upright),Test Run 77
0.09805429822744854,17.27640257748697,T105N26+1GFR085,2.6,+1G (upright),Test Run 77
0.09865981581377732,17.27942076596347,T105N26+1GFR085,2.6,+1G (upright),Test Run 77
0.09829649022366967,17.282884511080717,T105N26+1GFR085,2.6,+1G (upright),Test Run 77
0.09886162994536682,17.285988148775967,T105N26+1GFR085,2.6,+1G (upright),Test Run 77
0.09906344407696033,17.289277943697844,T105N26+1GFR085,2.6,+1G (upright),Test Run 77
0.09906344407696033,17.292346486178342,T105N26+1GFR085,2.6,+1G (upright),Test Run 77
0.09926533340010622,17.29306517514322,T105N26+1GFR085,2.6,+1G (upright),Test Run 77
0.0997093395279167,17.29669371518222,T105N26+1GFR085,2.6,+1G (upright),Test Run 77
0.09946714753169558,17.300847157565094,T105N26+1GFR085,2.6,+1G (upright),Test Run 77
0.10015342084727956,17.304243764010344,T105N26+1GFR085,2.6,+1G (upright),Test Run 77
0.10011304298265196,17.30422240170572,T105N26+1GFR085,2.6,+1G (upright),Test Run 77
0.10019379871191117,17.30612669858072,T105N26+1GFR085,2.6,+1G (upright),Test Run 77
0.10075893843360832,17.311061390963467,T105N26+1GFR085,2.6,+1G (upright),Test Run 77
0.10075893843360832,17.311931141940093,T105N26+1GFR085,2.6,+1G (upright),Test Run 77
0.10043599070812813,17.316594227877594,T105N26+1GFR085,2.6,+1G (upright),Test Run 77
0.10096075256519783,17.31866026791659,T105N26+1GFR085,2.6,+1G (upright),Test Run 77
0.1010415082944569,17.320312794772093,T105N26+1GFR085,2.6,+1G (upright),Test Run 77
0.10092044989212247,17.323799428072842,T105N26+1GFR085,2.6,+1G (upright),Test Run 77
0.1015662701515266,17.32551604184234,T105N26+1GFR085,2.6,+1G (upright),Test Run 77
0.1015662701515266,17.329513844576717,T105N26+1GFR085,2.6,+1G (upright),Test Run 77
0.1015662701515266,17.332342824068967,T105N26+1GFR085,2.6,+1G (upright),Test Run 77
0.1015662701515266,17.33438445004547,T105N26+1GFR085,2.6,+1G (upright),Test Run 77
0.10188921787700278,17.33668547543609,T105N26+1GFR085,2.6,+1G (upright),Test Run 77
0.10192959574163425,17.339223012057218,T105N26+1GFR085,2.6,+1G (upright),Test Run 77
0.10201035147088945,17.342061146822843,T105N26+1GFR085,2.6,+1G (upright),Test Run 77
0.10201035147088945,17.343567189303343,T105N26+1GFR085,2.6,+1G (upright),Test Run 77
0.10249473546333154,17.348005971041594,T105N26+1GFR085,2.6,+1G (upright),Test Run 77
0.10261586905721821,17.35041685971347,T105N26+1GFR085,2.6,+1G (upright),Test Run 77
0.10261586905721821,17.353442677584592,T105N26+1GFR085,2.6,+1G (upright),Test Run 77
0.10305995037658093,17.356302174654843,T105N26+1GFR085,2.6,+1G (upright),Test Run 77
0.10326176450817445,17.356985768404844,T105N26+1GFR085,2.6,+1G (upright),Test Run 77
0.10326176450817445,17.357547291842344,T105N26+1GFR085,2.6,+1G (upright),Test Run 77
0.10326176450817445,17.360605153170468,T105N26+1GFR085,2.6,+1G (upright),Test Run 77
0.10366546796290985,17.363949879732967,T105N26+1GFR085,2.6,+1G (upright),Test Run 77
0.10334252023743366,17.365504750338467,T105N26+1GFR085,2.6,+1G (upright),Test Run 77
0.10382690422987174,17.367578419772094,T105N26+1GFR085,2.6,+1G (upright),Test Run 77
0.10410947409072031,17.372456654635343,T105N26+1GFR085,2.6,+1G (upright),Test Run 77
0.10394803782375842,17.374273976412717,T105N26+1GFR085,2.6,+1G (upright),Test Run 77
0.10394803782375842,17.376721486178344,T105N26+1GFR085,2.6,+1G (upright),Test Run 77
0.1043920439515689,17.37816954526034,T105N26+1GFR085,2.6,+1G (upright),Test Run 77
0.10431136341386607,17.381379994479094,T105N26+1GFR085,2.6,+1G (upright),Test Run 77
0.10479574740630415,17.381468495455717,T105N26+1GFR085,2.6,+1G (upright),Test Run 77
0.10495725886482245,17.385501393404844,T105N26+1GFR085,2.6,+1G (upright),Test Run 77
0.10487650313556336,17.388922413912717,T105N26+1GFR085,2.6,+1G (upright),Test Run 77
0.10487650313556336,17.390288075533842,T105N26+1GFR085,2.6,+1G (upright),Test Run 77
0.10511869513178435,17.394478139010342,T105N26+1GFR085,2.6,+1G (upright),Test Run 77
0.10552239858651959,17.396901234713468,T105N26+1GFR085,2.6,+1G (upright),Test Run 77
0.10536088712800545,17.396042164889217,T105N26+1GFR085,2.6,+1G (upright),Test Run 77
0.10580496844736831,17.40072966488922,T105N26+1GFR085,2.6,+1G (upright),Test Run 77
0.1058857241766274,17.40407439145172,T105N26+1GFR085,2.6,+1G (upright),Test Run 77
0.10604716044358929,17.405618580904843,T105N26+1GFR085,2.6,+1G (upright),Test Run 77
0.10604716044358929,17.407971486178344,T105N26+1GFR085,2.6,+1G (upright),Test Run 77
0.1062893524398104,17.409282216158843,T105N26+1GFR085,2.6,+1G (upright),Test Run 77
0.10637010816906546,17.41169768246734,T105N26+1GFR085,2.6,+1G (upright),Test Run 77
0.10681418948843234,17.41326476010409,T105N26+1GFR085,2.6,+1G (upright),Test Run 77
0.10685456735305979,17.414624318209594,T105N26+1GFR085,2.6,+1G (upright),Test Run 77
0.10669305589454565,17.418556508150967,T105N26+1GFR085,2.6,+1G (upright),Test Run 77
0.10669305589454565,17.42069731625647,T105N26+1GFR085,2.6,+1G (upright),Test Run 77
0.10750038761246393,17.420971974459594,T105N26+1GFR085,2.6,+1G (upright),Test Run 77
0.10754076547709153,17.425178822604092,T105N26+1GFR085,2.6,+1G (upright),Test Run 77
0.10766189907097806,17.42749205502597,T105N26+1GFR085,2.6,+1G (upright),Test Run 77
0.10802522466108586,17.42964201840484,T105N26+1GFR085,2.6,+1G (upright),Test Run 77
0.10802522466108586,17.430838307467344,T105N26+1GFR085,2.6,+1G (upright),Test Run 77
0.10838855025119351,17.432921132174467,T105N26+1GFR085,2.6,+1G (upright),Test Run 77
0.10794446893182678,17.435689076510343,T105N26+1GFR085,2.6,+1G (upright),Test Run 77
0.10854998651815555,17.437092885104093,T105N26+1GFR085,2.6,+1G (upright),Test Run 77
0.10883255637900413,17.438151845065093,T105N26+1GFR085,2.6,+1G (upright),Test Run 77
0.10875180064974505,17.441737660494717,T105N26+1GFR085,2.6,+1G (upright),Test Run 77
0.1091555041044803,17.443417653170467,T105N26+1GFR085,2.6,+1G (upright),Test Run 77
0.1091555041044803,17.446553334322843,T105N26+1GFR085,2.6,+1G (upright),Test Run 77
0.10903444570214987,17.446106251803343,T105N26+1GFR085,2.6,+1G (upright),Test Run 77
0.10959958542384718,17.449624928561093,T105N26+1GFR085,2.6,+1G (upright),Test Run 77
0.10968026596154999,17.451597889986967,T105N26+1GFR085,2.6,+1G (upright),Test Run 77
0.10959958542384718,17.453436574068967,T105N26+1GFR085,2.6,+1G (upright),Test Run 77
0.11000321368703005,17.456358632174467,T105N26+1GFR085,2.6,+1G (upright),Test Run 77
0.1102454808748034,17.456947621432217,T105N26+1GFR085,2.6,+1G (upright),Test Run 77
0.1102454808748034,17.458581837740844,T105N26+1GFR085,2.6,+1G (upright),Test Run 77
0.11008396941628927,17.462530812350217,T105N26+1GFR085,2.6,+1G (upright),Test Run 77
0.1106088064649112,17.462593373385342,T105N26+1GFR085,2.6,+1G (upright),Test Run 77
0.1104472950063929,17.46651488217447,T105N26+1GFR085,2.6,+1G (upright),Test Run 77
0.1107702427318731,17.465751942721344,T105N26+1GFR085,2.6,+1G (upright),Test Run 77
0.11101243472809422,17.469223317232967,T105N26+1GFR085,2.6,+1G (upright),Test Run 77
0.11101243472809422,17.46946440610022,T105N26+1GFR085,2.6,+1G (upright),Test Run 77
0.11097205686346259,17.47169371518222,T105N26+1GFR085,2.6,+1G (upright),Test Run 77
0.11137576031819785,17.475007924166594,T105N26+1GFR085,2.6,+1G (upright),Test Run 77
0.11177946377293711,17.47651701840484,T105N26+1GFR085,2.6,+1G (upright),Test Run 77
0.11169870804367804,17.47859068783847,T105N26+1GFR085,2.6,+1G (upright),Test Run 77
0.1121024114984133,17.481109913912718,T105N26+1GFR085,2.6,+1G (upright),Test Run 77
0.1121024114984133,17.48194762143222,T105N26+1GFR085,2.6,+1G (upright),Test Run 77
0.1123446034946344,17.48504210385409,T105N26+1GFR085,2.6,+1G (upright),Test Run 77
0.1123446034946344,17.487112721529844,T105N26+1GFR085,2.6,+1G (upright),Test Run 77
0.11286936535170411,17.488869008150967,T105N26+1GFR085,2.6,+1G (upright),Test Run 77
0.11295012108095916,17.49072447690097,T105N26+1GFR085,2.6,+1G (upright),Test Run 77
0.11295012108095916,17.494028004732968,T105N26+1GFR085,2.6,+1G (upright),Test Run 77
0.11295012108095916,17.495062550631467,T105N26+1GFR085,2.6,+1G (upright),Test Run 77
0.11323269094180774,17.494792470065093,T105N26+1GFR085,2.6,+1G (upright),Test Run 77
0.11351526080266033,17.49747038754547,T105N26+1GFR085,2.6,+1G (upright),Test Run 77
0.11351526080266033,17.49875517758459,T105N26+1GFR085,2.6,+1G (upright),Test Run 77
0.1139997199866548,17.501307972994717,T105N26+1GFR085,2.6,+1G (upright),Test Run 77
0.1139997199866548,17.502727040377593,T105N26+1GFR085,2.6,+1G (upright),Test Run 77
0.11440334824983366,17.50542784604159,T105N26+1GFR085,2.6,+1G (upright),Test Run 77
0.11428228984750338,17.505253895846344,T105N26+1GFR085,2.6,+1G (upright),Test Run 77
0.11472629597531385,17.507377919283844,T105N26+1GFR085,2.6,+1G (upright),Test Run 77
0.11488780743382813,17.51037169369784,T105N26+1GFR085,2.6,+1G (upright),Test Run 77
0.11488780743382813,17.511371144381467,T105N26+1GFR085,2.6,+1G (upright),Test Run 77
0.11488780743382813,17.512774952975217,T105N26+1GFR085,2.6,+1G (upright),Test Run 77
0.1153318135616386,17.513826283541594,T105N26+1GFR085,2.6,+1G (upright),Test Run 77
0.11541256929089783,17.516159352389217,T105N26+1GFR085,2.6,+1G (upright),Test Run 77
0.1154933250201569,17.517155751315094,T105N26+1GFR085,2.6,+1G (upright),Test Run 77
0.11617959833574072,17.519763478365842,T105N26+1GFR085,2.6,+1G (upright),Test Run 77
0.11585665061026455,17.521834096041594,T105N26+1GFR085,2.6,+1G (upright),Test Run 77
0.11613922047111327,17.52374449643222,T105N26+1GFR085,2.6,+1G (upright),Test Run 77
0.11613922047111327,17.524385365572844,T105N26+1GFR085,2.6,+1G (upright),Test Run 77
0.11617959833574072,17.525763234225217,T105N26+1GFR085,2.6,+1G (upright),Test Run 77
0.1164621681965893,17.526214894381468,T105N26+1GFR085,2.6,+1G (upright),Test Run 77
0.11690617432439993,17.528915700045467,T105N26+1GFR085,2.6,+1G (upright),Test Run 77
0.11670436019281043,17.530414113131467,T105N26+1GFR085,2.6,+1G (upright),Test Run 77
0.11710806364754567,17.531497487154844,T105N26+1GFR085,2.6,+1G (upright),Test Run 77
0.11710806364754567,17.53277007016272,T105N26+1GFR085,2.6,+1G (upright),Test Run 77
0.11759244763998776,17.534932240572843,T105N26+1GFR085,2.6,+1G (upright),Test Run 77
0.11722912204988012,17.537604054537717,T105N26+1GFR085,2.6,+1G (upright),Test Run 77
0.1177943369631295,17.539091786471342,T105N26+1GFR085,2.6,+1G (upright),Test Run 77
0.11835947668483081,17.541000660982967,T105N26+1GFR085,2.6,+1G (upright),Test Run 77
0.11807690682398224,17.541786488619717,T105N26+1GFR085,2.6,+1G (upright),Test Run 77
0.11807690682398224,17.544967946139217,T105N26+1GFR085,2.6,+1G (upright),Test Run 77
0.11860166868104777,17.54432707699859,T105N26+1GFR085,2.6,+1G (upright),Test Run 77
0.11892461640652796,17.54743986996734,T105N26+1GFR085,2.6,+1G (upright),Test Run 77
0.11860166868104777,17.548286732760342,T105N26+1GFR085,2.6,+1G (upright),Test Run 77
0.11916680840274908,17.548019703951717,T105N26+1GFR085,2.6,+1G (upright),Test Run 77
0.11948975612822527,17.55071440610022,T105N26+1GFR085,2.6,+1G (upright),Test Run 77
0.11948975612822527,17.552151784029842,T105N26+1GFR085,2.6,+1G (upright),Test Run 77
0.11928794199663575,17.554146107760342,T105N26+1GFR085,2.6,+1G (upright),Test Run 77
0.11973194812444624,17.555527028170467,T105N26+1GFR085,2.6,+1G (upright),Test Run 77
0.12013565157918163,17.555408009615842,T105N26+1GFR085,2.6,+1G (upright),Test Run 77
0.11973194812444624,17.556070241061093,T105N26+1GFR085,2.6,+1G (upright),Test Run 77
0.11973194812444624,17.558970936861968,T105N26+1GFR085,2.6,+1G (upright),Test Run 77
0.12013565157918163,17.56008177670572,T105N26+1GFR085,2.6,+1G (upright),Test Run 77
0.12053935503391688,17.56153746518222,T105N26+1GFR085,2.6,+1G (upright),Test Run 77
0.1203778435754026,17.563606556979092,T105N26+1GFR085,2.6,+1G (upright),Test Run 77
0.12062011076317596,17.56446715268222,T105N26+1GFR085,2.6,+1G (upright),Test Run 77
0.12142744248109423,17.564586171236968,T105N26+1GFR085,2.6,+1G (upright),Test Run 77
0.12142744248109423,17.56469298276034,T105N26+1GFR085,2.6,+1G (upright),Test Run 77
0.12102373902635898,17.56691618832672,T105N26+1GFR085,2.6,+1G (upright),Test Run 77
0.12146782034572183,17.570498951998594,T105N26+1GFR085,2.6,+1G (upright),Test Run 77
0.12179076807120189,17.57065459164709,T105N26+1GFR085,2.6,+1G (upright),Test Run 77
0.1217503902065704,17.57116881283847,T105N26+1GFR085,2.6,+1G (upright),Test Run 77
0.12251734405986107,17.57306090268222,T105N26+1GFR085,2.6,+1G (upright),Test Run 77
0.12235590779289918,17.57546263608072,T105N26+1GFR085,2.6,+1G (upright),Test Run 77
0.12235590779289918,17.57455931576822,T105N26+1GFR085,2.6,+1G (upright),Test Run 77
0.12255772192448867,17.575899037447844,T105N26+1GFR085,2.6,+1G (upright),Test Run 77
0.12296142537922393,17.579007252779842,T105N26+1GFR085,2.6,+1G (upright),Test Run 77
0.12235590779289918,17.578520497408842,T105N26+1GFR085,2.6,+1G (upright),Test Run 77
0.1232036173754449,17.57952452572909,T105N26+1GFR085,2.6,+1G (upright),Test Run 77
0.12328437310470412,17.58139372738922,T105N26+1GFR085,2.6,+1G (upright),Test Run 77
0.1233651288339632,17.58353300961584,T105N26+1GFR085,2.6,+1G (upright),Test Run 77
0.1233651288339632,17.583970936861967,T105N26+1GFR085,2.6,+1G (upright),Test Run 77
0.12405140214954702,17.587352284518218,T105N26+1GFR085,2.6,+1G (upright),Test Run 77
0.12384951282640128,17.586551198092344,T105N26+1GFR085,2.6,+1G (upright),Test Run 77
0.12421283841650907,17.59006071957672,T105N26+1GFR085,2.6,+1G (upright),Test Run 77
0.12461654187124432,17.588876637545468,T105N26+1GFR085,2.6,+1G (upright),Test Run 77
0.12461654187124432,17.59012480649084,T105N26+1GFR085,2.6,+1G (upright),Test Run 77
0.1243743498750232,17.593008717623594,T105N26+1GFR085,2.6,+1G (upright),Test Run 77
0.1246569197358758,17.59196196469397,T105N26+1GFR085,2.6,+1G (upright),Test Run 77
0.12546425145379006,17.594528493014217,T105N26+1GFR085,2.6,+1G (upright),Test Run 77
0.1250605479990548,17.594432362643218,T105N26+1GFR085,2.6,+1G (upright),Test Run 77
0.12546425145379006,17.596338185397094,T105N26+1GFR085,2.6,+1G (upright),Test Run 77
0.12546425145379006,17.598247059908843,T105N26+1GFR085,2.6,+1G (upright),Test Run 77
0.12582757704389785,17.597561940279842,T105N26+1GFR085,2.6,+1G (upright),Test Run 77
0.12566606558538357,17.599046620455717,T105N26+1GFR085,2.6,+1G (upright),Test Run 77
0.12602939117549136,17.600720509615844,T105N26+1GFR085,2.6,+1G (upright),Test Run 77
0.1266349087618161,17.600816639986967,T105N26+1GFR085,2.6,+1G (upright),Test Run 77
0.1262312804986331,17.602783497897093,T105N26+1GFR085,2.6,+1G (upright),Test Run 77
0.1262312804986331,17.60226927670572,T105N26+1GFR085,2.6,+1G (upright),Test Run 77
0.12683679808496187,17.60402708920572,T105N26+1GFR085,2.6,+1G (upright),Test Run 77
0.12744231567129063,17.602139576998592,T105N26+1GFR085,2.6,+1G (upright),Test Run 77
0.1272808042127725,17.60538206967447,T105N26+1GFR085,2.6,+1G (upright),Test Run 77
0.12736155994203155,17.605073842135344,T105N26+1GFR085,2.6,+1G (upright),Test Run 77
0.12816889165994982,17.607939442721342,T105N26+1GFR085,2.6,+1G (upright),Test Run 77
0.12816889165994982,17.60990019711584,T105N26+1GFR085,2.6,+1G (upright),Test Run 77
0.12784594393446963,17.610132130709594,T105N26+1GFR085,2.6,+1G (upright),Test Run 77
0.1282900252538365,17.611557301607967,T105N26+1GFR085,2.6,+1G (upright),Test Run 77
0.12857259511468508,17.61055632504547,T105N26+1GFR085,2.6,+1G (upright),Test Run 77
0.128491839385426,17.611009511080717,T105N26+1GFR085,2.6,+1G (upright),Test Run 77
0.128491839385426,17.61374236020172,T105N26+1GFR085,2.6,+1G (upright),Test Run 77
0.12893592070479287,17.613843068209594,T105N26+1GFR085,2.6,+1G (upright),Test Run 77
0.1294606825618624,17.614534291354094,T105N26+1GFR085,2.6,+1G (upright),Test Run 77
0.12901667643405196,17.61634856137359,T105N26+1GFR085,2.6,+1G (upright),Test Run 77
0.1296221940203767,17.61676207455722,T105N26+1GFR085,2.6,+1G (upright),Test Run 77
0.12982400815197023,17.617103871432217,T105N26+1GFR085,2.6,+1G (upright),Test Run 77
0.1299451417458569,17.617967518893217,T105N26+1GFR085,2.6,+1G (upright),Test Run 77
0.1299451417458569,17.617563160982968,T105N26+1GFR085,2.6,+1G (upright),Test Run 77
0.13067171773451608,17.62043791684234,T105N26+1GFR085,2.6,+1G (upright),Test Run 77
0.13055065933218166,17.61988707455722,T105N26+1GFR085,2.6,+1G (upright),Test Run 77
0.13079285132840263,17.62049742611972,T105N26+1GFR085,2.6,+1G (upright),Test Run 77
0.13115617691851042,17.622258290377594,T105N26+1GFR085,2.6,+1G (upright),Test Run 77
0.13087360705766185,17.623297413912717,T105N26+1GFR085,2.6,+1G (upright),Test Run 77
0.131438746779359,17.623904713717344,T105N26+1GFR085,2.6,+1G (upright),Test Run 77
0.131438746779359,17.62465697201822,T105N26+1GFR085,2.6,+1G (upright),Test Run 77
0.1314791246439866,17.625717457857967,T105N26+1GFR085,2.6,+1G (upright),Test Run 77
0.13155988037324567,17.62639799985022,T105N26+1GFR085,2.6,+1G (upright),Test Run 77
0.13224607849727726,17.627505787936094,T105N26+1GFR085,2.6,+1G (upright),Test Run 77
0.13192313077179707,17.628955372897092,T105N26+1GFR085,2.6,+1G (upright),Test Run 77
0.13273053768127174,17.628741749850217,T105N26+1GFR085,2.6,+1G (upright),Test Run 77
0.13256902622275343,17.631441029635344,T105N26+1GFR085,2.6,+1G (upright),Test Run 77
0.13256902622275343,17.632443532076717,T105N26+1GFR085,2.6,+1G (upright),Test Run 77
0.1327709155458992,17.632336720553344,T105N26+1GFR085,2.6,+1G (upright),Test Run 77
0.1331745438090822,17.63141051205722,T105N26+1GFR085,2.6,+1G (upright),Test Run 77
0.1327709155458992,17.633972462740843,T105N26+1GFR085,2.6,+1G (upright),Test Run 77
0.13369938085770414,17.634749135104094,T105N26+1GFR085,2.6,+1G (upright),Test Run 77
0.1334974915345584,17.636059865084594,T105N26+1GFR085,2.6,+1G (upright),Test Run 77
0.13386081712466605,17.637219533053344,T105N26+1GFR085,2.6,+1G (upright),Test Run 77
0.13386081712466605,17.63876677426422,T105N26+1GFR085,2.6,+1G (upright),Test Run 77
0.1345067125756224,17.638701161471342,T105N26+1GFR085,2.6,+1G (upright),Test Run 77
0.13422414271477384,17.63967162045572,T105N26+1GFR085,2.6,+1G (upright),Test Run 77
0.1345874683048815,17.64036284360022,T105N26+1GFR085,2.6,+1G (upright),Test Run 77
0.13523336375583786,17.64061919125647,T105N26+1GFR085,2.6,+1G (upright),Test Run 77
0.13523336375583786,17.641113576022093,T105N26+1GFR085,2.6,+1G (upright),Test Run 77
0.13507185229731955,17.64068785580722,T105N26+1GFR085,2.6,+1G (upright),Test Run 77
0.13535442215816829,17.641945180025967,T105N26+1GFR085,2.6,+1G (upright),Test Run 77
0.13595993974449705,17.642596730318967,T105N26+1GFR085,2.6,+1G (upright),Test Run 77
0.13587925920679422,17.64449339779947,T105N26+1GFR085,2.6,+1G (upright),Test Run 77
0.1360003176091245,17.644534596529844,T105N26+1GFR085,2.6,+1G (upright),Test Run 77
0.1360003176091245,17.64494048031897,T105N26+1GFR085,2.6,+1G (upright),Test Run 77
0.13664621306008087,17.646741017428344,T105N26+1GFR085,2.6,+1G (upright),Test Run 77
0.1366865909247125,17.645587452975217,T105N26+1GFR085,2.6,+1G (upright),Test Run 77
0.13692878292092944,17.648204335299468,T105N26+1GFR085,2.6,+1G (upright),Test Run 77
0.1371710501087068,17.648141774264218,T105N26+1GFR085,2.6,+1G (upright),Test Run 77
0.13721135278177804,17.647690114107967,T105N26+1GFR085,2.6,+1G (upright),Test Run 77
0.1378169455596632,17.64985686215484,T105N26+1GFR085,2.6,+1G (upright),Test Run 77
0.1378169455596632,17.649689015475218,T105N26+1GFR085,2.6,+1G (upright),Test Run 77
0.1379380039619935,17.649821766940093,T105N26+1GFR085,2.6,+1G (upright),Test Run 77
0.1379380039619935,17.65111876401034,T105N26+1GFR085,2.6,+1G (upright),Test Run 77
0.13862427727757745,17.652008351412718,T105N26+1GFR085,2.6,+1G (upright),Test Run 77
0.13830132955210128,17.651121815768217,T105N26+1GFR085,2.6,+1G (upright),Test Run 77
0.1385435215483224,17.65454283627597,T105N26+1GFR085,2.6,+1G (upright),Test Run 77
0.1385435215483224,17.652669056979093,T105N26+1GFR085,2.6,+1G (upright),Test Run 77
0.13890684713843005,17.654884633150967,T105N26+1GFR085,2.6,+1G (upright),Test Run 77
0.13866465514220908,17.655629262057218,T105N26+1GFR085,2.6,+1G (upright),Test Run 77
0.13959312045401387,17.655523976412717,T105N26+1GFR085,2.6,+1G (upright),Test Run 77
0.1395527425893864,17.655928334322844,T105N26+1GFR085,2.6,+1G (upright),Test Run 77
0.1396738761832731,17.654620656100217,T105N26+1GFR085,2.6,+1G (upright),Test Run 77
0.13991606817949004,17.656729420748594,T105N26+1GFR085,2.6,+1G (upright),Test Run 77
0.13991606817949004,17.657042225924467,T105N26+1GFR085,2.6,+1G (upright),Test Run 77
0.1400371265818245,17.658923634615842,T105N26+1GFR085,2.6,+1G (upright),Test Run 77
0.1405619636304464,17.65907927426422,T105N26+1GFR085,2.6,+1G (upright),Test Run 77
0.1405619636304464,17.658377369967344,T105N26+1GFR085,2.6,+1G (upright),Test Run 77
0.14068302203278085,17.65984526547522,T105N26+1GFR085,2.6,+1G (upright),Test Run 77
0.14132891748373708,17.661011036959593,T105N26+1GFR085,2.6,+1G (upright),Test Run 77
0.14132891748373708,17.660745534029843,T105N26+1GFR085,2.6,+1G (upright),Test Run 77
0.1411674812167752,17.662007435885343,T105N26+1GFR085,2.6,+1G (upright),Test Run 77
0.14124823694603425,17.660026845065094,T105N26+1GFR085,2.6,+1G (upright),Test Run 77
0.14185375453235902,17.663258656588468,T105N26+1GFR085,2.6,+1G (upright),Test Run 77
0.14189405720543438,17.662709340182218,T105N26+1GFR085,2.6,+1G (upright),Test Run 77
0.14213632439320772,17.663411244479093,T105N26+1GFR085,2.6,+1G (upright),Test Run 77
0.14213632439320772,17.662828358736967,T105N26+1GFR085,2.6,+1G (upright),Test Run 77
0.14286290038186678,17.664738759127594,T105N26+1GFR085,2.6,+1G (upright),Test Run 77
0.14278221984416395,17.663872059908844,T105N26+1GFR085,2.6,+1G (upright),Test Run 77
0.14306478970501255,17.665129384127592,T105N26+1GFR085,2.6,+1G (upright),Test Run 77
0.14342811529512034,17.666043385592342,T105N26+1GFR085,2.6,+1G (upright),Test Run 77
0.14367030729134145,17.66611205014322,T105N26+1GFR085,2.6,+1G (upright),Test Run 77
0.14367030729134145,17.665124806490844,T105N26+1GFR085,2.6,+1G (upright),Test Run 77
0.14367030729134145,17.665574940768217,T105N26+1GFR085,2.6,+1G (upright),Test Run 77
0.14435658060692527,17.668742665377593,T105N26+1GFR085,2.6,+1G (upright),Test Run 77
0.1440740107460767,17.66556425961584,T105N26+1GFR085,2.6,+1G (upright),Test Run 77
0.1440740107460767,17.668525990572842,T105N26+1GFR085,2.6,+1G (upright),Test Run 77
0.1440740107460767,17.668443593111967,T105N26+1GFR085,2.6,+1G (upright),Test Run 77
0.14459877260314638,17.669356068697844,T105N26+1GFR085,2.6,+1G (upright),Test Run 77
0.1447198310054807,17.66938963803384,T105N26+1GFR085,2.6,+1G (upright),Test Run 77
0.14484096459936738,17.67039214047522,T105N26+1GFR085,2.6,+1G (upright),Test Run 77
0.14560799364421043,17.668751820650968,T105N26+1GFR085,2.6,+1G (upright),Test Run 77
0.14548686005032374,17.669096669283842,T105N26+1GFR085,2.6,+1G (upright),Test Run 77
0.14597124404276182,17.670236500826718,T105N26+1GFR085,2.6,+1G (upright),Test Run 77
0.14597124404276182,17.670393666354094,T105N26+1GFR085,2.6,+1G (upright),Test Run 77
0.14637494749749708,17.671765431490844,T105N26+1GFR085,2.6,+1G (upright),Test Run 77
0.14625388909516665,17.672331532565092,T105N26+1GFR085,2.6,+1G (upright),Test Run 77
0.14694008721919422,17.672055348482967,T105N26+1GFR085,2.6,+1G (upright),Test Run 77
0.14702084294845344,17.671719655123592,T105N26+1GFR085,2.6,+1G (upright),Test Run 77
0.14710159867771253,17.672566517916593,T105N26+1GFR085,2.6,+1G (upright),Test Run 77
0.14722265708004695,17.671004017916594,T105N26+1GFR085,2.6,+1G (upright),Test Run 77
0.14722265708004695,17.672728261080717,T105N26+1GFR085,2.6,+1G (upright),Test Run 77
0.14710159867771253,17.672638234225218,T105N26+1GFR085,2.6,+1G (upright),Test Run 77
0.14778787199329635,17.672976979342344,T105N26+1GFR085,2.6,+1G (upright),Test Run 77
0.14782824985792795,17.674545582857967,T105N26+1GFR085,2.6,+1G (upright),Test Run 77
0.14827225598573857,17.672394093600218,T105N26+1GFR085,2.6,+1G (upright),Test Run 77
0.14855482584658716,17.673889454928343,T105N26+1GFR085,2.6,+1G (upright),Test Run 77
0.1484337674442527,17.672299489107967,T105N26+1GFR085,2.6,+1G (upright),Test Run 77
0.1484337674442527,17.672615346041592,T105N26+1GFR085,2.6,+1G (upright),Test Run 77
0.1492814770267986,17.67415495785797,T105N26+1GFR085,2.6,+1G (upright),Test Run 77
0.1491199655682843,17.674566945162717,T105N26+1GFR085,2.6,+1G (upright),Test Run 77
0.14944291329376047,17.67391081723297,T105N26+1GFR085,2.6,+1G (upright),Test Run 77
0.14980623888386813,17.675839528170467,T105N26+1GFR085,2.6,+1G (upright),Test Run 77
0.14968518048153784,17.67439146908847,T105N26+1GFR085,2.6,+1G (upright),Test Run 77
0.15045213433482452,17.677031239596342,T105N26+1GFR085,2.6,+1G (upright),Test Run 77
0.15045213433482452,17.677066334811094,T105N26+1GFR085,2.6,+1G (upright),Test Run 77
0.1505328900640837,17.67492094906897,T105N26+1GFR085,2.6,+1G (upright),Test Run 77
0.15073470419567309,17.674815663424468,T105N26+1GFR085,2.6,+1G (upright),Test Run 77
0.15150173324051613,17.675764760104094,T105N26+1GFR085,2.6,+1G (upright),Test Run 77
0.15125954124429916,17.676002797213467,T105N26+1GFR085,2.6,+1G (upright),Test Run 77
0.15125954124429916,17.676628407565094,T105N26+1GFR085,2.6,+1G (upright),Test Run 77
