Repository: schandel33/gitrep

# Nozzle Tensile Test Analysis

Stress-vs-strain analysis of tensile pulls across 4 nozzle sizes (0.6, 1.4,
2.2, 2.6 mm) x 2 print-gravity orientations (+1G upright / -1G inverted),
printed at 105 C with a 0.85 flow ratio.

## Data-quality issues found and how they're handled

1. **Load-cell zero offset.** 10 of 17 runs record small negative Load
   values for the first handful of samples (up to ~180, always <0.5% of the
   file) before the crosshead starts moving — load-cell noise around zero,
   not real load. The script computes the mean Load over all
   pre-motion samples (`Crosshead < crosshead_zero_threshold_mm`) and
   subtracts it from the whole run.
2.

File: nozzle_tensile_analysis/analysis_output/all_curves_tidy.csv (part 128 of 151)
Strain,Stress_MPa,condition,nozzle_mm,gravity,run
0.15125954124429916,17.67648955258459,T105N26+1GFR085,2.6,+1G (upright),Test Run 77
0.15194573936832675,17.677948292818968,T105N26+1GFR085,2.6,+1G (upright),Test Run 77
0.15190536150369915,17.677595814791594,T105N26+1GFR085,2.6,+1G (upright),Test Run 77
0.1523090649584344,17.676025685397093,T105N26+1GFR085,2.6,+1G (upright),Test Run 77
0.15243019855232107,17.677225026217343,T105N26+1GFR085,2.6,+1G (upright),Test Run 77
0.15255125695465552,17.67815733822909,T105N26+1GFR085,2.6,+1G (upright),Test Run 77
0.15307609400327746,17.678343495455717,T105N26+1GFR085,2.6,+1G (upright),Test Run 77
0.15307609400327746,17.679611500826717,T105N26+1GFR085,2.6,+1G (upright),Test Run 77
0.15283390200706035,17.679516896334594,T105N26+1GFR085,2.6,+1G (upright),Test Run 77
0.15339904172875762,17.678212269869718,T105N26+1GFR085,2.6,+1G (upright),Test Run 77
0.1538430478565681,17.67923613461584,T105N26+1GFR085,2.6,+1G (upright),Test Run 77
0.1535201001310879,17.679123219576717,T105N26+1GFR085,2.6,+1G (upright),Test Run 77
0.15436788490519004,17.679756459322842,T105N26+1GFR085,2.6,+1G (upright),Test Run 77
0.15436788490519004,17.680317982760343,T105N26+1GFR085,2.6,+1G (upright),Test Run 77
0.15440818757826527,17.681080922213468,T105N26+1GFR085,2.6,+1G (upright),Test Run 77
0.15424675131130336,17.679733571139217,T105N26+1GFR085,2.6,+1G (upright),Test Run 77
0.15481189103300066,17.67934294613922,T105N26+1GFR085,2.6,+1G (upright),Test Run 77
0.15473113530374547,17.679980763522092,T105N26+1GFR085,2.6,+1G (upright),Test Run 77
0.1554981643485885,17.679472645846342,T105N26+1GFR085,2.6,+1G (upright),Test Run 77
0.15582111207406468,17.678628834811093,T105N26+1GFR085,2.6,+1G (upright),Test Run 77
0.15582111207406468,17.67952605160797,T105N26+1GFR085,2.6,+1G (upright),Test Run 77
0.15586148993869214,17.680911549654844,T105N26+1GFR085,2.6,+1G (upright),Test Run 77
0.15658806592735536,17.67925444516272,T105N26+1GFR085,2.6,+1G (upright),Test Run 77
0.15618443766417234,17.67945738705722,T105N26+1GFR085,2.6,+1G (upright),Test Run 77
0.15666882165661042,17.679875477877594,T105N26+1GFR085,2.6,+1G (upright),Test Run 77
0.1569917693820906,17.678891285982967,T105N26+1GFR085,2.6,+1G (upright),Test Run 77
0.15691101365283153,17.679840382662718,T105N26+1GFR085,2.6,+1G (upright),Test Run 77
0.15691101365283153,17.678963002291592,T105N26+1GFR085,2.6,+1G (upright),Test Run 77
0.15771842056230606,17.680217274752593,T105N26+1GFR085,2.6,+1G (upright),Test Run 77
0.15783947896463646,17.68080931576822,T105N26+1GFR085,2.6,+1G (upright),Test Run 77
0.15792023469389554,17.678836354342344,T105N26+1GFR085,2.6,+1G (upright),Test Run 77
0.15844507174251748,17.677699574557217,T105N26+1GFR085,2.6,+1G (upright),Test Run 77
0.15844507174251748,17.67982664975259,T105N26+1GFR085,2.6,+1G (upright),Test Run 77
0.15876801946799768,17.679004201022092,T105N26+1GFR085,2.6,+1G (upright),Test Run 77
0.1585661301448519,17.68092986020172,T105N26+1GFR085,2.6,+1G (upright),Test Run 77
0.1592120255958083,17.678894337740843,T105N26+1GFR085,2.6,+1G (upright),Test Run 77
0.15917164773117667,17.678831776705717,T105N26+1GFR085,2.6,+1G (upright),Test Run 77
0.15945421759202927,17.67945738705722,T105N26+1GFR085,2.6,+1G (upright),Test Run 77
0.15981754318213304,17.678404530611967,T105N26+1GFR085,2.6,+1G (upright),Test Run 77
0.15973678745287784,17.678093251315094,T105N26+1GFR085,2.6,+1G (upright),Test Run 77
0.15973678745287784,17.678303822604093,T105N26+1GFR085,2.6,+1G (upright),Test Run 77
0.1603826829038342,17.678853139010343,T105N26+1GFR085,2.6,+1G (upright),Test Run 77
0.160059735178354,17.678546437350217,T105N26+1GFR085,2.6,+1G (upright),Test Run 77
0.16086714208782868,17.678981312838467,T105N26+1GFR085,2.6,+1G (upright),Test Run 77
0.16106895621941802,17.677292164889217,T105N26+1GFR085,2.6,+1G (upright),Test Run 77
0.16098820049015897,17.67805357846347,T105N26+1GFR085,2.6,+1G (upright),Test Run 77
0.16098820049015897,17.678580006686094,T105N26+1GFR085,2.6,+1G (upright),Test Run 77
0.1615534154034125,17.679655751315092,T105N26+1GFR085,2.6,+1G (upright),Test Run 77
0.1619166658019639,17.677095326510344,T105N26+1GFR085,2.6,+1G (upright),Test Run 77
0.16195704366659552,17.67801237973297,T105N26+1GFR085,2.6,+1G (upright),Test Run 77
0.16264331698217935,17.67797270688147,T105N26+1GFR085,2.6,+1G (upright),Test Run 77
0.16260293911754775,17.676616200533843,T105N26+1GFR085,2.6,+1G (upright),Test Run 77
0.16300664257228714,17.67753325375647,T105N26+1GFR085,2.6,+1G (upright),Test Run 77
0.16300664257228714,17.677170094576717,T105N26+1GFR085,2.6,+1G (upright),Test Run 77
0.16332959029776317,17.67766905697909,T105N26+1GFR085,2.6,+1G (upright),Test Run 77
0.16332959029776317,17.676626881686094,T105N26+1GFR085,2.6,+1G (upright),Test Run 77
0.16405624147797862,17.677473744479094,T105N26+1GFR085,2.6,+1G (upright),Test Run 77
0.16369291588787097,17.67579832944009,T105N26+1GFR085,2.6,+1G (upright),Test Run 77
0.16425805560956813,17.67825804623697,T105N26+1GFR085,2.6,+1G (upright),Test Run 77
0.1646617590643034,17.675731190768218,T105N26+1GFR085,2.6,+1G (upright),Test Run 77
0.1646617590643034,17.675242909518218,T105N26+1GFR085,2.6,+1G (upright),Test Run 77
0.16454062547041684,17.67659788998697,T105N26+1GFR085,2.6,+1G (upright),Test Run 77
0.16498470678978358,17.675995167818968,T105N26+1GFR085,2.6,+1G (upright),Test Run 77
0.1654287129175942,17.674174794283843,T105N26+1GFR085,2.6,+1G (upright),Test Run 77
0.16554984651148086,17.67460356625647,T105N26+1GFR085,2.6,+1G (upright),Test Run 77
0.16603423050392296,17.675535878268217,T105N26+1GFR085,2.6,+1G (upright),Test Run 77
0.16603423050392296,17.676410206881467,T105N26+1GFR085,2.6,+1G (upright),Test Run 77
0.16579203850770186,17.673079213229094,T105N26+1GFR085,2.6,+1G (upright),Test Run 77
0.1661957419624371,17.67583647641272,T105N26+1GFR085,2.6,+1G (upright),Test Run 77
0.166801259548766,17.67191038998697,T105N26+1GFR085,2.6,+1G (upright),Test Run 77
0.16684163741339347,17.674641713229093,T105N26+1GFR085,2.6,+1G (upright),Test Run 77
0.16744715499972224,17.671782216158842,T105N26+1GFR085,2.6,+1G (upright),Test Run 77
0.16740677713509075,17.672966298190094,T105N26+1GFR085,2.6,+1G (upright),Test Run 77
0.16740677713509075,17.672674855318967,T105N26+1GFR085,2.6,+1G (upright),Test Run 77
0.167810480589826,17.67225523861972,T105N26+1GFR085,2.6,+1G (upright),Test Run 77
0.1682948645822681,17.67197142514322,T105N26+1GFR085,2.6,+1G (upright),Test Run 77
0.16833524244689557,17.673250111666594,T105N26+1GFR085,2.6,+1G (upright),Test Run 77
0.1688196264393378,17.67231627377597,T105N26+1GFR085,2.6,+1G (upright),Test Run 77
0.16914257416481399,17.671496876803342,T105N26+1GFR085,2.6,+1G (upright),Test Run 77
0.16914257416481399,17.67207213315097,T105N26+1GFR085,2.6,+1G (upright),Test Run 77
0.16922332989407304,17.67178679379547,T105N26+1GFR085,2.6,+1G (upright),Test Run 77
0.1696270333488083,17.670192250338467,T105N26+1GFR085,2.6,+1G (upright),Test Run 77
0.1699499810742885,17.669655140963467,T105N26+1GFR085,2.6,+1G (upright),Test Run 77
0.16986922534502943,17.669609364596344,T105N26+1GFR085,2.6,+1G (upright),Test Run 77
0.1702325509351371,17.67058745297522,T105N26+1GFR085,2.6,+1G (upright),Test Run 77
0.1701114173412504,17.66986266049472,T105N26+1GFR085,2.6,+1G (upright),Test Run 77
0.1701114173412504,17.669581898775967,T105N26+1GFR085,2.6,+1G (upright),Test Run 77
0.17051512079598566,17.670733937350217,T105N26+1GFR085,2.6,+1G (upright),Test Run 77
0.17087844638609345,17.667717274752594,T105N26+1GFR085,2.6,+1G (upright),Test Run 77
0.1709188242507209,17.66822844418609,T105N26+1GFR085,2.6,+1G (upright),Test Run 77
0.1714839639724182,17.66855345639322,T105N26+1GFR085,2.6,+1G (upright),Test Run 77
0.171403208243159,17.664799794283844,T105N26+1GFR085,2.6,+1G (upright),Test Run 77
0.17188766742715345,17.667694386568968,T105N26+1GFR085,2.6,+1G (upright),Test Run 77
0.17188766742715345,17.666612538424467,T105N26+1GFR085,2.6,+1G (upright),Test Run 77
0.17225091782570887,17.666794118014217,T105N26+1GFR085,2.6,+1G (upright),Test Run 77
0.17225091782570887,17.665558156100218,T105N26+1GFR085,2.6,+1G (upright),Test Run 77
0.1727757548743308,17.664697560397094,T105N26+1GFR085,2.6,+1G (upright),Test Run 77
0.1727757548743308,17.664863881197842,T105N26+1GFR085,2.6,+1G (upright),Test Run 77
0.1731390804644386,17.663965138522094,T105N26+1GFR085,2.6,+1G (upright),Test Run 77
0.1731390804644386,17.665043934908844,T105N26+1GFR085,2.6,+1G (upright),Test Run 77
0.17362346445687668,17.664558705416592,T105N26+1GFR085,2.6,+1G (upright),Test Run 77
0.17378497591539482,17.66452666195959,T105N26+1GFR085,2.6,+1G (upright),Test Run 77
0.17418860417857784,17.66475096615884,T105N26+1GFR085,2.6,+1G (upright),Test Run 77
0.17447117403942655,17.662626942721342,T105N26+1GFR085,2.6,+1G (upright),Test Run 77
0.174511551904054,17.662655934420467,T105N26+1GFR085,2.6,+1G (upright),Test Run 77
0.17523820308426946,17.664448842135343,T105N26+1GFR085,2.6,+1G (upright),Test Run 77
0.17523820308426946,17.662156972018217,T105N26+1GFR085,2.6,+1G (upright),Test Run 77
0.17523820308426946,17.661796864596344,T105N26+1GFR085,2.6,+1G (upright),Test Run 77
0.17568220921208008,17.661423024264217,T105N26+1GFR085,2.6,+1G (upright),Test Run 77
0.1760051569375561,17.661416920748593,T105N26+1GFR085,2.6,+1G (upright),Test Run 77
0.1760051569375561,17.65991393002597,T105N26+1GFR085,2.6,+1G (upright),Test Run 77
0.1765299939861822,17.659300526705717,T105N26+1GFR085,2.6,+1G (upright),Test Run 77
0.17661067452388501,17.65842924985022,T105N26+1GFR085,2.6,+1G (upright),Test Run 77
0.17661067452388501,17.65950804623697,T105N26+1GFR085,2.6,+1G (upright),Test Run 77
0.17681256384703078,17.658575734225217,T105N26+1GFR085,2.6,+1G (upright),Test Run 77
0.17729694783946884,17.658694752779844,T105N26+1GFR085,2.6,+1G (upright),Test Run 77
0.17725656997484124,17.658572682467344,T105N26+1GFR085,2.6,+1G (upright),Test Run 77
0.1777006512942041,17.65618468197909,T105N26+1GFR085,2.6,+1G (upright),Test Run 77
0.17794284329042523,17.657040700045467,T105N26+1GFR085,2.6,+1G (upright),Test Run 77
0.1780235990196843,17.65421782406897,T105N26+1GFR085,2.6,+1G (upright),Test Run 77
0.1780235990196843,17.654277333346343,T105N26+1GFR085,2.6,+1G (upright),Test Run 77
0.17862911660600905,17.656296071139217,T105N26+1GFR085,2.6,+1G (upright),Test Run 77
0.17875025019989574,17.65555296811197,T105N26+1GFR085,2.6,+1G (upright),Test Run 77
0.17895206433148925,17.654594716158844,T105N26+1GFR085,2.6,+1G (upright),Test Run 77
0.17927501205696542,17.655020436373594,T105N26+1GFR085,2.6,+1G (upright),Test Run 77
0.1793557677862245,17.653827199068967,T105N26+1GFR085,2.6,+1G (upright),Test Run 77
0.17988052964329418,17.653103932467342,T105N26+1GFR085,2.6,+1G (upright),Test Run 77
0.17988052964329418,17.651478871432218,T105N26+1GFR085,2.6,+1G (upright),Test Run 77
0.17992090750792164,17.650805958834592,T105N26+1GFR085,2.6,+1G (upright),Test Run 77
0.18044566936499135,17.651942738619717,T105N26+1GFR085,2.6,+1G (upright),Test Run 77
0.1806475586881371,17.650032338229092,T105N26+1GFR085,2.6,+1G (upright),Test Run 77
0.18076861709047154,17.649441823092342,T105N26+1GFR085,2.6,+1G (upright),Test Run 77
0.18145489040605536,17.647113331881467,T105N26+1GFR085,2.6,+1G (upright),Test Run 77
0.18141451254142388,17.647786244479093,T105N26+1GFR085,2.6,+1G (upright),Test Run 77
0.18141451254142388,17.64798613461584,T105N26+1GFR085,2.6,+1G (upright),Test Run 77
0.18169708240227647,17.64703551205722,T105N26+1GFR085,2.6,+1G (upright),Test Run 77
0.18193927439849344,17.64559050473297,T105N26+1GFR085,2.6,+1G (upright),Test Run 77
0.18202003012775267,17.645880421725217,T105N26+1GFR085,2.6,+1G (upright),Test Run 77
0.18262554771408143,17.64629546078772,T105N26+1GFR085,2.6,+1G (upright),Test Run 77
0.18254479198482235,17.646023854342342,T105N26+1GFR085,2.6,+1G (upright),Test Run 77
0.18282743703722315,17.64511443051422,T105N26+1GFR085,2.6,+1G (upright),Test Run 77
0.18282743703722315,17.644156178561094,T105N26+1GFR085,2.6,+1G (upright),Test Run 77
0.1830292511688167,17.64314452084634,T105N26+1GFR085,2.6,+1G (upright),Test Run 77
0.18335219889429286,17.642628773775968,T105N26+1GFR085,2.6,+1G (upright),Test Run 77
0.18383658288673496,17.640629872408844,T105N26+1GFR085,2.6,+1G (upright),Test Run 77
0.18375590234903214,17.641388234225218,T105N26+1GFR085,2.6,+1G (upright),Test Run 77
0.18436141993535687,17.639523610201717,T105N26+1GFR085,2.6,+1G (upright),Test Run 77
0.18452285620231879,17.64050475033847,T105N26+1GFR085,2.6,+1G (upright),Test Run 77
0.18452285620231879,17.639158925143217,T105N26+1GFR085,2.6,+1G (upright),Test Run 77
0.184603611931578,17.639474782076718,T105N26+1GFR085,2.6,+1G (upright),Test Run 77
0.18528988524716183,17.638006886568967,T105N26+1GFR085,2.6,+1G (upright),Test Run 77
0.18524950738253423,17.637842091647094,T105N26+1GFR085,2.6,+1G (upright),Test Run 77
0.1856532108372695,17.636413868990843,T105N26+1GFR085,2.6,+1G (upright),Test Run 77
0.18601646123582102,17.63516875180334,T105N26+1GFR085,2.6,+1G (upright),Test Run 77
0.18601646123582102,17.634886464205717,T105N26+1GFR085,2.6,+1G (upright),Test Run 77
0.18605683910045248,17.634546193209594,T105N26+1GFR085,2.6,+1G (upright),Test Run 77
0.1862990310966696,17.632516774264218,T105N26+1GFR085,2.6,+1G (upright),Test Run 77
0.18646054255518774,17.631965931979092,T105N26+1GFR085,2.6,+1G (upright),Test Run 77
0.18658167614907442,17.63326140317047,T105N26+1GFR085,2.6,+1G (upright),Test Run 77
0.187267874273106,17.630395802584594,T105N26+1GFR085,2.6,+1G (upright),Test Run 77
0.187267874273106,17.629284962740844,T105N26+1GFR085,2.6,+1G (upright),Test Run 77
0.1877523334571005,17.631584462252594,T105N26+1GFR085,2.6,+1G (upright),Test Run 77
0.1877523334571005,17.63018370541659,T105N26+1GFR085,2.6,+1G (upright),Test Run 77
0.18803490331794906,17.628764638033843,T105N26+1GFR085,2.6,+1G (upright),Test Run 77
0.18823671744953857,17.628621205416593,T105N26+1GFR085,2.6,+1G (upright),Test Run 77
0.18892299076512642,17.627003773775968,T105N26+1GFR085,2.6,+1G (upright),Test Run 77
0.1891248048967159,17.626230153170468,T105N26+1GFR085,2.6,+1G (upright),Test Run 77
0.18964964194533784,17.626408681002594,T105N26+1GFR085,2.6,+1G (upright),Test Run 77
0.18964964194533784,17.623657521334593,T105N26+1GFR085,2.6,+1G (upright),Test Run 77
0.18964964194533784,17.623503407565092,T105N26+1GFR085,2.6,+1G (upright),Test Run 77
0.18985145607693135,17.621957692232968,T105N26+1GFR085,2.6,+1G (upright),Test Run 77
0.19033591526092583,17.62351714047522,T105N26+1GFR085,2.6,+1G (upright),Test Run 77
0.19037621793399703,17.622664174166594,T105N26+1GFR085,2.6,+1G (upright),Test Run 77
0.19098181071187803,17.622706898775967,T105N26+1GFR085,2.6,+1G (upright),Test Run 77
0.19114324697884008,17.620807179537717,T105N26+1GFR085,2.6,+1G (upright),Test Run 77
0.19118362484347157,17.619900807467342,T105N26+1GFR085,2.6,+1G (upright),Test Run 77
0.19118362484347157,17.619914540377593,T105N26+1GFR085,2.6,+1G (upright),Test Run 77
0.19182952029442793,17.618052968111968,T105N26+1GFR085,2.6,+1G (upright),Test Run 77
0.19170838670054124,17.618255910006468,T105N26+1GFR085,2.6,+1G (upright),Test Run 77
0.19223322374916318,17.618785389986968,T105N26+1GFR085,2.6,+1G (upright),Test Run 77
0.1924754157453843,17.615048512545467,T105N26+1GFR085,2.6,+1G (upright),Test Run 77
0.1926368520123462,17.61579924496734,T105N26+1GFR085,2.6,+1G (upright),Test Run 77
0.19304055546708146,17.616574391451717,T105N26+1GFR085,2.6,+1G (upright),Test Run 77
0.19304055546708146,17.614500722018217,T105N26+1GFR085,2.6,+1G (upright),Test Run 77
0.19324236959867094,17.612654408541594,T105N26+1GFR085,2.6,+1G (upright),Test Run 77
0.19348463678644431,17.61229887875647,T105N26+1GFR085,2.6,+1G (upright),Test Run 77
0.1941304570458483,17.611720570650967,T105N26+1GFR085,2.6,+1G (upright),Test Run 77
0.1939286429142588,17.611613759127593,T105N26+1GFR085,2.6,+1G (upright),Test Run 77
0.19437272423362165,17.61148405942047,T105N26+1GFR085,2.6,+1G (upright),Test Run 77
0.19437272423362165,17.610054310885342,T105N26+1GFR085,2.6,+1G (upright),Test Run 77
0.19469567195910184,17.608154591647093,T105N26+1GFR085,2.6,+1G (upright),Test Run 77
0.19489748609069135,17.606065663424467,T105N26+1GFR085,2.6,+1G (upright),Test Run 77
0.19554338154164772,17.60689421567047,T105N26+1GFR085,2.6,+1G (upright),Test Run 77
0.19554338154164772,17.607528981295467,T105N26+1GFR085,2.6,+1G (upright),Test Run 77
0.19598746286101043,17.607512196627592,T105N26+1GFR085,2.6,+1G (upright),Test Run 77
0.19614889912797245,17.60327330502597,T105N26+1GFR085,2.6,+1G (upright),Test Run 77
0.19614889912797245,17.601887806979093,T105N26+1GFR085,2.6,+1G (upright),Test Run 77
0.1965122247180801,17.60091277035797,T105N26+1GFR085,2.6,+1G (upright),Test Run 77
0.19695623084589073,17.60135374936197,T105N26+1GFR085,2.6,+1G (upright),Test Run 77
0.19695623084589073,17.601059254732967,T105N26+1GFR085,2.6,+1G (upright),Test Run 77
0.19744069002988507,17.599499806490844,T105N26+1GFR085,2.6,+1G (upright),Test Run 77
0.19764250416147858,17.599295338717344,T105N26+1GFR085,2.6,+1G (upright),Test Run 77
0.1978846961576957,17.599301442232967,T105N26+1GFR085,2.6,+1G (upright),Test Run 77
0.1985709694732835,17.597200306979094,T105N26+1GFR085,2.6,+1G (upright),Test Run 77
0.1985709694732835,17.597310170260343,T105N26+1GFR085,2.6,+1G (upright),Test Run 77
0.1985709694732835,17.595424183932217,T105N26+1GFR085,2.6,+1G (upright),Test Run 77
0.1989342950633913,17.594388112154842,T105N26+1GFR085,2.6,+1G (upright),Test Run 77
0.19929762065349496,17.594023427096342,T105N26+1GFR085,2.6,+1G (upright),Test Run 77
0.19925724278886736,17.593974598971343,T105N26+1GFR085,2.6,+1G (upright),Test Run 77
0.19986276037519612,17.591517933932217,T105N26+1GFR085,2.6,+1G (upright),Test Run 77
0.19982238251056464,17.59138365658847,T105N26+1GFR085,2.6,+1G (upright),Test Run 77
0.19982238251056464,17.589366444674468,T105N26+1GFR085,2.6,+1G (upright),Test Run 77
0.2003472195591906,17.588846119967343,T105N26+1GFR085,2.6,+1G (upright),Test Run 77
0.20046827796152086,17.587239369479093,T105N26+1GFR085,2.6,+1G (upright),Test Run 77
0.20087198141625612,17.588009938326717,T105N26+1GFR085,2.6,+1G (upright),Test Run 77
0.20147749900258505,17.58619566830722,T105N26+1GFR085,2.6,+1G (upright),Test Run 77
0.2015178768672125,17.58473387631509,T105N26+1GFR085,2.6,+1G (upright),Test Run 77
0.2020022608596546,17.585264882174467,T105N26+1GFR085,2.6,+1G (upright),Test Run 77
0.2020022608596546,17.581648549166594,T105N26+1GFR085,2.6,+1G (upright),Test Run 77
0.20216377231816887,17.582423695650967,T105N26+1GFR085,2.6,+1G (upright),Test Run 77
0.20236558644976238,17.58070555600259,T105N26+1GFR085,2.6,+1G (upright),Test Run 77
0.20293072617145955,17.58058043393222,T105N26+1GFR085,2.6,+1G (upright),Test Run 77
0.20301148190071874,17.579655751315094,T105N26+1GFR085,2.6,+1G (upright),Test Run 77
0.20313261549460543,17.57773161801422,T105N26+1GFR085,2.6,+1G (upright),Test Run 77
0.20313261549460543,17.576884755221343,T105N26+1GFR085,2.6,+1G (upright),Test Run 77
0.2036169994870435,17.577498158541594,T105N26+1GFR085,2.6,+1G (upright),Test Run 77
0.2035766216224159,17.576668080416592,T105N26+1GFR085,2.6,+1G (upright),Test Run 77
0.20434365066725896,17.574536427584594,T105N26+1GFR085,2.6,+1G (upright),Test Run 77
0.20446470906958925,17.574576100436094,T105N26+1GFR085,2.6,+1G (upright),Test Run 77
0.204666598392735,17.573863514986968,T105N26+1GFR085,2.6,+1G (upright),Test Run 77
0.2052317381144363,17.57143431576822,T105N26+1GFR085,2.6,+1G (upright),Test Run 77
0.2052317381144363,17.571469410982967,T105N26+1GFR085,2.6,+1G (upright),Test Run 77
0.20519136024980467,17.56964293393222,T105N26+1GFR085,2.6,+1G (upright),Test Run 77
0.20559506370453992,17.569789418307217,T105N26+1GFR085,2.6,+1G (upright),Test Run 77
0.20599869196772294,17.568889149752593,T105N26+1GFR085,2.6,+1G (upright),Test Run 77
0.20607944769698217,17.56870146664709,T105N26+1GFR085,2.6,+1G (upright),Test Run 77
0.20652352901634488,17.565454396334594,T105N26+1GFR085,2.6,+1G (upright),Test Run 77
0.20664458741867933,17.56625853451822,T105N26+1GFR085,2.6,+1G (upright),Test Run 77
0.20664458741867933,17.56341124447909,T105N26+1GFR085,2.6,+1G (upright),Test Run 77
0.20708866873804618,17.563354786959593,T105N26+1GFR085,2.6,+1G (upright),Test Run 77
0.20737123859889475,17.56098967465484,T105N26+1GFR085,2.6,+1G (upright),Test Run 77
0.20769418632437095,17.560791310397093,T105N26+1GFR085,2.6,+1G (upright),Test Run 77
0.20817864550836526,17.560110768404844,T105N26+1GFR085,2.6,+1G (upright),Test Run 77
0.2081382676437378,17.557431325045467,T105N26+1GFR085,2.6,+1G (upright),Test Run 77
0.20870340736543497,17.55677977475259,T105N26+1GFR085,2.6,+1G (upright),Test Run 77
0.20870340736543497,17.554422291842343,T105N26+1GFR085,2.6,+1G (upright),Test Run 77
0.20894559936165608,17.555389699068968,T105N26+1GFR085,2.6,+1G (upright),Test Run 77
0.20910711082017022,17.55476256283847,T105N26+1GFR085,2.6,+1G (upright),Test Run 77
0.2095914948126123,17.55362578305334,T105N26+1GFR085,2.6,+1G (upright),Test Run 77
0.20975293107957435,17.552312001315094,T105N26+1GFR085,2.6,+1G (upright),Test Run 77
0.21003557613197515,17.55085936459634,T105N26+1GFR085,2.6,+1G (upright),Test Run 77
0.21043920439515817,17.549518117037717,T105N26+1GFR085,2.6,+1G (upright),Test Run 77
0.21060071585367232,17.549258717623594,T105N26+1GFR085,2.6,+1G (upright),Test Run 77
0.21060071585367232,17.54579039486972,T105N26+1GFR085,2.6,+1G (upright),Test Run 77
0.211125477710742,17.545143422213467,T105N26+1GFR085,2.6,+1G (upright),Test Run 77
0.21108509984611454,17.542850026217344,T105N26+1GFR085,2.6,+1G (upright),Test Run 77
0.2117309952970708,17.542528065768217,T105N26+1GFR085,2.6,+1G (upright),Test Run 77
0.21189250675558505,17.54316893490884,T105N26+1GFR085,2.6,+1G (upright),Test Run 77
0.21205394302254696,17.542123707857968,T105N26+1GFR085,2.6,+1G (upright),Test Run 77
0.21261908274424424,17.539299306002594,T105N26+1GFR085,2.6,+1G (upright),Test Run 77
0.21261908274424424,17.537849721041592,T105N26+1GFR085,2.6,+1G (upright),Test Run 77
0.21274021633813495,17.53582335385409,T105N26+1GFR085,2.6,+1G (upright),Test Run 77
0.2129824083343519,17.53237181576822,T105N26+1GFR085,2.6,+1G (upright),Test Run 77
0.21338611178908715,17.532178029147094,T105N26+1GFR085,2.6,+1G (upright),Test Run 77
0.21346686751834623,17.533249196139217,T105N26+1GFR085,2.6,+1G (upright),Test Run 77
0.21391087364615685,17.532971486178344,T105N26+1GFR085,2.6,+1G (upright),Test Run 77
0.21415306564237796,17.531157216158842,T105N26+1GFR085,2.6,+1G (upright),Test Run 77
0.21415306564237796,17.528528126803344,T105N26+1GFR085,2.6,+1G (upright),Test Run 77
0.21451639123248561,17.528401478854093,T105N26+1GFR085,2.6,+1G (upright),Test Run 77
0.21479896109333418,17.527681264010344,T105N26+1GFR085,2.6,+1G (upright),Test Run 77
0.2148797168225934,17.52670927914709,T105N26+1GFR085,2.6,+1G (upright),Test Run 77
0.21528342027732866,17.52611723813147,T105N26+1GFR085,2.6,+1G (upright),Test Run 77
0.21532379814195612,17.52465392026034,T105N26+1GFR085,2.6,+1G (upright),Test Run 77
0.2159293157282849,17.52170439633459,T105N26+1GFR085,2.6,+1G (upright),Test Run 77
0.2159293157282849,17.520762929049468,T105N26+1GFR085,2.6,+1G (upright),Test Run 77
0.2161311298598744,17.518826588717342,T105N26+1GFR085,2.6,+1G (upright),Test Run 77
0.2163733218560955,17.51763335141272,T105N26+1GFR085,2.6,+1G (upright),Test Run 77
0.21705959517167933,17.51686125668609,T105N26+1GFR085,2.6,+1G (upright),Test Run 77
0.21709997303631096,17.515866383639217,T105N26+1GFR085,2.6,+1G (upright),Test Run 77
0.21758435702874904,17.513415822115842,T105N26+1GFR085,2.6,+1G (upright),Test Run 77
0.217867002081154,17.51365385922522,T105N26+1GFR085,2.6,+1G (upright),Test Run 77
0.217867002081154,17.512593373385343,T105N26+1GFR085,2.6,+1G (upright),Test Run 77
0.21814957194200257,17.509123524752592,T105N26+1GFR085,2.6,+1G (upright),Test Run 77
0.21863395593444065,17.509427174654842,T105N26+1GFR085,2.6,+1G (upright),Test Run 77
0.21867433379907228,17.50799132260409,T105N26+1GFR085,2.6,+1G (upright),Test Run 77
0.2191990956561378,17.50765105160797,T105N26+1GFR085,2.6,+1G (upright),Test Run 77
0.219522043381618,17.50510283383459,T105N26+1GFR085,2.6,+1G (upright),Test Run 77
0.21976423537783912,17.50516234311197,T105N26+1GFR085,2.6,+1G (upright),Test Run 77
0.21976423537783912,17.50361815365884,T105N26+1GFR085,2.6,+1G (upright),Test Run 77
0.22024869456183344,17.50265990170572,T105N26+1GFR085,2.6,+1G (upright),Test Run 77
0.2200871831033153,17.501565846529843,T105N26+1GFR085,2.6,+1G (upright),Test Run 77
0.22081383428353074,17.499481495943968,T105N26+1GFR085,2.6,+1G (upright),Test Run 77
0.2210964041443793,17.499232777682217,T105N26+1GFR085,2.6,+1G (upright),Test Run 77
0.22137897400522788,17.49707213315097,T105N26+1GFR085,2.6,+1G (upright),Test Run 77
0.22194418891848144,17.49613676938147,T105N26+1GFR085,2.6,+1G (upright),Test Run 77
0.22194418891848144,17.493048390475217,T105N26+1GFR085,2.6,+1G (upright),Test Run 77
0.22210562518544333,17.491942128268217,T105N26+1GFR085,2.6,+1G (upright),Test Run 77
0.22246895077555112,17.491353139010343,T105N26+1GFR085,2.6,+1G (upright),Test Run 77
0.22287265423028638,17.490965565768217,T105N26+1GFR085,2.6,+1G (upright),Test Run 77
0.22311484622650335,17.489021596041592,T105N26+1GFR085,2.6,+1G (upright),Test Run 77
0.22355885235431797,17.487166127291594,T105N26+1GFR085,2.6,+1G (upright),Test Run 77
0.2237203638128321,17.48463622006509,T105N26+1GFR085,2.6,+1G (upright),Test Run 77
0.2237203638128321,17.484138783541592,T105N26+1GFR085,2.6,+1G (upright),Test Run 77
0.2242047478052702,17.482185658541592,T105N26+1GFR085,2.6,+1G (upright),Test Run 77
0.22448731766612293,17.48026762875647,T105N26+1GFR085,2.6,+1G (upright),Test Run 77
0.22464882912463707,17.480591115084593,T105N26+1GFR085,2.6,+1G (upright),Test Run 77
0.22521396884633435,17.478880604830717,T105N26+1GFR085,2.6,+1G (upright),Test Run 77
0.22517359098170675,17.475421437350217,T105N26+1GFR085,2.6,+1G (upright),Test Run 77
0.22577910856803152,17.473334035006467,T105N26+1GFR085,2.6,+1G (upright),Test Run 77
0.22602130056425263,17.473578175631467,T105N26+1GFR085,2.6,+1G (upright),Test Run 77
0.22602130056425263,17.47330351742834,T105N26+1GFR085,2.6,+1G (upright),Test Run 77
0.22618281202277077,17.47157164486972,T105N26+1GFR085,2.6,+1G (upright),Test Run 77
0.22670757387984047,17.46948424252597,T105N26+1GFR085,2.6,+1G (upright),Test Run 77
0.22678832960909553,17.46738005551422,T105N26+1GFR085,2.6,+1G (upright),Test Run 77
0.2273130914661652,17.466476735201717,T105N26+1GFR085,2.6,+1G (upright),Test Run 77
0.2274342250600519,17.46498900326822,T105N26+1GFR085,2.6,+1G (upright),Test Run 77
0.22787830637941878,17.463215931979093,T105N26+1GFR085,2.6,+1G (upright),Test Run 77
0.22787830637941878,17.461282643404843,T105N26+1GFR085,2.6,+1G (upright),Test Run 77
0.22836269037185686,17.46074858578772,T105N26+1GFR085,2.6,+1G (upright),Test Run 77
0.22836269037185686,17.46060515317047,T105N26+1GFR085,2.6,+1G (upright),Test Run 77
0.228927830093554,17.457695302096344,T105N26+1GFR085,2.6,+1G (upright),Test Run 77
0.22912971941669974,17.45747404965484,T105N26+1GFR085,2.6,+1G (upright),Test Run 77
0.2294525919506237,17.456189259615844,T105N26+1GFR085,2.6,+1G (upright),Test Run 77
0.22997742899924964,17.455020436373594,T105N26+1GFR085,2.6,+1G (upright),Test Run 77
0.22997742899924964,17.45289641293609,T105N26+1GFR085,2.6,+1G (upright),Test Run 77
0.23001780686387724,17.451117238131467,T105N26+1GFR085,2.6,+1G (upright),Test Run 77
0.23054256872094692,17.44842101010409,T105N26+1GFR085,2.6,+1G (upright),Test Run 77
0.2308251385817955,17.447214039889218,T105N26+1GFR085,2.6,+1G (upright),Test Run 77
0.231026952713385,17.445666798678342,T105N26+1GFR085,2.6,+1G (upright),Test Run 77
0.23151141189737934,17.444743641940093,T105N26+1GFR085,2.6,+1G (upright),Test Run 77
0.2317939817582279,17.44372740658847,T105N26+1GFR085,2.6,+1G (upright),Test Run 77
0.2317939817582279,17.441981801119717,T105N26+1GFR085,2.6,+1G (upright),Test Run 77
0.23207655161907664,17.44085112485022,T105N26+1GFR085,2.6,+1G (upright),Test Run 77
0.2322380630775948,17.439564808932218,T105N26+1GFR085,2.6,+1G (upright),Test Run 77
0.2326416913407778,17.43648405942047,T105N26+1GFR085,2.6,+1G (upright),Test Run 77
0.23304539479551306,17.43804350766272,T105N26+1GFR085,2.6,+1G (upright),Test Run 77
0.23324720892710255,17.434923085299467,T105N26+1GFR085,2.6,+1G (upright),Test Run 77
0.23361053451721034,17.433584889498594,T105N26+1GFR085,2.6,+1G (upright),Test Run 77
0.23361053451721034,17.43114653500647,T105N26+1GFR085,2.6,+1G (upright),Test Run 77
0.2340142379719456,17.430195912447843,T105N26+1GFR085,2.6,+1G (upright),Test Run 77
0.23425642996816656,17.428180226412717,T105N26+1GFR085,2.6,+1G (upright),Test Run 77
0.23482156968986387,17.425683888522094,T105N26+1GFR085,2.6,+1G (upright),Test Run 77
0.23486194755449133,17.424945363131467,T105N26+1GFR085,2.6,+1G (upright),Test Run 77
0.23542708727619263,17.424002369967344,T105N26+1GFR085,2.6,+1G (upright),Test Run 77
0.235669354463966,17.422177418795467,T105N26+1GFR085,2.6,+1G (upright),Test Run 77
0.235669354463966,17.41909056576822,T105N26+1GFR085,2.6,+1G (upright),Test Run 77
0.236072982727149,17.418332203951717,T105N26+1GFR085,2.6,+1G (upright),Test Run 77
0.23647668618188425,17.416997059908844,T105N26+1GFR085,2.6,+1G (upright),Test Run 77
0.2365978197757708,17.415301808443967,T105N26+1GFR085,2.6,+1G (upright),Test Run 77
0.23700144803895382,17.41357603940097,T105N26+1GFR085,2.6,+1G (upright),Test Run 77
0.23724371522672716,17.411233815279843,T105N26+1GFR085,2.6,+1G (upright),Test Run 77
0.23752628508757573,17.41181822690097,T105N26+1GFR085,2.6,+1G (upright),Test Run 77
0.23752628508757573,17.407806691256468,T105N26+1GFR085,2.6,+1G (upright),Test Run 77
0.23801066908001395,17.409637745943968,T105N26+1GFR085,2.6,+1G (upright),Test Run 77
0.23813180267390466,17.405090626803343,T105N26+1GFR085,2.6,+1G (upright),Test Run 77
0.23877769812485686,17.404397877779843,T105N26+1GFR085,2.6,+1G (upright),Test Run 77
0.23906026798570945,17.401832875338467,T105N26+1GFR085,2.6,+1G (upright),Test Run 77
0.23930245998192656,17.398810109225217,T105N26+1GFR085,2.6,+1G (upright),Test Run 77
0.23990797756825533,17.398727711764217,T105N26+1GFR085,2.6,+1G (upright),Test Run 77
0.23990797756825533,17.397087391940094,T105N26+1GFR085,2.6,+1G (upright),Test Run 77
0.2399887332975144,17.396269520846342,T105N26+1GFR085,2.6,+1G (upright),Test Run 77
0.24035205888761818,17.392322072115842,T105N26+1GFR085,2.6,+1G (upright),Test Run 77
0.24063462874847077,17.392302235690092,T105N26+1GFR085,2.6,+1G (upright),Test Run 77
0.2409979543385744,17.389950856295467,T105N26+1GFR085,2.6,+1G (upright),Test Run 77
0.24136120473712996,17.38893004330722,T105N26+1GFR085,2.6,+1G (upright),Test Run 77
0.2415630940602757,17.38663206967447,T105N26+1GFR085,2.6,+1G (upright),Test Run 77
0.24200710018808633,17.383977040377594,T105N26+1GFR085,2.6,+1G (upright),Test Run 77
0.24200710018808633,17.38274718197909,T105N26+1GFR085,2.6,+1G (upright),Test Run 77
0.24224936737585956,17.383401784029843,T105N26+1GFR085,2.6,+1G (upright),Test Run 77
0.24253193723670813,17.380252369967344,T105N26+1GFR085,2.6,+1G (upright),Test Run 77
0.2430566990937778,17.378203114596342,T105N26+1GFR085,2.6,+1G (upright),Test Run 77
0.2430970769584054,17.376184376803344,T105N26+1GFR085,2.6,+1G (upright),Test Run 77
0.2436218388154751,17.374115285006468,T105N26+1GFR085,2.6,+1G (upright),Test Run 77
0.24398516440558277,17.37245970639322,T105N26+1GFR085,2.6,+1G (upright),Test Run 77
0.24398516440558277,17.371341237154844,T105N26+1GFR085,2.6,+1G (upright),Test Run 77
0.24422735640180387,17.370801076022094,T105N26+1GFR085,2.6,+1G (upright),Test Run 77
0.24467143772116673,17.366359242525967,T105N26+1GFR085,2.6,+1G (upright),Test Run 77
0.24483287398812864,17.36661253842447,T105N26+1GFR085,2.6,+1G (upright),Test Run 77
0.24535771103675458,17.36333647641272,T105N26+1GFR085,2.6,+1G (upright),Test Run 77
0.2454383915744574,17.361497792330717,T105N26+1GFR085,2.6,+1G (upright),Test Run 77
0.24596322862307934,17.359395131197843,T105N26+1GFR085,2.6,+1G (upright),Test Run 77
0.24596322862307934,17.358078297701717,T105N26+1GFR085,2.6,+1G (upright),Test Run 77
0.2462861763485595,17.356628712740843,T105N26+1GFR085,2.6,+1G (upright),Test Run 77
0.2464072347508898,17.35415984067047,T105N26+1GFR085,2.6,+1G (upright),Test Run 77
0.24693207179951174,17.35439177426422,T105N26+1GFR085,2.6,+1G (upright),Test Run 77
0.2470935080664738,17.352225026217344,T105N26+1GFR085,2.6,+1G (upright),Test Run 77
0.24737607792732638,17.34913817319009,T105N26+1GFR085,2.6,+1G (upright),Test Run 77
0.24794121764902366,17.347682484713467,T105N26+1GFR085,2.6,+1G (upright),Test Run 77
0.24794121764902366,17.34512816342447,T105N26+1GFR085,2.6,+1G (upright),Test Run 77
0.2481431069721694,17.34388762387359,T105N26+1GFR085,2.6,+1G (upright),Test Run 77
0.24858711309997988,17.341722401705717,T105N26+1GFR085,2.6,+1G (upright),Test Run 77
0.24903119441934274,17.33843565854159,T105N26+1GFR085,2.6,+1G (upright),Test Run 77
0.24915232801322942,17.337776478854092,T105N26+1GFR085,2.6,+1G (upright),Test Run 77
0.2497174677349306,17.33419066342447,T105N26+1GFR085,2.6,+1G (upright),Test Run 77
0.249838526137261,17.334150990572844,T105N26+1GFR085,2.6,+1G (upright),Test Run 77
0.249838526137261,17.33123198422522,T105N26+1GFR085,2.6,+1G (upright),Test Run 77
0.2504844215882174,17.330179127779843,T105N26+1GFR085,2.6,+1G (upright),Test Run 77
0.2506863109113631,17.328212269869717,T105N26+1GFR085,2.6,+1G (upright),Test Run 77
0.2509688807722117,17.32586241635409,T105N26+1GFR085,2.6,+1G (upright),Test Run 77
0.2513725090353947,17.323002919283844,T105N26+1GFR085,2.6,+1G (upright),Test Run 77
0.2514532647646538,17.323253163424468,T105N26+1GFR085,2.6,+1G (upright),Test Run 77
0.2520991602156102,17.320079335299468,T105N26+1GFR085,2.6,+1G (upright),Test Run 77
0.2520991602156102,17.318364247408844,T105N26+1GFR085,2.6,+1G (upright),Test Run 77
0.25238173007645875,17.315381154147094,T105N26+1GFR085,2.6,+1G (upright),Test Run 77
0.25262392207267587,17.31467162045572,T105N26+1GFR085,2.6,+1G (upright),Test Run 77
0.25318913698592926,17.310754689303344,T105N26+1GFR085,2.6,+1G (upright),Test Run 77
0.2533505732528913,17.310666188326717,T105N26+1GFR085,2.6,+1G (upright),Test Run 77
0.25383503243688565,17.310130604830718,T105N26+1GFR085,2.6,+1G (upright),Test Run 77
0.25403684656847514,17.306314381686093,T105N26+1GFR085,2.6,+1G (upright),Test Run 77
0.25403684656847514,17.303682240572844,T105N26+1GFR085,2.6,+1G (upright),Test Run 77
0.2544001721585828,17.303172597018218,T105N26+1GFR085,2.6,+1G (upright),Test Run 77
0.2549653118802801,17.300090321627593,T105N26+1GFR085,2.6,+1G (upright),Test Run 77
0.25504606760953913,17.299324330416592,T105N26+1GFR085,2.6,+1G (upright),Test Run 77
0.25557082946660886,17.29499846371734,T105N26+1GFR085,2.6,+1G (upright),Test Run 77
0.25593415505671663,17.293562611666594,T105N26+1GFR085,2.6,+1G (upright),Test Run 77
0.256135969188306,17.292877492037718,T105N26+1GFR085,2.6,+1G (upright),Test Run 77
0.2566204283723005,17.29018278988922,T105N26+1GFR085,2.6,+1G (upright),Test Run 77
0.2566204283723005,17.289290150729094,T105N26+1GFR085,2.6,+1G (upright),Test Run 77
0.25674148677463493,17.28569975766272,T105N26+1GFR085,2.6,+1G (upright),Test Run 77
0.25714519022937016,17.284775075045467,T105N26+1GFR085,2.6,+1G (upright),Test Run 77
0.25754889368410544,17.28171416195959,T105N26+1GFR085,2.6,+1G (upright),Test Run 77
0.2577103299510673,17.280729970065092,T105N26+1GFR085,2.6,+1G (upright),Test Run 77
0.2583562254020237,17.27758971127597,T105N26+1GFR085,2.6,+1G (upright),Test Run 77
0.25847735899591034,17.27744017514322,T105N26+1GFR085,2.6,+1G (upright),Test Run 77
0.25847735899591034,17.27475462826822,T105N26+1GFR085,2.6,+1G (upright),Test Run 77
0.2589213651237208,17.270572194186094,T105N26+1GFR085,2.6,+1G (upright),Test Run 77
0.25944620217234676,17.268390187350217,T105N26+1GFR085,2.6,+1G (upright),Test Run 77
0.2596883941685639,17.267239674654842,T105N26+1GFR085,2.6,+1G (upright),Test Run 77
0.26029391175489264,17.266580494967343,T105N26+1GFR085,2.6,+1G (upright),Test Run 77
0.26045534802185455,17.260888966647094,T105N26+1GFR085,2.6,+1G (upright),Test Run 77
0.2610205629351081,17.25975981625647,T105N26+1GFR085,2.6,+1G (upright),Test Run 77
0.2610205629351081,17.257800587740842,T105N26+1GFR085,2.6,+1G (upright),Test Run 77
0.2613838133336595,17.25689268979159,T105N26+1GFR085,2.6,+1G (upright),Test Run 77
0.26158570265680525,17.253953847018217,T105N26+1GFR085,2.6,+1G (upright),Test Run 77
0.2621105397054272,17.25325194272134,T105N26+1GFR085,2.6,+1G (upright),Test Run 77
0.2623123538370167,17.24892302426422,T105N26+1GFR085,2.6,+1G (upright),Test Run 77
0.26275628477327506,17.247505482760342,T105N26+1GFR085,2.6,+1G (upright),Test Run 77
0.2632003660926418,17.244507130709593,T105N26+1GFR085,2.6,+1G (upright),Test Run 77
0.2632003660926418,17.242885121432217,T105N26+1GFR085,2.6,+1G (upright),Test Run 77
0.2633618775511561,17.240281972018217,T105N26+1GFR085,2.6,+1G (upright),Test Run 77
0.26388671459977797,17.239897450533842,T105N26+1GFR085,2.6,+1G (upright),Test Run 77
0.2641692844606266,17.235701283541594,T105N26+1GFR085,2.6,+1G (upright),Test Run 77
0.26465366845306865,17.234363087740842,T105N26+1GFR085,2.6,+1G (upright),Test Run 77
0.2649362383139172,17.233070668307217,T105N26+1GFR085,2.6,+1G (upright),Test Run 77
0.2652591108478412,17.230862721529842,T105N26+1GFR085,2.6,+1G (upright),Test Run 77
0.2652591108478412,17.22819243344397,T105N26+1GFR085,2.6,+1G (upright),Test Run 77
0.2657839478964631,17.22717467221347,T105N26+1GFR085,2.6,+1G (upright),Test Run 77
0.2659857620280566,17.225880726900968,T105N26+1GFR085,2.6,+1G (upright),Test Run 77
0.26651059907667857,17.222343739596344,T105N26+1GFR085,2.6,+1G (upright),Test Run 77
0.2667528662644519,17.219165333834592,T105N26+1GFR085,2.6,+1G (upright),Test Run 77
0.2669949830691166,17.21591521176422,T105N26+1GFR085,2.6,+1G (upright),Test Run 77
0.26751982011774256,17.213763722506467,T105N26+1GFR085,2.6,+1G (upright),Test Run 77
0.26751982011774256,17.21250639828772,T105N26+1GFR085,2.6,+1G (upright),Test Run 77
0.26776193692240746,17.20985594662759,T105N26+1GFR085,2.6,+1G (upright),Test Run 77
0.26820601824177415,17.208900746432217,T105N26+1GFR085,2.6,+1G (upright),Test Run 77
0.268650099561137,17.206364735690094,T105N26+1GFR085,2.6,+1G (upright),Test Run 77
0.26881161101965534,17.205253895846344,T105N26+1GFR085,2.6,+1G (upright),Test Run 77
0.2693362976851686,17.20076628598297,T105N26+1GFR085,2.6,+1G (upright),Test Run 77
0.26957856487294196,17.201204213229094,T105N26+1GFR085,2.6,+1G (upright),Test Run 77
0.26957856487294196,17.198417958346344,T105N26+1GFR085,2.6,+1G (upright),Test Run 77
0.27006294886538407,17.19555235776034,T105N26+1GFR085,2.6,+1G (upright),Test Run 77
0.27042627445549183,17.19382964047522,T105N26+1GFR085,2.6,+1G (upright),Test Run 77
0.2706280885870814,17.188473805514217,T105N26+1GFR085,2.6,+1G (upright),Test Run 77
0.27123368136496234,17.188406666842344,T105N26+1GFR085,2.6,+1G (upright),Test Run 77
0.2713547397672968,17.183987721529842,T105N26+1GFR085,2.6,+1G (upright),Test Run 77
0.2718391237597349,17.18255034360022,T105N26+1GFR085,2.6,+1G (upright),Test Run 77
0.2722429024060264,17.18094511899084,T105N26+1GFR085,2.6,+1G (upright),Test Run 77
0.2722429024060264,17.17811461361972,T105N26+1GFR085,2.6,+1G (upright),Test Run 77
0.2723639608083568,17.176356801119717,T105N26+1GFR085,2.6,+1G (upright),Test Run 77
0.273009856259313,17.171936329928343,T105N26+1GFR085,2.6,+1G (upright),Test Run 77
0.2732116703909067,17.171518239107968,T105N26+1GFR085,2.6,+1G (upright),Test Run 77
0.2736154490371942,17.168179616061092,T105N26+1GFR085,2.6,+1G (upright),Test Run 77
0.2740593799734524,17.16759825619784,T105N26+1GFR085,2.6,+1G (upright),Test Run 77
0.2742613444881504,17.163438710299467,T105N26+1GFR085,2.6,+1G (upright),Test Run 77
