Repository: schandel33/gitrep

# Nozzle Tensile Test Analysis

Stress-vs-strain analysis of tensile pulls across 4 nozzle sizes (0.6, 1.4,
2.2, 2.6 mm) x 2 print-gravity orientations (+1G upright / -1G inverted),
printed at 105 C with a 0.85 flow ratio.

## Data-quality issues found and how they're handled

1. **Load-cell zero offset.** 10 of 17 runs record small negative Load
   values for the first handful of samples (up to ~180, always <0.5% of the
   file) before the crosshead starts moving — load-cell noise around zero,
   not real load. The script computes the mean Load over all
   pre-motion samples (`Crosshead < crosshead_zero_threshold_mm`) and
   subtracts it from the whole run.
2.

File: nozzle_tensile_analysis/analysis_output/all_curves_tidy.csv (part 129 of 151)
Strain,Stress_MPa,condition,nozzle_mm,gravity,run
0.2742613444881504,17.160806569186093,T105N26+1GFR085,2.6,+1G (upright),Test Run 77
0.27478603115366784,17.158325490084593,T105N26+1GFR085,2.6,+1G (upright),Test Run 77
0.27506860101451647,17.158377369967344,T105N26+1GFR085,2.6,+1G (upright),Test Run 77
0.27547237966080407,17.15313292416659,T105N26+1GFR085,2.6,+1G (upright),Test Run 77
0.2758760079239871,17.150003346529843,T105N26+1GFR085,2.6,+1G (upright),Test Run 77
0.27603751938250526,17.147674855318968,T105N26+1GFR085,2.6,+1G (upright),Test Run 77
0.2766834148334616,17.145695790377594,T105N26+1GFR085,2.6,+1G (upright),Test Run 77
0.2766834148334616,17.142506703463468,T105N26+1GFR085,2.6,+1G (upright),Test Run 77
0.27692553163812633,17.139067372408842,T105N26+1GFR085,2.6,+1G (upright),Test Run 77
0.2773696129574892,17.13661070736972,T105N26+1GFR085,2.6,+1G (upright),Test Run 77
0.2779347526791904,17.136160573092344,T105N26+1GFR085,2.6,+1G (upright),Test Run 77
0.27821732254003906,17.133909901705717,T105N26+1GFR085,2.6,+1G (upright),Test Run 77
0.2785806481301467,17.131392201510344,T105N26+1GFR085,2.6,+1G (upright),Test Run 77
0.2789844267764342,17.127730092135344,T105N26+1GFR085,2.6,+1G (upright),Test Run 77
0.2789844267764342,17.125294789400968,T105N26+1GFR085,2.6,+1G (upright),Test Run 77
0.27926699663728294,17.121689137545467,T105N26+1GFR085,2.6,+1G (upright),Test Run 77
0.27979168330280024,17.119433888522092,T105N26+1GFR085,2.6,+1G (upright),Test Run 77
0.27991289208823916,17.118825062838468,T105N26+1GFR085,2.6,+1G (upright),Test Run 77
0.28059909021227075,17.116316517916594,T105N26+1GFR085,2.6,+1G (upright),Test Run 77
0.2806393928853461,17.113292225924468,T105N26+1GFR085,2.6,+1G (upright),Test Run 77
0.28116422993396806,17.112736806002594,T105N26+1GFR085,2.6,+1G (upright),Test Run 77
0.28116422993396806,17.107646473971343,T105N26+1GFR085,2.6,+1G (upright),Test Run 77
0.2817293696556652,17.104855641451717,T105N26+1GFR085,2.6,+1G (upright),Test Run 77
0.2818908811141835,17.103108510104093,T105N26+1GFR085,2.6,+1G (upright),Test Run 77
0.28257707923821507,17.10190459164709,T105N26+1GFR085,2.6,+1G (upright),Test Run 77
0.2829001021552475,17.098523243990844,T105N26+1GFR085,2.6,+1G (upright),Test Run 77
0.2832634277453553,17.09409209164709,T105N26+1GFR085,2.6,+1G (upright),Test Run 77
0.2838285674670525,17.091998585787717,T105N26+1GFR085,2.6,+1G (upright),Test Run 77
0.2838285674670525,17.089772328463468,T105N26+1GFR085,2.6,+1G (upright),Test Run 77
0.2839093231963115,17.088183888522092,T105N26+1GFR085,2.6,+1G (upright),Test Run 77
0.2845147655910841,17.084837636080717,T105N26+1GFR085,2.6,+1G (upright),Test Run 77
0.28479733545193264,17.081723317232967,T105N26+1GFR085,2.6,+1G (upright),Test Run 77
0.28512035836896504,17.079873951998593,T105N26+1GFR085,2.6,+1G (upright),Test Run 77
0.2856450450344785,17.078015431490844,T105N26+1GFR085,2.6,+1G (upright),Test Run 77
0.28576625381992143,17.07450591000647,T105N26+1GFR085,2.6,+1G (upright),Test Run 77
0.28576625381992143,17.070312794772093,T105N26+1GFR085,2.6,+1G (upright),Test Run 77
0.2863313935416186,17.068420704928343,T105N26+1GFR085,2.6,+1G (upright),Test Run 77
0.28637169621469394,17.065123280611967,T105N26+1GFR085,2.6,+1G (upright),Test Run 77
0.28685608020713205,17.062184437838468,T105N26+1GFR085,2.6,+1G (upright),Test Run 77
0.28725985885342353,17.059558400240842,T105N26+1GFR085,2.6,+1G (upright),Test Run 77
0.2875019756580884,17.055906972018217,T105N26+1GFR085,2.6,+1G (upright),Test Run 77
0.2881883241652285,17.05323973569009,T105N26+1GFR085,2.6,+1G (upright),Test Run 77
0.2881883241652285,17.05213957699859,T105N26+1GFR085,2.6,+1G (upright),Test Run 77
0.288390138296818,17.047017201510343,T105N26+1GFR085,2.6,+1G (upright),Test Run 77
0.28867270815766655,17.044220265475218,T105N26+1GFR085,2.6,+1G (upright),Test Run 77
0.2891167894770334,17.042505177584594,T105N26+1GFR085,2.6,+1G (upright),Test Run 77
0.2893589062816983,17.037617787447843,T105N26+1GFR085,2.6,+1G (upright),Test Run 77
0.2900048017326545,17.03545714291659,T105N26+1GFR085,2.6,+1G (upright),Test Run 77
0.2902470689204279,17.03289976986972,T105N26+1GFR085,2.6,+1G (upright),Test Run 77
0.29073145291286995,17.031721791354094,T105N26+1GFR085,2.6,+1G (upright),Test Run 77
0.29073145291286995,17.028529652682217,T105N26+1GFR085,2.6,+1G (upright),Test Run 77
0.29109477850297777,17.024005421725217,T105N26+1GFR085,2.6,+1G (upright),Test Run 77
0.29137734836382634,17.019528493014217,T105N26+1GFR085,2.6,+1G (upright),Test Run 77
0.2921039995440376,17.017720326510343,T105N26+1GFR085,2.6,+1G (upright),Test Run 77
0.29226551100255604,17.015556630221344,T105N26+1GFR085,2.6,+1G (upright),Test Run 77
0.29287095339732855,17.011522206393217,T105N26+1GFR085,2.6,+1G (upright),Test Run 77
0.293153523258177,17.007844838229094,T105N26+1GFR085,2.6,+1G (upright),Test Run 77
0.293153523258177,17.00563689145172,T105N26+1GFR085,2.6,+1G (upright),Test Run 77
0.2934765461752096,17.004088124361967,T105N26+1GFR085,2.6,+1G (upright),Test Run 77
0.29412244162616596,16.999536427584594,T105N26+1GFR085,2.6,+1G (upright),Test Run 77
0.29444531416008973,16.99549742611972,T105N26+1GFR085,2.6,+1G (upright),Test Run 77
0.2948490928063813,16.991759022799467,T105N26+1GFR085,2.6,+1G (upright),Test Run 77
0.29517196534030504,16.991405018893218,T105N26+1GFR085,2.6,+1G (upright),Test Run 77
0.295535290930409,16.986806019869718,T105N26+1GFR085,2.6,+1G (upright),Test Run 77
0.295535290930409,16.984726246920467,T105N26+1GFR085,2.6,+1G (upright),Test Run 77
0.29618118638136537,16.981680592623594,T105N26+1GFR085,2.6,+1G (upright),Test Run 77
0.29646375624221377,16.97908659848297,T105N26+1GFR085,2.6,+1G (upright),Test Run 77
0.2968673845053968,16.974934681979093,T105N26+1GFR085,2.6,+1G (upright),Test Run 77
0.2972711631516883,16.97283507260409,T105N26+1GFR085,2.6,+1G (upright),Test Run 77
0.2975940356856124,16.96944456967447,T105N26+1GFR085,2.6,+1G (upright),Test Run 77
0.2982399311365685,16.966115101900968,T105N26+1GFR085,2.6,+1G (upright),Test Run 77
0.2982399311365685,16.963174733248593,T105N26+1GFR085,2.6,+1G (upright),Test Run 77
0.2985225009974172,16.96186858090484,T105N26+1GFR085,2.6,+1G (upright),Test Run 77
0.2990070353729639,16.958313283053343,T105N26+1GFR085,2.6,+1G (upright),Test Run 77
0.29941066363614693,16.954960927096344,T105N26+1GFR085,2.6,+1G (upright),Test Run 77
0.29969323349699534,16.952098378268218,T105N26+1GFR085,2.6,+1G (upright),Test Run 77
0.3001373148163622,16.947004994479094,T105N26+1GFR085,2.6,+1G (upright),Test Run 77
0.3004601873502863,16.944179066744717,T105N26+1GFR085,2.6,+1G (upright),Test Run 77
0.3004601873502863,16.94268370541659,T105N26+1GFR085,2.6,+1G (upright),Test Run 77
0.30098502439890806,16.938058766451718,T105N26+1GFR085,2.6,+1G (upright),Test Run 77
0.3013078969328319,16.934878834811094,T105N26+1GFR085,2.6,+1G (upright),Test Run 77
0.3015904667936806,16.932841786471343,T105N26+1GFR085,2.6,+1G (upright),Test Run 77
0.30223636224463696,16.931210621920467,T105N26+1GFR085,2.6,+1G (upright),Test Run 77
0.30243832675933496,16.926018056002594,T105N26+1GFR085,2.6,+1G (upright),Test Run 77
0.30288225769559335,16.923547658053344,T105N26+1GFR085,2.6,+1G (upright),Test Run 77
0.30288225769559335,16.919269093600217,T105N26+1GFR085,2.6,+1G (upright),Test Run 77
0.30336679207114003,16.914091786471342,T105N26+1GFR085,2.6,+1G (upright),Test Run 77
0.30356860620273357,16.91271391781897,T105N26+1GFR085,2.6,+1G (upright),Test Run 77
0.304254804326765,16.908946522799468,T105N26+1GFR085,2.6,+1G (upright),Test Run 77
0.30453737418761373,16.905972584811092,T105N26+1GFR085,2.6,+1G (upright),Test Run 77
0.3049814555069766,16.902675160494717,T105N26+1GFR085,2.6,+1G (upright),Test Run 77
0.3053043280409004,16.898965748873593,T105N26+1GFR085,2.6,+1G (upright),Test Run 77
0.3053043280409004,16.895244130221343,T105N26+1GFR085,2.6,+1G (upright),Test Run 77
0.3055465952286778,16.892195424166594,T105N26+1GFR085,2.6,+1G (upright),Test Run 77
0.3061924906796301,16.887579640475217,T105N26+1GFR085,2.6,+1G (upright),Test Run 77
0.30659611894281313,16.88476744565097,T105N26+1GFR085,2.6,+1G (upright),Test Run 77
0.30708065331836354,16.88143187436197,T105N26+1GFR085,2.6,+1G (upright),Test Run 77
0.3073632231792123,16.87844115170572,T105N26+1GFR085,2.6,+1G (upright),Test Run 77
0.30772654876931993,16.875091847506468,T105N26+1GFR085,2.6,+1G (upright),Test Run 77
0.30772654876931993,16.869476613131468,T105N26+1GFR085,2.6,+1G (upright),Test Run 77
0.30833199116409243,16.867111500826717,T105N26+1GFR085,2.6,+1G (upright),Test Run 77
0.3084530495664227,16.863571461764217,T105N26+1GFR085,2.6,+1G (upright),Test Run 77
0.30901833967122866,16.860452565279843,T105N26+1GFR085,2.6,+1G (upright),Test Run 77
0.30946227060748704,16.856415089693968,T105N26+1GFR085,2.6,+1G (upright),Test Run 77
0.30966408473907653,16.85329466733072,T105N26+1GFR085,2.6,+1G (upright),Test Run 77
0.31039073591929184,16.84702025326822,T105N26+1GFR085,2.6,+1G (upright),Test Run 77
0.3106330031070652,16.84590025815097,T105N26+1GFR085,2.6,+1G (upright),Test Run 77
0.3106330031070652,16.841076954928344,T105N26+1GFR085,2.6,+1G (upright),Test Run 77
0.31107708442643206,16.840312489596343,T105N26+1GFR085,2.6,+1G (upright),Test Run 77
0.3115211657457949,16.833398732272094,T105N26+1GFR085,2.6,+1G (upright),Test Run 77
0.31176328255046354,16.831898793307218,T105N26+1GFR085,2.6,+1G (upright),Test Run 77
0.3124899337306751,16.82653227719397,T105N26+1GFR085,2.6,+1G (upright),Test Run 77
0.31265144518919324,16.82466307553384,T105N26+1GFR085,2.6,+1G (upright),Test Run 77
0.31329734064014964,16.821072682467342,T105N26+1GFR085,2.6,+1G (upright),Test Run 77
0.31329734064014964,16.816430958834594,T105N26+1GFR085,2.6,+1G (upright),Test Run 77
0.3137009689033326,16.81394072445959,T105N26+1GFR085,2.6,+1G (upright),Test Run 77
0.31394323609110597,16.81019469174472,T105N26+1GFR085,2.6,+1G (upright),Test Run 77
0.31479094567365185,16.806242665377592,T105N26+1GFR085,2.6,+1G (upright),Test Run 77
0.31499275980524133,16.802456959811092,T105N26+1GFR085,2.6,+1G (upright),Test Run 77
0.31551759685386715,16.798677357760344,T105N26+1GFR085,2.6,+1G (upright),Test Run 77
0.3159212251170462,16.791983326998594,T105N26+1GFR085,2.6,+1G (upright),Test Run 77
0.3159212251170462,16.791919240084592,T105N26+1GFR085,2.6,+1G (upright),Test Run 77
0.31624409765096995,16.788356312838467,T105N26+1GFR085,2.6,+1G (upright),Test Run 77
0.3168093877557799,16.78360625180334,T105N26+1GFR085,2.6,+1G (upright),Test Run 77
0.3170515045604448,16.778557118502594,T105N26+1GFR085,2.6,+1G (upright),Test Run 77
0.31765709733832576,16.775903615084594,T105N26+1GFR085,2.6,+1G (upright),Test Run 77
0.3179799698722496,16.77192870053384,T105N26+1GFR085,2.6,+1G (upright),Test Run 77
0.31830299278928215,16.769215687838468,T105N26+1GFR085,2.6,+1G (upright),Test Run 77
0.31830299278928215,16.765120228854094,T105N26+1GFR085,2.6,+1G (upright),Test Run 77
0.3188681325109793,16.75954314145172,T105N26+1GFR085,2.6,+1G (upright),Test Run 77
0.31915070237182774,16.75770750912759,T105N26+1GFR085,2.6,+1G (upright),Test Run 77
0.31967538903734133,16.75278960141272,T105N26+1GFR085,2.6,+1G (upright),Test Run 77
0.3202002260859671,16.747853383150968,T105N26+1GFR085,2.6,+1G (upright),Test Run 77
0.3203617375444812,16.745076283541593,T105N26+1GFR085,2.6,+1G (upright),Test Run 77
0.3210883887246968,16.741134938326717,T105N26+1GFR085,2.6,+1G (upright),Test Run 77
0.3210883887246968,16.736578663912717,T105N26+1GFR085,2.6,+1G (upright),Test Run 77
0.32124974980010246,16.731627186861967,T105N26+1GFR085,2.6,+1G (upright),Test Run 77
0.3218150399049121,16.727687367525967,T105N26+1GFR085,2.6,+1G (upright),Test Run 77
0.32221866816809114,16.725390919772092,T105N26+1GFR085,2.6,+1G (upright),Test Run 77
0.3225012380289399,16.719430836764218,T105N26+1GFR085,2.6,+1G (upright),Test Run 77
0.32302607507756564,16.716479786959592,T105N26+1GFR085,2.6,+1G (upright),Test Run 77
0.32334894761148975,16.71144896420572,T105N26+1GFR085,2.6,+1G (upright),Test Run 77
0.32334894761148975,16.708011159029844,T105N26+1GFR085,2.6,+1G (upright),Test Run 77
0.3239140873331869,16.704051503268218,T105N26+1GFR085,2.6,+1G (upright),Test Run 77
0.32423711025021945,16.700459584322843,T105N26+1GFR085,2.6,+1G (upright),Test Run 77
0.32443892438180866,16.695894154635344,T105N26+1GFR085,2.6,+1G (upright),Test Run 77
0.32500406410350613,16.69199095639322,T105N26+1GFR085,2.6,+1G (upright),Test Run 77
0.3252866339643586,16.688151845065093,T105N26+1GFR085,2.6,+1G (upright),Test Run 77
0.32581147101298064,16.68367033871734,T105N26+1GFR085,2.6,+1G (upright),Test Run 77
0.32581147101298064,16.678247365084594,T105N26+1GFR085,2.6,+1G (upright),Test Run 77
0.3262554019492347,16.67397337826822,T105N26+1GFR085,2.6,+1G (upright),Test Run 77
0.326457366463937,16.671060475436093,T105N26+1GFR085,2.6,+1G (upright),Test Run 77
0.32706280885870953,16.665271290865842,T105N26+1GFR085,2.6,+1G (upright),Test Run 77
0.3274261344488172,16.66194334897134,T105N26+1GFR085,2.6,+1G (upright),Test Run 77
0.32795097149743896,16.65760832699859,T105N26+1GFR085,2.6,+1G (upright),Test Run 77
0.328354599760622,16.654355153170467,T105N26+1GFR085,2.6,+1G (upright),Test Run 77
0.32867762267765455,16.64801207455722,T105N26+1GFR085,2.6,+1G (upright),Test Run 77
0.32867762267765455,16.64276305111972,T105N26+1GFR085,2.6,+1G (upright),Test Run 77
0.32932351812861094,16.63867369565097,T105N26+1GFR085,2.6,+1G (upright),Test Run 77
0.3295656349332755,16.635522755709594,T105N26+1GFR085,2.6,+1G (upright),Test Run 77
0.3301307746549729,16.63264494809234,T105N26+1GFR085,2.6,+1G (upright),Test Run 77
0.3304941002450806,16.628181752291592,T105N26+1GFR085,2.6,+1G (upright),Test Run 77
0.33081712316211287,16.623157033053342,T105N26+1GFR085,2.6,+1G (upright),Test Run 77
0.3315033212861446,16.61777220639322,T105N26+1GFR085,2.6,+1G (upright),Test Run 77
0.3315033212861446,16.613972767916593,T105N26+1GFR085,2.6,+1G (upright),Test Run 77
0.331745588473918,16.608885487643217,T105N26+1GFR085,2.6,+1G (upright),Test Run 77
0.3322299724663559,16.603566273775968,T105N26+1GFR085,2.6,+1G (upright),Test Run 77
0.332754809514982,16.60135374936197,T105N26+1GFR085,2.6,+1G (upright),Test Run 77
0.33291617059038764,16.596679982272093,T105N26+1GFR085,2.6,+1G (upright),Test Run 77
0.3336832748267868,16.591063222018217,T105N26+1GFR085,2.6,+1G (upright),Test Run 77
0.3338850889583763,16.585724171725218,T105N26+1GFR085,2.6,+1G (upright),Test Run 77
0.3338850889583763,16.583313283053343,T105N26+1GFR085,2.6,+1G (upright),Test Run 77
0.33445022868007374,16.578621205416592,T105N26+1GFR085,2.6,+1G (upright),Test Run 77
0.3348943099994403,16.573373707857968,T105N26+1GFR085,2.6,+1G (upright),Test Run 77
0.33513642680410516,16.568286427584592,T105N26+1GFR085,2.6,+1G (upright),Test Run 77
0.3358227753112454,16.564349660006467,T105N26+1GFR085,2.6,+1G (upright),Test Run 77
0.3360648921159103,16.560354909029844,T105N26+1GFR085,2.6,+1G (upright),Test Run 77
0.33671078756686634,16.55545531186197,T105N26+1GFR085,2.6,+1G (upright),Test Run 77
0.33671078756686634,16.54857970151034,T105N26+1GFR085,2.6,+1G (upright),Test Run 77
0.3369933574277151,16.544411000338467,T105N26+1GFR085,2.6,+1G (upright),Test Run 77
0.33735668301782273,16.54007597836584,T105N26+1GFR085,2.6,+1G (upright),Test Run 77
0.33804303152496296,16.535881337252594,T105N26+1GFR085,2.6,+1G (upright),Test Run 77
0.33824484565655244,16.530142506686094,T105N26+1GFR085,2.6,+1G (upright),Test Run 77
0.33876953232206974,16.52565031918609,T105N26+1GFR085,2.6,+1G (upright),Test Run 77
0.33929436937069185,16.52082701596347,T105N26+1GFR085,2.6,+1G (upright),Test Run 77
0.33929436937069185,16.51625090512359,T105N26+1GFR085,2.6,+1G (upright),Test Run 77
0.33953663655846517,16.511149891940093,T105N26+1GFR085,2.6,+1G (upright),Test Run 77
0.34018253200942156,16.50659361752597,T105N26+1GFR085,2.6,+1G (upright),Test Run 77
0.3405054045433454,16.49941283139322,T105N26+1GFR085,2.6,+1G (upright),Test Run 77
0.3410705442650425,16.496036061373594,T105N26+1GFR085,2.6,+1G (upright),Test Run 77
0.341474322911334,16.492723378268217,T105N26+1GFR085,2.6,+1G (upright),Test Run 77
0.341877951174517,16.486369618502593,T105N26+1GFR085,2.6,+1G (upright),Test Run 77
0.341877951174517,16.481547841158843,T105N26+1GFR085,2.6,+1G (upright),Test Run 77
0.34248354395239805,16.476021107760342,T105N26+1GFR085,2.6,+1G (upright),Test Run 77
0.3428064164863221,16.470317372408843,T105N26+1GFR085,2.6,+1G (upright),Test Run 77
0.3433715562080193,16.465217885104092,T105N26+1GFR085,2.6,+1G (upright),Test Run 77
0.34381563752738215,16.46184721860022,T105N26+1GFR085,2.6,+1G (upright),Test Run 77
0.3441385100613059,16.456608876315094,T105N26+1GFR085,2.6,+1G (upright),Test Run 77
0.3448651612415215,16.450406178561092,T105N26+1GFR085,2.6,+1G (upright),Test Run 77
0.3448651612415215,16.44778929623697,T105N26+1GFR085,2.6,+1G (upright),Test Run 77
0.34506697537311104,16.443606862154844,T105N26+1GFR085,2.6,+1G (upright),Test Run 77
0.34555150974866145,16.43575316342447,T105N26+1GFR085,2.6,+1G (upright),Test Run 77
0.34607619641417503,16.43063841733072,T105N26+1GFR085,2.6,+1G (upright),Test Run 77
0.3465202777335419,16.42626524838534,T105N26+1GFR085,2.6,+1G (upright),Test Run 77
0.3470451147821637,16.420076283541594,T105N26+1GFR085,2.6,+1G (upright),Test Run 77
0.34744874304534673,16.41481810483072,T105N26+1GFR085,2.6,+1G (upright),Test Run 77
0.34744874304534673,16.410614308443968,T105N26+1GFR085,2.6,+1G (upright),Test Run 77
0.34793312703778495,16.40507231625647,T105N26+1GFR085,2.6,+1G (upright),Test Run 77
0.3482964526278926,16.40100279721347,T105N26+1GFR085,2.6,+1G (upright),Test Run 77
0.34878083662033454,16.393951710787718,T105N26+1GFR085,2.6,+1G (upright),Test Run 77
0.3493056736689566,16.390425404635344,T105N26+1GFR085,2.6,+1G (upright),Test Run 77
0.34954794085672997,16.382551869479094,T105N26+1GFR085,2.6,+1G (upright),Test Run 77
0.3502341389807614,16.37877837094397,T105N26+1GFR085,2.6,+1G (upright),Test Run 77
0.3506377672439444,16.374077138033844,T105N26+1GFR085,2.6,+1G (upright),Test Run 77
0.3506377672439444,16.367595204440093,T105N26+1GFR085,2.6,+1G (upright),Test Run 77
0.3510415458902322,16.360248097506467,T105N26+1GFR085,2.6,+1G (upright),Test Run 77
0.35160668561193337,16.355754384127593,T105N26+1GFR085,2.6,+1G (upright),Test Run 77
0.35192955814585714,16.34999266537759,T105N26+1GFR085,2.6,+1G (upright),Test Run 77
0.35245439519447924,16.343544301119717,T105N26+1GFR085,2.6,+1G (upright),Test Run 77
0.3529387791869172,16.33903227719397,T105N26+1GFR085,2.6,+1G (upright),Test Run 77
0.35330210477702484,16.332709035006467,T105N26+1GFR085,2.6,+1G (upright),Test Run 77
0.35330210477702484,16.329494008150967,T105N26+1GFR085,2.6,+1G (upright),Test Run 77
0.35386724449872226,16.323739918795468,T105N26+1GFR085,2.6,+1G (upright),Test Run 77
0.35419026741575454,16.317666920748593,T105N26+1GFR085,2.6,+1G (upright),Test Run 77
0.35471495408127185,16.31290007504547,T105N26+1GFR085,2.6,+1G (upright),Test Run 77
0.3551994884568186,16.30639067563147,T105N26+1GFR085,2.6,+1G (upright),Test Run 77
0.3555628140469262,16.300404652682218,T105N26+1GFR085,2.6,+1G (upright),Test Run 77
0.3562893148440333,16.293709096041592,T105N26+1GFR085,2.6,+1G (upright),Test Run 77
0.3562893148440333,16.286415394869717,T105N26+1GFR085,2.6,+1G (upright),Test Run 77
0.3565315820318067,16.283413991061092,T105N26+1GFR085,2.6,+1G (upright),Test Run 77
0.3570967217535038,16.27554961117834,T105N26+1GFR085,2.6,+1G (upright),Test Run 77
0.35754080307287067,16.271535023775968,T105N26+1GFR085,2.6,+1G (upright),Test Run 77
0.3579041286629783,16.266430958834594,T105N26+1GFR085,2.6,+1G (upright),Test Run 77
0.3585500241139307,16.259622487154843,T105N26+1GFR085,2.6,+1G (upright),Test Run 77
0.3589133497040384,16.252461537447843,T105N26+1GFR085,2.6,+1G (upright),Test Run 77
0.3589133497040384,16.24895811947909,T105N26+1GFR085,2.6,+1G (upright),Test Run 77
0.3594784894257355,16.24112578305334,T105N26+1GFR085,2.6,+1G (upright),Test Run 77
0.35972060623040436,16.234660634127593,T105N26+1GFR085,2.6,+1G (upright),Test Run 77
0.36028589633521,16.230388173190093,T105N26+1GFR085,2.6,+1G (upright),Test Run 77
0.3609317917861664,16.223569020357967,T105N26+1GFR085,2.6,+1G (upright),Test Run 77
0.3612143616470151,16.215939625826717,T105N26+1GFR085,2.6,+1G (upright),Test Run 77
0.3617795013687123,16.209186085787717,T105N26+1GFR085,2.6,+1G (upright),Test Run 77
0.3617795013687123,16.203847035494718,T105N26+1GFR085,2.6,+1G (upright),Test Run 77
0.3621831296318953,16.199095448580717,T105N26+1GFR085,2.6,+1G (upright),Test Run 77
0.3625061525489279,16.19227476986972,T105N26+1GFR085,2.6,+1G (upright),Test Run 77
0.3631923506729593,16.185872181979093,T105N26+1GFR085,2.6,+1G (upright),Test Run 77
0.36347492053380803,16.180290516940094,T105N26+1GFR085,2.6,+1G (upright),Test Run 77
0.36404006025550517,16.17384367856109,T105N26+1GFR085,2.6,+1G (upright),Test Run 77
0.3644033858456128,16.168443593111967,T105N26+1GFR085,2.6,+1G (upright),Test Run 77
0.3644033858456128,16.161787709322844,T105N26+1GFR085,2.6,+1G (upright),Test Run 77
0.36488776983805105,16.155853566256468,T105N26+1GFR085,2.6,+1G (upright),Test Run 77
0.36549336261593207,16.147940358248594,T105N26+1GFR085,2.6,+1G (upright),Test Run 77
0.36581623514985584,16.143522938815092,T105N26+1GFR085,2.6,+1G (upright),Test Run 77
0.36642182792773687,16.135548695650968,T105N26+1GFR085,2.6,+1G (upright),Test Run 77
0.3667447004616609,16.127765187350217,T105N26+1GFR085,2.6,+1G (upright),Test Run 77
0.36735029323954194,16.12372008236972,T105N26+1GFR085,2.6,+1G (upright),Test Run 77
0.36735029323954194,16.118277272311094,T105N26+1GFR085,2.6,+1G (upright),Test Run 77
0.36787497990505924,16.111712941256467,T105N26+1GFR085,2.6,+1G (upright),Test Run 77
0.3681172470928326,16.103280934420468,T105N26+1GFR085,2.6,+1G (upright),Test Run 77
0.36868238681452975,16.097354420748594,T105N26+1GFR085,2.6,+1G (upright),Test Run 77
0.3689649566753785,16.091047963229094,T105N26+1GFR085,2.6,+1G (upright),Test Run 77
0.3694493406678204,16.084115895357968,T105N26+1GFR085,2.6,+1G (upright),Test Run 77
0.37013568917495665,16.076607045260342,T105N26+1GFR085,2.6,+1G (upright),Test Run 77
0.3704990147650643,16.071196278658842,T105N26+1GFR085,2.6,+1G (upright),Test Run 77
0.3704990147650643,16.064674672213467,T105N26+1GFR085,2.6,+1G (upright),Test Run 77
0.37094309608443116,16.057828053561092,T105N26+1GFR085,2.6,+1G (upright),Test Run 77
0.3713467243476142,16.052170094576717,T105N26+1GFR085,2.6,+1G (upright),Test Run 77
0.3718715613962362,16.044159230318968,T105N26+1GFR085,2.6,+1G (upright),Test Run 77
0.3724770037910088,16.03826323422522,T105N26+1GFR085,2.6,+1G (upright),Test Run 77
0.3728000267080411,16.030215748873594,T105N26+1GFR085,2.6,+1G (upright),Test Run 77
0.3733651664297382,16.02261992367834,T105N26+1GFR085,2.6,+1G (upright),Test Run 77
0.3733651664297382,16.01503630551422,T105N26+1GFR085,2.6,+1G (upright),Test Run 77
0.37372849201984615,16.009530934420468,T105N26+1GFR085,2.6,+1G (upright),Test Run 77
0.3742128760122841,16.00101042660797,T105N26+1GFR085,2.6,+1G (upright),Test Run 77
0.3747780157339855,15.995091542330718,T105N26+1GFR085,2.6,+1G (upright),Test Run 77
0.37506058559483396,15.988327321139218,T105N26+1GFR085,2.6,+1G (upright),Test Run 77
0.375585422643456,15.980400380221344,T105N26+1GFR085,2.6,+1G (upright),Test Run 77
0.3761908650382286,15.973956593600217,T105N26+1GFR085,2.6,+1G (upright),Test Run 77
0.3761908650382286,15.967303761568967,T105N26+1GFR085,2.6,+1G (upright),Test Run 77
0.3767560047599257,15.960255726900968,T105N26+1GFR085,2.6,+1G (upright),Test Run 77
0.3771597834062172,15.954283436861967,T105N26+1GFR085,2.6,+1G (upright),Test Run 77
0.3776037143424756,15.945311268893217,T105N26+1GFR085,2.6,+1G (upright),Test Run 77
0.37804779566183816,15.938244923678344,T105N26+1GFR085,2.6,+1G (upright),Test Run 77
0.378491876981205,15.930969533053343,T105N26+1GFR085,2.6,+1G (upright),Test Run 77
0.3790570167029025,15.924856862154844,T105N26+1GFR085,2.6,+1G (upright),Test Run 77
0.3790570167029025,15.916118153658843,T105N26+1GFR085,2.6,+1G (upright),Test Run 77
0.37950109802226933,15.910588368502593,T105N26+1GFR085,2.6,+1G (upright),Test Run 77
0.38002578468778264,15.901153859225218,T105N26+1GFR085,2.6,+1G (upright),Test Run 77
0.3804698660071495,15.894917592135343,T105N26+1GFR085,2.6,+1G (upright),Test Run 77
0.380873644653437,15.886896046725218,T105N26+1GFR085,2.6,+1G (upright),Test Run 77
0.3813175755896951,15.878444203463468,T105N26+1GFR085,2.6,+1G (upright),Test Run 77
0.38188286569450103,15.871318348971343,T105N26+1GFR085,2.6,+1G (upright),Test Run 77
0.38188286569450103,15.865079030123592,T105N26+1GFR085,2.6,+1G (upright),Test Run 77
0.38228649395768405,15.856733998385343,T105N26+1GFR085,2.6,+1G (upright),Test Run 77
0.3827305752770469,15.850953969088469,T105N26+1GFR085,2.6,+1G (upright),Test Run 77
0.38329571499874804,15.842758473482968,T105N26+1GFR085,2.6,+1G (upright),Test Run 77
0.38382040166426135,15.836096486178343,T105N26+1GFR085,2.6,+1G (upright),Test Run 77
0.3843452387128834,15.826878651705718,T105N26+1GFR085,2.6,+1G (upright),Test Run 77
0.3847893200322503,15.820970448580718,T105N26+1GFR085,2.6,+1G (upright),Test Run 77
0.3847893200322503,15.813894948092344,T105N26+1GFR085,2.6,+1G (upright),Test Run 77
0.38527370402468825,15.805638417330718,T105N26+1GFR085,2.6,+1G (upright),Test Run 77
0.3857985410733143,15.794919118014217,T105N26+1GFR085,2.6,+1G (upright),Test Run 77
0.3863232277388276,15.789262684908843,T105N26+1GFR085,2.6,+1G (upright),Test Run 77
0.3868480647874497,15.781352528658843,T105N26+1GFR085,2.6,+1G (upright),Test Run 77
0.3871306346482981,15.773929127779843,T105N26+1GFR085,2.6,+1G (upright),Test Run 77
0.3876554716969242,15.767015370455718,T105N26+1GFR085,2.6,+1G (upright),Test Run 77
0.3876554716969242,15.757779225436092,T105N26+1GFR085,2.6,+1G (upright),Test Run 77
0.3881801583624375,15.748456105318969,T105N26+1GFR085,2.6,+1G (upright),Test Run 77
0.3886242396818044,15.741707142916592,T105N26+1GFR085,2.6,+1G (upright),Test Run 77
0.3891893794035015,15.733809193697843,T105N26+1GFR085,2.6,+1G (upright),Test Run 77
0.3895124023205341,15.726262196627593,T105N26+1GFR085,2.6,+1G (upright),Test Run 77
0.3900775420422313,15.719226368990842,T105N26+1GFR085,2.6,+1G (upright),Test Run 77
0.39052162336159413,15.710411366549469,T105N26+1GFR085,2.6,+1G (upright),Test Run 77
0.39052162336159413,15.703064259615843,T105N26+1GFR085,2.6,+1G (upright),Test Run 77
0.39108676308329526,15.694963368502593,T105N26+1GFR085,2.6,+1G (upright),Test Run 77
0.3915711470757332,15.685492238131468,T105N26+1GFR085,2.6,+1G (upright),Test Run 77
0.3919747753389162,15.677461537447844,T105N26+1GFR085,2.6,+1G (upright),Test Run 77
0.3924996123875383,15.670035084811094,T105N26+1GFR085,2.6,+1G (upright),Test Run 77
0.39298399637998055,15.661072072115843,T105N26+1GFR085,2.6,+1G (upright),Test Run 77
0.3935491361016777,15.652240285006467,T105N26+1GFR085,2.6,+1G (upright),Test Run 77
0.3940336704772244,15.643463429537718,T105N26+1GFR085,2.6,+1G (upright),Test Run 77
0.3940336704772244,15.634646901217343,T105N26+1GFR085,2.6,+1G (upright),Test Run 77
0.3943565430111482,15.626851185885343,T105N26+1GFR085,2.6,+1G (upright),Test Run 77
0.39488138005977397,15.619200429049467,T105N26+1GFR085,2.6,+1G (upright),Test Run 77
0.3953657640522122,15.610664662447842,T105N26+1GFR085,2.6,+1G (upright),Test Run 77
0.39585014804465013,15.603827199068968,T105N26+1GFR085,2.6,+1G (upright),Test Run 77
0.3964960434956065,15.594224843111968,T105N26+1GFR085,2.6,+1G (upright),Test Run 77
0.39685936908571445,15.584524830904844,T105N26+1GFR085,2.6,+1G (upright),Test Run 77
0.39685936908571445,15.579399403658844,T105N26+1GFR085,2.6,+1G (upright),Test Run 77
0.3973842061343403,15.570273121920469,T105N26+1GFR085,2.6,+1G (upright),Test Run 77
0.3979493458560374,15.559463795748593,T105N26+1GFR085,2.6,+1G (upright),Test Run 77
0.39847418290465947,15.551132496920468,T105N26+1GFR085,2.6,+1G (upright),Test Run 77
0.39891811384091785,15.544084462252593,T105N26+1GFR085,2.6,+1G (upright),Test Run 77
0.3992814394310255,15.533125599947843,T105N26+1GFR085,2.6,+1G (upright),Test Run 77
0.400088846340496,15.525419911471342,T105N26+1GFR085,2.6,+1G (upright),Test Run 77
0.400088846340496,15.518262013522094,T105N26+1GFR085,2.6,+1G (upright),Test Run 77
0.40041171887441984,15.509625538912719,T105N26+1GFR085,2.6,+1G (upright),Test Run 77
0.4010576143253762,15.500412282076718,T105N26+1GFR085,2.6,+1G (upright),Test Run 77
0.4016227540470733,15.490507802096342,T105N26+1GFR085,2.6,+1G (upright),Test Run 77
0.4019860796371813,15.481062611666593,T105N26+1GFR085,2.6,+1G (upright),Test Run 77
0.40255121935887844,15.473883351412718,T105N26+1GFR085,2.6,+1G (upright),Test Run 77
0.4030357537344291,15.463952931490843,T105N26+1GFR085,2.6,+1G (upright),Test Run 77
0.4030357537344291,15.456378468600217,T105N26+1GFR085,2.6,+1G (upright),Test Run 77
0.40356044039994243,15.446347340670467,T105N26+1GFR085,2.6,+1G (upright),Test Run 77
0.4040045217193053,15.438261708346342,T105N26+1GFR085,2.6,+1G (upright),Test Run 77
0.4044486030386722,15.428453358736968,T105N26+1GFR085,2.6,+1G (upright),Test Run 77
0.4050540454334444,15.419429310885343,T105N26+1GFR085,2.6,+1G (upright),Test Run 77
0.40541737102355235,15.411102589693968,T105N26+1GFR085,2.6,+1G (upright),Test Run 77
0.40614402220376766,15.403010853854093,T105N26+1GFR085,2.6,+1G (upright),Test Run 77
0.40614402220376766,15.392926320162719,T105N26+1GFR085,2.6,+1G (upright),Test Run 77
0.4065881035231305,15.385069569674467,T105N26+1GFR085,2.6,+1G (upright),Test Run 77
0.40715324324482766,15.375162037936093,T105N26+1GFR085,2.6,+1G (upright),Test Run 77
0.4077183829665291,15.366179188815092,T105N26+1GFR085,2.6,+1G (upright),Test Run 77
0.4081221616128166,15.357712086764218,T105N26+1GFR085,2.6,+1G (upright),Test Run 77
0.40860654560525855,15.348607167330718,T105N26+1GFR085,2.6,+1G (upright),Test Run 77
0.40913123227077214,15.338977345553342,T105N26+1GFR085,2.6,+1G (upright),Test Run 77
0.40913123227077214,15.330948170748593,T105N26+1GFR085,2.6,+1G (upright),Test Run 77
0.40961576664632254,15.320747670260342,T105N26+1GFR085,2.6,+1G (upright),Test Run 77
0.41018090636802,15.312419423190093,T105N26+1GFR085,2.6,+1G (upright),Test Run 77
0.41066529036045796,15.301823720065093,T105N26+1GFR085,2.6,+1G (upright),Test Run 77
0.4111496743529002,15.292875966158842,T105N26+1GFR085,2.6,+1G (upright),Test Run 77
0.4116340583453381,15.282890614596344,T105N26+1GFR085,2.6,+1G (upright),Test Run 77
0.41215889539396017,15.272253712740843,T105N26+1GFR085,2.6,+1G (upright),Test Run 77
0.41215889539396017,15.264589222994719,T105N26+1GFR085,2.6,+1G (upright),Test Run 77
0.4128452439011004,15.254991444674468,T105N26+1GFR085,2.6,+1G (upright),Test Run 77
0.4132488721642834,15.244818410006468,T105N26+1GFR085,2.6,+1G (upright),Test Run 77
0.41381401188598055,15.234736928072843,T105N26+1GFR085,2.6,+1G (upright),Test Run 77
0.4143388489346024,15.225416859713468,T105N26+1GFR085,2.6,+1G (upright),Test Run 77
0.41478277987086076,15.216546925631468,T105N26+1GFR085,2.6,+1G (upright),Test Run 77
0.415469128378001,15.205853566256469,T105N26+1GFR085,2.6,+1G (upright),Test Run 77
0.415469128378001,15.196039113131468,T105N26+1GFR085,2.6,+1G (upright),Test Run 77
0.415872756641184,15.187381276217343,T105N26+1GFR085,2.6,+1G (upright),Test Run 77
0.41631683796054686,15.176896962252593,T105N26+1GFR085,2.6,+1G (upright),Test Run 77
0.41676091927991343,15.168306264010344,T105N26+1GFR085,2.6,+1G (upright),Test Run 77
0.4172050005992763,15.157855519381467,T105N26+1GFR085,2.6,+1G (upright),Test Run 77
0.417891198723308,15.146948536959593,T105N26+1GFR085,2.6,+1G (upright),Test Run 77
0.418294826986491,15.138901051607968,T105N26+1GFR085,2.6,+1G (upright),Test Run 77
0.4188196640351128,15.128297719088469,T105N26+1GFR085,2.6,+1G (upright),Test Run 77
0.4188196640351128,15.118390187350219,T105N26+1GFR085,2.6,+1G (upright),Test Run 77
0.41938480375681025,15.108751210299468,T105N26+1GFR085,2.6,+1G (upright),Test Run 77
0.4198691877492522,15.099917897311093,T105N26+1GFR085,2.6,+1G (upright),Test Run 77
0.42039402479787424,15.090393361178343,T105N26+1GFR085,2.6,+1G (upright),Test Run 77
0.42083810611724115,15.080472096529842,T105N26+1GFR085,2.6,+1G (upright),Test Run 77
0.4213224901096791,15.070057972994718,T105N26+1GFR085,2.6,+1G (upright),Test Run 77
0.42184732715830514,15.059895619479093,T105N26+1GFR085,2.6,+1G (upright),Test Run 77
0.42184732715830514,15.049559315768217,T105N26+1GFR085,2.6,+1G (upright),Test Run 77
0.4223317111507431,15.038926991549468,T105N26+1GFR085,2.6,+1G (upright),Test Run 77
0.4228968508724402,15.030888661471343,T105N26+1GFR085,2.6,+1G (upright),Test Run 77
0.4234216879210663,15.021354970065094,T105N26+1GFR085,2.6,+1G (upright),Test Run 77
0.42394637458657963,15.010155018893219,T105N26+1GFR085,2.6,+1G (upright),Test Run 77
0.4243501532328711,15.000784596529844,T105N26+1GFR085,2.6,+1G (upright),Test Run 77
0.4249152929545686,14.990504750338468,T105N26+1GFR085,2.6,+1G (upright),Test Run 77
0.4249152929545686,14.980864247408842,T105N26+1GFR085,2.6,+1G (upright),Test Run 77
0.42535937427393117,14.970253285494717,T105N26+1GFR085,2.6,+1G (upright),Test Run 77
0.4258437582663734,14.959778126803343,T105N26+1GFR085,2.6,+1G (upright),Test Run 77
0.42652995639040514,14.949969777193967,T105N26+1GFR085,2.6,+1G (upright),Test Run 77
0.427014340382843,14.940101918307217,T105N26+1GFR085,2.6,+1G (upright),Test Run 77
0.4273776659729507,14.929718312350218,T105N26+1GFR085,2.6,+1G (upright),Test Run 77
0.4280640144800909,14.918818959322843,T105N26+1GFR085,2.6,+1G (upright),Test Run 77
0.4280640144800909,14.909280690279843,T105N26+1GFR085,2.6,+1G (upright),Test Run 77
0.4285079454163453,14.898314198580717,T105N26+1GFR085,2.6,+1G (upright),Test Run 77
0.4291942939234855,14.887773427096343,T105N26+1GFR085,2.6,+1G (upright),Test Run 77
0.42967867791592745,14.876123341647093,T105N26+1GFR085,2.6,+1G (upright),Test Run 77
0.43020351496454956,14.868303212252593,T105N26+1GFR085,2.6,+1G (upright),Test Run 77
0.43068789895698745,14.857400807467343,T105N26+1GFR085,2.6,+1G (upright),Test Run 77
0.4312530386786889,14.846545704928342,T105N26+1GFR085,2.6,+1G (upright),Test Run 77
0.4312530386786889,14.836155995455718,T105N26+1GFR085,2.6,+1G (upright),Test Run 77
0.4317778757273107,14.826343068209592,T105N26+1GFR085,2.6,+1G (upright),Test Run 77
0.43222195704667354,14.814657887545469,T105N26+1GFR085,2.6,+1G (upright),Test Run 77
0.43266588798293193,14.805502614107969,T105N26+1GFR085,2.6,+1G (upright),Test Run 77
0.43323102770462907,14.794592579928343,T105N26+1GFR085,2.6,+1G (upright),Test Run 77
0.43355405062166136,14.784678944674468,T105N26+1GFR085,2.6,+1G (upright),Test Run 77
0.4341594930164339,14.774840077486967,T105N26+1GFR085,2.6,+1G (upright),Test Run 77
0.4341594930164339,14.763196095553344,T105N26+1GFR085,2.6,+1G (upright),Test Run 77
0.4347247831212398,14.754268178072843,T105N26+1GFR085,2.6,+1G (upright),Test Run 77
0.4352091671136818,14.742184743014217,T105N26+1GFR085,2.6,+1G (upright),Test Run 77
0.4357338537791954,14.733270558443968,T105N26+1GFR085,2.6,+1G (upright),Test Run 77
0.43617793509856195,14.722671803561093,T105N26+1GFR085,2.6,+1G (upright),Test Run 77
0.436702772147184,14.711699208346342,T105N26+1GFR085,2.6,+1G (upright),Test Run 77
0.4371468534665509,14.700622853365843,T105N26+1GFR085,2.6,+1G (upright),Test Run 77
0.4371468534665509,14.690736683932219,T105N26+1GFR085,2.6,+1G (upright),Test Run 77
0.43771199318824805,14.681160267916592,T105N26+1GFR085,2.6,+1G (upright),Test Run 77
0.4382771329099452,14.670466908541593,T105N26+1GFR085,2.6,+1G (upright),Test Run 77
0.4388422726316423,14.659247120943968,T105N26+1GFR085,2.6,+1G (upright),Test Run 77
0.4394074123533438,14.650426014986968,T105N26+1GFR085,2.6,+1G (upright),Test Run 77
0.43977073794344745,14.639198597994717,T105N26+1GFR085,2.6,+1G (upright),Test Run 77
0.4402955749920732,14.629107960787717,T105N26+1GFR085,2.6,+1G (upright),Test Run 77
0.4409414704430296,14.615944203463467,T105N26+1GFR085,2.6,+1G (upright),Test Run 77
0.4409414704430296,14.607113942232967,T105N26+1GFR085,2.6,+1G (upright),Test Run 77
0.44130479603313355,14.596193226900969,T105N26+1GFR085,2.6,+1G (upright),Test Run 77
0.44182948269865085,14.585638722506468,T105N26+1GFR085,2.6,+1G (upright),Test Run 77
0.442394622420348,14.576332387057217,T105N26+1GFR085,2.6,+1G (upright),Test Run 77
0.44291945946897004,14.564291676607969,T105N26+1GFR085,2.6,+1G (upright),Test Run 77
0.44352490186374227,14.554379567232967,T105N26+1GFR085,2.6,+1G (upright),Test Run 77
0.4438882274538502,14.543638905611967,T105N26+1GFR085,2.6,+1G (upright),Test Run 77
0.4438882274538502,14.534132680025968,T105N26+1GFR085,2.6,+1G (upright),Test Run 77
0.44449382023173123,14.523118886080718,T105N26+1GFR085,2.6,+1G (upright),Test Run 77
0.44489744849491425,14.513527211275967,T105N26+1GFR085,2.6,+1G (upright),Test Run 77
0.4455030412727953,14.502458485690093,T105N26+1GFR085,2.6,+1G (upright),Test Run 77
0.4460681809944924,14.490942677584593,T105N26+1GFR085,2.6,+1G (upright),Test Run 77
0.44647180925767543,14.481083973971343,T105N26+1GFR085,2.6,+1G (upright),Test Run 77
0.44715815776481566,14.472078236666594,T105N26+1GFR085,2.6,+1G (upright),Test Run 77
0.44715815776481566,14.461819752779842,T105N26+1GFR085,2.6,+1G (upright),Test Run 77
0.44760208870107,14.450003346529844,T105N26+1GFR085,2.6,+1G (upright),Test Run 77
0.44808662307662045,14.439880665865843,T105N26+1GFR085,2.6,+1G (upright),Test Run 77
0.44873251852757684,14.430763539400967,T105N26+1GFR085,2.6,+1G (upright),Test Run 77
0.4490958441176848,14.419458302584593,T105N26+1GFR085,2.6,+1G (upright),Test Run 77
0.449701286512457,14.409468373385343,T105N26+1GFR085,2.6,+1G (upright),Test Run 77
0.4501856705048952,14.399855336275968,T105N26+1GFR085,2.6,+1G (upright),Test Run 77
0.4501856705048952,14.389511403170468,T105N26+1GFR085,2.6,+1G (upright),Test Run 77
0.450710507553517,14.379501637545468,T105N26+1GFR085,2.6,+1G (upright),Test Run 77
0.4513161003314023,14.368709096041593,T105N26+1GFR085,2.6,+1G (upright),Test Run 77
0.45180048432384023,14.359770497408842,T105N26+1GFR085,2.6,+1G (upright),Test Run 77
0.4524463797747966,14.346034535494718,T105N26+1GFR085,2.6,+1G (upright),Test Run 77
0.452890310711055,14.339143666354094,T105N26+1GFR085,2.6,+1G (upright),Test Run 77
0.4534151477596768,14.327838429537717,T105N26+1GFR085,2.6,+1G (upright),Test Run 77
0.4534151477596768,14.316359242525968,T105N26+1GFR085,2.6,+1G (upright),Test Run 77
0.45393998480829884,14.307158192721342,T105N26+1GFR085,2.6,+1G (upright),Test Run 77
0.45434361307148186,14.297175892916593,T105N26+1GFR085,2.6,+1G (upright),Test Run 77
0.45498950852243825,14.288124379244717,T105N26+1GFR085,2.6,+1G (upright),Test Run 77
0.4555546482441354,14.277463063326717,T105N26+1GFR085,2.6,+1G (upright),Test Run 77
0.45591797383424304,14.266774281588468,T105N26+1GFR085,2.6,+1G (upright),Test Run 77
0.45660432234138326,14.255482777682218,T105N26+1GFR085,2.6,+1G (upright),Test Run 77
0.45660432234138326,14.248311146822843,T105N26+1GFR085,2.6,+1G (upright),Test Run 77
0.4570887063338212,14.237477406588468,T105N26+1GFR085,2.6,+1G (upright),Test Run 77
0.4576941487285937,14.227910145846343,T105N26+1GFR085,2.6,+1G (upright),Test Run 77
0.45813823004796056,14.217396840182218,T105N26+1GFR085,2.6,+1G (upright),Test Run 77
0.4586226140403988,14.207629689303342,T105N26+1GFR085,2.6,+1G (upright),Test Run 77
0.459187753762096,14.199147328463468,T105N26+1GFR085,2.6,+1G (upright),Test Run 77
0.4596318350814628,14.189216908541592,T105N26+1GFR085,2.6,+1G (upright),Test Run 77
0.4596318350814628,14.178680714693968,T105N26+1GFR085,2.6,+1G (upright),Test Run 77
0.46035848626167813,14.170297535982968,T105N26+1GFR085,2.6,+1G (upright),Test Run 77
0.460802567581041,14.158645924654843,T105N26+1GFR085,2.6,+1G (upright),Test Run 77
0.4613274046296671,14.149989613619718,T105N26+1GFR085,2.6,+1G (upright),Test Run 77
0.4619731496975147,14.140703114596343,T105N26+1GFR085,2.6,+1G (upright),Test Run 77
