Repository: schandel33/gitrep

# Nozzle Tensile Test Analysis

Stress-vs-strain analysis of tensile pulls across 4 nozzle sizes (0.6, 1.4,
2.2, 2.6 mm) x 2 print-gravity orientations (+1G upright / -1G inverted),
printed at 105 C with a 0.85 flow ratio.

## Data-quality issues found and how they're handled

1. **Load-cell zero offset.** 10 of 17 runs record small negative Load
   values for the first handful of samples (up to ~180, always <0.5% of the
   file) before the crosshead starts moving — load-cell noise around zero,
   not real load. The script computes the mean Load over all
   pre-motion samples (`Crosshead < crosshead_zero_threshold_mm`) and
   subtracts it from the whole run.
2.

File: nozzle_tensile_analysis/analysis_output/all_curves_tidy.csv (part 130 of 151)
Strain,Stress_MPa,condition,nozzle_mm,gravity,run
0.46233647528761856,14.130629262057218,T105N26+1GFR085,2.6,+1G (upright),Test Run 77
0.4629823707385747,14.121327504244718,T105N26+1GFR085,2.6,+1G (upright),Test Run 77
0.4629823707385747,14.112991627779843,T105N26+1GFR085,2.6,+1G (upright),Test Run 77
0.46342645205794153,14.102369984713468,T105N26+1GFR085,2.6,+1G (upright),Test Run 77
0.46383023070423335,14.092261036959593,T105N26+1GFR085,2.6,+1G (upright),Test Run 77
0.46463748723059506,14.084596547213469,T105N26+1GFR085,2.6,+1G (upright),Test Run 77
0.46483930136218454,14.076007374850217,T105N26+1GFR085,2.6,+1G (upright),Test Run 77
0.46556595254240013,14.064628895846344,T105N26+1GFR085,2.6,+1G (upright),Test Run 77
0.46601003386176704,14.055423268404843,T105N26+1GFR085,2.6,+1G (upright),Test Run 77
0.4664541151811299,14.046785267916594,T105N26+1GFR085,2.6,+1G (upright),Test Run 77
0.4664541151811299,14.036885365572843,T105N26+1GFR085,2.6,+1G (upright),Test Run 77
0.46710001063208595,14.027871998873593,T105N26+1GFR085,2.6,+1G (upright),Test Run 77
0.46750363889526897,14.017291554537717,T105N26+1GFR085,2.6,+1G (upright),Test Run 77
0.46814953434622536,14.009561451998593,T105N26+1GFR085,2.6,+1G (upright),Test Run 77
0.4685936156655882,14.001202687350219,T105N26+1GFR085,2.6,+1G (upright),Test Run 77
0.46903769698495507,13.991128834811093,T105N26+1GFR085,2.6,+1G (upright),Test Run 77
0.46980465083824574,13.983824452486967,T105N26+1GFR085,2.6,+1G (upright),Test Run 77
0.46980465083824574,13.976008900729093,T105N26+1GFR085,2.6,+1G (upright),Test Run 77
0.46996616229675986,13.965359791842342,T105N26+1GFR085,2.6,+1G (upright),Test Run 77
0.4707734188231219,13.955733021822843,T105N26+1GFR085,2.6,+1G (upright),Test Run 77
0.47125795319867264,13.947954091158843,T105N26+1GFR085,2.6,+1G (upright),Test Run 77
0.47162127878878024,13.938530263033844,T105N26+1GFR085,2.6,+1G (upright),Test Run 77
0.47234777958588336,13.930868825045469,T105N26+1GFR085,2.6,+1G (upright),Test Run 77
0.47267080250291565,13.922787770357967,T105N26+1GFR085,2.6,+1G (upright),Test Run 77
0.47267080250291565,13.914343556490843,T105N26+1GFR085,2.6,+1G (upright),Test Run 77
0.47335700062694736,13.904272755709593,T105N26+1GFR085,2.6,+1G (upright),Test Run 77
0.47380108194631426,13.896246632662718,T105N26+1GFR085,2.6,+1G (upright),Test Run 77
0.4742451632656771,13.889517506686094,T105N26+1GFR085,2.6,+1G (upright),Test Run 77
0.47481030298737825,13.880859669772093,T105N26+1GFR085,2.6,+1G (upright),Test Run 77
0.4751736285774819,13.873535451022093,T105N26+1GFR085,2.6,+1G (upright),Test Run 77
0.47581952402843825,13.864810475436093,T105N26+1GFR085,2.6,+1G (upright),Test Run 77
0.47581952402843825,13.855005177584593,T105N26+1GFR085,2.6,+1G (upright),Test Run 77
0.47646541947939464,13.848530873385343,T105N26+1GFR085,2.6,+1G (upright),Test Run 77
0.4768287450695023,13.839824208346343,T105N26+1GFR085,2.6,+1G (upright),Test Run 77
0.4774341874642748,13.833124074068968,T105N26+1GFR085,2.6,+1G (upright),Test Run 77
0.4779590245129006,13.822740468111968,T105N26+1GFR085,2.6,+1G (upright),Test Run 77
0.4779590245129006,13.814642628756468,T105N26+1GFR085,2.6,+1G (upright),Test Run 77
0.47832235010300456,13.808069142428343,T105N26+1GFR085,2.6,+1G (upright),Test Run 77
0.4789682455539606,13.799768361178343,T105N26+1GFR085,2.6,+1G (upright),Test Run 77
0.4794929322194782,13.792750844088468,T105N26+1GFR085,2.6,+1G (upright),Test Run 77
0.47985625780958185,13.784109791842344,T105N26+1GFR085,2.6,+1G (upright),Test Run 77
0.48042139753128305,13.775870045748594,T105N26+1GFR085,2.6,+1G (upright),Test Run 77
0.48082517617757053,13.768245228854093,T105N26+1GFR085,2.6,+1G (upright),Test Run 77
0.48082517617757053,13.763028248873592,T105N26+1GFR085,2.6,+1G (upright),Test Run 77
0.4812692574969374,13.754832753268218,T105N26+1GFR085,2.6,+1G (upright),Test Run 77
0.4818746998917099,13.747684010592343,T105N26+1GFR085,2.6,+1G (upright),Test Run 77
0.482399536940332,13.740724476900969,T105N26+1GFR085,2.6,+1G (upright),Test Run 77
0.4829242236058493,13.733459767428343,T105N26+1GFR085,2.6,+1G (upright),Test Run 77
0.4834895137106549,13.727922352877593,T105N26+1GFR085,2.6,+1G (upright),Test Run 77
0.4834895137106549,13.721254262057219,T105N26+1GFR085,2.6,+1G (upright),Test Run 77
0.4838526889176541,13.713136586275969,T105N26+1GFR085,2.6,+1G (upright),Test Run 77
0.4845390374247943,13.705350026217342,T105N26+1GFR085,2.6,+1G (upright),Test Run 77
0.48502342141723254,13.699611195650968,T105N26+1GFR085,2.6,+1G (upright),Test Run 77
0.4853867470073402,13.692257985201717,T105N26+1GFR085,2.6,+1G (upright),Test Run 77
0.4860326424582966,13.686452015963468,T105N26+1GFR085,2.6,+1G (upright),Test Run 77
0.4860326424582966,13.679085072604092,T105N26+1GFR085,2.6,+1G (upright),Test Run 77
0.486718840582328,13.672401722994717,T105N26+1GFR085,2.6,+1G (upright),Test Run 77
0.4869208050970263,13.664641102877592,T105N26+1GFR085,2.6,+1G (upright),Test Run 77
0.48768775895031696,13.659880360690092,T105N26+1GFR085,2.6,+1G (upright),Test Run 77
0.48821259599893874,13.653822621432218,T105N26+1GFR085,2.6,+1G (upright),Test Run 77
0.48821259599893874,13.646710499850219,T105N26+1GFR085,2.6,+1G (upright),Test Run 77
0.48861622426212176,13.639996632662719,T105N26+1GFR085,2.6,+1G (upright),Test Run 77
0.4891410613107438,13.633755787936092,T105N26+1GFR085,2.6,+1G (upright),Test Run 77
0.4895849922469979,13.627344044772093,T105N26+1GFR085,2.6,+1G (upright),Test Run 77
0.49002907356636477,13.619775685397093,T105N26+1GFR085,2.6,+1G (upright),Test Run 77
0.49067496901732116,13.616017445650968,T105N26+1GFR085,2.6,+1G (upright),Test Run 77
0.4910382946074288,13.608861073580718,T105N26+1GFR085,2.6,+1G (upright),Test Run 77
0.4910382946074288,13.602571400729094,T105N26+1GFR085,2.6,+1G (upright),Test Run 77
0.49164388738531006,13.598338612643218,T105N26+1GFR085,2.6,+1G (upright),Test Run 77
0.4922493297800826,13.591592701998593,T105N26+1GFR085,2.6,+1G (upright),Test Run 77
0.4926126553701903,13.586500844088468,T105N26+1GFR085,2.6,+1G (upright),Test Run 77
0.49309703936262816,13.579208668795468,T105N26+1GFR085,2.6,+1G (upright),Test Run 77
0.49354112068199507,13.573895558443969,T105N26+1GFR085,2.6,+1G (upright),Test Run 77
0.4940255046744333,13.566536244479092,T105N26+1GFR085,2.6,+1G (upright),Test Run 77
0.4940255046744333,13.564537343111969,T105N26+1GFR085,2.6,+1G (upright),Test Run 77
0.49459064439613043,13.558673390475217,T105N26+1GFR085,2.6,+1G (upright),Test Run 77
0.4949539699862381,13.551697072115843,T105N26+1GFR085,2.6,+1G (upright),Test Run 77
0.49551910970793955,13.547537526217344,T105N26+1GFR085,2.6,+1G (upright),Test Run 77
0.49600364408348596,13.542071827975217,T105N26+1GFR085,2.6,+1G (upright),Test Run 77
0.49644757501974435,13.536786183443969,T105N26+1GFR085,2.6,+1G (upright),Test Run 77
0.4970934704707007,13.531485280123594,T105N26+1GFR085,2.6,+1G (upright),Test Run 77
0.4970934704707007,13.526475819674468,T105N26+1GFR085,2.6,+1G (upright),Test Run 77
0.49733573765847405,13.523082264986968,T105N26+1GFR085,2.6,+1G (upright),Test Run 77
0.49798163310943044,13.516365346041592,T105N26+1GFR085,2.6,+1G (upright),Test Run 77
0.4984660171018684,13.512741383639218,T105N26+1GFR085,2.6,+1G (upright),Test Run 77
0.49882934269197604,13.507690724459593,T105N26+1GFR085,2.6,+1G (upright),Test Run 77
0.49882934269197604,13.502568348971343,T105N26+1GFR085,2.6,+1G (upright),Test Run 77
0.4994752381429324,13.497352894869717,T105N26+1GFR085,2.6,+1G (upright),Test Run 77
0.49991931946229523,13.494180592623593,T105N26+1GFR085,2.6,+1G (upright),Test Run 77
0.500201889323148,13.487863453951718,T105N26+1GFR085,2.6,+1G (upright),Test Run 77
0.5008880874471754,13.483374318209593,T105N26+1GFR085,2.6,+1G (upright),Test Run 77
0.5013724714396176,13.477841481295467,T105N26+1GFR085,2.6,+1G (upright),Test Run 77
0.5013724714396176,13.474304493990843,T105N26+1GFR085,2.6,+1G (upright),Test Run 77
0.5017762500859092,13.469722279635343,T105N26+1GFR085,2.6,+1G (upright),Test Run 77
0.5022606340783474,13.465283497897094,T105N26+1GFR085,2.6,+1G (upright),Test Run 77
0.5027854711269691,13.460791310397093,T105N26+1GFR085,2.6,+1G (upright),Test Run 77
0.5029468322023788,13.456746205416593,T105N26+1GFR085,2.6,+1G (upright),Test Run 77
0.5037139364387743,13.453451832857969,T105N26+1GFR085,2.6,+1G (upright),Test Run 77
0.5037139364387743,13.449357899752593,T105N26+1GFR085,2.6,+1G (upright),Test Run 77
0.5041580177581408,13.443391713229094,T105N26+1GFR085,2.6,+1G (upright),Test Run 77
0.5046019486943992,13.440285023775967,T105N26+1GFR085,2.6,+1G (upright),Test Run 77
0.5052075414722802,13.436052235690093,T105N26+1GFR085,2.6,+1G (upright),Test Run 77
0.5057726811939773,13.431474598971343,T105N26+1GFR085,2.6,+1G (upright),Test Run 77
0.5059744953255668,13.427344044772093,T105N26+1GFR085,2.6,+1G (upright),Test Run 77
0.5059744953255668,13.423480519381467,T105N26+1GFR085,2.6,+1G (upright),Test Run 77
0.5068222049081127,13.420608815279843,T105N26+1GFR085,2.6,+1G (upright),Test Run 77
0.5071452278251453,13.416180714693969,T105N26+1GFR085,2.6,+1G (upright),Test Run 77
0.5075893091445122,13.413638600436093,T105N26+1GFR085,2.6,+1G (upright),Test Run 77
0.5080736931369502,13.410512074557218,T105N26+1GFR085,2.6,+1G (upright),Test Run 77
0.5083562629978029,13.407475575533843,T105N26+1GFR085,2.6,+1G (upright),Test Run 77
0.5083562629978029,13.403283986178343,T105N26+1GFR085,2.6,+1G (upright),Test Run 77
0.5089214027195,13.398964222994717,T105N26+1GFR085,2.6,+1G (upright),Test Run 77
0.5094462397681221,13.394833668795467,T105N26+1GFR085,2.6,+1G (upright),Test Run 77
0.5098901707043801,13.390314015475218,T105N26+1GFR085,2.6,+1G (upright),Test Run 77
0.5105360661553365,13.390584096041593,T105N26+1GFR085,2.6,+1G (upright),Test Run 77
0.5108993917454402,13.383897694674468,T105N26+1GFR085,2.6,+1G (upright),Test Run 77
0.5115452871963966,13.381874379244717,T105N26+1GFR085,2.6,+1G (upright),Test Run 77
0.5115452871963966,13.381013783541594,T105N26+1GFR085,2.6,+1G (upright),Test Run 77
0.5120296711888388,13.376681813326718,T105N26+1GFR085,2.6,+1G (upright),Test Run 77
0.5123929967789465,13.373848256197842,T105N26+1GFR085,2.6,+1G (upright),Test Run 77
0.5130793452860867,13.370946034518218,T105N26+1GFR085,2.6,+1G (upright),Test Run 77
0.5134829735492656,13.366952809420468,T105N26+1GFR085,2.6,+1G (upright),Test Run 77
0.5139270548686325,13.362134083834594,T105N26+1GFR085,2.6,+1G (upright),Test Run 77
0.5139270548686325,13.362622365084594,T105N26+1GFR085,2.6,+1G (upright),Test Run 77
0.5144518919172543,13.360545643893218,T105N26+1GFR085,2.6,+1G (upright),Test Run 77
0.5150170316389515,13.356190785494718,T105N26+1GFR085,2.6,+1G (upright),Test Run 77
0.5153803572290594,13.353917225924468,T105N26+1GFR085,2.6,+1G (upright),Test Run 77
0.515985799623832,13.351881703463468,T105N26+1GFR085,2.6,+1G (upright),Test Run 77
0.5163491252139396,13.347229298678343,T105N26+1GFR085,2.6,+1G (upright),Test Run 77
0.5163491252139396,13.346135243502593,T105N26+1GFR085,2.6,+1G (upright),Test Run 77
0.5168335092063815,13.344876393404842,T105N26+1GFR085,2.6,+1G (upright),Test Run 77
0.5174794046573339,13.340338429537718,T105N26+1GFR085,2.6,+1G (upright),Test Run 77
0.5180042417059599,13.340350636568967,T105N26+1GFR085,2.6,+1G (upright),Test Run 77
0.5183675672960676,13.336123951998593,T105N26+1GFR085,2.6,+1G (upright),Test Run 77
0.5183675672960676,13.333327015963468,T105N26+1GFR085,2.6,+1G (upright),Test Run 77
0.519013462747024,13.332332142916593,T105N26+1GFR085,2.6,+1G (upright),Test Run 77
0.519417091010203,13.329211720553342,T105N26+1GFR085,2.6,+1G (upright),Test Run 77
0.5199419280588288,13.325838002291594,T105N26+1GFR085,2.6,+1G (upright),Test Run 77
0.5204666147243424,13.323570546236969,T105N26+1GFR085,2.6,+1G (upright),Test Run 77
0.5209511490998888,13.324048146334594,T105N26+1GFR085,2.6,+1G (upright),Test Run 77
0.5209511490998888,13.323195942965466,T105N26+1GFR085,2.6,+1G (upright),Test Run 77
0.5212740216338129,13.320595845309217,T105N26+1GFR085,2.6,+1G (upright),Test Run 77
0.521839161355514,13.317196950045467,T105N26+1GFR085,2.6,+1G (upright),Test Run 77
0.522323545347952,13.315489491549467,T105N26+1GFR085,2.6,+1G (upright),Test Run 77
0.5227676266673188,13.312914570895092,T105N26+1GFR085,2.6,+1G (upright),Test Run 77
0.5232117079866817,13.312871846285717,T105N26+1GFR085,2.6,+1G (upright),Test Run 77
0.5232117079866817,13.307746419039592,T105N26+1GFR085,2.6,+1G (upright),Test Run 77
0.5237365450353078,13.309242543307217,T105N26+1GFR085,2.6,+1G (upright),Test Run 77
0.5242209290277458,13.306750020113842,T105N26+1GFR085,2.6,+1G (upright),Test Run 77
0.5246650103471125,13.30495558652009,T105N26+1GFR085,2.6,+1G (upright),Test Run 77
0.5250283359372162,13.303058919039591,T105N26+1GFR085,2.6,+1G (upright),Test Run 77
0.5255934756589177,13.30129347714509,T105N26+1GFR085,2.6,+1G (upright),Test Run 77
0.5260375569782806,13.299493702975218,T105N26+1GFR085,2.6,+1G (upright),Test Run 77
0.5260375569782806,13.299201497164592,T105N26+1GFR085,2.6,+1G (upright),Test Run 77
0.5264411852414632,13.297294148531842,T105N26+1GFR085,2.6,+1G (upright),Test Run 77
0.5269660222900854,13.296225270357969,T105N26+1GFR085,2.6,+1G (upright),Test Run 77
0.527127383365495,13.294019612398966,T105N26+1GFR085,2.6,+1G (upright),Test Run 77
0.5276522204141171,13.291180714693969,T105N26+1GFR085,2.6,+1G (upright),Test Run 77
0.528136604406555,13.291987904635343,T105N26+1GFR085,2.6,+1G (upright),Test Run 77
0.528136604406555,13.290156849947843,T105N26+1GFR085,2.6,+1G (upright),Test Run 77
0.5285403830528466,13.287642201510343,T105N26+1GFR085,2.6,+1G (upright),Test Run 77
0.5290247670452888,13.287439259615843,T105N26+1GFR085,2.6,+1G (upright),Test Run 77
0.5295494537108021,13.285326680270092,T105N26+1GFR085,2.6,+1G (upright),Test Run 77
0.5298320235716507,13.284401234713467,T105N26+1GFR085,2.6,+1G (upright),Test Run 77
0.5303973136764564,13.283853444186093,T105N26+1GFR085,2.6,+1G (upright),Test Run 77
0.5303973136764564,13.282528981295467,T105N26+1GFR085,2.6,+1G (upright),Test Run 77
0.5308009419396394,13.280292042818967,T105N26+1GFR085,2.6,+1G (upright),Test Run 77
0.5312450232590062,13.280606373873592,T105N26+1GFR085,2.6,+1G (upright),Test Run 77
0.5318909187099626,13.276941975680217,T105N26+1GFR085,2.6,+1G (upright),Test Run 77
0.5323753027024006,13.277894887057219,T105N26+1GFR085,2.6,+1G (upright),Test Run 77
0.532617569890174,13.276968678561094,T105N26+1GFR085,2.6,+1G (upright),Test Run 77
0.532617569890174,13.275596913424469,T105N26+1GFR085,2.6,+1G (upright),Test Run 77
0.5332230122849465,13.275242146578716,T105N26+1GFR085,2.6,+1G (upright),Test Run 77
0.5336266405481295,13.273485859957592,T105N26+1GFR085,2.6,+1G (upright),Test Run 77
0.5341111749236762,13.272595509615844,T105N26+1GFR085,2.6,+1G (upright),Test Run 77
0.5345551058599346,13.272070607272093,T105N26+1GFR085,2.6,+1G (upright),Test Run 77
0.5345551058599346,13.271927174654843,T105N26+1GFR085,2.6,+1G (upright),Test Run 77
0.535039640235481,13.271914967623593,T105N26+1GFR085,2.6,+1G (upright),Test Run 77
0.5354029658255889,13.270635518160717,T105N26+1GFR085,2.6,+1G (upright),Test Run 77
0.5359276524911063,13.269431599703717,T105N26+1GFR085,2.6,+1G (upright),Test Run 77
0.5365332452689873,13.267678364840467,T105N26+1GFR085,2.6,+1G (upright),Test Run 77
0.5368561178029113,13.268982991305217,T105N26+1GFR085,2.6,+1G (upright),Test Run 77
0.5373405017953493,13.267718037691967,T105N26+1GFR085,2.6,+1G (upright),Test Run 77
0.5373405017953493,13.267851552096342,T105N26+1GFR085,2.6,+1G (upright),Test Run 77
0.5377845831147161,13.265972432223217,T105N26+1GFR085,2.6,+1G (upright),Test Run 77
0.5381883617610036,13.266074666109967,T105N26+1GFR085,2.6,+1G (upright),Test Run 77
0.5387535014827048,13.264267262545468,T105N26+1GFR085,2.6,+1G (upright),Test Run 77
0.5389956182873696,13.264163502779843,T105N26+1GFR085,2.6,+1G (upright),Test Run 77
0.5395204553359917,13.265408619967342,T105N26+1GFR085,2.6,+1G (upright),Test Run 77
0.5399645366553583,13.263128956881468,T105N26+1GFR085,2.6,+1G (upright),Test Run 77
0.5399645366553583,13.261727437106092,T105N26+1GFR085,2.6,+1G (upright),Test Run 77
0.5403681649185373,13.261646565523966,T105N26+1GFR085,2.6,+1G (upright),Test Run 77
0.5410140603694937,13.261569508639218,T105N26+1GFR085,2.6,+1G (upright),Test Run 77
0.5412158745010872,13.260959920016216,T105N26+1GFR085,2.6,+1G (upright),Test Run 77
0.5418214672789682,13.261371907320841,T105N26+1GFR085,2.6,+1G (upright),Test Run 77
0.5423461539444818,13.261195668307218,T105N26+1GFR085,2.6,+1G (upright),Test Run 77
0.5423461539444818,13.259083088961466,T105N26+1GFR085,2.6,+1G (upright),Test Run 77
0.5426288741884387,13.259066304293592,T105N26+1GFR085,2.6,+1G (upright),Test Run 77
0.5431940139101361,13.25950423153959,T105N26+1GFR085,2.6,+1G (upright),Test Run 77
0.5435976421733192,13.258565053072843,T105N26+1GFR085,2.6,+1G (upright),Test Run 77
0.5440820261657611,13.259512623873594,T105N26+1GFR085,2.6,+1G (upright),Test Run 77
0.544526107485124,13.260126027193968,T105N26+1GFR085,2.6,+1G (upright),Test Run 77
0.5447683746728973,13.258447560397093,T105N26+1GFR085,2.6,+1G (upright),Test Run 77
0.5447683746728973,13.259519490328717,T105N26+1GFR085,2.6,+1G (upright),Test Run 77
0.5454142701238537,13.258480366793592,T105N26+1GFR085,2.6,+1G (upright),Test Run 77
0.5457774453308528,13.259456929293592,T105N26+1GFR085,2.6,+1G (upright),Test Run 77
0.5462619797064036,13.259480580416593,T105N26+1GFR085,2.6,+1G (upright),Test Run 77
0.5467463636988416,13.257096394625592,T105N26+1GFR085,2.6,+1G (upright),Test Run 77
0.5469886308866149,13.258788594332591,T105N26+1GFR085,2.6,+1G (upright),Test Run 77
0.5469886308866149,13.256579121676342,T105N26+1GFR085,2.6,+1G (upright),Test Run 77
0.5474730148790571,13.255509480563092,T105N26+1GFR085,2.6,+1G (upright),Test Run 77
0.5480784572738296,13.258452138033842,T105N26+1GFR085,2.6,+1G (upright),Test Run 77
0.5484014801908619,13.256068715182218,T105N26+1GFR085,2.6,+1G (upright),Test Run 77
0.5488858641833001,13.257812794772093,T105N26+1GFR085,2.6,+1G (upright),Test Run 77
0.5495317596342565,13.257976063815093,T105N26+1GFR085,2.6,+1G (upright),Test Run 77
0.5495317596342565,13.257090291109966,T105N26+1GFR085,2.6,+1G (upright),Test Run 77
0.5496932710927747,13.256498250094342,T105N26+1GFR085,2.6,+1G (upright),Test Run 77
0.5502987134875472,13.257209309664592,T105N26+1GFR085,2.6,+1G (upright),Test Run 77
0.5507830974799851,13.254761799898967,T105N26+1GFR085,2.6,+1G (upright),Test Run 77
0.5509850619946874,13.256094655123594,T105N26+1GFR085,2.6,+1G (upright),Test Run 77
0.5515502017163846,13.258356770602092,T105N26+1GFR085,2.6,+1G (upright),Test Run 77
0.5515502017163846,13.257921895113842,T105N26+1GFR085,2.6,+1G (upright),Test Run 77
0.552155644111157,13.257541188326718,T105N26+1GFR085,2.6,+1G (upright),Test Run 77
0.5523171555696712,13.257825001803344,T105N26+1GFR085,2.6,+1G (upright),Test Run 77
0.5530033536937029,13.258903035250592,T105N26+1GFR085,2.6,+1G (upright),Test Run 77
0.5532859235545514,13.258847340670467,T105N26+1GFR085,2.6,+1G (upright),Test Run 77
0.553649249144659,13.25769453915684,T105N26+1GFR085,2.6,+1G (upright),Test Run 77
0.5542143888663564,13.259172352877593,T105N26+1GFR085,2.6,+1G (upright),Test Run 77
0.5542143888663564,13.25858870419584,T105N26+1GFR085,2.6,+1G (upright),Test Run 77
0.5544566560541339,13.259304341402967,T105N26+1GFR085,2.6,+1G (upright),Test Run 77
0.5551430045612697,13.259380635348217,T105N26+1GFR085,2.6,+1G (upright),Test Run 77
0.555627388553712,13.260678395357967,T105N26+1GFR085,2.6,+1G (upright),Test Run 77
0.5557887496291176,13.260234364596343,T105N26+1GFR085,2.6,+1G (upright),Test Run 77
0.5565154008093329,13.261120900240844,T105N26+1GFR085,2.6,+1G (upright),Test Run 77
0.5565154008093329,13.260128316012342,T105N26+1GFR085,2.6,+1G (upright),Test Run 77
0.5568384237263655,13.260682972994719,T105N26+1GFR085,2.6,+1G (upright),Test Run 77
0.5572420519895486,13.260631093111968,T105N26+1GFR085,2.6,+1G (upright),Test Run 77
0.5578476447674295,13.260339650240843,T105N26+1GFR085,2.6,+1G (upright),Test Run 77
0.558049458899019,13.261719044772093,T105N26+1GFR085,2.6,+1G (upright),Test Run 77
0.5587761100792347,13.260564717379467,T105N26+1GFR085,2.6,+1G (upright),Test Run 77
0.5589779242108238,13.261474904147093,T105N26+1GFR085,2.6,+1G (upright),Test Run 77
0.5589779242108238,13.260759266940093,T105N26+1GFR085,2.6,+1G (upright),Test Run 77
0.559462308203266,13.261697682467343,T105N26+1GFR085,2.6,+1G (upright),Test Run 77
0.5599871452518881,13.263026722994718,T105N26+1GFR085,2.6,+1G (upright),Test Run 77
0.5602292620565528,13.264267262545468,T105N26+1GFR085,2.6,+1G (upright),Test Run 77
0.5608348548344337,13.264515217867716,T105N26+1GFR085,2.6,+1G (upright),Test Run 77
0.5613999945561312,13.26389876278959,T105N26+1GFR085,2.6,+1G (upright),Test Run 77
0.5613999945561312,13.264815053072843,T105N26+1GFR085,2.6,+1G (upright),Test Run 77
0.5617228670900549,13.264287098971343,T105N26+1GFR085,2.6,+1G (upright),Test Run 77
0.5622881571948646,13.266070851412717,T105N26+1GFR085,2.6,+1G (upright),Test Run 77
0.5626917854580437,13.265333851900968,T105N26+1GFR085,2.6,+1G (upright),Test Run 77
0.5629743553188923,13.266939839449842,T105N26+1GFR085,2.6,+1G (upright),Test Run 77
0.5636202507698487,13.265598591891216,T105N26+1GFR085,2.6,+1G (upright),Test Run 77
0.5636202507698487,13.266975697604092,T105N26+1GFR085,2.6,+1G (upright),Test Run 77
0.5643064488938802,13.266632374850218,T105N26+1GFR085,2.6,+1G (upright),Test Run 77
0.5642661462208051,13.267275532809217,T105N26+1GFR085,2.6,+1G (upright),Test Run 77
0.5649523443448365,13.267865285006469,T105N26+1GFR085,2.6,+1G (upright),Test Run 77
0.5654368787203833,13.269961079684217,T105N26+1GFR085,2.6,+1G (upright),Test Run 77
0.5654368787203833,13.268215474215467,T105N26+1GFR085,2.6,+1G (upright),Test Run 77
0.565719448581236,13.271159657565093,T105N26+1GFR085,2.6,+1G (upright),Test Run 77
0.5663248909760085,13.271164235201718,T105N26+1GFR085,2.6,+1G (upright),Test Run 77
0.5669707864269645,13.270971211520092,T105N26+1GFR085,2.6,+1G (upright),Test Run 77
0.5670112394831444,13.269841298190093,T105N26+1GFR085,2.6,+1G (upright),Test Run 77
0.5677781933364353,13.271073445406842,T105N26+1GFR085,2.6,+1G (upright),Test Run 77
0.5678992517387697,13.271763905611968,T105N26+1GFR085,2.6,+1G (upright),Test Run 77
0.5678992517387697,13.272510823336466,T105N26+1GFR085,2.6,+1G (upright),Test Run 77
0.5684643914604668,13.271939381686092,T105N26+1GFR085,2.6,+1G (upright),Test Run 77
0.5689892285090888,13.273893269625592,T105N26+1GFR085,2.6,+1G (upright),Test Run 77
0.5691910426406824,13.27407179745759,T105N26+1GFR085,2.6,+1G (upright),Test Run 77
0.5698772407647098,13.274569996920468,T105N26+1GFR085,2.6,+1G (upright),Test Run 77
0.5701598106255585,13.276404866305217,T105N26+1GFR085,2.6,+1G (upright),Test Run 77
0.5707251007303682,13.276763447848216,T105N26+1GFR085,2.6,+1G (upright),Test Run 77
0.5711287289935472,13.277236470309216,T105N26+1GFR085,2.6,+1G (upright),Test Run 77
0.5711287289935472,13.277415761080718,T105N26+1GFR085,2.6,+1G (upright),Test Run 77
0.5713709961813246,13.277825459566966,T105N26+1GFR085,2.6,+1G (upright),Test Run 77
0.572016891632281,13.279495534029843,T105N26+1GFR085,2.6,+1G (upright),Test Run 77
0.5722187057638705,13.279983052340466,T105N26+1GFR085,2.6,+1G (upright),Test Run 77
0.5727433924293838,13.27903548153959,T105N26+1GFR085,2.6,+1G (upright),Test Run 77
0.5733892878803402,13.281220540133342,T105N26+1GFR085,2.6,+1G (upright),Test Run 77
0.5733892878803402,13.281386860934216,T105N26+1GFR085,2.6,+1G (upright),Test Run 77
0.5736718577411888,13.280186757174468,T105N26+1GFR085,2.6,+1G (upright),Test Run 77
0.5741159390605555,13.284157857027967,T105N26+1GFR085,2.6,+1G (upright),Test Run 77
0.5747215318384367,13.283435353365842,T105N26+1GFR085,2.6,+1G (upright),Test Run 77
0.5749636486431012,13.284016713229093,T105N26+1GFR085,2.6,+1G (upright),Test Run 77
0.5754077299624681,13.286046895113842,T105N26+1GFR085,2.6,+1G (upright),Test Run 77
0.5754077299624681,13.286021718111968,T105N26+1GFR085,2.6,+1G (upright),Test Run 77
0.5760536254134245,13.285376271334593,T105N26+1GFR085,2.6,+1G (upright),Test Run 77
0.576255439545014,13.286693104830718,T105N26+1GFR085,2.6,+1G (upright),Test Run 77
0.5769013349959704,13.287372883883341,T105N26+1GFR085,2.6,+1G (upright),Test Run 77
0.5771031491275599,13.289049061861968,T105N26+1GFR085,2.6,+1G (upright),Test Run 77
0.5776279861761857,13.289504536715466,T105N26+1GFR085,2.6,+1G (upright),Test Run 77
0.5776279861761857,13.289595326510343,T105N26+1GFR085,2.6,+1G (upright),Test Run 77
0.5781123701686239,13.289599904147092,T105N26+1GFR085,2.6,+1G (upright),Test Run 77
0.5784353930856562,13.291445454684217,T105N26+1GFR085,2.6,+1G (upright),Test Run 77
0.5790005328073536,13.290839680758342,T105N26+1GFR085,2.6,+1G (upright),Test Run 77
0.57964642825831,13.292976674166592,T105N26+1GFR085,2.6,+1G (upright),Test Run 77
0.5798482423899035,13.291849049654843,T105N26+1GFR085,2.6,+1G (upright),Test Run 77
0.5798482423899035,13.294883259859967,T105N26+1GFR085,2.6,+1G (upright),Test Run 77
0.5803326263823415,13.296750935641217,T105N26+1GFR085,2.6,+1G (upright),Test Run 77
0.581059277562557,13.296751698580717,T105N26+1GFR085,2.6,+1G (upright),Test Run 77
0.5811803359648874,13.29679671200834,T105N26+1GFR085,2.6,+1G (upright),Test Run 77
0.5818262314158437,13.298768910494719,T105N26+1GFR085,2.6,+1G (upright),Test Run 77
0.5822703127352106,13.299074849215467,T105N26+1GFR085,2.6,+1G (upright),Test Run 77
0.5825933356522429,13.300776204195842,T105N26+1GFR085,2.6,+1G (upright),Test Run 77
0.5825933356522429,13.301173695650968,T105N26+1GFR085,2.6,+1G (upright),Test Run 77
0.5832392311031992,13.301254567232968,T105N26+1GFR085,2.6,+1G (upright),Test Run 77
0.5834813479078641,13.302458485690092,T105N26+1GFR085,2.6,+1G (upright),Test Run 77
0.583925429227231,13.303801259127592,T105N26+1GFR085,2.6,+1G (upright),Test Run 77
0.5843695105465936,13.303489979830719,T105N26+1GFR085,2.6,+1G (upright),Test Run 77
0.5847731388097765,13.303477009859966,T105N26+1GFR085,2.6,+1G (upright),Test Run 77
0.5854594873169168,13.305734547701718,T105N26+1GFR085,2.6,+1G (upright),Test Run 77
0.5854594873169168,13.307362660494718,T105N26+1GFR085,2.6,+1G (upright),Test Run 77
0.5855400926630635,13.307332142916593,T105N26+1GFR085,2.6,+1G (upright),Test Run 77
0.5861859881140196,13.306632527438092,T105N26+1GFR085,2.6,+1G (upright),Test Run 77
0.586751127835721,13.306783589449841,T105N26+1GFR085,2.6,+1G (upright),Test Run 77
0.5869126392942352,13.308050068941967,T105N26+1GFR085,2.6,+1G (upright),Test Run 77
0.5873970232866731,13.310489186373593,T105N26+1GFR085,2.6,+1G (upright),Test Run 77
0.5873970232866731,13.310853871432219,T105N26+1GFR085,2.6,+1G (upright),Test Run 77
0.58784110460604,13.312525471773967,T105N26+1GFR085,2.6,+1G (upright),Test Run 77
0.5882448832523317,13.312307271090466,T105N26+1GFR085,2.6,+1G (upright),Test Run 77
0.5888907787032879,13.313784321871717,T105N26+1GFR085,2.6,+1G (upright),Test Run 77
0.5890521397786935,13.315349110690093,T105N26+1GFR085,2.6,+1G (upright),Test Run 77
0.5896172795003909,13.315481862154844,T105N26+1GFR085,2.6,+1G (upright),Test Run 77
0.5900613608197578,13.315936574068967,T105N26+1GFR085,2.6,+1G (upright),Test Run 77
0.5900613608197578,13.317126759615842,T105N26+1GFR085,2.6,+1G (upright),Test Run 77
0.590222872278272,13.31816054257484,T105N26+1GFR085,2.6,+1G (upright),Test Run 77
0.5911108845338969,13.320357045260343,T105N26+1GFR085,2.6,+1G (upright),Test Run 77
0.5911916402631521,13.319526204195842,T105N26+1GFR085,2.6,+1G (upright),Test Run 77
0.5917972330410332,13.320718678561093,T105N26+1GFR085,2.6,+1G (upright),Test Run 77
0.5923623727627343,13.322102650729093,T105N26+1GFR085,2.6,+1G (upright),Test Run 77
0.5923623727627343,13.322067555514218,T105N26+1GFR085,2.6,+1G (upright),Test Run 77
0.5925238842212487,13.324272450533844,T105N26+1GFR085,2.6,+1G (upright),Test Run 77
0.5929679655406156,13.324234303561093,T105N26+1GFR085,2.6,+1G (upright),Test Run 77
0.5937349193939022,13.324640187350218,T105N26+1GFR085,2.6,+1G (upright),Test Run 77
0.5937752220669773,13.324005421725218,T105N26+1GFR085,2.6,+1G (upright),Test Run 77
0.5944211175179337,13.325787648287719,T105N26+1GFR085,2.6,+1G (upright),Test Run 77
0.5944211175179337,13.327563771334592,T105N26+1GFR085,2.6,+1G (upright),Test Run 77
0.5950267102958147,13.327220448580718,T105N26+1GFR085,2.6,+1G (upright),Test Run 77
0.5951880713712243,13.328175648775968,T105N26+1GFR085,2.6,+1G (upright),Test Run 77
0.5958744198783605,13.329027089205718,T105N26+1GFR085,2.6,+1G (upright),Test Run 77
0.596076234009954,13.330250844088468,T105N26+1GFR085,2.6,+1G (upright),Test Run 77
0.5964798622731331,13.329812916842343,T105N26+1GFR085,2.6,+1G (upright),Test Run 77
0.5972065134533486,13.330632313815093,T105N26+1GFR085,2.6,+1G (upright),Test Run 77
0.5972065134533486,13.332432850924468,T105N26+1GFR085,2.6,+1G (upright),Test Run 77
0.5972469665095325,13.334456166354093,T105N26+1GFR085,2.6,+1G (upright),Test Run 77
0.5979736176897478,13.333151539889219,T105N26+1GFR085,2.6,+1G (upright),Test Run 77
0.5982561875505965,13.335429677096343,T105N26+1GFR085,2.6,+1G (upright),Test Run 77
0.5984983043552611,13.335447987643217,T105N26+1GFR085,2.6,+1G (upright),Test Run 77
0.599346013937807,13.335144337740843,T105N26+1GFR085,2.6,+1G (upright),Test Run 77
0.5994267696670662,13.337886342135343,T105N26+1GFR085,2.6,+1G (upright),Test Run 77
0.5994267696670662,13.338055714693969,T105N26+1GFR085,2.6,+1G (upright),Test Run 77
0.6001534208472815,13.340002736178343,T105N26+1GFR085,2.6,+1G (upright),Test Run 77
0.6004764437643141,13.339381703463468,T105N26+1GFR085,2.6,+1G (upright),Test Run 77
0.6007185605689787,13.341661366549468,T105N26+1GFR085,2.6,+1G (upright),Test Run 77
0.6014049090761189,13.342268666354093,T105N26+1GFR085,2.6,+1G (upright),Test Run 77
0.6016067232077084,13.342061146822843,T105N26+1GFR085,2.6,+1G (upright),Test Run 77
0.6022526186586648,13.343509205904843,T105N26+1GFR085,2.6,+1G (upright),Test Run 77
0.6022526186586648,13.344470509615842,T105N26+1GFR085,2.6,+1G (upright),Test Run 77
0.6025351885195135,13.345500477877593,T105N26+1GFR085,2.6,+1G (upright),Test Run 77
0.6028985141096211,13.344859608736968,T105N26+1GFR085,2.6,+1G (upright),Test Run 77
0.6036654679629118,13.347259816256468,T105N26+1GFR085,2.6,+1G (upright),Test Run 77
0.6037057706359831,13.348863514986968,T105N26+1GFR085,2.6,+1G (upright),Test Run 77
0.6041095492822747,13.349408253756469,T105N26+1GFR085,2.6,+1G (upright),Test Run 77
0.6041095492822747,13.348703297701718,T105N26+1GFR085,2.6,+1G (upright),Test Run 77
0.6049572588648205,13.350119313326719,T105N26+1GFR085,2.6,+1G (upright),Test Run 77
0.6049975615378959,13.349890431490843,T105N26+1GFR085,2.6,+1G (upright),Test Run 77
0.6056839100450359,13.351472767916594,T105N26+1GFR085,2.6,+1G (upright),Test Run 77
0.6059664799058845,13.352830800143218,T105N26+1GFR085,2.6,+1G (upright),Test Run 77
0.6062490497667332,13.352205189791594,T105N26+1GFR085,2.6,+1G (upright),Test Run 77
0.6070564566762078,13.353265675631468,T105N26+1GFR085,2.6,+1G (upright),Test Run 77
0.6071370620223542,13.353433522311093,T105N26+1GFR085,2.6,+1G (upright),Test Run 77
0.6071370620223542,13.355351552096343,T105N26+1GFR085,2.6,+1G (upright),Test Run 77
0.6078637132025698,13.354490956393217,T105N26+1GFR085,2.6,+1G (upright),Test Run 77
0.6081462830634182,13.356039723482969,T105N26+1GFR085,2.6,+1G (upright),Test Run 77
0.6083885502511915,13.356442555514217,T105N26+1GFR085,2.6,+1G (upright),Test Run 77
0.6092362598337414,13.357878407565092,T105N26+1GFR085,2.6,+1G (upright),Test Run 77
0.6092765625068168,13.358821400729093,T105N26+1GFR085,2.6,+1G (upright),Test Run 77
0.6100032136870281,13.360397633639218,T105N26+1GFR085,2.6,+1G (upright),Test Run 77
0.6100032136870281,13.360357960787718,T105N26+1GFR085,2.6,+1G (upright),Test Run 77
0.6104472950063949,13.359842213717343,T105N26+1GFR085,2.6,+1G (upright),Test Run 77
0.6105280507356542,13.359999379244718,T105N26+1GFR085,2.6,+1G (upright),Test Run 77
0.6113757603181997,13.360388478365843,T105N26+1GFR085,2.6,+1G (upright),Test Run 77
0.611456516047459,13.363058766451719,T105N26+1GFR085,2.6,+1G (upright),Test Run 77
0.6121427141714907,13.363351735201718,T105N26+1GFR085,2.6,+1G (upright),Test Run 77
0.6125867954908533,13.365230092135343,T105N26+1GFR085,2.6,+1G (upright),Test Run 77
0.6125867954908533,13.364224537936092,T105N26+1GFR085,2.6,+1G (upright),Test Run 77
0.612869365351702,13.365222462740842,T105N26+1GFR085,2.6,+1G (upright),Test Run 77
0.6135960165319176,13.366726979342342,T105N26+1GFR085,2.6,+1G (upright),Test Run 77
0.6136363192049927,13.365787037936093,T105N26+1GFR085,2.6,+1G (upright),Test Run 77
0.6144437261144632,13.365898427096344,T105N26+1GFR085,2.6,+1G (upright),Test Run 77
0.6146859933022365,13.368889149752594,T105N26+1GFR085,2.6,+1G (upright),Test Run 77
0.6149685631630892,13.370389088717342,T105N26+1GFR085,2.6,+1G (upright),Test Run 77
0.6149685631630892,13.369472035494718,T105N26+1GFR085,2.6,+1G (upright),Test Run 77
0.6158162727456351,13.371641835299467,T105N26+1GFR085,2.6,+1G (upright),Test Run 77
0.6160988426064836,13.371194752779843,T105N26+1GFR085,2.6,+1G (upright),Test Run 77
0.6164621681965915,13.372305592623594,T105N26+1GFR085,2.6,+1G (upright),Test Run 77
0.6171080636475476,13.374600514498592,T105N26+1GFR085,2.6,+1G (upright),Test Run 77
0.6170676105913641,13.375072011080718,T105N26+1GFR085,2.6,+1G (upright),Test Run 77
0.6170676105913641,13.374891957369718,T105N26+1GFR085,2.6,+1G (upright),Test Run 77
0.6178347148277592,13.375773915377593,T105N26+1GFR085,2.6,+1G (upright),Test Run 77
0.6182787961471261,13.375705250826718,T105N26+1GFR085,2.6,+1G (upright),Test Run 77
0.6184806102787156,13.377475270357968,T105N26+1GFR085,2.6,+1G (upright),Test Run 77
0.6193686225343366,13.378100880709592,T105N26+1GFR085,2.6,+1G (upright),Test Run 77
0.6193283198612655,13.380977162447843,T105N26+1GFR085,2.6,+1G (upright),Test Run 77
0.6200549710414768,13.379381093111968,T105N26+1GFR085,2.6,+1G (upright),Test Run 77
0.6200549710414768,13.381140431490843,T105N26+1GFR085,2.6,+1G (upright),Test Run 77
0.6204990523608436,13.382536610690092,T105N26+1GFR085,2.6,+1G (upright),Test Run 77
0.6206604134362492,13.381492909518219,T105N26+1GFR085,2.6,+1G (upright),Test Run 77
0.6214678203457238,13.382461842623593,T105N26+1GFR085,2.6,+1G (upright),Test Run 77
0.621588878748054,13.382715138522093,T105N26+1GFR085,2.6,+1G (upright),Test Run 77
0.6222347741990104,13.382373341647092,T105N26+1GFR085,2.6,+1G (upright),Test Run 77
0.6226788555183773,13.382820424166592,T105N26+1GFR085,2.6,+1G (upright),Test Run 77
0.622961425379226,13.384239491549469,T105N26+1GFR085,2.6,+1G (upright),Test Run 77
0.622961425379226,13.383896168795468,T105N26+1GFR085,2.6,+1G (upright),Test Run 77
0.6236880765594414,13.385969838229093,T105N26+1GFR085,2.6,+1G (upright),Test Run 77
0.6237688322886965,13.386831959811094,T105N26+1GFR085,2.6,+1G (upright),Test Run 77
0.6245357861419871,13.386360463229092,T105N26+1GFR085,2.6,+1G (upright),Test Run 77
0.6249394144051702,13.388528737154843,T105N26+1GFR085,2.6,+1G (upright),Test Run 77
0.6251413789198682,13.389334401217344,T105N26+1GFR085,2.6,+1G (upright),Test Run 77
0.6258678797169753,13.388325795260343,T105N26+1GFR085,2.6,+1G (upright),Test Run 77
0.6258678797169753,13.389442738619717,T105N26+1GFR085,2.6,+1G (upright),Test Run 77
0.6259890885024141,13.390079030123593,T105N26+1GFR085,2.6,+1G (upright),Test Run 77
0.6266349839533705,13.389990529147093,T105N26+1GFR085,2.6,+1G (upright),Test Run 77
0.6269983095434781,13.391156300631469,T105N26+1GFR085,2.6,+1G (upright),Test Run 77
0.6272404263481429,13.392137440768218,T105N26+1GFR085,2.6,+1G (upright),Test Run 77
0.6279670775283582,13.391704091158843,T105N26+1GFR085,2.6,+1G (upright),Test Run 77
0.6280881359306928,13.393011769381468,T105N26+1GFR085,2.6,+1G (upright),Test Run 77
0.6280881359306928,13.394967946139218,T105N26+1GFR085,2.6,+1G (upright),Test Run 77
0.6287340313816492,13.394127186861969,T105N26+1GFR085,2.6,+1G (upright),Test Run 77
0.6290973569717528,13.394140919772093,T105N26+1GFR085,2.6,+1G (upright),Test Run 77
0.6293799268326052,13.395975026217343,T105N26+1GFR085,2.6,+1G (upright),Test Run 77
0.630187333742076,13.397067555514218,T105N26+1GFR085,2.6,+1G (upright),Test Run 77
0.6301470310690007,13.397690114107968,T105N26+1GFR085,2.6,+1G (upright),Test Run 77
0.6309139849222913,13.398077687350218,T105N26+1GFR085,2.6,+1G (upright),Test Run 77
0.6309139849222913,13.398010548678343,T105N26+1GFR085,2.6,+1G (upright),Test Run 77
0.6312368574562152,13.397011097994717,T105N26+1GFR085,2.6,+1G (upright),Test Run 77
0.6314791246439886,13.397305592623592,T105N26+1GFR085,2.6,+1G (upright),Test Run 77
0.6322460784972752,13.398358449068969,T105N26+1GFR085,2.6,+1G (upright),Test Run 77
0.6323672872827183,13.399615773287717,T105N26+1GFR085,2.6,+1G (upright),Test Run 77
0.6328919739482316,13.399722584811093,T105N26+1GFR085,2.6,+1G (upright),Test Run 77
0.6333763579406738,13.399971303072842,T105N26+1GFR085,2.6,+1G (upright),Test Run 77
0.6333763579406738,13.400299367037718,T105N26+1GFR085,2.6,+1G (upright),Test Run 77
0.6334168109968576,13.402545460787717,T105N26+1GFR085,2.6,+1G (upright),Test Run 77
0.634143462177069,13.401626881686093,T105N26+1GFR085,2.6,+1G (upright),Test Run 77
0.6345470904402519,13.403326710787718,T105N26+1GFR085,2.6,+1G (upright),Test Run 77
0.6347489045718414,13.404942616549468,T105N26+1GFR085,2.6,+1G (upright),Test Run 77
0.635556311481316,13.406210621920469,T105N26+1GFR085,2.6,+1G (upright),Test Run 77
0.635556311481316,13.406671437350218,T105N26+1GFR085,2.6,+1G (upright),Test Run 77
0.6355966141543913,13.407567128268218,T105N26+1GFR085,2.6,+1G (upright),Test Run 77
0.6362829626615315,13.407913502779843,T105N26+1GFR085,2.6,+1G (upright),Test Run 77
0.6368076493270448,13.407147511568969,T105N26+1GFR085,2.6,+1G (upright),Test Run 77
0.6368884050563041,13.409408864107968,T105N26+1GFR085,2.6,+1G (upright),Test Run 77
0.6376958119657746,13.410304555025968,T105N26+1GFR085,2.6,+1G (upright),Test Run 77
0.6378573234242887,13.409521779147093,T105N26+1GFR085,2.6,+1G (upright),Test Run 77
0.6378573234242887,13.412424000826718,T105N26+1GFR085,2.6,+1G (upright),Test Run 77
0.6384224631459899,13.411377247897093,T105N26+1GFR085,2.6,+1G (upright),Test Run 77
0.6389876028676873,13.414079579440093,T105N26+1GFR085,2.6,+1G (upright),Test Run 77
0.6390683585969462,13.412012013522093,T105N26+1GFR085,2.6,+1G (upright),Test Run 77
0.639835312450233,13.414061268893217,T105N26+1GFR085,2.6,+1G (upright),Test Run 77
0.6399563708525675,13.414012440768218,T105N26+1GFR085,2.6,+1G (upright),Test Run 77
0.6406022663035239,13.414236744967344,T105N26+1GFR085,2.6,+1G (upright),Test Run 77
0.6410868006790703,13.415915211764219,T105N26+1GFR085,2.6,+1G (upright),Test Run 77
0.6410868006790703,13.416491993990842,T105N26+1GFR085,2.6,+1G (upright),Test Run 77
0.6413289174837351,13.416774281588468,T105N26+1GFR085,2.6,+1G (upright),Test Run 77
0.6421363243932097,13.417113026705717,T105N26+1GFR085,2.6,+1G (upright),Test Run 77
0.6421363243932097,13.418425282565092,T105N26+1GFR085,2.6,+1G (upright),Test Run 77
0.6427822198441661,13.419836720553343,T105N26+1GFR085,2.6,+1G (upright),Test Run 77
0.6433473595658632,13.421417531100218,T105N26+1GFR085,2.6,+1G (upright),Test Run 77
0.6435491736974527,13.420706471529844,T105N26+1GFR085,2.6,+1G (upright),Test Run 77
0.6435491736974527,13.420761403170468,T105N26+1GFR085,2.6,+1G (upright),Test Run 77
0.6441950691484091,13.421539601412718,T105N26+1GFR085,2.6,+1G (upright),Test Run 77
0.6444373363361864,13.422760304537718,T105N26+1GFR085,2.6,+1G (upright),Test Run 77
0.6450427787309589,13.423704823580717,T105N26+1GFR085,2.6,+1G (upright),Test Run 77
0.6455271627233968,13.423657521334594,T105N26+1GFR085,2.6,+1G (upright),Test Run 77
0.6457694299111703,13.423822316256468,T105N26+1GFR085,2.6,+1G (upright),Test Run 77
0.6464960810913858,13.424238881197843,T105N26+1GFR085,2.6,+1G (upright),Test Run 77
