Repository: schandel33/gitrep

# Nozzle Tensile Test Analysis

Stress-vs-strain analysis of tensile pulls across 4 nozzle sizes (0.6, 1.4,
2.2, 2.6 mm) x 2 print-gravity orientations (+1G upright / -1G inverted),
printed at 105 C with a 0.85 flow ratio.

## Data-quality issues found and how they're handled

1. **Load-cell zero offset.** 10 of 17 runs record small negative Load
   values for the first handful of samples (up to ~180, always <0.5% of the
   file) before the crosshead starts moving — load-cell noise around zero,
   not real load. The script computes the mean Load over all
   pre-motion samples (`Crosshead < crosshead_zero_threshold_mm`) and
   subtracts it from the whole run.
2.

File: nozzle_tensile_analysis/analysis_output/all_curves_tidy.csv (part 132 of 151)
Strain,Stress_MPa,condition,nozzle_mm,gravity,run
0.8223398017619801,13.611215504732968,T105N26+1GFR085,2.6,+1G (upright),Test Run 77
0.8229452441567525,13.610457142916593,T105N26+1GFR085,2.6,+1G (upright),Test Run 77
0.8235508369346336,13.612561329928344,T105N26+1GFR085,2.6,+1G (upright),Test Run 77
0.8235508369346336,13.611818226900969,T105N26+1GFR085,2.6,+1G (upright),Test Run 77
0.8243177907879242,13.613336476412718,T105N26+1GFR085,2.6,+1G (upright),Test Run 77
0.8244388491902545,13.612135609713468,T105N26+1GFR085,2.6,+1G (upright),Test Run 77
0.8250444419681355,13.612961110201718,T105N26+1GFR085,2.6,+1G (upright),Test Run 77
0.8250444419681355,13.613264760104093,T105N26+1GFR085,2.6,+1G (upright),Test Run 77
0.8256903374190919,13.613156422701717,T105N26+1GFR085,2.6,+1G (upright),Test Run 77
0.825609581689837,13.614509877291592,T105N26+1GFR085,2.6,+1G (upright),Test Run 77
0.8263362328700482,13.613809498873593,T105N26+1GFR085,2.6,+1G (upright),Test Run 77
0.8263765355431236,13.613490590182218,T105N26+1GFR085,2.6,+1G (upright),Test Run 77
0.8270628840502638,13.614821156588468,T105N26+1GFR085,2.6,+1G (upright),Test Run 77
0.827628023771961,13.614351185885344,T105N26+1GFR085,2.6,+1G (upright),Test Run 77
0.827628023771961,13.613653859225218,T105N26+1GFR085,2.6,+1G (upright),Test Run 77
0.8277490821742953,13.616766652193968,T105N26+1GFR085,2.6,+1G (upright),Test Run 77
0.828516036027582,13.614972218600219,T105N26+1GFR085,2.6,+1G (upright),Test Run 77
0.8285967917568412,13.615565785494718,T105N26+1GFR085,2.6,+1G (upright),Test Run 77
0.8291619314785383,13.615793141451718,T105N26+1GFR085,2.6,+1G (upright),Test Run 77
0.8299290357149377,13.616038807955718,T105N26+1GFR085,2.6,+1G (upright),Test Run 77
0.8300097914441967,13.616563710299468,T105N26+1GFR085,2.6,+1G (upright),Test Run 77
0.8300097914441967,13.616133412447843,T105N26+1GFR085,2.6,+1G (upright),Test Run 77
0.8307362922412997,13.616108998385343,T105N26+1GFR085,2.6,+1G (upright),Test Run 77
0.8309785594290728,13.616752919283844,T105N26+1GFR085,2.6,+1G (upright),Test Run 77
0.8316244548800292,13.618265065279843,T105N26+1GFR085,2.6,+1G (upright),Test Run 77
0.8321492919286553,13.618095692721344,T105N26+1GFR085,2.6,+1G (upright),Test Run 77
0.8322298972748017,13.618507680025967,T105N26+1GFR085,2.6,+1G (upright),Test Run 77
0.8329565484550173,13.619037160006467,T105N26+1GFR085,2.6,+1G (upright),Test Run 77
0.8329565484550173,13.619235524264218,T105N26+1GFR085,2.6,+1G (upright),Test Run 77
0.8330373041842762,13.617674550143217,T105N26+1GFR085,2.6,+1G (upright),Test Run 77
0.8337236526914165,13.616536244479093,T105N26+1GFR085,2.6,+1G (upright),Test Run 77
0.834329095086189,13.619014271822843,T105N26+1GFR085,2.6,+1G (upright),Test Run 77
0.8343695481423729,13.619316395846344,T105N26+1GFR085,2.6,+1G (upright),Test Run 77
0.8350557462664002,13.619822987643218,T105N26+1GFR085,2.6,+1G (upright),Test Run 77
0.8352172577249187,13.618159779635343,T105N26+1GFR085,2.6,+1G (upright),Test Run 77
0.8352172577249187,13.621385487643218,T105N26+1GFR085,2.6,+1G (upright),Test Run 77
0.8357016417173566,13.619633778658843,T105N26+1GFR085,2.6,+1G (upright),Test Run 77
0.8363878398413884,13.618806752291594,T105N26+1GFR085,2.6,+1G (upright),Test Run 77
0.8364685955706476,13.620857533541592,T105N26+1GFR085,2.6,+1G (upright),Test Run 77
0.8372355494239383,13.619468983736969,T105N26+1GFR085,2.6,+1G (upright),Test Run 77
0.8373163051531932,13.621165761080718,T105N26+1GFR085,2.6,+1G (upright),Test Run 77
0.8379622006041496,13.620245656100218,T105N26+1GFR085,2.6,+1G (upright),Test Run 77
0.8384870376527757,13.620517262545468,T105N26+1GFR085,2.6,+1G (upright),Test Run 77
0.8384870376527757,13.621229847994718,T105N26+1GFR085,2.6,+1G (upright),Test Run 77
0.8386485491112898,13.622484120455718,T105N26+1GFR085,2.6,+1G (upright),Test Run 77
0.8393347472353215,13.622816762057218,T105N26+1GFR085,2.6,+1G (upright),Test Run 77
0.8394155029645805,13.622584828463468,T105N26+1GFR085,2.6,+1G (upright),Test Run 77
0.8401824568178671,13.623024281588467,T105N26+1GFR085,2.6,+1G (upright),Test Run 77
0.8406668408103093,13.623527821627594,T105N26+1GFR085,2.6,+1G (upright),Test Run 77
0.8407475965395645,13.622024830904843,T105N26+1GFR085,2.6,+1G (upright),Test Run 77
0.8407475965395645,13.624061879244717,T105N26+1GFR085,2.6,+1G (upright),Test Run 77
0.8415147007759637,13.623199757662718,T105N26+1GFR085,2.6,+1G (upright),Test Run 77
0.8417165149075532,13.621161183443968,T105N26+1GFR085,2.6,+1G (upright),Test Run 77
0.8422816546292503,13.623681935397093,T105N26+1GFR085,2.6,+1G (upright),Test Run 77
0.8426852828924334,13.626192006197844,T105N26+1GFR085,2.6,+1G (upright),Test Run 77
0.843008305809466,13.624927052584592,T105N26+1GFR085,2.6,+1G (upright),Test Run 77
0.8436945039334974,13.625375660982968,T105N26+1GFR085,2.6,+1G (upright),Test Run 77
0.8436945039334974,13.624811085787718,T105N26+1GFR085,2.6,+1G (upright),Test Run 77
0.8438963180650869,13.623421010104092,T105N26+1GFR085,2.6,+1G (upright),Test Run 77
0.844461457786784,13.626532277193968,T105N26+1GFR085,2.6,+1G (upright),Test Run 77
0.8448247833768919,13.622812184420468,T105N26+1GFR085,2.6,+1G (upright),Test Run 77
0.8451881089669996,13.625488576022093,T105N26+1GFR085,2.6,+1G (upright),Test Run 77
0.8457937017448807,13.624866017428342,T105N26+1GFR085,2.6,+1G (upright),Test Run 77
0.8459955158764741,13.624565419283844,T105N26+1GFR085,2.6,+1G (upright),Test Run 77
0.8459955158764741,13.625720509615842,T105N26+1GFR085,2.6,+1G (upright),Test Run 77
0.8466817140005019,13.625580128756468,T105N26+1GFR085,2.6,+1G (upright),Test Run 77
0.8470854926467933,13.625818165865843,T105N26+1GFR085,2.6,+1G (upright),Test Run 77
0.8472873067783828,13.624797352877593,T105N26+1GFR085,2.6,+1G (upright),Test Run 77
0.8479332022293392,13.626413258639218,T105N26+1GFR085,2.6,+1G (upright),Test Run 77
0.8481753190340079,13.626942738619718,T105N26+1GFR085,2.6,+1G (upright),Test Run 77
0.8487001560826299,13.625213917818968,T105N26+1GFR085,2.6,+1G (upright),Test Run 77
0.8487001560826299,13.627958973971342,T105N26+1GFR085,2.6,+1G (upright),Test Run 77
0.8489827259434783,13.626167592135342,T105N26+1GFR085,2.6,+1G (upright),Test Run 77
0.8493865045897702,13.627124318209592,T105N26+1GFR085,2.6,+1G (upright),Test Run 77
0.8500324000407262,13.628763112154843,T105N26+1GFR085,2.6,+1G (upright),Test Run 77
0.8501534584430568,13.627470692721342,T105N26+1GFR085,2.6,+1G (upright),Test Run 77
0.8507993538940132,13.629254445162719,T105N26+1GFR085,2.6,+1G (upright),Test Run 77
0.8511626794841208,13.628140553561092,T105N26+1GFR085,2.6,+1G (upright),Test Run 77
0.8511626794841208,13.628459462252593,T105N26+1GFR085,2.6,+1G (upright),Test Run 77
0.8513644936157103,13.628778370943968,T105N26+1GFR085,2.6,+1G (upright),Test Run 77
0.8521719005251849,13.628903493014217,T105N26+1GFR085,2.6,+1G (upright),Test Run 77
0.8522525058713353,13.628009327975217,T105N26+1GFR085,2.6,+1G (upright),Test Run 77
0.8529388543784715,13.629747304049468,T105N26+1GFR085,2.6,+1G (upright),Test Run 77
0.8533424826416545,13.630572804537717,T105N26+1GFR085,2.6,+1G (upright),Test Run 77
0.853544296773244,13.631021412936093,T105N26+1GFR085,2.6,+1G (upright),Test Run 77
0.853544296773244,13.631181630221343,T105N26+1GFR085,2.6,+1G (upright),Test Run 77
0.8542709479534596,13.631230458346343,T105N26+1GFR085,2.6,+1G (upright),Test Run 77
0.8545939708704918,13.631338795748594,T105N26+1GFR085,2.6,+1G (upright),Test Run 77
0.8550380521898587,13.631569203463467,T105N26+1GFR085,2.6,+1G (upright),Test Run 77
0.855522436182297,13.631096181002594,T105N26+1GFR085,2.6,+1G (upright),Test Run 77
0.85592606444548,13.631021412936093,T105N26+1GFR085,2.6,+1G (upright),Test Run 77
0.8565719598964361,13.632609852877593,T105N26+1GFR085,2.6,+1G (upright),Test Run 77
0.8568142270842094,13.633182057467343,T105N26+1GFR085,2.6,+1G (upright),Test Run 77
0.8568142270842094,13.632939442721343,T105N26+1GFR085,2.6,+1G (upright),Test Run 77
0.857540878264425,13.632432850924468,T105N26+1GFR085,2.6,+1G (upright),Test Run 77
0.8577426923960145,13.633243092623593,T105N26+1GFR085,2.6,+1G (upright),Test Run 77
0.8580655649299384,13.633470448580718,T105N26+1GFR085,2.6,+1G (upright),Test Run 77
0.8587922161101539,13.633717640963468,T105N26+1GFR085,2.6,+1G (upright),Test Run 77
0.8589537275686681,13.633032521334593,T105N26+1GFR085,2.6,+1G (upright),Test Run 77
0.8595591699634405,13.633627614107969,T105N26+1GFR085,2.6,+1G (upright),Test Run 77
0.8595591699634405,13.633236989107967,T105N26+1GFR085,2.6,+1G (upright),Test Run 77
0.8599629486097321,13.633217152682217,T105N26+1GFR085,2.6,+1G (upright),Test Run 77
0.8602858211436558,13.632522877779843,T105N26+1GFR085,2.6,+1G (upright),Test Run 77
0.8608914139215369,13.633243092623593,T105N26+1GFR085,2.6,+1G (upright),Test Run 77
0.8611739837823855,13.634065541354094,T105N26+1GFR085,2.6,+1G (upright),Test Run 77
0.8617391235040828,13.634511097994718,T105N26+1GFR085,2.6,+1G (upright),Test Run 77
0.8620216933649314,13.633487233248593,T105N26+1GFR085,2.6,+1G (upright),Test Run 77
0.8620216933649314,13.635489186373594,T105N26+1GFR085,2.6,+1G (upright),Test Run 77
0.862385018955039,13.635403737154842,T105N26+1GFR085,2.6,+1G (upright),Test Run 77
0.8630309144059954,13.632716664400968,T105N26+1GFR085,2.6,+1G (upright),Test Run 77
0.863313484266844,13.633609303561093,T105N26+1GFR085,2.6,+1G (upright),Test Run 77
0.8639996823908757,13.635611256686094,T105N26+1GFR085,2.6,+1G (upright),Test Run 77
0.864241949578649,13.633919056979092,T105N26+1GFR085,2.6,+1G (upright),Test Run 77
0.8644840663833179,13.633839711275968,T105N26+1GFR085,2.6,+1G (upright),Test Run 77
0.8644840663833179,13.634669789400968,T105N26+1GFR085,2.6,+1G (upright),Test Run 77
0.8652107175635292,13.634715565768218,T105N26+1GFR085,2.6,+1G (upright),Test Run 77
0.8654125316951227,13.635834035006468,T105N26+1GFR085,2.6,+1G (upright),Test Run 77
0.8659778217999285,13.635679921236967,T105N26+1GFR085,2.6,+1G (upright),Test Run 77
0.8663814500631113,13.634657582369718,T105N26+1GFR085,2.6,+1G (upright),Test Run 77
0.8666235668677762,13.635507496920468,T105N26+1GFR085,2.6,+1G (upright),Test Run 77
0.8672291596456572,13.635649403658842,T105N26+1GFR085,2.6,+1G (upright),Test Run 77
0.8672291596456572,13.634646901217343,T105N26+1GFR085,2.6,+1G (upright),Test Run 77
0.8675521825626897,13.637733754244717,T105N26+1GFR085,2.6,+1G (upright),Test Run 77
0.8681576249574623,13.635895070162718,T105N26+1GFR085,2.6,+1G (upright),Test Run 77
0.8684401948183107,13.636085805025967,T105N26+1GFR085,2.6,+1G (upright),Test Run 77
0.8687227646791594,13.636752614107968,T105N26+1GFR085,2.6,+1G (upright),Test Run 77
0.8694091131862997,13.636551198092343,T105N26+1GFR085,2.6,+1G (upright),Test Run 77
0.8696109273178891,13.637170704928343,T105N26+1GFR085,2.6,+1G (upright),Test Run 77
0.8696109273178891,13.635917958346344,T105N26+1GFR085,2.6,+1G (upright),Test Run 77
0.8702568227688455,13.636395558443969,T105N26+1GFR085,2.6,+1G (upright),Test Run 77
0.8707007537051036,13.636668690768218,T105N26+1GFR085,2.6,+1G (upright),Test Run 77
0.8708622651636178,13.637558278170468,T105N26+1GFR085,2.6,+1G (upright),Test Run 77
0.8716696720730925,13.635803517428343,T105N26+1GFR085,2.6,+1G (upright),Test Run 77
0.871911939260866,13.636790761080718,T105N26+1GFR085,2.6,+1G (upright),Test Run 77
0.8725173816556382,13.637127980318969,T105N26+1GFR085,2.6,+1G (upright),Test Run 77
0.8725173816556382,13.636876210299468,T105N26+1GFR085,2.6,+1G (upright),Test Run 77
0.8729210099188212,13.636995228854094,T105N26+1GFR085,2.6,+1G (upright),Test Run 77
0.8732035797796699,13.637820729342343,T105N26+1GFR085,2.6,+1G (upright),Test Run 77
0.8739302309598812,13.638286122408843,T105N26+1GFR085,2.6,+1G (upright),Test Run 77
0.8742532538769138,13.638261708346343,T105N26+1GFR085,2.6,+1G (upright),Test Run 77
0.8745761264108376,13.639053639498593,T105N26+1GFR085,2.6,+1G (upright),Test Run 77
0.8752220218617939,13.637454518404843,T105N26+1GFR085,2.6,+1G (upright),Test Run 77
0.8752220218617939,13.636970814791592,T105N26+1GFR085,2.6,+1G (upright),Test Run 77
0.8754642890495713,13.636749562350218,T105N26+1GFR085,2.6,+1G (upright),Test Run 77
0.8760697314443439,13.638502797213468,T105N26+1GFR085,2.6,+1G (upright),Test Run 77
0.8765138127637067,13.638666066256468,T105N26+1GFR085,2.6,+1G (upright),Test Run 77
0.87675607995148,13.638441762057218,T105N26+1GFR085,2.6,+1G (upright),Test Run 77
0.8774019754024364,13.639403065768217,T105N26+1GFR085,2.6,+1G (upright),Test Run 77
0.8776845452632849,13.637166127291593,T105N26+1GFR085,2.6,+1G (upright),Test Run 77
0.8776845452632849,13.637985524264218,T105N26+1GFR085,2.6,+1G (upright),Test Run 77
0.878249684984986,13.638453969088468,T105N26+1GFR085,2.6,+1G (upright),Test Run 77
0.8784919521727593,13.636938771334593,T105N26+1GFR085,2.6,+1G (upright),Test Run 77
0.8788955804359424,13.637465199557218,T105N26+1GFR085,2.6,+1G (upright),Test Run 77
0.8795817785599701,13.636940297213467,T105N26+1GFR085,2.6,+1G (upright),Test Run 77
0.8797432900184883,13.637048634615843,T105N26+1GFR085,2.6,+1G (upright),Test Run 77
0.8804699411987038,13.638681325045468,T105N26+1GFR085,2.6,+1G (upright),Test Run 77
0.8804699411987038,13.638191517916592,T105N26+1GFR085,2.6,+1G (upright),Test Run 77
0.8807928137326276,13.638557728854092,T105N26+1GFR085,2.6,+1G (upright),Test Run 77
0.8809947782473256,13.639160451022093,T105N26+1GFR085,2.6,+1G (upright),Test Run 77
0.8816809763713573,13.638666066256468,T105N26+1GFR085,2.6,+1G (upright),Test Run 77
0.8819635462322057,13.637808522311094,T105N26+1GFR085,2.6,+1G (upright),Test Run 77
0.882447930224644,13.638231190768218,T105N26+1GFR085,2.6,+1G (upright),Test Run 77
0.8828920115440109,13.638363942232967,T105N26+1GFR085,2.6,+1G (upright),Test Run 77
0.8828920115440109,13.639407643404843,T105N26+1GFR085,2.6,+1G (upright),Test Run 77
0.883053523002525,13.637837514010343,T105N26+1GFR085,2.6,+1G (upright),Test Run 77
0.8838204768558157,13.638154896822844,T105N26+1GFR085,2.6,+1G (upright),Test Run 77
0.8839415352581502,13.636781605807219,T105N26+1GFR085,2.6,+1G (upright),Test Run 77
0.8846681864383615,13.637565907565094,T105N26+1GFR085,2.6,+1G (upright),Test Run 77
0.8849507562992103,13.637376698580718,T105N26+1GFR085,2.6,+1G (upright),Test Run 77
0.8852737792162425,13.638554677096343,T105N26+1GFR085,2.6,+1G (upright),Test Run 77
0.8852737792162425,13.637806996432218,T105N26+1GFR085,2.6,+1G (upright),Test Run 77
0.8860004303964581,13.637640675631468,T105N26+1GFR085,2.6,+1G (upright),Test Run 77
0.8862022445280476,13.637846669283842,T105N26+1GFR085,2.6,+1G (upright),Test Run 77
0.8868884426520791,13.636921986666593,T105N26+1GFR085,2.6,+1G (upright),Test Run 77
0.8872920709152621,13.637102040377593,T105N26+1GFR085,2.6,+1G (upright),Test Run 77
0.8874535823737763,13.636355885592343,T105N26+1GFR085,2.6,+1G (upright),Test Run 77
0.8881399308809165,13.635794362154844,T105N26+1GFR085,2.6,+1G (upright),Test Run 77
0.8881399308809165,13.638130482760342,T105N26+1GFR085,2.6,+1G (upright),Test Run 77
0.8884225007417652,13.635353383150967,T105N26+1GFR085,2.6,+1G (upright),Test Run 77
0.8889876404634623,13.637985524264218,T105N26+1GFR085,2.6,+1G (upright),Test Run 77
0.8893912687266453,13.637369069186093,T105N26+1GFR085,2.6,+1G (upright),Test Run 77
0.8897142916436779,13.637446889010343,T105N26+1GFR085,2.6,+1G (upright),Test Run 77
0.8904407924407848,13.637118825045468,T105N26+1GFR085,2.6,+1G (upright),Test Run 77
0.8906023038992988,13.637144764986967,T105N26+1GFR085,2.6,+1G (upright),Test Run 77
0.8906023038992988,13.636789235201718,T105N26+1GFR085,2.6,+1G (upright),Test Run 77
0.891167443620996,13.637170704928343,T105N26+1GFR085,2.6,+1G (upright),Test Run 77
0.8914500134818487,13.636043080416593,T105N26+1GFR085,2.6,+1G (upright),Test Run 77
0.8918537921281362,13.637761220065093,T105N26+1GFR085,2.6,+1G (upright),Test Run 77
0.8925802929252431,13.637599476900968,T105N26+1GFR085,2.6,+1G (upright),Test Run 77
0.892782257439941,13.636668690768218,T105N26+1GFR085,2.6,+1G (upright),Test Run 77
0.8933473971616425,13.636546620455718,T105N26+1GFR085,2.6,+1G (upright),Test Run 77
0.8933473971616425,13.637668141451718,T105N26+1GFR085,2.6,+1G (upright),Test Run 77
0.8937107227517461,13.637044056979093,T105N26+1GFR085,2.6,+1G (upright),Test Run 77
0.8939932926125949,13.638693532076719,T105N26+1GFR085,2.6,+1G (upright),Test Run 77
0.8946391880635509,13.638351735201718,T105N26+1GFR085,2.6,+1G (upright),Test Run 77
0.8950025136536589,13.639232167330718,T105N26+1GFR085,2.6,+1G (upright),Test Run 77
0.8955272003191762,13.637358388033842,T105N26+1GFR085,2.6,+1G (upright),Test Run 77
0.895809770180025,13.636313160982969,T105N26+1GFR085,2.6,+1G (upright),Test Run 77
0.895809770180025,13.639305409518219,T105N26+1GFR085,2.6,+1G (upright),Test Run 77
0.8962135488263124,13.637927540865842,T105N26+1GFR085,2.6,+1G (upright),Test Run 77
0.8968997469503438,13.638136586275968,T105N26+1GFR085,2.6,+1G (upright),Test Run 77
0.8972227698673764,13.638626393404843,T105N26+1GFR085,2.6,+1G (upright),Test Run 77
0.8975053397282249,13.637864979830718,T105N26+1GFR085,2.6,+1G (upright),Test Run 77
0.8981915378522566,13.637768849459594,T105N26+1GFR085,2.6,+1G (upright),Test Run 77
0.8985144103861804,13.637451466647093,T105N26+1GFR085,2.6,+1G (upright),Test Run 77
0.8985144103861804,13.636238392916592,T105N26+1GFR085,2.6,+1G (upright),Test Run 77
0.8990797004909863,13.637587269869718,T105N26+1GFR085,2.6,+1G (upright),Test Run 77
0.8994430260810939,13.637814625826717,T105N26+1GFR085,2.6,+1G (upright),Test Run 77
0.8998062012880931,13.637480458346342,T105N26+1GFR085,2.6,+1G (upright),Test Run 77
0.9005328524683087,13.635626515475218,T105N26+1GFR085,2.6,+1G (upright),Test Run 77
0.9007751196560818,13.637691029635343,T105N26+1GFR085,2.6,+1G (upright),Test Run 77
0.9007751196560818,13.638113698092344,T105N26+1GFR085,2.6,+1G (upright),Test Run 77
0.9012192009754446,13.637213429537718,T105N26+1GFR085,2.6,+1G (upright),Test Run 77
0.9019053990994764,13.636481007662718,T105N26+1GFR085,2.6,+1G (upright),Test Run 77
0.9021072132310699,13.639767750826717,T105N26+1GFR085,2.6,+1G (upright),Test Run 77
0.9027531086820263,13.637782582369718,T105N26+1GFR085,2.6,+1G (upright),Test Run 77
0.9031971900013891,13.638926991549468,T105N26+1GFR085,2.6,+1G (upright),Test Run 77
0.9034394571891622,13.637858876315093,T105N26+1GFR085,2.6,+1G (upright),Test Run 77
0.9034394571891622,13.636981495943967,T105N26+1GFR085,2.6,+1G (upright),Test Run 77
0.9040045969108637,13.637684926119718,T105N26+1GFR085,2.6,+1G (upright),Test Run 77
0.9042871667717121,13.637069996920468,T105N26+1GFR085,2.6,+1G (upright),Test Run 77
0.9048523064934095,13.636336049166593,T105N26+1GFR085,2.6,+1G (upright),Test Run 77
0.9052156320835172,13.637248524752593,T105N26+1GFR085,2.6,+1G (upright),Test Run 77
0.9057000160759551,13.636918934908843,T105N26+1GFR085,2.6,+1G (upright),Test Run 77
0.906305608853836,13.636857899752593,T105N26+1GFR085,2.6,+1G (upright),Test Run 77
0.906305608853836,13.637832936373593,T105N26+1GFR085,2.6,+1G (upright),Test Run 77
0.906466969929246,13.637619313326718,T105N26+1GFR085,2.6,+1G (upright),Test Run 77
0.9072340741656412,13.635405263033842,T105N26+1GFR085,2.6,+1G (upright),Test Run 77
0.907556946699565,13.638276967135344,T105N26+1GFR085,2.6,+1G (upright),Test Run 77
0.9078395165604137,13.637958058443967,T105N26+1GFR085,2.6,+1G (upright),Test Run 77
0.9084854120113701,13.637306508150967,T105N26+1GFR085,2.6,+1G (upright),Test Run 77
0.9087276791991434,13.635597523775967,T105N26+1GFR085,2.6,+1G (upright),Test Run 77
0.9087276791991434,13.637143239107967,T105N26+1GFR085,2.6,+1G (upright),Test Run 77
0.9092928189208446,13.638263234225217,T105N26+1GFR085,2.6,+1G (upright),Test Run 77
0.9097772029132826,13.635692128268218,T105N26+1GFR085,2.6,+1G (upright),Test Run 77
0.9101000754472066,13.636551198092343,T105N26+1GFR085,2.6,+1G (upright),Test Run 77
0.9105846098227574,13.636090382662719,T105N26+1GFR085,2.6,+1G (upright),Test Run 77
0.9108267266274219,13.637312611666593,T105N26+1GFR085,2.6,+1G (upright),Test Run 77
0.9115130751345621,13.637016591158844,T105N26+1GFR085,2.6,+1G (upright),Test Run 77
0.911755191939227,13.636395558443969,T105N26+1GFR085,2.6,+1G (upright),Test Run 77
0.911755191939227,13.635681447115843,T105N26+1GFR085,2.6,+1G (upright),Test Run 77
0.9122800289878488,13.637636097994719,T105N26+1GFR085,2.6,+1G (upright),Test Run 77
0.9130066801680644,13.637594899264219,T105N26+1GFR085,2.6,+1G (upright),Test Run 77
0.9130066801680644,13.634578236666593,T105N26+1GFR085,2.6,+1G (upright),Test Run 77
0.91385438975061,13.637680348482968,T105N26+1GFR085,2.6,+1G (upright),Test Run 77
0.9141369596114587,13.636227711764217,T105N26+1GFR085,2.6,+1G (upright),Test Run 77
0.9145002852015663,13.636165150729093,T105N26+1GFR085,2.6,+1G (upright),Test Run 77
0.9145002852015663,13.635284718600218,T105N26+1GFR085,2.6,+1G (upright),Test Run 77
0.9151057275963389,13.637427052584593,T105N26+1GFR085,2.6,+1G (upright),Test Run 77
0.915186483325598,13.635966786471343,T105N26+1GFR085,2.6,+1G (upright),Test Run 77
0.9157516230472952,13.636996754732968,T105N26+1GFR085,2.6,+1G (upright),Test Run 77
0.9159938902350686,13.636537465182219,T105N26+1GFR085,2.6,+1G (upright),Test Run 77
0.9163975184982516,13.637698659029843,T105N26+1GFR085,2.6,+1G (upright),Test Run 77
0.9170838670053918,13.637689503756468,T105N26+1GFR085,2.6,+1G (upright),Test Run 77
0.9170838670053918,13.636943348971343,T105N26+1GFR085,2.6,+1G (upright),Test Run 77
0.9173664368662402,13.637645253268218,T105N26+1GFR085,2.6,+1G (upright),Test Run 77
0.9179315765879377,13.637579640475218,T105N26+1GFR085,2.6,+1G (upright),Test Run 77
0.9180930880464558,13.637254628268218,T105N26+1GFR085,2.6,+1G (upright),Test Run 77
0.9185774720388937,13.638161000338467,T105N26+1GFR085,2.6,+1G (upright),Test Run 77
0.9192636701629255,13.640513905611968,T105N26+1GFR085,2.6,+1G (upright),Test Run 77
0.9193444258921847,13.637198170748594,T105N26+1GFR085,2.6,+1G (upright),Test Run 77
0.9193444258921847,13.636624440279842,T105N26+1GFR085,2.6,+1G (upright),Test Run 77
0.9201113797454714,13.636564931002592,T105N26+1GFR085,2.6,+1G (upright),Test Run 77
0.9202728912039895,13.635855397311094,T105N26+1GFR085,2.6,+1G (upright),Test Run 77
0.9207169725233524,13.636401661959592,T105N26+1GFR085,2.6,+1G (upright),Test Run 77
0.9214031706473839,13.635489186373594,T105N26+1GFR085,2.6,+1G (upright),Test Run 77
0.921524379432827,13.636009511080719,T105N26+1GFR085,2.6,+1G (upright),Test Run 77
0.9220895191545241,13.636496266451719,T105N26+1GFR085,2.6,+1G (upright),Test Run 77
0.9220895191545241,13.637790211764218,T105N26+1GFR085,2.6,+1G (upright),Test Run 77
0.9222913332861136,13.635895070162718,T105N26+1GFR085,2.6,+1G (upright),Test Run 77
0.9229775314101453,13.636192616549469,T105N26+1GFR085,2.6,+1G (upright),Test Run 77
0.9235426711318424,13.635386952486968,T105N26+1GFR085,2.6,+1G (upright),Test Run 77
0.9236638799172855,13.637813099947843,T105N26+1GFR085,2.6,+1G (upright),Test Run 77
0.924269322312058,13.636567982760344,T105N26+1GFR085,2.6,+1G (upright),Test Run 77
0.9245115894998311,13.638063344088469,T105N26+1GFR085,2.6,+1G (upright),Test Run 77
0.9245115894998311,13.636029347506469,T105N26+1GFR085,2.6,+1G (upright),Test Run 77
0.9249556708191979,13.637225636568967,T105N26+1GFR085,2.6,+1G (upright),Test Run 77
0.9256418689432298,13.637492665377593,T105N26+1GFR085,2.6,+1G (upright),Test Run 77
0.9256823219994096,13.638124379244719,T105N26+1GFR085,2.6,+1G (upright),Test Run 77
0.9264895785257756,13.637575062838469,T105N26+1GFR085,2.6,+1G (upright),Test Run 77
0.9266107873112144,13.638032826510344,T105N26+1GFR085,2.6,+1G (upright),Test Run 77
0.9271354739767319,13.638203724947843,T105N26+1GFR085,2.6,+1G (upright),Test Run 77
0.9271354739767319,13.636419972506468,T105N26+1GFR085,2.6,+1G (upright),Test Run 77
0.9277813694276881,13.637759694186093,T105N26+1GFR085,2.6,+1G (upright),Test Run 77
0.9279428808862025,13.638858326998593,T105N26+1GFR085,2.6,+1G (upright),Test Run 77
0.9285483232809749,13.637665089693968,T105N26+1GFR085,2.6,+1G (upright),Test Run 77
0.928629079010234,13.636654957857967,T105N26+1GFR085,2.6,+1G (upright),Test Run 77
0.9293154275173742,13.636789235201718,T105N26+1GFR085,2.6,+1G (upright),Test Run 77
0.9298401141828875,13.636406239596344,T105N26+1GFR085,2.6,+1G (upright),Test Run 77
0.9298401141828875,13.637933644381468,T105N26+1GFR085,2.6,+1G (upright),Test Run 77
0.9301226840437361,13.636638173190093,T105N26+1GFR085,2.6,+1G (upright),Test Run 77
0.9307282768216172,13.637547597018218,T105N26+1GFR085,2.6,+1G (upright),Test Run 77
0.9309300909532107,13.637189015475219,T105N26+1GFR085,2.6,+1G (upright),Test Run 77
0.9314144749456489,13.638333424654842,T105N26+1GFR085,2.6,+1G (upright),Test Run 77
0.9320603703966049,13.636513051119717,T105N26+1GFR085,2.6,+1G (upright),Test Run 77
0.932181579182048,13.639143666354093,T105N26+1GFR085,2.6,+1G (upright),Test Run 77
0.9328274746330044,13.636914357272094,T105N26+1GFR085,2.6,+1G (upright),Test Run 77
0.9328274746330044,13.638022145357969,T105N26+1GFR085,2.6,+1G (upright),Test Run 77
0.9330292887645939,13.638266285982969,T105N26+1GFR085,2.6,+1G (upright),Test Run 77
0.9335136727570319,13.639180287447843,T105N26+1GFR085,2.6,+1G (upright),Test Run 77
0.9342403239372474,13.639226063815093,T105N26+1GFR085,2.6,+1G (upright),Test Run 77
0.9344018353957656,13.638115223971344,T105N26+1GFR085,2.6,+1G (upright),Test Run 77
0.935007277790538,13.637379750338468,T105N26+1GFR085,2.6,+1G (upright),Test Run 77
0.9351283361928684,13.636896046725218,T105N26+1GFR085,2.6,+1G (upright),Test Run 77
0.9351283361928684,13.637324818697843,T105N26+1GFR085,2.6,+1G (upright),Test Run 77
0.9355724175122353,13.638586720553343,T105N26+1GFR085,2.6,+1G (upright),Test Run 77
0.9364201270947812,13.638243397799467,T105N26+1GFR085,2.6,+1G (upright),Test Run 77
0.9365413358802241,13.637831410494718,T105N26+1GFR085,2.6,+1G (upright),Test Run 77
0.9372275340042556,13.639219960299467,T105N26+1GFR085,2.6,+1G (upright),Test Run 77
0.9374293481358451,13.637599476900968,T105N26+1GFR085,2.6,+1G (upright),Test Run 77
0.937873429455208,13.638022145357969,T105N26+1GFR085,2.6,+1G (upright),Test Run 77
0.937873429455208,13.639705189791593,T105N26+1GFR085,2.6,+1G (upright),Test Run 77
0.9386808363646825,13.641275319186093,T105N26+1GFR085,2.6,+1G (upright),Test Run 77
0.9386808363646825,13.638164052096343,T105N26+1GFR085,2.6,+1G (upright),Test Run 77
0.9393670344887143,13.638461598482968,T105N26+1GFR085,2.6,+1G (upright),Test Run 77
0.9394880928910445,13.638252553072842,T105N26+1GFR085,2.6,+1G (upright),Test Run 77
0.939891871537336,13.637820729342343,T105N26+1GFR085,2.6,+1G (upright),Test Run 77
0.9406992784468066,13.637999257174467,T105N26+1GFR085,2.6,+1G (upright),Test Run 77
0.9406992784468066,13.637077626315094,T105N26+1GFR085,2.6,+1G (upright),Test Run 77
0.9408203368491411,13.639923390475218,T105N26+1GFR085,2.6,+1G (upright),Test Run 77
0.9414257792439137,13.637655934420469,T105N26+1GFR085,2.6,+1G (upright),Test Run 77
0.9418698605632805,13.638949879732968,T105N26+1GFR085,2.6,+1G (upright),Test Run 77
0.9422331861533881,13.638833912936093,T105N26+1GFR085,2.6,+1G (upright),Test Run 77
0.9429193842774156,13.639667042818967,T105N26+1GFR085,2.6,+1G (upright),Test Run 77
0.9429193842774156,13.638092335787718,T105N26+1GFR085,2.6,+1G (upright),Test Run 77
0.943080895735934,13.637341603365844,T105N26+1GFR085,2.6,+1G (upright),Test Run 77
0.943565279728372,13.639555653658842,T105N26+1GFR085,2.6,+1G (upright),Test Run 77
0.9442111751793284,13.638113698092344,T105N26+1GFR085,2.6,+1G (upright),Test Run 77
0.9443323839647714,13.638988026705718,T105N26+1GFR085,2.6,+1G (upright),Test Run 77
0.9450590351449867,13.637611683932217,T105N26+1GFR085,2.6,+1G (upright),Test Run 77
0.9453819076789105,13.638641652193968,T105N26+1GFR085,2.6,+1G (upright),Test Run 77
0.9453819076789105,13.637755116549467,T105N26+1GFR085,2.6,+1G (upright),Test Run 77
0.9458259889982734,13.637269887057219,T105N26+1GFR085,2.6,+1G (upright),Test Run 77
0.9464718844492297,13.638341054049468,T105N26+1GFR085,2.6,+1G (upright),Test Run 77
0.9464314313930459,13.636967763033843,T105N26+1GFR085,2.6,+1G (upright),Test Run 77
0.947359896704851,13.637784108248592,T105N26+1GFR085,2.6,+1G (upright),Test Run 77
0.947561861219553,13.637416371432218,T105N26+1GFR085,2.6,+1G (upright),Test Run 77
0.9478444310804014,13.636787709322842,T105N26+1GFR085,2.6,+1G (upright),Test Run 77
0.9486921406629473,13.637457570162718,T105N26+1GFR085,2.6,+1G (upright),Test Run 77
0.9486921406629473,13.638278493014218,T105N26+1GFR085,2.6,+1G (upright),Test Run 77
0.9486921406629473,13.639056691256467,T105N26+1GFR085,2.6,+1G (upright),Test Run 77
0.9494590945162382,13.638966664400968,T105N26+1GFR085,2.6,+1G (upright),Test Run 77
0.9498224201063419,13.637881764498593,T105N26+1GFR085,2.6,+1G (upright),Test Run 77
0.9500646872941192,13.636627492037718,T105N26+1GFR085,2.6,+1G (upright),Test Run 77
0.9508719438204812,13.638836964693969,T105N26+1GFR085,2.6,+1G (upright),Test Run 77
0.9509526995497402,13.637692555514217,T105N26+1GFR085,2.6,+1G (upright),Test Run 77
0.9509526995497402,13.637312611666593,T105N26+1GFR085,2.6,+1G (upright),Test Run 77
0.9517196534030269,13.638461598482968,T105N26+1GFR085,2.6,+1G (upright),Test Run 77
0.951800409132286,13.637225636568967,T105N26+1GFR085,2.6,+1G (upright),Test Run 77
0.9522041877785775,13.639151295748594,T105N26+1GFR085,2.6,+1G (upright),Test Run 77
0.9529306885756804,13.637134083834592,T105N26+1GFR085,2.6,+1G (upright),Test Run 77
0.953415222951231,13.637297352877592,T105N26+1GFR085,2.6,+1G (upright),Test Run 77
0.953415222951231,13.638484486666593,T105N26+1GFR085,2.6,+1G (upright),Test Run 77
0.9535362813535657,13.636516102877593,T105N26+1GFR085,2.6,+1G (upright),Test Run 77
0.9544647466653705,13.637201222506468,T105N26+1GFR085,2.6,+1G (upright),Test Run 77
0.9544647466653705,13.637018117037718,T105N26+1GFR085,2.6,+1G (upright),Test Run 77
0.955272153574841,13.637469777193967,T105N26+1GFR085,2.6,+1G (upright),Test Run 77
0.9553124562479164,13.637114247408842,T105N26+1GFR085,2.6,+1G (upright),Test Run 77
0.9557968402403543,13.637271412936093,T105N26+1GFR085,2.6,+1G (upright),Test Run 77
0.9557968402403543,13.637324818697843,T105N26+1GFR085,2.6,+1G (upright),Test Run 77
0.9565639444767537,13.637797841158843,T105N26+1GFR085,2.6,+1G (upright),Test Run 77
0.9569272700668614,13.636311635104093,T105N26+1GFR085,2.6,+1G (upright),Test Run 77
0.9572098399277101,13.636915883150968,T105N26+1GFR085,2.6,+1G (upright),Test Run 77
0.9579767937809968,13.635365590182218,T105N26+1GFR085,2.6,+1G (upright),Test Run 77
0.9579767937809968,13.637549122897093,T105N26+1GFR085,2.6,+1G (upright),Test Run 77
0.9583804220441797,13.637402638522094,T105N26+1GFR085,2.6,+1G (upright),Test Run 77
0.9585419335026979,13.637297352877592,T105N26+1GFR085,2.6,+1G (upright),Test Run 77
0.9593088873559845,13.635808095065093,T105N26+1GFR085,2.6,+1G (upright),Test Run 77
0.9594300961414276,13.637593373385343,T105N26+1GFR085,2.6,+1G (upright),Test Run 77
0.9601162942654591,13.636865529147093,T105N26+1GFR085,2.6,+1G (upright),Test Run 77
0.9603988641263078,13.636543568697842,T105N26+1GFR085,2.6,+1G (upright),Test Run 77
0.9603988641263078,13.635003956881468,T105N26+1GFR085,2.6,+1G (upright),Test Run 77
0.9607218870433404,13.635162648287718,T105N26+1GFR085,2.6,+1G (upright),Test Run 77
0.961488840896627,13.634491261568968,T105N26+1GFR085,2.6,+1G (upright),Test Run 77
0.9615695966258859,13.636830433932218,T105N26+1GFR085,2.6,+1G (upright),Test Run 77
0.9620135275621403,13.633937367525968,T105N26+1GFR085,2.6,+1G (upright),Test Run 77
0.9627806317985395,13.636911305514218,T105N26+1GFR085,2.6,+1G (upright),Test Run 77
0.9631035043324636,13.636079701510344,T105N26+1GFR085,2.6,+1G (upright),Test Run 77
0.9631035043324636,13.635357960787719,T105N26+1GFR085,2.6,+1G (upright),Test Run 77
0.9637090971103446,13.637173756686092,T105N26+1GFR085,2.6,+1G (upright),Test Run 77
0.9641531784297115,13.634118947115843,T105N26+1GFR085,2.6,+1G (upright),Test Run 77
0.9645163536367106,13.634787282076719,T105N26+1GFR085,2.6,+1G (upright),Test Run 77
0.9652027021438468,13.636265858736968,T105N26+1GFR085,2.6,+1G (upright),Test Run 77
0.9652027021438468,13.636038502779844,T105N26+1GFR085,2.6,+1G (upright),Test Run 77
0.9658889002678782,13.634346303072842,T105N26+1GFR085,2.6,+1G (upright),Test Run 77
0.9658889002678782,13.635100087252592,T105N26+1GFR085,2.6,+1G (upright),Test Run 77
0.966171470128727,13.634663685885343,T105N26+1GFR085,2.6,+1G (upright),Test Run 77
0.9664540399895755,13.634283742037718,T105N26+1GFR085,2.6,+1G (upright),Test Run 77
0.9670999354405317,13.634419545260343,T105N26+1GFR085,2.6,+1G (upright),Test Run 77
0.9675844698160825,13.636104115572843,T105N26+1GFR085,2.6,+1G (upright),Test Run 77
0.9675844698160825,13.636802968111969,T105N26+1GFR085,2.6,+1G (upright),Test Run 77
0.967665075162229,13.634958180514218,T105N26+1GFR085,2.6,+1G (upright),Test Run 77
0.9685129351278876,13.634559926119717,T105N26+1GFR085,2.6,+1G (upright),Test Run 77
0.9688358076618114,13.635852345553342,T105N26+1GFR085,2.6,+1G (upright),Test Run 77
0.9690780748495847,13.633981618014218,T105N26+1GFR085,2.6,+1G (upright),Test Run 77
0.9698047260298001,13.633714589205718,T105N26+1GFR085,2.6,+1G (upright),Test Run 77
0.9698047260298001,13.633896168795468,T105N26+1GFR085,2.6,+1G (upright),Test Run 77
0.9702486569660544,13.633569630709593,T105N26+1GFR085,2.6,+1G (upright),Test Run 77
0.9703294126953134,13.634692677584592,T105N26+1GFR085,2.6,+1G (upright),Test Run 77
0.9711368196047842,13.633584889498593,T105N26+1GFR085,2.6,+1G (upright),Test Run 77
0.9715001451948918,13.633583363619717,T105N26+1GFR085,2.6,+1G (upright),Test Run 77
0.9717422619995564,13.634234913912717,T105N26+1GFR085,2.6,+1G (upright),Test Run 77
0.9717422619995564,13.632741078463468,T105N26+1GFR085,2.6,+1G (upright),Test Run 77
0.972468913179772,13.633914479342343,T105N26+1GFR085,2.6,+1G (upright),Test Run 77
0.9729129944991388,13.634465321627593,T105N26+1GFR085,2.6,+1G (upright),Test Run 77
0.9731148086307283,13.633999928561092,T105N26+1GFR085,2.6,+1G (upright),Test Run 77
0.9738414598109436,13.633034047213467,T105N26+1GFR085,2.6,+1G (upright),Test Run 77
0.9742047854010516,13.634775075045468,T105N26+1GFR085,2.6,+1G (upright),Test Run 77
0.9742047854010516,13.633780201998594,T105N26+1GFR085,2.6,+1G (upright),Test Run 77
0.9745681109911553,13.633682545748593,T105N26+1GFR085,2.6,+1G (upright),Test Run 77
0.9752947621713706,13.631880482760343,T105N26+1GFR085,2.6,+1G (upright),Test Run 77
0.9757388434907374,13.633441456881467,T105N26+1GFR085,2.6,+1G (upright),Test Run 77
0.9761020186977365,13.635533436861968,T105N26+1GFR085,2.6,+1G (upright),Test Run 77
0.9767076114756176,13.632840260592342,T105N26+1GFR085,2.6,+1G (upright),Test Run 77
0.9767076114756176,13.633597096529844,T105N26+1GFR085,2.6,+1G (upright),Test Run 77
0.976869122934132,13.633232411471344,T105N26+1GFR085,2.6,+1G (upright),Test Run 77
0.9774745653289045,13.632321461764217,T105N26+1GFR085,2.6,+1G (upright),Test Run 77
0.977878343975196,13.632661732760344,T105N26+1GFR085,2.6,+1G (upright),Test Run 77
0.9780801581067855,13.631961354342343,T105N26+1GFR085,2.6,+1G (upright),Test Run 77
0.9788068092870008,13.631502064791594,T105N26+1GFR085,2.6,+1G (upright),Test Run 77
0.9792104375501838,13.631296071139218,T105N26+1GFR085,2.6,+1G (upright),Test Run 77
0.9792104375501838,13.632629689303343,T105N26+1GFR085,2.6,+1G (upright),Test Run 77
0.9794527047379572,13.632277211275968,T105N26+1GFR085,2.6,+1G (upright),Test Run 77
0.9802196585912438,13.631778248873593,T105N26+1GFR085,2.6,+1G (upright),Test Run 77
0.9803004143205031,13.629812916842344,T105N26+1GFR085,2.6,+1G (upright),Test Run 77
0.9809058567152755,13.631917103854093,T105N26+1GFR085,2.6,+1G (upright),Test Run 77
0.9814709964369727,13.632052907076718,T105N26+1GFR085,2.6,+1G (upright),Test Run 77
0.9814709964369727,13.630597218600219,T105N26+1GFR085,2.6,+1G (upright),Test Run 77
0.9816325078954908,13.630914601412718,T105N26+1GFR085,2.6,+1G (upright),Test Run 77
0.9823188564026311,13.631253346529842,T105N26+1GFR085,2.6,+1G (upright),Test Run 77
0.9826820316096303,13.630511769381467,T105N26+1GFR085,2.6,+1G (upright),Test Run 77
0.9830453571997338,13.629799183932217,T105N26+1GFR085,2.6,+1G (upright),Test Run 77
0.9830453571997338,13.630980214205717,T105N26+1GFR085,2.6,+1G (upright),Test Run 77
0.98357019424836,13.630601796236968,T105N26+1GFR085,2.6,+1G (upright),Test Run 77
0.9842160896993163,13.629596242037717,T105N26+1GFR085,2.6,+1G (upright),Test Run 77
0.9842968454285712,13.630096730318968,T105N26+1GFR085,2.6,+1G (upright),Test Run 77
0.984983043552603,13.630957326022093,T105N26+1GFR085,2.6,+1G (upright),Test Run 77
0.9854271248719698,13.628866871920469,T105N26+1GFR085,2.6,+1G (upright),Test Run 77
0.9854271248719698,13.628433522311093,T105N26+1GFR085,2.6,+1G (upright),Test Run 77
0.9857501477890022,13.629811390963468,T105N26+1GFR085,2.6,+1G (upright),Test Run 77
0.9862748344545157,13.629815968600218,T105N26+1GFR085,2.6,+1G (upright),Test Run 77
0.9867592184469577,13.628303822604092,T105N26+1GFR085,2.6,+1G (upright),Test Run 77
0.9870822413639903,13.627646168795469,T105N26+1GFR085,2.6,+1G (upright),Test Run 77
0.9876070784126121,13.626550587740843,T105N26+1GFR085,2.6,+1G (upright),Test Run 77
0.9876070784126121,13.626634511080718,T105N26+1GFR085,2.6,+1G (upright),Test Run 77
0.988010706675795,13.628616627779843,T105N26+1GFR085,2.6,+1G (upright),Test Run 77
0.9883740322658987,13.628099354830718,T105N26+1GFR085,2.6,+1G (upright),Test Run 77
0.9889391719876002,13.628039845553342,T105N26+1GFR085,2.6,+1G (upright),Test Run 77
0.9893428002507791,13.628795155611968,T105N26+1GFR085,2.6,+1G (upright),Test Run 77
0.9898271842432211,13.629165944186093,T105N26+1GFR085,2.6,+1G (upright),Test Run 77
0.9904730796941774,13.627554616061094,T105N26+1GFR085,2.6,+1G (upright),Test Run 77
0.9904730796941774,13.626195057955718,T105N26+1GFR085,2.6,+1G (upright),Test Run 77
0.9907557999381347,13.627624806490843,T105N26+1GFR085,2.6,+1G (upright),Test Run 77
0.9911189751451338,13.626112660494718,T105N26+1GFR085,2.6,+1G (upright),Test Run 77
0.9916035095206805,13.627974232760343,T105N26+1GFR085,2.6,+1G (upright),Test Run 77
0.9920878935131225,13.627080067721343,T105N26+1GFR085,2.6,+1G (upright),Test Run 77
0.9926530332348197,13.626660451022094,T105N26+1GFR085,2.6,+1G (upright),Test Run 77
0.9927740916371502,13.626623829928343,T105N26+1GFR085,2.6,+1G (upright),Test Run 77
0.9927740916371502,13.627261647311093,T105N26+1GFR085,2.6,+1G (upright),Test Run 77
0.9935007428173656,13.625863942232968,T105N26+1GFR085,2.6,+1G (upright),Test Run 77
0.9939851268098078,13.625293263522092,T105N26+1GFR085,2.6,+1G (upright),Test Run 77
0.9942676966706562,13.627005299654844,T105N26+1GFR085,2.6,+1G (upright),Test Run 77
0.9947522310462029,13.627154835787717,T105N26+1GFR085,2.6,+1G (upright),Test Run 77
0.9950348009070517,13.626950368014217,T105N26+1GFR085,2.6,+1G (upright),Test Run 77
0.9950348009070517,13.625560292330718,T105N26+1GFR085,2.6,+1G (upright),Test Run 77
0.9955999406287488,13.625187977877593,T105N26+1GFR085,2.6,+1G (upright),Test Run 77
0.9961650803504499,13.626756581393218,T105N26+1GFR085,2.6,+1G (upright),Test Run 77
0.9962458360797052,13.627508839693968,T105N26+1GFR085,2.6,+1G (upright),Test Run 77
0.9966494643428881,13.626204213229093,T105N26+1GFR085,2.6,+1G (upright),Test Run 77
0.9973761155231035,13.626524647799467,T105N26+1GFR085,2.6,+1G (upright),Test Run 77
0.9973761155231035,13.625026234713468,T105N26+1GFR085,2.6,+1G (upright),Test Run 77
0.9975376269816179,13.624623402682218,T105N26+1GFR085,2.6,+1G (upright),Test Run 77
0.9980220109740598,13.624147328463469,T105N26+1GFR085,2.6,+1G (upright),Test Run 77
0.998587150695757,13.623450001803343,T105N26+1GFR085,2.6,+1G (upright),Test Run 77
0.9987889648273465,13.624684437838468,T105N26+1GFR085,2.6,+1G (upright),Test Run 77
0.9993945576052278,13.624135121432218,T105N26+1GFR085,2.6,+1G (upright),Test Run 77
