Repository: schandel33/gitrep

# Nozzle Tensile Test Analysis

Stress-vs-strain analysis of tensile pulls across 4 nozzle sizes (0.6, 1.4,
2.2, 2.6 mm) x 2 print-gravity orientations (+1G upright / -1G inverted),
printed at 105 C with a 0.85 flow ratio.

## Data-quality issues found and how they're handled

1. **Load-cell zero offset.** 10 of 17 runs record small negative Load
   values for the first handful of samples (up to ~180, always <0.5% of the
   file) before the crosshead starts moving — load-cell noise around zero,
   not real load. The script computes the mean Load over all
   pre-motion samples (`Crosshead < crosshead_zero_threshold_mm`) and
   subtracts it from the whole run.
2.

File: nozzle_tensile_analysis/analysis_output/all_curves_tidy.csv (part 133 of 151)
Strain,Stress_MPa,condition,nozzle_mm,gravity,run
0.9993945576052278,13.623977955904843,T105N26+1GFR085,2.6,+1G (upright),Test Run 77
1.0001615114585185,13.624623402682218,T105N26+1GFR085,2.6,+1G (upright),Test Run 77
1.0003230229170326,13.623509511080718,T105N26+1GFR085,2.6,+1G (upright),Test Run 77
1.0008074069094748,13.624536427584593,T105N26+1GFR085,2.6,+1G (upright),Test Run 77
1.001534058089686,13.625070485201718,T105N26+1GFR085,2.6,+1G (upright),Test Run 77
1.0017358722212797,13.624025258150969,T105N26+1GFR085,2.6,+1G (upright),Test Run 77
1.0017358722212797,13.622174367037719,T105N26+1GFR085,2.6,+1G (upright),Test Run 77
1.0024625234014912,13.624283131686093,T105N26+1GFR085,2.6,+1G (upright),Test Run 77
1.0030679657962678,13.623158558932218,T105N26+1GFR085,2.6,+1G (upright),Test Run 77
1.0030679657962678,13.622252186861967,T105N26+1GFR085,2.6,+1G (upright),Test Run 77
1.0035120471156302,13.622246083346344,T105N26+1GFR085,2.6,+1G (upright),Test Run 77
1.0035120471156302,13.621924122897093,T105N26+1GFR085,2.6,+1G (upright),Test Run 77
1.0041983956227705,13.622159108248592,T105N26+1GFR085,2.6,+1G (upright),Test Run 77
1.0045212681566944,13.621286305514218,T105N26+1GFR085,2.6,+1G (upright),Test Run 77
1.0050864078783917,13.622125538912718,T105N26+1GFR085,2.6,+1G (upright),Test Run 77
1.005409430795424,13.619880971041592,T105N26+1GFR085,2.6,+1G (upright),Test Run 77
1.0057727563855317,13.621708973971343,T105N26+1GFR085,2.6,+1G (upright),Test Run 77
1.0065800129118938,13.620209035006468,T105N26+1GFR085,2.6,+1G (upright),Test Run 77
1.0067012216973368,13.620219716158843,T105N26+1GFR085,2.6,+1G (upright),Test Run 77
1.0067012216973368,13.619444569674467,T105N26+1GFR085,2.6,+1G (upright),Test Run 77
1.0071856056897748,13.621423634615843,T105N26+1GFR085,2.6,+1G (upright),Test Run 77
1.0077102923552923,13.621554860201718,T105N26+1GFR085,2.6,+1G (upright),Test Run 77
1.0080333152723246,13.619920643893218,T105N26+1GFR085,2.6,+1G (upright),Test Run 77
1.0087195133963562,13.620108326998594,T105N26+1GFR085,2.6,+1G (upright),Test Run 77
1.0089617805841298,13.620154103365843,T105N26+1GFR085,2.6,+1G (upright),Test Run 77
1.0089617805841298,13.619600209322844,T105N26+1GFR085,2.6,+1G (upright),Test Run 77
1.0093654088473087,13.621483143893219,T105N26+1GFR085,2.6,+1G (upright),Test Run 77
1.010092060027524,13.619559010592344,T105N26+1GFR085,2.6,+1G (upright),Test Run 77
1.0103746298883727,13.619856556979093,T105N26+1GFR085,2.6,+1G (upright),Test Run 77
1.010657199749221,13.620161732760343,T105N26+1GFR085,2.6,+1G (upright),Test Run 77
1.0113838509294368,13.619081410494719,T105N26+1GFR085,2.6,+1G (upright),Test Run 77
1.0113838509294368,13.620550831881468,T105N26+1GFR085,2.6,+1G (upright),Test Run 77
1.0115856650610262,13.618989857760344,T105N26+1GFR085,2.6,+1G (upright),Test Run 77
1.0119489906511339,13.619525441256467,T105N26+1GFR085,2.6,+1G (upright),Test Run 77
1.0125948861020901,13.620369252291592,T105N26+1GFR085,2.6,+1G (upright),Test Run 77
1.012877455962939,13.617303761568968,T105N26+1GFR085,2.6,+1G (upright),Test Run 77
1.012877455962939,13.618458851900968,T105N26+1GFR085,2.6,+1G (upright),Test Run 77
1.013442595684636,13.619572743502593,T105N26+1GFR085,2.6,+1G (upright),Test Run 77
1.0140884911355925,13.619871815768217,T105N26+1GFR085,2.6,+1G (upright),Test Run 77
1.0144115140526249,13.619659718600218,T105N26+1GFR085,2.6,+1G (upright),Test Run 77
1.0148554449888831,13.618538197604092,T105N26+1GFR085,2.6,+1G (upright),Test Run 77
1.0155013404398394,13.617953785982968,T105N26+1GFR085,2.6,+1G (upright),Test Run 77
1.0155013404398394,13.619305714693969,T105N26+1GFR085,2.6,+1G (upright),Test Run 77
1.0155820961690984,13.617970570650968,T105N26+1GFR085,2.6,+1G (upright),Test Run 77
1.0160261774884614,13.615722951022093,T105N26+1GFR085,2.6,+1G (upright),Test Run 77
1.016793131341752,13.617575368014219,T105N26+1GFR085,2.6,+1G (upright),Test Run 77
1.0169546428002665,13.618268117037719,T105N26+1GFR085,2.6,+1G (upright),Test Run 77
1.0174794798488922,13.616566762057218,T105N26+1GFR085,2.6,+1G (upright),Test Run 77
1.0174794798488922,13.617256459322842,T105N26+1GFR085,2.6,+1G (upright),Test Run 77
1.0180849222436648,13.616736134615843,T105N26+1GFR085,2.6,+1G (upright),Test Run 77
1.0183674921045134,13.616536244479093,T105N26+1GFR085,2.6,+1G (upright),Test Run 77
1.018771270750801,13.615841969576717,T105N26+1GFR085,2.6,+1G (upright),Test Run 77
1.0193767131455775,13.616122731295468,T105N26+1GFR085,2.6,+1G (upright),Test Run 77
1.0193767131455775,13.617268666354093,T105N26+1GFR085,2.6,+1G (upright),Test Run 77
1.0196189803333509,13.615997609225218,T105N26+1GFR085,2.6,+1G (upright),Test Run 77
1.0201033643257889,13.615045460787718,T105N26+1GFR085,2.6,+1G (upright),Test Run 77
1.0206685040474859,13.617976674166593,T105N26+1GFR085,2.6,+1G (upright),Test Run 77
1.0210318296375938,13.617232045260343,T105N26+1GFR085,2.6,+1G (upright),Test Run 77
1.0214759109569607,13.614305409518218,T105N26+1GFR085,2.6,+1G (upright),Test Run 77
1.0214759109569607,13.615130910006467,T105N26+1GFR085,2.6,+1G (upright),Test Run 77
1.0221621090809923,13.615065297213468,T105N26+1GFR085,2.6,+1G (upright),Test Run 77
1.0224043762687656,13.614540394869717,T105N26+1GFR085,2.6,+1G (upright),Test Run 77
1.0229292133173875,13.613548573580719,T105N26+1GFR085,2.6,+1G (upright),Test Run 77
1.0234538999829048,13.612723073092344,T105N26+1GFR085,2.6,+1G (upright),Test Run 77
1.023615411441419,13.613650807467343,T105N26+1GFR085,2.6,+1G (upright),Test Run 77
1.0242613068923754,13.613080128756469,T105N26+1GFR085,2.6,+1G (upright),Test Run 77
1.0242613068923754,13.613429555025968,T105N26+1GFR085,2.6,+1G (upright),Test Run 77
1.0246649351555583,13.613263234225219,T105N26+1GFR085,2.6,+1G (upright),Test Run 77
1.025028260745662,13.614772328463468,T105N26+1GFR085,2.6,+1G (upright),Test Run 77
1.0257549119258778,13.613556202975218,T105N26+1GFR085,2.6,+1G (upright),Test Run 77
1.0258759703282119,13.613478383150968,T105N26+1GFR085,2.6,+1G (upright),Test Run 77
1.0263605047037587,13.612214955416594,T105N26+1GFR085,2.6,+1G (upright),Test Run 77
1.0268448886962005,13.614184865084592,T105N26+1GFR085,2.6,+1G (upright),Test Run 77
1.0268448886962005,13.612674244967343,T105N26+1GFR085,2.6,+1G (upright),Test Run 77
1.0272082142863086,13.613894948092343,T105N26+1GFR085,2.6,+1G (upright),Test Run 77
1.0277733540080056,13.613180836764219,T105N26+1GFR085,2.6,+1G (upright),Test Run 77
1.0280962265419296,13.612793263522093,T105N26+1GFR085,2.6,+1G (upright),Test Run 77
1.0287018193198105,13.611416920748592,T105N26+1GFR085,2.6,+1G (upright),Test Run 77
1.0287018193198105,13.612486561861967,T105N26+1GFR085,2.6,+1G (upright),Test Run 77
1.0291054475829895,13.614145192232968,T105N26+1GFR085,2.6,+1G (upright),Test Run 77
1.029509226229281,13.611278065768218,T105N26+1GFR085,2.6,+1G (upright),Test Run 77
1.029912854492464,13.611398610201718,T105N26+1GFR085,2.6,+1G (upright),Test Run 77
1.030437691541086,13.613926991549468,T105N26+1GFR085,2.6,+1G (upright),Test Run 77
1.0308008667480852,13.610882863131469,T105N26+1GFR085,2.6,+1G (upright),Test Run 77
1.0308008667480852,13.611758717623593,T105N26+1GFR085,2.6,+1G (upright),Test Run 77
1.031366156852891,13.612378224459594,T105N26+1GFR085,2.6,+1G (upright),Test Run 77
1.0318100877891492,13.610492238131467,T105N26+1GFR085,2.6,+1G (upright),Test Run 77
1.0322138664354408,13.611291798678343,T105N26+1GFR085,2.6,+1G (upright),Test Run 77
1.0325771920255444,13.611960133639219,T105N26+1GFR085,2.6,+1G (upright),Test Run 77
1.033182634420317,13.610792836275968,T105N26+1GFR085,2.6,+1G (upright),Test Run 77
1.033182634420317,13.610026845065093,T105N26+1GFR085,2.6,+1G (upright),Test Run 77
1.0333844485519104,13.611714467135343,T105N26+1GFR085,2.6,+1G (upright),Test Run 77
1.0340303440028669,13.610299977389218,T105N26+1GFR085,2.6,+1G (upright),Test Run 77
1.0344341226491542,13.609848317232968,T105N26+1GFR085,2.6,+1G (upright),Test Run 77
1.034958809314672,13.611680897799468,T105N26+1GFR085,2.6,+1G (upright),Test Run 77
1.0353625879609634,13.609097584811092,T105N26+1GFR085,2.6,+1G (upright),Test Run 77
1.0353625879609634,13.609085377779843,T105N26+1GFR085,2.6,+1G (upright),Test Run 77
1.035968030355736,13.609596547213467,T105N26+1GFR085,2.6,+1G (upright),Test Run 77
1.0362506002165843,13.610306080904843,T105N26+1GFR085,2.6,+1G (upright),Test Run 77
1.0368157399382818,13.609764393893219,T105N26+1GFR085,2.6,+1G (upright),Test Run 77
1.0372195185845734,13.609610280123594,T105N26+1GFR085,2.6,+1G (upright),Test Run 77
1.0374616353892379,13.610443410006468,T105N26+1GFR085,2.6,+1G (upright),Test Run 77
1.0374616353892379,13.609053334322843,T105N26+1GFR085,2.6,+1G (upright),Test Run 77
1.038147983896378,13.610023793307217,T105N26+1GFR085,2.6,+1G (upright),Test Run 77
1.038430553757227,13.609378346529843,T105N26+1GFR085,2.6,+1G (upright),Test Run 77
1.0389149377496647,13.609613331881468,T105N26+1GFR085,2.6,+1G (upright),Test Run 77
1.0392782633397728,13.609024342623593,T105N26+1GFR085,2.6,+1G (upright),Test Run 77
1.0397626473322106,13.608844288912717,T105N26+1GFR085,2.6,+1G (upright),Test Run 77
1.0400856702492431,13.607384022799469,T105N26+1GFR085,2.6,+1G (upright),Test Run 77
1.0400856702492431,13.607614430514218,T105N26+1GFR085,2.6,+1G (upright),Test Run 77
1.0406508099709444,13.609067067232967,T105N26+1GFR085,2.6,+1G (upright),Test Run 77
1.041014135561048,13.609837636080718,T105N26+1GFR085,2.6,+1G (upright),Test Run 77
1.0414985195534903,13.608418568697843,T105N26+1GFR085,2.6,+1G (upright),Test Run 77
1.041821392087414,13.607525929537719,T105N26+1GFR085,2.6,+1G (upright),Test Run 77
1.0424672875383705,13.608018788424468,T105N26+1GFR085,2.6,+1G (upright),Test Run 77
1.042749857399219,13.607464894381469,T105N26+1GFR085,2.6,+1G (upright),Test Run 77
1.042749857399219,13.608635243502594,T105N26+1GFR085,2.6,+1G (upright),Test Run 77
1.0433149971209164,13.606762990084594,T105N26+1GFR085,2.6,+1G (upright),Test Run 77
1.0437187757672077,13.606762990084594,T105N26+1GFR085,2.6,+1G (upright),Test Run 77
1.044203159759646,13.608613881197844,T105N26+1GFR085,2.6,+1G (upright),Test Run 77
1.0445664853497536,13.606727894869717,T105N26+1GFR085,2.6,+1G (upright),Test Run 77
1.0448893578836775,13.606558522311094,T105N26+1GFR085,2.6,+1G (upright),Test Run 77
1.0454141949322995,13.606485280123593,T105N26+1GFR085,2.6,+1G (upright),Test Run 77
1.0454141949322995,13.606753834811093,T105N26+1GFR085,2.6,+1G (upright),Test Run 77
1.0458985789247415,13.606688222018217,T105N26+1GFR085,2.6,+1G (upright),Test Run 77
1.04618114878559,13.606224354830719,T105N26+1GFR085,2.6,+1G (upright),Test Run 77
1.0467462885072873,13.606534108248592,T105N26+1GFR085,2.6,+1G (upright),Test Run 77
1.047150067153579,13.605562123385344,T105N26+1GFR085,2.6,+1G (upright),Test Run 77
1.0473518812851683,13.606697377291592,T105N26+1GFR085,2.6,+1G (upright),Test Run 77
1.0479574740630493,13.605102833834593,T105N26+1GFR085,2.6,+1G (upright),Test Run 77
1.0479574740630493,13.604614552584593,T105N26+1GFR085,2.6,+1G (upright),Test Run 77
1.0484014049993078,13.605961903658843,T105N26+1GFR085,2.6,+1G (upright),Test Run 77
1.0487647305894154,13.604092701998592,T105N26+1GFR085,2.6,+1G (upright),Test Run 77
1.0492088119087783,13.603093251315093,T105N26+1GFR085,2.6,+1G (upright),Test Run 77
1.0496931959012206,13.603543385592342,T105N26+1GFR085,2.6,+1G (upright),Test Run 77
1.050177730276767,13.604832753268218,T105N26+1GFR085,2.6,+1G (upright),Test Run 77
1.050177730276767,13.604678639498593,T105N26+1GFR085,2.6,+1G (upright),Test Run 77
1.05058135853995,13.603581532565093,T105N26+1GFR085,2.6,+1G (upright),Test Run 77
1.050904231073874,13.602649220553342,T105N26+1GFR085,2.6,+1G (upright),Test Run 77
1.0515501265248304,13.603483876315092,T105N26+1GFR085,2.6,+1G (upright),Test Run 77
1.051913452114938,13.602937611666594,T105N26+1GFR085,2.6,+1G (upright),Test Run 77
1.052357533434301,13.603810414400968,T105N26+1GFR085,2.6,+1G (upright),Test Run 77
1.052357533434301,13.602879628268218,T105N26+1GFR085,2.6,+1G (upright),Test Run 77
1.0527208590244086,13.602133473482969,T105N26+1GFR085,2.6,+1G (upright),Test Run 77
1.0532052430168508,13.604985341158843,T105N26+1GFR085,2.6,+1G (upright),Test Run 77
1.0536896270092886,13.603529652682218,T105N26+1GFR085,2.6,+1G (upright),Test Run 77
1.0540529525993962,13.604150685397093,T105N26+1GFR085,2.6,+1G (upright),Test Run 77
1.0545777896480184,13.602635487643218,T105N26+1GFR085,2.6,+1G (upright),Test Run 77
1.0549814179112014,13.603493031588467,T105N26+1GFR085,2.6,+1G (upright),Test Run 77
1.0553044408282337,13.602463063326718,T105N26+1GFR085,2.6,+1G (upright),Test Run 77
1.0553044408282337,13.601484974947843,T105N26+1GFR085,2.6,+1G (upright),Test Run 77
1.0556677664183416,13.603270253268217,T105N26+1GFR085,2.6,+1G (upright),Test Run 77
1.056192453083855,13.602774342623594,T105N26+1GFR085,2.6,+1G (upright),Test Run 77
1.0566769874594057,13.602946766940093,T105N26+1GFR085,2.6,+1G (upright),Test Run 77
1.057322882910358,13.601866444674467,T105N26+1GFR085,2.6,+1G (upright),Test Run 77
1.0576457554442817,13.601922902193968,T105N26+1GFR085,2.6,+1G (upright),Test Run 77
1.0576457554442817,13.601449879732968,T105N26+1GFR085,2.6,+1G (upright),Test Run 77
1.058210895165983,13.598791798678343,T105N26+1GFR085,2.6,+1G (upright),Test Run 77
1.058654976485346,13.601687916842343,T105N26+1GFR085,2.6,+1G (upright),Test Run 77
1.0589778490192696,13.600236806002593,T105N26+1GFR085,2.6,+1G (upright),Test Run 77
1.0595834417971506,13.602679738131467,T105N26+1GFR085,2.6,+1G (upright),Test Run 77
1.0598660116579994,13.602373036471343,T105N26+1GFR085,2.6,+1G (upright),Test Run 77
1.060229337248107,13.601159962740843,T105N26+1GFR085,2.6,+1G (upright),Test Run 77
1.060229337248107,13.603447255221344,T105N26+1GFR085,2.6,+1G (upright),Test Run 77
1.060754174296733,13.601311024752594,T105N26+1GFR085,2.6,+1G (upright),Test Run 77
1.0611981052329873,13.601031788912717,T105N26+1GFR085,2.6,+1G (upright),Test Run 77
1.0615614308230952,13.601651295748592,T105N26+1GFR085,2.6,+1G (upright),Test Run 77
0.0,-0.002738015053116458,T105N26-1GFR085,2.6,-1G (inverted),Test Run 70
-0.00019797012760844115,-0.0005478543017736896,T105N26-1GFR085,2.6,-1G (inverted),Test Run 70
-0.00019797012760844115,0.009012740405953741,T105N26-1GFR085,2.6,-1G (inverted),Test Run 70
0.0,0.03905148089186035,T105N26-1GFR085,2.6,-1G (inverted),Test Run 70
0.0,0.06637137115255673,T105N26-1GFR085,2.6,-1G (inverted),Test Run 70
0.0,0.10201928198591548,T105N26-1GFR085,2.6,-1G (inverted),Test Run 70
0.00019797012760450197,0.14568221152082772,T105N26-1GFR085,2.6,-1G (inverted),Test Run 70
0.00015843510957235684,0.1893600779797202,T105N26-1GFR085,2.6,-1G (inverted),Test Run 70
0.00039601401457297275,0.23205583870664898,T105N26-1GFR085,2.6,-1G (inverted),Test Run 70
0.00039601401457297275,0.2776225644375452,T105N26-1GFR085,2.6,-1G (inverted),Test Run 70
7.921755478420883e-05,0.3248853045727377,T105N26-1GFR085,2.6,-1G (inverted),Test Run 70
0.00015843510957235684,0.3691456395413052,T105N26-1GFR085,2.6,-1G (inverted),Test Run 70
0.00035640523718079796,0.4145990687634115,T105N26-1GFR085,2.6,-1G (inverted),Test Run 70
0.00027718768239264996,0.4637437182690277,T105N26-1GFR085,2.6,-1G (inverted),Test Run 70
0.0006732016969656227,0.5123768645550377,T105N26-1GFR085,2.6,-1G (inverted),Test Run 70
0.0006335929195735886,0.5598759013439778,T105N26-1GFR085,2.6,-1G (inverted),Test Run 70
0.0006335929195735886,0.609170277717269,T105N26-1GFR085,2.6,-1G (inverted),Test Run 70
0.0006732016969656227,0.6573457080151215,T105N26-1GFR085,2.6,-1G (inverted),Test Run 70
0.0011088244889347094,0.708494217994369,T105N26-1GFR085,2.6,-1G (inverted),Test Run 70
0.0006732016969656227,0.755214007499374,T105N26-1GFR085,2.6,-1G (inverted),Test Run 70
0.0010692157115385955,0.8039444285656577,T105N26-1GFR085,2.6,-1G (inverted),Test Run 70
0.0009107806019662386,0.8527189570690764,T105N26-1GFR085,2.6,-1G (inverted),Test Run 70
0.0009503893793582727,0.9031427699352864,T105N26-1GFR085,2.6,-1G (inverted),Test Run 70
0.0009503893793582727,0.9480180102612152,T105N26-1GFR085,2.6,-1G (inverted),Test Run 70
0.0012671858391470367,0.9971044856335289,T105N26-1GFR085,2.6,-1G (inverted),Test Run 70
0.0010296069341465613,1.0423985797192228,T105N26-1GFR085,2.6,-1G (inverted),Test Run 70
0.0015047647441437132,1.0899247485424652,T105N26-1GFR085,2.6,-1G (inverted),Test Run 70
0.0013860121713273595,1.1346308070446613,T105N26-1GFR085,2.6,-1G (inverted),Test Run 70
0.0015443735215396866,1.1636540728832852,T105N26-1GFR085,2.6,-1G (inverted),Test Run 70
0.002257183995897484,1.18411744416014,T105N26-1GFR085,2.6,-1G (inverted),Test Run 70
0.002257183995897484,1.2003131228710777,T105N26-1GFR085,2.6,-1G (inverted),Test Run 70
0.0020591401089329526,1.210502560737289,T105N26-1GFR085,2.6,-1G (inverted),Test Run 70
0.002415545346109952,1.2115363436962725,T105N26-1GFR085,2.6,-1G (inverted),Test Run 70
0.0023364015506857727,1.2155117350842126,T105N26-1GFR085,2.6,-1G (inverted),Test Run 70
0.002177966441113275,1.2190819102551114,T105N26-1GFR085,2.6,-1G (inverted),Test Run 70
0.0024551541235059253,1.2235895472790363,T105N26-1GFR085,2.6,-1G (inverted),Test Run 70
0.00221757521850545,1.2261989909435875,T105N26-1GFR085,2.6,-1G (inverted),Test Run 70
0.00221757521850545,1.2364324885632165,T105N26-1GFR085,2.6,-1G (inverted),Test Run 70
0.0024947629008981,1.2454839068676602,T105N26-1GFR085,2.6,-1G (inverted),Test Run 70
0.0020591401089329526,1.248842270972884,T105N26-1GFR085,2.6,-1G (inverted),Test Run 70
0.002138357663717161,1.2551215487743987,T105N26-1GFR085,2.6,-1G (inverted),Test Run 70
0.0023364015506857727,1.2743485766674614,T105N26-1GFR085,2.6,-1G (inverted),Test Run 70
0.002019605090900948,1.2856103259350489,T105N26-1GFR085,2.6,-1G (inverted),Test Run 70
0.0024947629008981,1.298451932075174,T105N26-1GFR085,2.6,-1G (inverted),Test Run 70
0.0024947629008981,1.314115269782699,T105N26-1GFR085,2.6,-1G (inverted),Test Run 70
0.0024947629008981,1.3331569033886614,T105N26-1GFR085,2.6,-1G (inverted),Test Run 70
0.002296792773293598,1.3621883708263989,T105N26-1GFR085,2.6,-1G (inverted),Test Run 70
0.002890776915471073,1.397111542823474,T105N26-1GFR085,2.6,-1G (inverted),Test Run 70
0.0025343716782902747,1.4336412745739613,T105N26-1GFR085,2.6,-1G (inverted),Test Run 70
0.0030491382656834,1.4754994708324989,T105N26-1GFR085,2.6,-1G (inverted),Test Run 70
0.0030491382656834,1.5170593577648739,T105N26-1GFR085,2.6,-1G (inverted),Test Run 70
0.0030491382656834,1.5576731997753739,T105N26-1GFR085,2.6,-1G (inverted),Test Run 70
0.0029303856928671866,1.6018269854809364,T105N26-1GFR085,2.6,-1G (inverted),Test Run 70
0.0033263259480761907,1.6434050875927615,T105N26-1GFR085,2.6,-1G (inverted),Test Run 70
0.002969920710899191,1.6857959109570113,T105N26-1GFR085,2.6,-1G (inverted),Test Run 70
0.0034451522802604524,1.7278970080639489,T105N26-1GFR085,2.6,-1G (inverted),Test Run 70
0.0033263259480761907,1.767172368171374,T105N26-1GFR085,2.6,-1G (inverted),Test Run 70
0.0032075733752598367,1.8077615100170739,T105N26-1GFR085,2.6,-1G (inverted),Test Run 70
0.0035639786124406344,1.8495906192089737,T105N26-1GFR085,2.6,-1G (inverted),Test Run 70
0.0035639786124406344,1.8904488879467614,T105N26-1GFR085,2.6,-1G (inverted),Test Run 70
0.003247182152652011,1.9313115435864112,T105N26-1GFR085,2.6,-1G (inverted),Test Run 70
0.0035639786124406344,1.9717480975414865,T105N26-1GFR085,2.6,-1G (inverted),Test Run 70
0.0035639786124406344,2.012486203315411,T105N26-1GFR085,2.6,-1G (inverted),Test Run 70
0.0034451522802604524,2.0508126574780112,T105N26-1GFR085,2.6,-1G (inverted),Test Run 70
0.0038411662948334255,2.093321354987774,T105N26-1GFR085,2.6,-1G (inverted),Test Run 70
0.00360351363047278,2.131282742622049,T105N26-1GFR085,2.6,-1G (inverted),Test Run 70
0.00360351363047278,2.1694140750195112,T105N26-1GFR085,2.6,-1G (inverted),Test Run 70
0.003999527645045752,2.208298428657211,T105N26-1GFR085,2.6,-1G (inverted),Test Run 70
0.0039599188676496385,2.2449309664990116,T105N26-1GFR085,2.6,-1G (inverted),Test Run 70
0.003999527645045752,2.2843644458080865,T105N26-1GFR085,2.6,-1G (inverted),Test Run 70
0.00435593288222655,2.322316868903799,T105N26-1GFR085,2.6,-1G (inverted),Test Run 70
0.004197497772650254,2.361399205329574,T105N26-1GFR085,2.6,-1G (inverted),Test Run 70
0.004553903009831052,2.3996957141186366,T105N26-1GFR085,2.6,-1G (inverted),Test Run 70
0.004553903009831052,2.4362027484203987,T105N26-1GFR085,2.6,-1G (inverted),Test Run 70
0.004474759214406873,2.472720463874499,T105N26-1GFR085,2.6,-1G (inverted),Test Run 70
0.00435593288222655,2.511173756721174,T105N26-1GFR085,2.6,-1G (inverted),Test Run 70
0.004751946896799664,2.547873051765124,T105N26-1GFR085,2.6,-1G (inverted),Test Run 70
0.004633120564619341,2.583727582099599,T105N26-1GFR085,2.6,-1G (inverted),Test Run 70
0.0048706994696158775,2.620807202460924,T105N26-1GFR085,2.6,-1G (inverted),Test Run 70
0.0047915556741916976,2.656445248725574,T105N26-1GFR085,2.6,-1G (inverted),Test Run 70
0.0047915556741916976,2.6921992617870987,T105N26-1GFR085,2.6,-1G (inverted),Test Run 70
0.00471233811940355,2.7269316989208865,T105N26-1GFR085,2.6,-1G (inverted),Test Run 70
0.005108278374616493,2.7637690860058486,T105N26-1GFR085,2.6,-1G (inverted),Test Run 70
0.0048706994696158775,2.7966111499096487,T105N26-1GFR085,2.6,-1G (inverted),Test Run 70
0.005306322261584964,2.8302111941601362,T105N26-1GFR085,2.6,-1G (inverted),Test Run 70
0.005266713484192789,2.8672206240917864,T105N26-1GFR085,2.6,-1G (inverted),Test Run 70
0.005306322261584964,2.9011798220898237,T105N26-1GFR085,2.6,-1G (inverted),Test Run 70
0.005306322261584964,2.9347091037060364,T105N26-1GFR085,2.6,-1G (inverted),Test Run 70
0.0056627274987657615,2.969009526374499,T105N26-1GFR085,2.6,-1G (inverted),Test Run 70
0.005425074834405257,3.0012223559643365,T105N26-1GFR085,2.6,-1G (inverted),Test Run 70
0.0057814800715821155,3.0348687487866117,T105N26-1GFR085,2.6,-1G (inverted),Test Run 70
0.0057814800715821155,3.066427167060536,T105N26-1GFR085,2.6,-1G (inverted),Test Run 70
0.0057418712941899415,3.1027442294384615,T105N26-1GFR085,2.6,-1G (inverted),Test Run 70
0.006058667753978705,3.134656460883774,T105N26-1GFR085,2.6,-1G (inverted),Test Run 70
0.006058667753978705,3.1663932162548614,T105N26-1GFR085,2.6,-1G (inverted),Test Run 70
0.00582108884897823,3.2011544543530115,T105N26-1GFR085,2.6,-1G (inverted),Test Run 70
0.006137885308763054,3.2316903430248862,T105N26-1GFR085,2.6,-1G (inverted),Test Run 70
0.006098276531370879,3.263527043464337,T105N26-1GFR085,2.6,-1G (inverted),Test Run 70
0.006137885308763054,3.2945607501293734,T105N26-1GFR085,2.6,-1G (inverted),Test Run 70
0.006415072991155704,3.327742512824686,T105N26-1GFR085,2.6,-1G (inverted),Test Run 70
0.006256711640943237,3.358101781013174,T105N26-1GFR085,2.6,-1G (inverted),Test Run 70
0.006256711640943237,3.390940983894024,T105N26-1GFR085,2.6,-1G (inverted),Test Run 70
0.0065735081007320005,3.4222970324780113,T105N26-1GFR085,2.6,-1G (inverted),Test Run 70
0.006613116878124175,3.452596791389149,T105N26-1GFR085,2.6,-1G (inverted),Test Run 70
0.0065735081007320005,3.4829171496655116,T105N26-1GFR085,2.6,-1G (inverted),Test Run 70
0.0068903045605168255,3.5134858447338737,T105N26-1GFR085,2.6,-1G (inverted),Test Run 70
0.006731869450944468,3.5430997210766493,T105N26-1GFR085,2.6,-1G (inverted),Test Run 70
0.007048665910729153,3.5740166980053614,T105N26-1GFR085,2.6,-1G (inverted),Test Run 70
0.007088274688125266,3.6053159076000867,T105N26-1GFR085,2.6,-1G (inverted),Test Run 70
0.007088274688125266,3.635921605231924,T105N26-1GFR085,2.6,-1G (inverted),Test Run 70
0.007246709797697764,3.6661732989574984,T105N26-1GFR085,2.6,-1G (inverted),Test Run 70
0.007365462370517916,3.6957764941479363,T105N26-1GFR085,2.6,-1G (inverted),Test Run 70
0.007167492242909475,3.7248242694164864,T105N26-1GFR085,2.6,-1G (inverted),Test Run 70
0.007444679925306205,3.7550607043530113,T105N26-1GFR085,2.6,-1G (inverted),Test Run 70
0.007365462370517916,3.7840771991039865,T105N26-1GFR085,2.6,-1G (inverted),Test Run 70
0.007405071147910091,3.815541966560049,T105N26-1GFR085,2.6,-1G (inverted),Test Run 70
0.007405071147910091,3.845676549079574,T105N26-1GFR085,2.6,-1G (inverted),Test Run 70
0.0075634324981224185,3.8732236224438368,T105N26-1GFR085,2.6,-1G (inverted),Test Run 70
0.007405071147910091,3.9011723834301613,T105N26-1GFR085,2.6,-1G (inverted),Test Run 70
0.007642650052910707,3.929730351569811,T105N26-1GFR085,2.6,-1G (inverted),Test Run 70
0.0075238974800904135,3.960196049811999,T105N26-1GFR085,2.6,-1G (inverted),Test Run 70
0.007603041275518532,3.9875138598705866,T105N26-1GFR085,2.6,-1G (inverted),Test Run 70
0.007840693939879177,4.014104970100087,T105N26-1GFR085,2.6,-1G (inverted),Test Run 70
0.007840693939879177,4.040736516120587,T105N26-1GFR085,2.6,-1G (inverted),Test Run 70
0.007642650052910707,4.070318730476061,T105N26-1GFR085,2.6,-1G (inverted),Test Run 70
0.00803866406748368,4.096248372199686,T105N26-1GFR085,2.6,-1G (inverted),Test Run 70
0.007999055290091504,4.124652608039536,T105N26-1GFR085,2.6,-1G (inverted),Test Run 70
0.008078272844875714,4.151046116950674,T105N26-1GFR085,2.6,-1G (inverted),Test Run 70
0.008276242972484155,4.177929814460436,T105N26-1GFR085,2.6,-1G (inverted),Test Run 70
0.008078272844875714,4.202153142097149,T105N26-1GFR085,2.6,-1G (inverted),Test Run 70
0.008078272844875714,4.228463490607899,T105N26-1GFR085,2.6,-1G (inverted),Test Run 70
0.008355460527272443,4.254759724738749,T105N26-1GFR085,2.6,-1G (inverted),Test Run 70
0.008355460527272443,4.281056721809061,T105N26-1GFR085,2.6,-1G (inverted),Test Run 70
0.008355460527272443,4.307185872199686,T105N26-1GFR085,2.6,-1G (inverted),Test Run 70
0.00851382187748477,4.331236775519999,T105N26-1GFR085,2.6,-1G (inverted),Test Run 70
0.008355460527272443,4.357266362311998,T105N26-1GFR085,2.6,-1G (inverted),Test Run 70
0.00851382187748477,4.383764393928212,T105N26-1GFR085,2.6,-1G (inverted),Test Run 70
0.00851382187748477,4.4056844073559365,T105N26-1GFR085,2.6,-1G (inverted),Test Run 70
0.008553430654876945,4.431985600593249,T105N26-1GFR085,2.6,-1G (inverted),Test Run 70
0.008672256987057128,4.455619938972149,T105N26-1GFR085,2.6,-1G (inverted),Test Run 70
0.008989053446841953,4.482225163581524,T105N26-1GFR085,2.6,-1G (inverted),Test Run 70
0.008751474541845416,4.503504307868637,T105N26-1GFR085,2.6,-1G (inverted),Test Run 70
0.008949444669449918,4.527867634894998,T105N26-1GFR085,2.6,-1G (inverted),Test Run 70
0.008949444669449918,4.550418980720199,T105N26-1GFR085,2.6,-1G (inverted),Test Run 70
0.00914741479705442,4.574463399055161,T105N26-1GFR085,2.6,-1G (inverted),Test Run 70
0.00887022711466163,4.593070347907699,T105N26-1GFR085,2.6,-1G (inverted),Test Run 70
0.009187023574450394,4.615199025275862,T105N26-1GFR085,2.6,-1G (inverted),Test Run 70
0.009028662224238067,4.635995610358874,T105N26-1GFR085,2.6,-1G (inverted),Test Run 70
0.009107806019662245,4.658332951667462,T105N26-1GFR085,2.6,-1G (inverted),Test Run 70
0.009385067461418864,4.679359944465311,T105N26-1GFR085,2.6,-1G (inverted),Test Run 70
0.009385067461418864,4.700770695808087,T105N26-1GFR085,2.6,-1G (inverted),Test Run 70
0.009028662224238067,4.721912510993636,T105N26-1GFR085,2.6,-1G (inverted),Test Run 70
0.009305849906630716,4.742636998298324,T105N26-1GFR085,2.6,-1G (inverted),Test Run 70
0.00914741479705442,4.764643986823712,T105N26-1GFR085,2.6,-1G (inverted),Test Run 70
0.00922663235184257,4.781466038825674,T105N26-1GFR085,2.6,-1G (inverted),Test Run 70
0.009662255143811655,4.802924855353987,T105N26-1GFR085,2.6,-1G (inverted),Test Run 70
0.009503820034235218,4.822068913581524,T105N26-1GFR085,2.6,-1G (inverted),Test Run 70
0.009741398939235835,4.841237385871561,T105N26-1GFR085,2.6,-1G (inverted),Test Run 70
0.009741398939235835,4.862523778083487,T105N26-1GFR085,2.6,-1G (inverted),Test Run 70
0.009662255143811655,4.8791917163158995,T105N26-1GFR085,2.6,-1G (inverted),Test Run 70
0.009860225271416157,4.900943501594224,T105N26-1GFR085,2.6,-1G (inverted),Test Run 70
0.010018586621628484,4.9188645678783995,T105N26-1GFR085,2.6,-1G (inverted),Test Run 70
0.009741398939235835,4.939280446174299,T105N26-1GFR085,2.6,-1G (inverted),Test Run 70
0.009979051603596339,4.957189686896962,T105N26-1GFR085,2.6,-1G (inverted),Test Run 70
0.00989983404881213,4.978309376838362,T105N26-1GFR085,2.6,-1G (inverted),Test Run 70
0.00989983404881213,4.993852742316873,T105N26-1GFR085,2.6,-1G (inverted),Test Run 70
0.010058195399024599,5.013390477302236,T105N26-1GFR085,2.6,-1G (inverted),Test Run 70
0.01025623928598913,5.033067830207498,T105N26-1GFR085,2.6,-1G (inverted),Test Run 70
0.010058195399024599,5.050031788947736,T105N26-1GFR085,2.6,-1G (inverted),Test Run 70
0.01017702173120478,5.069237263801249,T105N26-1GFR085,2.6,-1G (inverted),Test Run 70
0.010137412953808806,5.086900838019998,T105N26-1GFR085,2.6,-1G (inverted),Test Run 70
0.010335383081417248,5.1066731768871865,T105N26-1GFR085,2.6,-1G (inverted),Test Run 70
0.010335383081417248,5.125377781989736,T105N26-1GFR085,2.6,-1G (inverted),Test Run 70
0.010414600636201457,5.144936879279774,T105N26-1GFR085,2.6,-1G (inverted),Test Run 70
0.010335383081417248,5.162007268073712,T105N26-1GFR085,2.6,-1G (inverted),Test Run 70
0.010493818190989605,5.180292637946762,T105N26-1GFR085,2.6,-1G (inverted),Test Run 70
0.01025623928598913,5.195807774665512,T105N26-1GFR085,2.6,-1G (inverted),Test Run 70
0.010374991858809282,5.214455159309061,T105N26-1GFR085,2.6,-1G (inverted),Test Run 70
0.010691788318594107,5.228365452888174,T105N26-1GFR085,2.6,-1G (inverted),Test Run 70
0.010691788318594107,5.245789845588361,T105N26-1GFR085,2.6,-1G (inverted),Test Run 70
0.01045420941359757,5.264248784186998,T105N26-1GFR085,2.6,-1G (inverted),Test Run 70
0.010731397095990221,5.280349476936024,T105N26-1GFR085,2.6,-1G (inverted),Test Run 70
0.010652179541202072,5.297647603156724,T105N26-1GFR085,2.6,-1G (inverted),Test Run 70
0.010691788318594107,5.311907323005362,T105N26-1GFR085,2.6,-1G (inverted),Test Run 70
0.010889832205562578,5.329664357307111,T105N26-1GFR085,2.6,-1G (inverted),Test Run 70
0.010731397095990221,5.346632130744611,T105N26-1GFR085,2.6,-1G (inverted),Test Run 70
0.010731397095990221,5.364934285285623,T105N26-1GFR085,2.6,-1G (inverted),Test Run 70
0.01108780233317102,5.379794819953599,T105N26-1GFR085,2.6,-1G (inverted),Test Run 70
0.010929440982958692,5.396731694343249,T105N26-1GFR085,2.6,-1G (inverted),Test Run 70
0.011127411110563194,5.413050969245587,T105N26-1GFR085,2.6,-1G (inverted),Test Run 70
0.011364990015563809,5.4289544421459865,T105N26-1GFR085,2.6,-1G (inverted),Test Run 70
0.01100858477838287,5.444611104133286,T105N26-1GFR085,2.6,-1G (inverted),Test Run 70
0.011364990015563809,5.463335545661612,T105N26-1GFR085,2.6,-1G (inverted),Test Run 70
0.011364990015563809,5.479726155402811,T105N26-1GFR085,2.6,-1G (inverted),Test Run 70
0.01116701988795537,5.496315892341299,T105N26-1GFR085,2.6,-1G (inverted),Test Run 70
0.01116701988795537,5.513698323371561,T105N26-1GFR085,2.6,-1G (inverted),Test Run 70
0.011285772460775521,5.531177266242661,T105N26-1GFR085,2.6,-1G (inverted),Test Run 70
0.010968976000990836,5.547527058723124,T105N26-1GFR085,2.6,-1G (inverted),Test Run 70
0.011285772460775521,5.565385945441873,T105N26-1GFR085,2.6,-1G (inverted),Test Run 70
0.010968976000990836,5.583391316535623,T105N26-1GFR085,2.6,-1G (inverted),Test Run 70
0.010968976000990836,5.598613484504374,T105N26-1GFR085,2.6,-1G (inverted),Test Run 70
0.011246163683383487,5.614817555549299,T105N26-1GFR085,2.6,-1G (inverted),Test Run 70
0.011364990015563809,5.632789738776837,T105N26-1GFR085,2.6,-1G (inverted),Test Run 70
0.011285772460775521,5.650225957038561,T105N26-1GFR085,2.6,-1G (inverted),Test Run 70
0.011761004030136782,5.667766316535624,T105N26-1GFR085,2.6,-1G (inverted),Test Run 70
0.011364990015563809,5.684644063117661,T105N26-1GFR085,2.6,-1G (inverted),Test Run 70
0.011523425125136166,5.701543553474112,T105N26-1GFR085,2.6,-1G (inverted),Test Run 70
0.011523425125136166,5.719241841437974,T105N26-1GFR085,2.6,-1G (inverted),Test Run 70
0.01184022158492493,5.736158879401836,T105N26-1GFR085,2.6,-1G (inverted),Test Run 70
0.011523425125136166,5.751844914558086,T105N26-1GFR085,2.6,-1G (inverted),Test Run 70
0.011958974157741284,5.770462926032699,T105N26-1GFR085,2.6,-1G (inverted),Test Run 70
0.01184022158492493,5.787590153815899,T105N26-1GFR085,2.6,-1G (inverted),Test Run 70
0.011958974157741284,5.803681309821761,T105N26-1GFR085,2.6,-1G (inverted),Test Run 70
0.01211740926731758,5.823995335700674,T105N26-1GFR085,2.6,-1G (inverted),Test Run 70
0.011761004030136782,5.839517720344224,T105N26-1GFR085,2.6,-1G (inverted),Test Run 70
0.011761004030136782,5.856602223518049,T105N26-1GFR085,2.6,-1G (inverted),Test Run 70
0.012196553062741759,5.872922261359848,T105N26-1GFR085,2.6,-1G (inverted),Test Run 70
0.011800612807528817,5.889873250129374,T105N26-1GFR085,2.6,-1G (inverted),Test Run 70
0.012038191712529431,5.905922062995587,T105N26-1GFR085,2.6,-1G (inverted),Test Run 70
0.012275770617530048,5.922689183356924,T105N26-1GFR085,2.6,-1G (inverted),Test Run 70
0.01191936538034911,5.942011769416487,T105N26-1GFR085,2.6,-1G (inverted),Test Run 70
0.012315379394922082,5.958410008552237,T105N26-1GFR085,2.6,-1G (inverted),Test Run 70
0.012315379394922082,5.975607426765124,T105N26-1GFR085,2.6,-1G (inverted),Test Run 70
0.01211740926731758,5.993250020148912,T105N26-1GFR085,2.6,-1G (inverted),Test Run 70
0.012196553062741759,6.010341771247549,T105N26-1GFR085,2.6,-1G (inverted),Test Run 70
0.012592567077314732,6.026554997565899,T105N26-1GFR085,2.6,-1G (inverted),Test Run 70
0.012275770617530048,6.044685872199686,T105N26-1GFR085,2.6,-1G (inverted),Test Run 70
0.012671784632103021,6.0602525073315245,T105N26-1GFR085,2.6,-1G (inverted),Test Run 70
0.012315379394922082,6.076947148444811,T105N26-1GFR085,2.6,-1G (inverted),Test Run 70
0.012315379394922082,6.092894490363749,T105N26-1GFR085,2.6,-1G (inverted),Test Run 70
0.012513349522530524,6.108947880866686,T105N26-1GFR085,2.6,-1G (inverted),Test Run 70
0.012790537204923173,6.126176198127424,T105N26-1GFR085,2.6,-1G (inverted),Test Run 70
0.012315379394922082,6.141762288215311,T105N26-1GFR085,2.6,-1G (inverted),Test Run 70
0.012830145982315348,6.158900578620587,T105N26-1GFR085,2.6,-1G (inverted),Test Run 70
0.012751002186891168,6.174081547858874,T105N26-1GFR085,2.6,-1G (inverted),Test Run 70
0.012751002186891168,6.1910699206616115,T105N26-1GFR085,2.6,-1G (inverted),Test Run 70
0.012751002186891168,6.2059571582104365,T105N26-1GFR085,2.6,-1G (inverted),Test Run 70
0.013107333664707998,6.222592671516098,T105N26-1GFR085,2.6,-1G (inverted),Test Run 70
0.012671784632103021,6.235636647346174,T105N26-1GFR085,2.6,-1G (inverted),Test Run 70
0.013146942442100172,6.253854878547349,T105N26-1GFR085,2.6,-1G (inverted),Test Run 70
0.012909363537103495,6.270214970710436,T105N26-1GFR085,2.6,-1G (inverted),Test Run 70
0.012592567077314732,6.284711583259261,T105N26-1GFR085,2.6,-1G (inverted),Test Run 70
0.012592567077314732,6.299563344123524,T105N26-1GFR085,2.6,-1G (inverted),Test Run 70
0.013146942442100172,6.316973622443837,T105N26-1GFR085,2.6,-1G (inverted),Test Run 70
0.012869754759707383,6.332714207770986,T105N26-1GFR085,2.6,-1G (inverted),Test Run 70
0.012909363537103495,6.347107442023911,T105N26-1GFR085,2.6,-1G (inverted),Test Run 70
0.013226159996888321,6.363591130378399,T105N26-1GFR085,2.6,-1G (inverted),Test Run 70
0.013146942442100172,6.3791394549633615,T105N26-1GFR085,2.6,-1G (inverted),Test Run 70
0.013146942442100172,6.394502003791486,T105N26-1GFR085,2.6,-1G (inverted),Test Run 70
0.013067798646675994,6.409325535895986,T105N26-1GFR085,2.6,-1G (inverted),Test Run 70
0.013463738901888936,6.423436101081525,T105N26-1GFR085,2.6,-1G (inverted),Test Run 70
0.013226159996888321,6.440545018317861,T105N26-1GFR085,2.6,-1G (inverted),Test Run 70
0.013344986329068644,6.455772526862775,T105N26-1GFR085,2.6,-1G (inverted),Test Run 70
0.013542956456677085,6.469256718757312,T105N26-1GFR085,2.6,-1G (inverted),Test Run 70
0.013542956456677085,6.4845956164623875,T105N26-1GFR085,2.6,-1G (inverted),Test Run 70
0.013305377551676469,6.49925931275145,T105N26-1GFR085,2.6,-1G (inverted),Test Run 70
0.013463738901888936,6.51134427368895,T105N26-1GFR085,2.6,-1G (inverted),Test Run 70
0.01358256523406926,6.526258977058087,T105N26-1GFR085,2.6,-1G (inverted),Test Run 70
0.013146942442100172,6.538999302985824,T105N26-1GFR085,2.6,-1G (inverted),Test Run 70
0.013701317806889412,6.552491887214337,T105N26-1GFR085,2.6,-1G (inverted),Test Run 70
0.01350334767928097,6.5662476855541865,T105N26-1GFR085,2.6,-1G (inverted),Test Run 70
0.01350334767928097,6.580803807380361,T105N26-1GFR085,2.6,-1G (inverted),Test Run 70
0.013542956456677085,6.595429356696762,T105N26-1GFR085,2.6,-1G (inverted),Test Run 70
0.01413694059885456,6.609860356452624,T105N26-1GFR085,2.6,-1G (inverted),Test Run 70
0.013701317806889412,6.62377103150145,T105N26-1GFR085,2.6,-1G (inverted),Test Run 70
0.014057723044070351,6.637086613776837,T105N26-1GFR085,2.6,-1G (inverted),Test Run 70
0.013978579248642231,6.651337559821762,T105N26-1GFR085,2.6,-1G (inverted),Test Run 70
0.013899361693857883,6.6658616381909,T105N26-1GFR085,2.6,-1G (inverted),Test Run 70
0.013899361693857883,6.6811768847729365,T105N26-1GFR085,2.6,-1G (inverted),Test Run 70
0.014334910726463,6.69597638428465,T105N26-1GFR085,2.6,-1G (inverted),Test Run 70
0.013938970471250058,6.709751256110825,T105N26-1GFR085,2.6,-1G (inverted),Test Run 70
0.01413694059885456,6.724668248298324,T105N26-1GFR085,2.6,-1G (inverted),Test Run 70
0.01413694059885456,6.739547856452624,T105N26-1GFR085,2.6,-1G (inverted),Test Run 70
0.01413694059885456,6.754007847907699,T105N26-1GFR085,2.6,-1G (inverted),Test Run 70
0.014374519503855175,6.768578465583486,T105N26-1GFR085,2.6,-1G (inverted),Test Run 70
0.014374519503855175,6.784322484138174,T105N26-1GFR085,2.6,-1G (inverted),Test Run 70
0.014018114266674236,6.7992844897534,T105N26-1GFR085,2.6,-1G (inverted),Test Run 70
0.014493345836035357,6.814203770759262,T105N26-1GFR085,2.6,-1G (inverted),Test Run 70
0.014334910726463,6.827045567634262,T105N26-1GFR085,2.6,-1G (inverted),Test Run 70
0.014255766931034882,6.8431161242748875,T105N26-1GFR085,2.6,-1G (inverted),Test Run 70
0.014532954613427532,6.857321293952625,T105N26-1GFR085,2.6,-1G (inverted),Test Run 70
0.014532954613427532,6.871267064216299,T105N26-1GFR085,2.6,-1G (inverted),Test Run 70
0.014532954613427532,6.8861008960034,T105N26-1GFR085,2.6,-1G (inverted),Test Run 70
0.014532954613427532,6.9000184375073115,T105N26-1GFR085,2.6,-1G (inverted),Test Run 70
0.014770533518428148,6.914364750983874,T105N26-1GFR085,2.6,-1G (inverted),Test Run 70
0.014374519503855175,6.9298699694897365,T105N26-1GFR085,2.6,-1G (inverted),Test Run 70
0.014849751073216295,6.942771275642075,T105N26-1GFR085,2.6,-1G (inverted),Test Run 70
0.01481014229582412,6.957891972663562,T105N26-1GFR085,2.6,-1G (inverted),Test Run 70
0.01481014229582412,6.973255284431137,T105N26-1GFR085,2.6,-1G (inverted),Test Run 70
0.014691315963639859,6.9885781604077,T105N26-1GFR085,2.6,-1G (inverted),Test Run 70
0.015047721200820798,7.001458104255361,T105N26-1GFR085,2.6,-1G (inverted),Test Run 70
0.015126938755608946,7.018337376716299,T105N26-1GFR085,2.6,-1G (inverted),Test Run 70
0.014730924741035973,7.031646855476062,T105N26-1GFR085,2.6,-1G (inverted),Test Run 70
0.015166547533001121,7.0456467944409,T105N26-1GFR085,2.6,-1G (inverted),Test Run 70
0.015166547533001121,7.059719975593249,T105N26-1GFR085,2.6,-1G (inverted),Test Run 70
0.015166547533001121,7.0717103320385615,T105N26-1GFR085,2.6,-1G (inverted),Test Run 70
0.015087329978216912,7.086408360603012,T105N26-1GFR085,2.6,-1G (inverted),Test Run 70
0.01544373521539771,7.099250920417463,T105N26-1GFR085,2.6,-1G (inverted),Test Run 70
0.015008112423428623,7.113917668464337,T105N26-1GFR085,2.6,-1G (inverted),Test Run 70
0.015245691328429239,7.127095158698713,T105N26-1GFR085,2.6,-1G (inverted),Test Run 70
0.015285300105821274,7.141397984626449,T105N26-1GFR085,2.6,-1G (inverted),Test Run 70
0.015285300105821274,7.155495579841299,T105N26-1GFR085,2.6,-1G (inverted),Test Run 70
