Repository: schandel33/gitrep

# Nozzle Tensile Test Analysis

Stress-vs-strain analysis of tensile pulls across 4 nozzle sizes (0.6, 1.4,
2.2, 2.6 mm) x 2 print-gravity orientations (+1G upright / -1G inverted),
printed at 105 C with a 0.85 flow ratio.

## Data-quality issues found and how they're handled

1. **Load-cell zero offset.** 10 of 17 runs record small negative Load
   values for the first handful of samples (up to ~180, always <0.5% of the
   file) before the crosshead starts moving — load-cell noise around zero,
   not real load. The script computes the mean Load over all
   pre-motion samples (`Crosshead < crosshead_zero_threshold_mm`) and
   subtracts it from the whole run.
2.

File: nozzle_tensile_analysis/analysis_output/all_curves_tidy.csv (part 134 of 151)
Strain,Stress_MPa,condition,nozzle_mm,gravity,run
0.015166547533001121,7.171008427741687,T105N26-1GFR085,2.6,-1G (inverted),Test Run 70
0.015562487788214063,7.184108098151837,T105N26-1GFR085,2.6,-1G (inverted),Test Run 70
0.015166547533001121,7.198352177741687,T105N26-1GFR085,2.6,-1G (inverted),Test Run 70
0.015404126438001596,7.2123788195873875,T105N26-1GFR085,2.6,-1G (inverted),Test Run 70
0.015483343992789885,7.2257073718334865,T105N26-1GFR085,2.6,-1G (inverted),Test Run 70
0.01544373521539771,7.240439732673325,T105N26-1GFR085,2.6,-1G (inverted),Test Run 70
0.01544373521539771,7.253489049079574,T105N26-1GFR085,2.6,-1G (inverted),Test Run 70
0.015641705343002212,7.268087132575674,T105N26-1GFR085,2.6,-1G (inverted),Test Run 70
0.015206156310397094,7.2806161242748875,T105N26-1GFR085,2.6,-1G (inverted),Test Run 70
0.015602096565606098,7.294333775642075,T105N26-1GFR085,2.6,-1G (inverted),Test Run 70
0.015602096565606098,7.309210332038562,T105N26-1GFR085,2.6,-1G (inverted),Test Run 70
0.01552295277018192,7.322161229255362,T105N26-1GFR085,2.6,-1G (inverted),Test Run 70
0.01599811058018301,7.336243565681137,T105N26-1GFR085,2.6,-1G (inverted),Test Run 70
0.01599811058018301,7.3496621447827,T105N26-1GFR085,2.6,-1G (inverted),Test Run 70
0.015562487788214063,7.363812382819812,T105N26-1GFR085,2.6,-1G (inverted),Test Run 70
0.01572092289779036,7.377498753669424,T105N26-1GFR085,2.6,-1G (inverted),Test Run 70
0.015879284248002827,7.390973027351062,T105N26-1GFR085,2.6,-1G (inverted),Test Run 70
0.015483343992789885,7.404622014167463,T105N26-1GFR085,2.6,-1G (inverted),Test Run 70
0.015918893025394863,7.418924840095199,T105N26-1GFR085,2.6,-1G (inverted),Test Run 70
0.015918893025394863,7.430629857185049,T105N26-1GFR085,2.6,-1G (inverted),Test Run 70
0.015918893025394863,7.446936162116687,T105N26-1GFR085,2.6,-1G (inverted),Test Run 70
0.01572092289779036,7.45941556275145,T105N26-1GFR085,2.6,-1G (inverted),Test Run 70
0.015958501802787038,7.472532017829574,T105N26-1GFR085,2.6,-1G (inverted),Test Run 70
0.016116936912363333,7.486219151618637,T105N26-1GFR085,2.6,-1G (inverted),Test Run 70
0.01580014045257457,7.499313481452624,T105N26-1GFR085,2.6,-1G (inverted),Test Run 70
0.01580014045257457,7.514894993903799,T105N26-1GFR085,2.6,-1G (inverted),Test Run 70
0.01619608070778751,7.5265443164135615,T105N26-1GFR085,2.6,-1G (inverted),Test Run 70
0.016235689485179686,7.540004857185049,T105N26-1GFR085,2.6,-1G (inverted),Test Run 70
0.01599811058018301,7.554850133063949,T105N26-1GFR085,2.6,-1G (inverted),Test Run 70
0.016156471930395478,7.570546086433088,T105N26-1GFR085,2.6,-1G (inverted),Test Run 70
0.016156471930395478,7.581747563483875,T105N26-1GFR085,2.6,-1G (inverted),Test Run 70
0.016275298262575802,7.59526837647215,T105N26-1GFR085,2.6,-1G (inverted),Test Run 70
0.01619608070778751,7.608814366462387,T105N26-1GFR085,2.6,-1G (inverted),Test Run 70
0.016394124594756122,7.623082860114737,T105N26-1GFR085,2.6,-1G (inverted),Test Run 70
0.016394124594756122,7.6356614428783995,T105N26-1GFR085,2.6,-1G (inverted),Test Run 70
0.016314907039967835,7.651174290778799,T105N26-1GFR085,2.6,-1G (inverted),Test Run 70
0.016592094722360486,7.664801152351062,T105N26-1GFR085,2.6,-1G (inverted),Test Run 70
0.016592094722360486,7.6783616381909,T105N26-1GFR085,2.6,-1G (inverted),Test Run 70
0.01619608070778751,7.6913560229565245,T105N26-1GFR085,2.6,-1G (inverted),Test Run 70
0.01655248594496845,7.704956944587387,T105N26-1GFR085,2.6,-1G (inverted),Test Run 70
0.016592094722360486,7.718264134528799,T105N26-1GFR085,2.6,-1G (inverted),Test Run 70
0.016671312277148773,7.731675847175275,T105N26-1GFR085,2.6,-1G (inverted),Test Run 70
0.01702771751432957,7.744761021735824,T105N26-1GFR085,2.6,-1G (inverted),Test Run 70
0.016671312277148773,7.758187993171374,T105N26-1GFR085,2.6,-1G (inverted),Test Run 70
0.016671312277148773,7.772536595466299,T105N26-1GFR085,2.6,-1G (inverted),Test Run 70
0.0168296736273611,7.78789380371825,T105N26-1GFR085,2.6,-1G (inverted),Test Run 70
0.0169881087369336,7.801083500983874,T105N26-1GFR085,2.6,-1G (inverted),Test Run 70
0.016790064849968925,7.815522130134262,T105N26-1GFR085,2.6,-1G (inverted),Test Run 70
0.0169881087369336,7.825156529548325,T105N26-1GFR085,2.6,-1G (inverted),Test Run 70
0.017146470087145926,7.839899571540512,T105N26-1GFR085,2.6,-1G (inverted),Test Run 70
0.017146470087145926,7.85309232056395,T105N26-1GFR085,2.6,-1G (inverted),Test Run 70
0.016750529831936922,7.866791661384262,T105N26-1GFR085,2.6,-1G (inverted),Test Run 70
0.016948499959541424,7.879714329841299,T105N26-1GFR085,2.6,-1G (inverted),Test Run 70
0.017146470087145926,7.892632420661611,T105N26-1GFR085,2.6,-1G (inverted),Test Run 70
0.0168296736273611,7.9056123095776245,T105N26-1GFR085,2.6,-1G (inverted),Test Run 70
0.0168296736273611,7.917833073737775,T105N26-1GFR085,2.6,-1G (inverted),Test Run 70
0.017067326291721745,7.930709965827624,T105N26-1GFR085,2.6,-1G (inverted),Test Run 70
0.017344513974114396,7.941900761726062,T105N26-1GFR085,2.6,-1G (inverted),Test Run 70
0.0169881087369336,7.955368931892075,T105N26-1GFR085,2.6,-1G (inverted),Test Run 70
0.017146470087145926,7.9692452746655125,T105N26-1GFR085,2.6,-1G (inverted),Test Run 70
0.017225687641934072,7.982105382087387,T105N26-1GFR085,2.6,-1G (inverted),Test Run 70
0.017225687641934072,7.995082982185049,T105N26-1GFR085,2.6,-1G (inverted),Test Run 70
0.0169881087369336,8.0076585131909,T105N26-1GFR085,2.6,-1G (inverted),Test Run 70
0.01730490519672222,8.020552189948713,T105N26-1GFR085,2.6,-1G (inverted),Test Run 70
0.01758209287911501,8.036121495368636,T105N26-1GFR085,2.6,-1G (inverted),Test Run 70
0.017146470087145926,8.047094853522937,T105N26-1GFR085,2.6,-1G (inverted),Test Run 70
0.0173840489921464,8.060218937995588,T105N26-1GFR085,2.6,-1G (inverted),Test Run 70
0.0173840489921464,8.073980076911612,T105N26-1GFR085,2.6,-1G (inverted),Test Run 70
0.017700845451935166,8.08821347534911,T105N26-1GFR085,2.6,-1G (inverted),Test Run 70
0.017502875324326723,8.100865300300274,T105N26-1GFR085,2.6,-1G (inverted),Test Run 70
0.017898889338903774,8.11520169556395,T105N26-1GFR085,2.6,-1G (inverted),Test Run 70
0.017898889338903774,8.127297337653799,T105N26-1GFR085,2.6,-1G (inverted),Test Run 70
0.01785928056150766,8.140826542976061,T105N26-1GFR085,2.6,-1G (inverted),Test Run 70
0.018136468243900312,8.156127293708487,T105N26-1GFR085,2.6,-1G (inverted),Test Run 70
0.018136468243900312,8.169344456794423,T105N26-1GFR085,2.6,-1G (inverted),Test Run 70
0.01785928056150766,8.184288914802236,T105N26-1GFR085,2.6,-1G (inverted),Test Run 70
0.018136468243900312,8.198673375251449,T105N26-1GFR085,2.6,-1G (inverted),Test Run 70
0.0180572506891161,8.21071103394286,T105N26-1GFR085,2.6,-1G (inverted),Test Run 70
0.018136468243900312,8.222955449226061,T105N26-1GFR085,2.6,-1G (inverted),Test Run 70
0.018413655926292963,8.23809064209715,T105N26-1GFR085,2.6,-1G (inverted),Test Run 70
0.018413655926292963,8.252025731208487,T105N26-1GFR085,2.6,-1G (inverted),Test Run 70
0.0180572506891161,8.264863713386212,T105N26-1GFR085,2.6,-1G (inverted),Test Run 70
0.018176077021296425,8.280244572761212,T105N26-1GFR085,2.6,-1G (inverted),Test Run 70
0.018413655926292963,8.292678197028799,T105N26-1GFR085,2.6,-1G (inverted),Test Run 70
0.018176077021296425,8.308685429694812,T105N26-1GFR085,2.6,-1G (inverted),Test Run 70
0.018453264703689076,8.322942479255362,T105N26-1GFR085,2.6,-1G (inverted),Test Run 70
0.018413655926292963,8.3352204638745,T105N26-1GFR085,2.6,-1G (inverted),Test Run 70
0.018413655926292963,8.349826939704574,T105N26-1GFR085,2.6,-1G (inverted),Test Run 70
0.018413655926292963,8.365088780524887,T105N26-1GFR085,2.6,-1G (inverted),Test Run 70
0.01865123483129358,8.37874997437255,T105N26-1GFR085,2.6,-1G (inverted),Test Run 70
0.01821568579868846,8.392582066657699,T105N26-1GFR085,2.6,-1G (inverted),Test Run 70
0.018374047148900927,8.408088811042463,T105N26-1GFR085,2.6,-1G (inverted),Test Run 70
0.018730452386081727,8.4198884326245,T105N26-1GFR085,2.6,-1G (inverted),Test Run 70
0.018730452386081727,8.433334477546374,T105N26-1GFR085,2.6,-1G (inverted),Test Run 70
0.0185720910358694,8.447249730231924,T105N26-1GFR085,2.6,-1G (inverted),Test Run 70
0.018532482258473284,8.461033757331524,T105N26-1GFR085,2.6,-1G (inverted),Test Run 70
0.01892842251368623,8.4724778491284,T105N26-1GFR085,2.6,-1G (inverted),Test Run 70
0.01865123483129358,8.486083348395987,T105N26-1GFR085,2.6,-1G (inverted),Test Run 70
0.018888887495654223,8.500092442634262,T105N26-1GFR085,2.6,-1G (inverted),Test Run 70
0.018888887495654223,8.513869603278799,T105N26-1GFR085,2.6,-1G (inverted),Test Run 70
0.0191264664006547,8.526446660163561,T105N26-1GFR085,2.6,-1G (inverted),Test Run 70
0.019007640068474375,8.539392979743637,T105N26-1GFR085,2.6,-1G (inverted),Test Run 70
0.01892842251368623,8.55078595459715,T105N26-1GFR085,2.6,-1G (inverted),Test Run 70
0.019205683955442986,8.563658269050276,T105N26-1GFR085,2.6,-1G (inverted),Test Run 70
0.019205683955442986,8.5765061694409,T105N26-1GFR085,2.6,-1G (inverted),Test Run 70
0.018888887495654223,8.588917668464337,T105N26-1GFR085,2.6,-1G (inverted),Test Run 70
0.01904724884586655,8.599895604255362,T105N26-1GFR085,2.6,-1G (inverted),Test Run 70
0.019443262860439525,8.613509495856924,T105N26-1GFR085,2.6,-1G (inverted),Test Run 70
0.0191264664006547,8.62716458618895,T105N26-1GFR085,2.6,-1G (inverted),Test Run 70
0.019562015433259815,8.638545354011212,T105N26-1GFR085,2.6,-1G (inverted),Test Run 70
0.019443262860439525,8.651241429450675,T105N26-1GFR085,2.6,-1G (inverted),Test Run 70
0.019443262860439525,8.663878758552237,T105N26-1GFR085,2.6,-1G (inverted),Test Run 70
0.019443262860439525,8.676403935554188,T105N26-1GFR085,2.6,-1G (inverted),Test Run 70
0.01976005932022829,8.688439305427236,T105N26-1GFR085,2.6,-1G (inverted),Test Run 70
0.019443262860439525,8.702813084724111,T105N26-1GFR085,2.6,-1G (inverted),Test Run 70
0.01976005932022829,8.714853032233874,T105N26-1GFR085,2.6,-1G (inverted),Test Run 70
0.019720450542836113,8.727548344733874,T105N26-1GFR085,2.6,-1G (inverted),Test Run 70
0.019482871637835637,8.740709813239736,T105N26-1GFR085,2.6,-1G (inverted),Test Run 70
0.019918420670440615,8.755084355476061,T105N26-1GFR085,2.6,-1G (inverted),Test Run 70
0.019918420670440615,8.767531712653799,T105N26-1GFR085,2.6,-1G (inverted),Test Run 70
0.01952248041522767,8.778241856696763,T105N26-1GFR085,2.6,-1G (inverted),Test Run 70
0.01987881189304858,8.793062718513173,T105N26-1GFR085,2.6,-1G (inverted),Test Run 70
0.01968084176544014,8.803793461921375,T105N26-1GFR085,2.6,-1G (inverted),Test Run 70
0.019641232988047964,8.816317875983874,T105N26-1GFR085,2.6,-1G (inverted),Test Run 70
0.019918420670440615,8.830969365241687,T105N26-1GFR085,2.6,-1G (inverted),Test Run 70
0.019482871637835637,8.841612370612776,T105N26-1GFR085,2.6,-1G (inverted),Test Run 70
0.019482871637835637,8.855259831550274,T105N26-1GFR085,2.6,-1G (inverted),Test Run 70
0.019918420670440615,8.86877911865965,T105N26-1GFR085,2.6,-1G (inverted),Test Run 70
0.019839203115652466,8.879590733649888,T105N26-1GFR085,2.6,-1G (inverted),Test Run 70
0.019720450542836113,8.892205937507311,T105N26-1GFR085,2.6,-1G (inverted),Test Run 70
0.020195608352833405,8.904239781501449,T105N26-1GFR085,2.6,-1G (inverted),Test Run 70
0.01995802944783279,8.918137486579575,T105N26-1GFR085,2.6,-1G (inverted),Test Run 70
0.01995802944783279,8.928892644050276,T105N26-1GFR085,2.6,-1G (inverted),Test Run 70
0.019997638225228903,8.941760380866686,T105N26-1GFR085,2.6,-1G (inverted),Test Run 70
0.02043326101719391,8.954105504157699,T105N26-1GFR085,2.6,-1G (inverted),Test Run 70
0.020314434685013587,8.966920598151837,T105N26-1GFR085,2.6,-1G (inverted),Test Run 70
0.020235217130225438,8.9797517138745,T105N26-1GFR085,2.6,-1G (inverted),Test Run 70
0.020235217130225438,8.993048985603012,T105N26-1GFR085,2.6,-1G (inverted),Test Run 70
0.020670839922194525,9.004390080573712,T105N26-1GFR085,2.6,-1G (inverted),Test Run 70
0.020393652239801874,9.015925725104962,T105N26-1GFR085,2.6,-1G (inverted),Test Run 70
0.020393652239801874,9.028468449714337,T105N26-1GFR085,2.6,-1G (inverted),Test Run 70
0.02063123114480235,9.040100987556137,T105N26-1GFR085,2.6,-1G (inverted),Test Run 70
0.02063123114480235,9.053795750739736,T105N26-1GFR085,2.6,-1G (inverted),Test Run 70
0.02063123114480235,9.065191777351062,T105N26-1GFR085,2.6,-1G (inverted),Test Run 70
0.020591622367406377,9.078848393562,T105N26-1GFR085,2.6,-1G (inverted),Test Run 70
0.020948027604587176,9.091998417976061,T105N26-1GFR085,2.6,-1G (inverted),Test Run 70
0.0205520135900142,9.103878148200675,T105N26-1GFR085,2.6,-1G (inverted),Test Run 70
0.020591622367406377,9.117984135749499,T105N26-1GFR085,2.6,-1G (inverted),Test Run 70
0.020829201272406853,9.130291112067862,T105N26-1GFR085,2.6,-1G (inverted),Test Run 70
0.020829201272406853,9.14048322022215,T105N26-1GFR085,2.6,-1G (inverted),Test Run 70
0.02071044869958656,9.153920109870587,T105N26-1GFR085,2.6,-1G (inverted),Test Run 70
0.0205520135900142,9.164349492194813,T105N26-1GFR085,2.6,-1G (inverted),Test Run 70
0.021027245159375325,9.177234776618636,T105N26-1GFR085,2.6,-1G (inverted),Test Run 70
0.020749983717618704,9.189123662116687,T105N26-1GFR085,2.6,-1G (inverted),Test Run 70
0.020749983717618704,9.202074559333486,T105N26-1GFR085,2.6,-1G (inverted),Test Run 70
0.020749983717618704,9.213507207038562,T105N26-1GFR085,2.6,-1G (inverted),Test Run 70
0.020948027604587176,9.2264314013745,T105N26-1GFR085,2.6,-1G (inverted),Test Run 70
0.020591622367406377,9.240333684089338,T105N26-1GFR085,2.6,-1G (inverted),Test Run 70
0.021027245159375325,9.252840550544423,T105N26-1GFR085,2.6,-1G (inverted),Test Run 70
0.020868810049799028,9.264806492927237,T105N26-1GFR085,2.6,-1G (inverted),Test Run 70
0.020868810049799028,9.280242283942862,T105N26-1GFR085,2.6,-1G (inverted),Test Run 70
0.021066780177407467,9.291062291267075,T105N26-1GFR085,2.6,-1G (inverted),Test Run 70
0.021066780177407467,9.303183110358875,T105N26-1GFR085,2.6,-1G (inverted),Test Run 70
0.020868810049799028,9.31712888062255,T105N26-1GFR085,2.6,-1G (inverted),Test Run 70
0.021344041619160148,9.328695042731924,T105N26-1GFR085,2.6,-1G (inverted),Test Run 70
0.02114599773219168,9.3409219104077,T105N26-1GFR085,2.6,-1G (inverted),Test Run 70
0.02114599773219168,9.351081975104963,T105N26-1GFR085,2.6,-1G (inverted),Test Run 70
0.0216212293015528,9.364865239265125,T105N26-1GFR085,2.6,-1G (inverted),Test Run 70
0.0216212293015528,9.37798169434325,T105N26-1GFR085,2.6,-1G (inverted),Test Run 70
0.021344041619160148,9.388516362312,T105N26-1GFR085,2.6,-1G (inverted),Test Run 70
0.021304432841768115,9.402419407966299,T105N26-1GFR085,2.6,-1G (inverted),Test Run 70
0.0216212293015528,9.413118870856923,T105N26-1GFR085,2.6,-1G (inverted),Test Run 70
0.0216212293015528,9.426339848640124,T105N26-1GFR085,2.6,-1G (inverted),Test Run 70
0.021344041619160148,9.438613255622549,T105N26-1GFR085,2.6,-1G (inverted),Test Run 70
0.021344041619160148,9.451477177741687,T105N26-1GFR085,2.6,-1G (inverted),Test Run 70
0.021700373096981057,9.463143284919424,T105N26-1GFR085,2.6,-1G (inverted),Test Run 70
0.021383576637192293,9.473794682624499,T105N26-1GFR085,2.6,-1G (inverted),Test Run 70
0.021383576637192293,9.487996800544424,T105N26-1GFR085,2.6,-1G (inverted),Test Run 70
0.021779590651765265,9.499759038093249,T105N26-1GFR085,2.6,-1G (inverted),Test Run 70
0.021739981874373093,9.5119798022534,T105N26-1GFR085,2.6,-1G (inverted),Test Run 70
0.021739981874373093,9.523639042976061,T105N26-1GFR085,2.6,-1G (inverted),Test Run 70
0.021779590651765265,9.533943303229963,T105N26-1GFR085,2.6,-1G (inverted),Test Run 70
0.022175604666342177,9.546051915290512,T105N26-1GFR085,2.6,-1G (inverted),Test Run 70
0.02189841698394953,9.556282170417463,T105N26-1GFR085,2.6,-1G (inverted),Test Run 70
0.021977560779373708,9.56954739868895,T105N26-1GFR085,2.6,-1G (inverted),Test Run 70
0.022175604666342177,9.581790288093249,T105N26-1GFR085,2.6,-1G (inverted),Test Run 70
0.022175604666342177,9.594262059333486,T105N26-1GFR085,2.6,-1G (inverted),Test Run 70
0.021779590651765265,9.606750615241687,T105N26-1GFR085,2.6,-1G (inverted),Test Run 70
0.022215213443734352,9.618122990729962,T105N26-1GFR085,2.6,-1G (inverted),Test Run 70
0.022175604666342177,9.630011113288562,T105N26-1GFR085,2.6,-1G (inverted),Test Run 70
0.022333966016554505,9.644107945563949,T105N26-1GFR085,2.6,-1G (inverted),Test Run 70
0.022175604666342177,9.655724461677236,T105N26-1GFR085,2.6,-1G (inverted),Test Run 70
0.02181919942916124,9.666726048591299,T105N26-1GFR085,2.6,-1G (inverted),Test Run 70
0.02181919942916124,9.682564671638174,T105N26-1GFR085,2.6,-1G (inverted),Test Run 70
0.022175604666342177,9.692195256354962,T105N26-1GFR085,2.6,-1G (inverted),Test Run 70
0.022135995888946065,9.706068547370588,T105N26-1GFR085,2.6,-1G (inverted),Test Run 70
0.022333966016554505,9.717891057136212,T105N26-1GFR085,2.6,-1G (inverted),Test Run 70
0.022532009903519036,9.728562291267075,T105N26-1GFR085,2.6,-1G (inverted),Test Run 70
0.022096387111554032,9.7404580432202,T105N26-1GFR085,2.6,-1G (inverted),Test Run 70
0.02265076247633933,9.753070958259261,T105N26-1GFR085,2.6,-1G (inverted),Test Run 70
0.02265076247633933,9.764231999519025,T105N26-1GFR085,2.6,-1G (inverted),Test Run 70
0.022333966016554505,9.776387150886212,T105N26-1GFR085,2.6,-1G (inverted),Test Run 70
0.022413183571338716,9.7891640979077,T105N26-1GFR085,2.6,-1G (inverted),Test Run 70
0.022888415140699975,9.799297459724112,T105N26-1GFR085,2.6,-1G (inverted),Test Run 70
0.02265076247633933,9.813788731696762,T105N26-1GFR085,2.6,-1G (inverted),Test Run 70
0.0228488063633078,9.825155766608875,T105N26-1GFR085,2.6,-1G (inverted),Test Run 70
0.02300716771352027,9.839785893561999,T105N26-1GFR085,2.6,-1G (inverted),Test Run 70
0.02300716771352027,9.850338109138175,T105N26-1GFR085,2.6,-1G (inverted),Test Run 70
0.022690371253731505,9.865599949958487,T105N26-1GFR085,2.6,-1G (inverted),Test Run 70
0.02328435539591292,9.877195866706526,T105N26-1GFR085,2.6,-1G (inverted),Test Run 70
0.022888415140699975,9.889740117194812,T105N26-1GFR085,2.6,-1G (inverted),Test Run 70
0.02292795015873198,9.900985081794424,T105N26-1GFR085,2.6,-1G (inverted),Test Run 70
0.022888415140699975,9.9135049182202,T105N26-1GFR085,2.6,-1G (inverted),Test Run 70
0.02265076247633933,9.925047429206526,T105N26-1GFR085,2.6,-1G (inverted),Test Run 70
0.02265076247633933,9.9376504260327,T105N26-1GFR085,2.6,-1G (inverted),Test Run 70
0.023165602823092626,9.950460942390125,T105N26-1GFR085,2.6,-1G (inverted),Test Run 70
0.023046776490912302,9.961786778571762,T105N26-1GFR085,2.6,-1G (inverted),Test Run 70
0.022888415140699975,9.97390454590575,T105N26-1GFR085,2.6,-1G (inverted),Test Run 70
0.02340318172809324,9.985511906745588,T105N26-1GFR085,2.6,-1G (inverted),Test Run 70
0.02320513784112463,9.997223790290512,T105N26-1GFR085,2.6,-1G (inverted),Test Run 70
0.02320513784112463,10.009866459968249,T105N26-1GFR085,2.6,-1G (inverted),Test Run 70
0.02328435539591292,10.020766575935049,T105N26-1GFR085,2.6,-1G (inverted),Test Run 70
0.023363572950701066,10.033078129890125,T105N26-1GFR085,2.6,-1G (inverted),Test Run 70
0.023165602823092626,10.043628819587386,T105N26-1GFR085,2.6,-1G (inverted),Test Run 70
0.023521934300913393,10.054951604011212,T105N26-1GFR085,2.6,-1G (inverted),Test Run 70
0.02348239928288139,10.068930943610825,T105N26-1GFR085,2.6,-1G (inverted),Test Run 70
0.02348239928288139,10.078411992194813,T105N26-1GFR085,2.6,-1G (inverted),Test Run 70
0.023244746618520745,10.088902409675274,T105N26-1GFR085,2.6,-1G (inverted),Test Run 70
0.02375958696527404,10.1032510119702,T105N26-1GFR085,2.6,-1G (inverted),Test Run 70
0.02348239928288139,10.1164475756909,T105N26-1GFR085,2.6,-1G (inverted),Test Run 70
0.023601151855697743,10.1263596850659,T105N26-1GFR085,2.6,-1G (inverted),Test Run 70
0.023640760633093717,10.139559300544423,T105N26-1GFR085,2.6,-1G (inverted),Test Run 70
0.02348239928288139,10.150257237556136,T105N26-1GFR085,2.6,-1G (inverted),Test Run 70
0.02387833953809433,10.1645432788159,T105N26-1GFR085,2.6,-1G (inverted),Test Run 70
0.02387833953809433,10.1753945666577,T105N26-1GFR085,2.6,-1G (inverted),Test Run 70
0.023601151855697743,10.188519414069813,T105N26-1GFR085,2.6,-1G (inverted),Test Run 70
0.023917948315486368,10.202063878181137,T105N26-1GFR085,2.6,-1G (inverted),Test Run 70
0.02387833953809433,10.212136967780749,T105N26-1GFR085,2.6,-1G (inverted),Test Run 70
0.02368036941048589,10.225521977546375,T105N26-1GFR085,2.6,-1G (inverted),Test Run 70
0.024155527220486982,10.23851712525145,T105N26-1GFR085,2.6,-1G (inverted),Test Run 70
0.024155527220486982,10.251612980964337,T105N26-1GFR085,2.6,-1G (inverted),Test Run 70
0.02423474477527119,10.265258153083487,T105N26-1GFR085,2.6,-1G (inverted),Test Run 70
0.024036774647666688,10.278848393561999,T105N26-1GFR085,2.6,-1G (inverted),Test Run 70
0.024393179884847627,10.290783818366688,T105N26-1GFR085,2.6,-1G (inverted),Test Run 70
0.02423474477527119,10.30290845215575,T105N26-1GFR085,2.6,-1G (inverted),Test Run 70
0.02459115001245213,10.317709477546375,T105N26-1GFR085,2.6,-1G (inverted),Test Run 70
0.02447232368027181,10.329684575202624,T105N26-1GFR085,2.6,-1G (inverted),Test Run 70
0.02447232368027181,10.34187482178465,T105N26-1GFR085,2.6,-1G (inverted),Test Run 70
0.024432714902879633,10.354659398200674,T105N26-1GFR085,2.6,-1G (inverted),Test Run 70
0.02486833769484478,10.367823155524887,T105N26-1GFR085,2.6,-1G (inverted),Test Run 70
0.02447232368027181,10.380003483894026,T105N26-1GFR085,2.6,-1G (inverted),Test Run 70
0.024709976344632453,10.392189152839338,T105N26-1GFR085,2.6,-1G (inverted),Test Run 70
0.02494755524963293,10.407677586677236,T105N26-1GFR085,2.6,-1G (inverted),Test Run 70
0.024551541235059957,10.418847783210436,T105N26-1GFR085,2.6,-1G (inverted),Test Run 70
0.024551541235059957,10.432627232673324,T105N26-1GFR085,2.6,-1G (inverted),Test Run 70
0.025026772804421216,10.443909581306137,T105N26-1GFR085,2.6,-1G (inverted),Test Run 70
0.024789120140060572,10.45805981934325,T105N26-1GFR085,2.6,-1G (inverted),Test Run 70
0.02459115001245213,10.469625218513174,T105N26-1GFR085,2.6,-1G (inverted),Test Run 70
0.024907946472240896,10.48223126709715,T105N26-1GFR085,2.6,-1G (inverted),Test Run 70
0.024907946472240896,10.49813626587645,T105N26-1GFR085,2.6,-1G (inverted),Test Run 70
0.024987164027025104,10.508028538825673,T105N26-1GFR085,2.6,-1G (inverted),Test Run 70
0.024670367567240278,10.5196946460034,T105N26-1GFR085,2.6,-1G (inverted),Test Run 70
0.02514552537723743,10.532387669685049,T105N26-1GFR085,2.6,-1G (inverted),Test Run 70
0.02486833769484478,10.546196873786611,T105N26-1GFR085,2.6,-1G (inverted),Test Run 70
0.025066307822453223,10.556260808112775,T105N26-1GFR085,2.6,-1G (inverted),Test Run 70
0.025026772804421216,10.570015843513174,T105N26-1GFR085,2.6,-1G (inverted),Test Run 70
0.024789120140060572,10.582010014655749,T105N26-1GFR085,2.6,-1G (inverted),Test Run 70
0.024789120140060572,10.592351658942862,T105N26-1GFR085,2.6,-1G (inverted),Test Run 70
0.0253435692642059,10.604981358649887,T105N26-1GFR085,2.6,-1G (inverted),Test Run 70
0.02494755524963293,10.618755467536612,T105N26-1GFR085,2.6,-1G (inverted),Test Run 70
0.025264351709421692,10.631576665046374,T105N26-1GFR085,2.6,-1G (inverted),Test Run 70
0.025303960486813867,10.645710881354962,T105N26-1GFR085,2.6,-1G (inverted),Test Run 70
0.02486833769484478,10.656996281745588,T105N26-1GFR085,2.6,-1G (inverted),Test Run 70
0.02486833769484478,10.671211369636213,T105N26-1GFR085,2.6,-1G (inverted),Test Run 70
0.025303960486813867,10.683226140144026,T105N26-1GFR085,2.6,-1G (inverted),Test Run 70
0.025422713059634162,10.692836125495587,T105N26-1GFR085,2.6,-1G (inverted),Test Run 70
0.025185134154633543,10.704468663337387,T105N26-1GFR085,2.6,-1G (inverted),Test Run 70
0.02577911829681102,10.717873509528799,T105N26-1GFR085,2.6,-1G (inverted),Test Run 70
0.025264351709421692,10.730405552985825,T105N26-1GFR085,2.6,-1G (inverted),Test Run 70
0.02569990074202681,10.7431565600659,T105N26-1GFR085,2.6,-1G (inverted),Test Run 70
0.02569990074202681,10.753930791022936,T105N26-1GFR085,2.6,-1G (inverted),Test Run 70
0.025739509519418845,10.766672642829574,T105N26-1GFR085,2.6,-1G (inverted),Test Run 70
0.025383104282238046,10.7803864794995,T105N26-1GFR085,2.6,-1G (inverted),Test Run 70
0.026016697201811635,10.788614018561999,T105N26-1GFR085,2.6,-1G (inverted),Test Run 70
0.02569990074202681,10.801764805915512,T105N26-1GFR085,2.6,-1G (inverted),Test Run 70
0.025897944628995282,10.813449223640124,T105N26-1GFR085,2.6,-1G (inverted),Test Run 70
0.026095914756599784,10.82502988159911,T105N26-1GFR085,2.6,-1G (inverted),Test Run 70
0.026095914756599784,10.837595494392074,T105N26-1GFR085,2.6,-1G (inverted),Test Run 70
0.025897944628995282,10.850781376960438,T105N26-1GFR085,2.6,-1G (inverted),Test Run 70
0.02617513231138793,10.861448796394026,T105N26-1GFR085,2.6,-1G (inverted),Test Run 70
0.026333493661600257,10.87212231934325,T105N26-1GFR085,2.6,-1G (inverted),Test Run 70
0.026095914756599784,10.884274418952625,T105N26-1GFR085,2.6,-1G (inverted),Test Run 70
0.026650290121385083,10.896984990241688,T105N26-1GFR085,2.6,-1G (inverted),Test Run 70
0.026650290121385083,10.90698712647215,T105N26-1GFR085,2.6,-1G (inverted),Test Run 70
0.02637310243899243,10.919873173835438,T105N26-1GFR085,2.6,-1G (inverted),Test Run 70
0.026571146325960904,10.9317536669995,T105N26-1GFR085,2.6,-1G (inverted),Test Run 70
0.026650290121385083,10.943219884040513,T105N26-1GFR085,2.6,-1G (inverted),Test Run 70
0.02645231999378058,10.953737004401837,T105N26-1GFR085,2.6,-1G (inverted),Test Run 70
0.026927477803777734,10.96841138184325,T105N26-1GFR085,2.6,-1G (inverted),Test Run 70
0.02661068134399305,10.978997166755361,T105N26-1GFR085,2.6,-1G (inverted),Test Run 70
0.02661068134399305,10.990780003669425,T105N26-1GFR085,2.6,-1G (inverted),Test Run 70
0.02680872523096152,11.002289708259262,T105N26-1GFR085,2.6,-1G (inverted),Test Run 70
0.02672950767617337,11.014199193122549,T105N26-1GFR085,2.6,-1G (inverted),Test Run 70
0.02672950767617337,11.024893315437,T105N26-1GFR085,2.6,-1G (inverted),Test Run 70
0.027204665486170523,11.037104161384262,T105N26-1GFR085,2.6,-1G (inverted),Test Run 70
0.026769116453565407,11.04956525147215,T105N26-1GFR085,2.6,-1G (inverted),Test Run 70
0.02708591291335417,11.06159985840575,T105N26-1GFR085,2.6,-1G (inverted),Test Run 70
0.027125521690746345,11.072629674079575,T105N26-1GFR085,2.6,-1G (inverted),Test Run 70
0.027125521690746345,11.087389500739736,T105N26-1GFR085,2.6,-1G (inverted),Test Run 70
0.02708591291335417,11.097267277839338,T105N26-1GFR085,2.6,-1G (inverted),Test Run 70
0.027363100595746818,11.107808049323712,T105N26-1GFR085,2.6,-1G (inverted),Test Run 70
0.027204665486170523,11.120748265388174,T105N26-1GFR085,2.6,-1G (inverted),Test Run 70
0.02748192692792714,11.134456761481925,T105N26-1GFR085,2.6,-1G (inverted),Test Run 70
0.02756107072335132,11.147998936774886,T105N26-1GFR085,2.6,-1G (inverted),Test Run 70
0.02744231815053103,11.157940800788563,T105N26-1GFR085,2.6,-1G (inverted),Test Run 70
0.02744231815053103,11.1674241381909,T105N26-1GFR085,2.6,-1G (inverted),Test Run 70
0.027798723387711968,11.180646641853013,T105N26-1GFR085,2.6,-1G (inverted),Test Run 70
0.027363100595746818,11.192129643562,T105N26-1GFR085,2.6,-1G (inverted),Test Run 70
0.027759114610319793,11.205201848151837,T105N26-1GFR085,2.6,-1G (inverted),Test Run 70
0.027798723387711968,11.217217381599111,T105N26-1GFR085,2.6,-1G (inverted),Test Run 70
0.02756107072335132,11.230877049567862,T105N26-1GFR085,2.6,-1G (inverted),Test Run 70
0.02756107072335132,11.242390568854962,T105N26-1GFR085,2.6,-1G (inverted),Test Run 70
0.02783825840574397,11.254476292731924,T105N26-1GFR085,2.6,-1G (inverted),Test Run 70
0.027957084737924295,11.2661401110913,T105N26-1GFR085,2.6,-1G (inverted),Test Run 70
0.02783825840574397,11.277089055183087,T105N26-1GFR085,2.6,-1G (inverted),Test Run 70
0.02811544608813676,11.28845685303465,T105N26-1GFR085,2.6,-1G (inverted),Test Run 70
0.02764028827813947,11.301918156745588,T105N26-1GFR085,2.6,-1G (inverted),Test Run 70
0.02811544608813676,11.314186986091299,T105N26-1GFR085,2.6,-1G (inverted),Test Run 70
0.02811544608813676,11.326706822517075,T105N26-1GFR085,2.6,-1G (inverted),Test Run 70
0.02807591107010462,11.339503605964337,T105N26-1GFR085,2.6,-1G (inverted),Test Run 70
0.02791747596053226,11.349778111579575,T105N26-1GFR085,2.6,-1G (inverted),Test Run 70
0.028511460102713673,11.361010869147936,T105N26-1GFR085,2.6,-1G (inverted),Test Run 70
0.028036302292712582,11.37427228272215,T105N26-1GFR085,2.6,-1G (inverted),Test Run 70
0.028432242547925386,11.385743077399887,T105N26-1GFR085,2.6,-1G (inverted),Test Run 70
0.028432242547925386,11.39823392212645,T105N26-1GFR085,2.6,-1G (inverted),Test Run 70
0.028590677657497884,11.409034093024887,T105N26-1GFR085,2.6,-1G (inverted),Test Run 70
0.028313489975105233,11.422261174323712,T105N26-1GFR085,2.6,-1G (inverted),Test Run 70
0.02874903900771021,11.433241398933088,T105N26-1GFR085,2.6,-1G (inverted),Test Run 70
0.028590677657497884,11.44543927490965,T105N26-1GFR085,2.6,-1G (inverted),Test Run 70
0.02847185132531756,11.457371647956524,T105N26-1GFR085,2.6,-1G (inverted),Test Run 70
0.028986691672070856,11.471856053474111,T105N26-1GFR085,2.6,-1G (inverted),Test Run 70
0.028986691672070856,11.483723576667462,T105N26-1GFR085,2.6,-1G (inverted),Test Run 70
0.02847185132531756,11.495184453132312,T105N26-1GFR085,2.6,-1G (inverted),Test Run 70
0.028986691672070856,11.509064610603012,T105N26-1GFR085,2.6,-1G (inverted),Test Run 70
0.028788647785106324,11.518866856696762,T105N26-1GFR085,2.6,-1G (inverted),Test Run 70
0.0288282565624985,11.531968052985825,T105N26-1GFR085,2.6,-1G (inverted),Test Run 70
0.029065835467498975,11.543610509040512,T105N26-1GFR085,2.6,-1G (inverted),Test Run 70
0.028788647785106324,11.553997166755362,T105N26-1GFR085,2.6,-1G (inverted),Test Run 70
0.029145053022283183,11.56582501709715,T105N26-1GFR085,2.6,-1G (inverted),Test Run 70
0.029145053022283183,11.578848393562,T105N26-1GFR085,2.6,-1G (inverted),Test Run 70
0.028986691672070856,11.59202130615965,T105N26-1GFR085,2.6,-1G (inverted),Test Run 70
0.02910544424489115,11.603534062507311,T105N26-1GFR085,2.6,-1G (inverted),Test Run 70
0.029422240704679914,11.616225560310049,T105N26-1GFR085,2.6,-1G (inverted),Test Run 70
0.0288282565624985,11.628196843269025,T105N26-1GFR085,2.6,-1G (inverted),Test Run 70
0.029422240704679914,11.639864476325673,T105N26-1GFR085,2.6,-1G (inverted),Test Run 70
0.029263879354467445,11.652645238044425,T105N26-1GFR085,2.6,-1G (inverted),Test Run 70
0.029263879354467445,11.664572270515125,T105N26-1GFR085,2.6,-1G (inverted),Test Run 70
0.02922427057707147,11.676132329108874,T105N26-1GFR085,2.6,-1G (inverted),Test Run 70
0.02969942838707256,11.690132268073713,T105N26-1GFR085,2.6,-1G (inverted),Test Run 70
0.02922427057707147,11.70116208374755,T105N26-1GFR085,2.6,-1G (inverted),Test Run 70
0.029620284591644445,11.71305325806395,T105N26-1GFR085,2.6,-1G (inverted),Test Run 70
0.029382631927283798,11.725793583991686,T105N26-1GFR085,2.6,-1G (inverted),Test Run 70
0.02965981960967645,11.737486394050276,T105N26-1GFR085,2.6,-1G (inverted),Test Run 70
0.02965981960967645,11.748231633308087,T105N26-1GFR085,2.6,-1G (inverted),Test Run 70
0.029976616069465212,11.7612229663159,T105N26-1GFR085,2.6,-1G (inverted),Test Run 70
0.029541067036860234,11.772576268317861,T105N26-1GFR085,2.6,-1G (inverted),Test Run 70
0.03005583362424942,11.78492825806395,T105N26-1GFR085,2.6,-1G (inverted),Test Run 70
0.029739037164464598,11.79731915772215,T105N26-1GFR085,2.6,-1G (inverted),Test Run 70
0.029818254719252885,11.809451420905749,T105N26-1GFR085,2.6,-1G (inverted),Test Run 70
0.03033302130664615,11.8216965991284,T105N26-1GFR085,2.6,-1G (inverted),Test Run 70
0.03033302130664615,11.833582432868637,T105N26-1GFR085,2.6,-1G (inverted),Test Run 70
0.029818254719252885,11.847199376228012,T105N26-1GFR085,2.6,-1G (inverted),Test Run 70
0.030174659956433682,11.857966740729962,T105N26-1GFR085,2.6,-1G (inverted),Test Run 70
0.029897472274037093,11.872066624763175,T105N26-1GFR085,2.6,-1G (inverted),Test Run 70
0.030016224846857387,11.884199650886213,T105N26-1GFR085,2.6,-1G (inverted),Test Run 70
0.03029341252925004,11.895543034675274,T105N26-1GFR085,2.6,-1G (inverted),Test Run 70
0.030016224846857387,11.907496007087387,T105N26-1GFR085,2.6,-1G (inverted),Test Run 70
0.030016224846857387,11.918995030524886,T105N26-1GFR085,2.6,-1G (inverted),Test Run 70
0.030372630084038184,11.9301682788159,T105N26-1GFR085,2.6,-1G (inverted),Test Run 70
0.030095442401645536,11.942797215583486,T105N26-1GFR085,2.6,-1G (inverted),Test Run 70
0.030372630084038184,11.955136998298325,T105N26-1GFR085,2.6,-1G (inverted),Test Run 70
0.03080825287600727,11.965393956306137,T105N26-1GFR085,2.6,-1G (inverted),Test Run 70
0.03013505117903771,11.97884915650145,T105N26-1GFR085,2.6,-1G (inverted),Test Run 70
0.030847861653399446,11.9914101916577,T105N26-1GFR085,2.6,-1G (inverted),Test Run 70
0.030847861653399446,12.000842412116686,T105N26-1GFR085,2.6,-1G (inverted),Test Run 70
0.030649817766430835,12.014870579841299,T105N26-1GFR085,2.6,-1G (inverted),Test Run 70
0.03076864409861116,12.024861271979962,T105N26-1GFR085,2.6,-1G (inverted),Test Run 70
0.031125049335792097,12.036242802741686,T105N26-1GFR085,2.6,-1G (inverted),Test Run 70
0.03076864409861116,12.049504979255362,T105N26-1GFR085,2.6,-1G (inverted),Test Run 70
0.031085440558399922,12.060578282478012,T105N26-1GFR085,2.6,-1G (inverted),Test Run 70
0.030847861653399446,12.073507817390125,T105N26-1GFR085,2.6,-1G (inverted),Test Run 70
0.030847861653399446,12.082439549567862,T105N26-1GFR085,2.6,-1G (inverted),Test Run 70
0.031085440558399922,12.095103581550275,T105N26-1GFR085,2.6,-1G (inverted),Test Run 70
0.03136262824079257,12.107625706794424,T105N26-1GFR085,2.6,-1G (inverted),Test Run 70
0.030927005448823625,12.121036656501449,T105N26-1GFR085,2.6,-1G (inverted),Test Run 70
0.03152098959100504,12.130066807868637,T105N26-1GFR085,2.6,-1G (inverted),Test Run 70
0.03124380190861239,12.143757756354962,T105N26-1GFR085,2.6,-1G (inverted),Test Run 70
0.031283410686004424,12.154354985358875,T105N26-1GFR085,2.6,-1G (inverted),Test Run 70
0.031283410686004424,12.166204198005362,T105N26-1GFR085,2.6,-1G (inverted),Test Run 70
0.03171903347797351,12.179330571296374,T105N26-1GFR085,2.6,-1G (inverted),Test Run 70
0.031204193131216276,12.190111668708486,T105N26-1GFR085,2.6,-1G (inverted),Test Run 70
0.031877394828185836,12.202215703132312,T105N26-1GFR085,2.6,-1G (inverted),Test Run 70
0.03152098959100504,12.213634617927237,T105N26-1GFR085,2.6,-1G (inverted),Test Run 70
0.03163981592318536,12.2266152697827,T105N26-1GFR085,2.6,-1G (inverted),Test Run 70
0.03191700360557801,12.237730534675276,T105N26-1GFR085,2.6,-1G (inverted),Test Run 70
0.03152098959100504,12.250185521247548,T105N26-1GFR085,2.6,-1G (inverted),Test Run 70
0.03152098959100504,12.263073857429188,T105N26-1GFR085,2.6,-1G (inverted),Test Run 70
0.03211497373318251,12.273841221931137,T105N26-1GFR085,2.6,-1G (inverted),Test Run 70
0.03163981592318536,12.286841710212387,T105N26-1GFR085,2.6,-1G (inverted),Test Run 70
0.031837786050789865,12.297480900886212,T105N26-1GFR085,2.6,-1G (inverted),Test Run 70
0.03227340884275881,12.309494908454575,T105N26-1GFR085,2.6,-1G (inverted),Test Run 70
0.0316794247005774,12.321576054694813,T105N26-1GFR085,2.6,-1G (inverted),Test Run 70
0.03223380006536284,12.33236325562255,T105N26-1GFR085,2.6,-1G (inverted),Test Run 70
0.03223380006536284,12.34539044678465,T105N26-1GFR085,2.6,-1G (inverted),Test Run 70
0.03195661238297005,12.357545598151837,T105N26-1GFR085,2.6,-1G (inverted),Test Run 70
0.03207543871515037,12.368818028571763,T105N26-1GFR085,2.6,-1G (inverted),Test Run 70
0.03247137897036331,12.3783845263745,T105N26-1GFR085,2.6,-1G (inverted),Test Run 70
0.03203582993775834,12.390260441901837,T105N26-1GFR085,2.6,-1G (inverted),Test Run 70
0.032669422857331785,12.403149541022938,T105N26-1GFR085,2.6,-1G (inverted),Test Run 70
0.03211497373318251,12.413982518317862,T105N26-1GFR085,2.6,-1G (inverted),Test Run 70
0.03211497373318251,12.42659238159911,T105N26-1GFR085,2.6,-1G (inverted),Test Run 70
0.03247137897036331,12.437539036872549,T105N26-1GFR085,2.6,-1G (inverted),Test Run 70
0.03294661053972457,12.450180180671374,T105N26-1GFR085,2.6,-1G (inverted),Test Run 70
0.03239223517493913,12.462509282233874,T105N26-1GFR085,2.6,-1G (inverted),Test Run 70
0.0329070017623324,12.474070866706525,T105N26-1GFR085,2.6,-1G (inverted),Test Run 70
0.03259020530254363,12.485111363532699,T105N26-1GFR085,2.6,-1G (inverted),Test Run 70
0.032669422857331785,12.496225865485824,T105N26-1GFR085,2.6,-1G (inverted),Test Run 70
0.032669422857331785,12.50742123902095,T105N26-1GFR085,2.6,-1G (inverted),Test Run 70
0.033263406999513336,12.518120701911574,T105N26-1GFR085,2.6,-1G (inverted),Test Run 70
0.03274856665275596,12.530616887214325,T105N26-1GFR085,2.6,-1G (inverted),Test Run 70
0.033263406999513336,12.540735753181199,T105N26-1GFR085,2.6,-1G (inverted),Test Run 70
0.03286739298493629,12.552626164558074,T105N26-1GFR085,2.6,-1G (inverted),Test Run 70
0.03298621931711661,12.56310284912845,T105N26-1GFR085,2.6,-1G (inverted),Test Run 70
0.033223798222117226,12.5761605578687,T105N26-1GFR085,2.6,-1G (inverted),Test Run 70
0.033223798222117226,12.58770306885495,T105N26-1GFR085,2.6,-1G (inverted),Test Run 70
0.03270903163472396,12.59815228760495,T105N26-1GFR085,2.6,-1G (inverted),Test Run 70
0.033500985904509874,12.610579045417449,T105N26-1GFR085,2.6,-1G (inverted),Test Run 70
0.03302575433514875,12.620012791755325,T105N26-1GFR085,2.6,-1G (inverted),Test Run 70
0.033263406999513336,12.631435521247575,T105N26-1GFR085,2.6,-1G (inverted),Test Run 70
0.033619812236690194,12.643553288581575,T105N26-1GFR085,2.6,-1G (inverted),Test Run 70
0.033065363112544724,12.655270512702575,T105N26-1GFR085,2.6,-1G (inverted),Test Run 70
0.033065363112544724,12.667530949714324,T105N26-1GFR085,2.6,-1G (inverted),Test Run 70
0.03354059468190599,12.67923138916745,T105N26-1GFR085,2.6,-1G (inverted),Test Run 70
0.033223798222117226,12.690306218269075,T105N26-1GFR085,2.6,-1G (inverted),Test Run 70
0.03334255079493752,12.702914555671324,T105N26-1GFR085,2.6,-1G (inverted),Test Run 70
0.03389699991908285,12.714501317145949,T105N26-1GFR085,2.6,-1G (inverted),Test Run 70
0.03342176834972566,12.72675793946045,T105N26-1GFR085,2.6,-1G (inverted),Test Run 70
0.03342176834972566,12.737465031745575,T105N26-1GFR085,2.6,-1G (inverted),Test Run 70
0.03354059468190599,12.749310429694825,T105N26-1GFR085,2.6,-1G (inverted),Test Run 70
0.033976143714510965,12.76098645508545,T105N26-1GFR085,2.6,-1G (inverted),Test Run 70
0.033500985904509874,12.771449406745575,T105N26-1GFR085,2.6,-1G (inverted),Test Run 70
0.03401575249190314,12.782965214851075,T105N26-1GFR085,2.6,-1G (inverted),Test Run 70
0.03381778236429864,12.793786748054199,T105N26-1GFR085,2.6,-1G (inverted),Test Run 70
0.03377817358690252,12.805347569587449,T105N26-1GFR085,2.6,-1G (inverted),Test Run 70
0.03429294017429579,12.817331822517072,T105N26-1GFR085,2.6,-1G (inverted),Test Run 70
0.03429294017429579,12.829573948981949,T105N26-1GFR085,2.6,-1G (inverted),Test Run 70
0.03377817358690252,12.840775426032698,T105N26-1GFR085,2.6,-1G (inverted),Test Run 70
0.03429294017429579,12.852394993903824,T105N26-1GFR085,2.6,-1G (inverted),Test Run 70
0.034094970046691285,12.863742955329574,T105N26-1GFR085,2.6,-1G (inverted),Test Run 70
0.0343325489516919,12.873821385505323,T105N26-1GFR085,2.6,-1G (inverted),Test Run 70
0.03457012785668844,12.886225255134324,T105N26-1GFR085,2.6,-1G (inverted),Test Run 70
0.03425333139690361,12.897750218513199,T105N26-1GFR085,2.6,-1G (inverted),Test Run 70
0.03425333139690361,12.909507115485823,T105N26-1GFR085,2.6,-1G (inverted),Test Run 70
0.03496614187126535,12.919632847907698,T105N26-1GFR085,2.6,-1G (inverted),Test Run 70
0.03468895418886876,12.931781895759324,T105N26-1GFR085,2.6,-1G (inverted),Test Run 70
0.03476817174365691,12.942504246833447,T105N26-1GFR085,2.6,-1G (inverted),Test Run 70
