Repository: schandel33/gitrep

# Nozzle Tensile Test Analysis

Stress-vs-strain analysis of tensile pulls across 4 nozzle sizes (0.6, 1.4,
2.2, 2.6 mm) x 2 print-gravity orientations (+1G upright / -1G inverted),
printed at 105 C with a 0.85 flow ratio.

## Data-quality issues found and how they're handled

1. **Load-cell zero offset.** 10 of 17 runs record small negative Load
   values for the first handful of samples (up to ~180, always <0.5% of the
   file) before the crosshead starts moving — load-cell noise around zero,
   not real load. The script computes the mean Load over all
   pre-motion samples (`Crosshead < crosshead_zero_threshold_mm`) and
   subtracts it from the whole run.
2.

File: nozzle_tensile_analysis/analysis_output/all_curves_tidy.csv (part 135 of 151)
Strain,Stress_MPa,condition,nozzle_mm,gravity,run
0.034886924316477205,12.953432591560073,T105N26-1GFR085,2.6,-1G (inverted),Test Run 70
0.03472856296626488,12.965259678962449,T105N26-1GFR085,2.6,-1G (inverted),Test Run 70
0.03520372077626203,12.976609166267073,T105N26-1GFR085,2.6,-1G (inverted),Test Run 70
0.03520372077626203,12.988672764899949,T105N26-1GFR085,2.6,-1G (inverted),Test Run 70
0.03492653309386938,13.000505955817824,T105N26-1GFR085,2.6,-1G (inverted),Test Run 70
0.0350453594260497,13.009934361579573,T105N26-1GFR085,2.6,-1G (inverted),Test Run 70
0.035243329553658144,13.021880467536572,T105N26-1GFR085,2.6,-1G (inverted),Test Run 70
0.03492653309386938,13.034879429938949,T105N26-1GFR085,2.6,-1G (inverted),Test Run 70
0.03556012601344283,13.045943577888199,T105N26-1GFR085,2.6,-1G (inverted),Test Run 70
0.03528293833105017,13.054615147712449,T105N26-1GFR085,2.6,-1G (inverted),Test Run 70
0.03528293833105017,13.067005284431199,T105N26-1GFR085,2.6,-1G (inverted),Test Run 70
0.035480908458654675,13.080814488532699,T105N26-1GFR085,2.6,-1G (inverted),Test Run 70
0.03567895234562315,13.090036900642072,T105N26-1GFR085,2.6,-1G (inverted),Test Run 70
0.035480908458654675,13.102077611091323,T105N26-1GFR085,2.6,-1G (inverted),Test Run 70
0.03599574880541191,13.112329991462449,T105N26-1GFR085,2.6,-1G (inverted),Test Run 70
0.035718561123019264,13.122423680427199,T105N26-1GFR085,2.6,-1G (inverted),Test Run 70
0.03575816990041144,13.136362584235822,T105N26-1GFR085,2.6,-1G (inverted),Test Run 70
0.03575816990041144,13.147997410895949,T105N26-1GFR085,2.6,-1G (inverted),Test Run 70
0.035916531250623766,13.159496434333448,T105N26-1GFR085,2.6,-1G (inverted),Test Run 70
0.03575816990041144,13.170295079353073,T105N26-1GFR085,2.6,-1G (inverted),Test Run 70
0.03623332771040859,13.180269749763198,T105N26-1GFR085,2.6,-1G (inverted),Test Run 70
0.03599574880541191,13.193985875251448,T105N26-1GFR085,2.6,-1G (inverted),Test Run 70
0.03623332771040859,13.203341038825698,T105N26-1GFR085,2.6,-1G (inverted),Test Run 70
0.03639176281998489,13.213555272224074,T105N26-1GFR085,2.6,-1G (inverted),Test Run 70
0.03639176281998489,13.225171788337448,T105N26-1GFR085,2.6,-1G (inverted),Test Run 70
0.03607496636019612,13.237848790290574,T105N26-1GFR085,2.6,-1G (inverted),Test Run 70
0.03666895050237768,13.249985631110823,T105N26-1GFR085,2.6,-1G (inverted),Test Run 70
0.03635215404259285,13.261860020759324,T105N26-1GFR085,2.6,-1G (inverted),Test Run 70
0.03666895050237768,13.270949681403824,T105N26-1GFR085,2.6,-1G (inverted),Test Run 70
0.03670848552040968,13.283530552985823,T105N26-1GFR085,2.6,-1G (inverted),Test Run 70
0.03647090661540907,13.293949254157699,T105N26-1GFR085,2.6,-1G (inverted),Test Run 70
0.03647090661540907,13.305237706306198,T105N26-1GFR085,2.6,-1G (inverted),Test Run 70
0.036866920629982036,13.315680821540573,T105N26-1GFR085,2.6,-1G (inverted),Test Run 70
0.03678770307519783,13.329892857673324,T105N26-1GFR085,2.6,-1G (inverted),Test Run 70
0.03702528198019451,13.338691075446823,T105N26-1GFR085,2.6,-1G (inverted),Test Run 70
0.03706489075759062,13.348854954841324,T105N26-1GFR085,2.6,-1G (inverted),Test Run 70
0.03678770307519783,13.360390599372574,T105N26-1GFR085,2.6,-1G (inverted),Test Run 70
0.03730254342195113,13.372681553962448,T105N26-1GFR085,2.6,-1G (inverted),Test Run 70
0.03702528198019451,13.383175023200698,T105N26-1GFR085,2.6,-1G (inverted),Test Run 70
0.03702528198019451,13.395169957282699,T105N26-1GFR085,2.6,-1G (inverted),Test Run 70
0.03726293464455909,13.406723912360823,T105N26-1GFR085,2.6,-1G (inverted),Test Run 70
0.03734207843998327,13.419608433845198,T105N26-1GFR085,2.6,-1G (inverted),Test Run 70
0.03702528198019451,13.429639561774948,T105N26-1GFR085,2.6,-1G (inverted),Test Run 70
0.03750051354955563,13.441257603767074,T105N26-1GFR085,2.6,-1G (inverted),Test Run 70
0.03734207843998327,13.452829869392072,T105N26-1GFR085,2.6,-1G (inverted),Test Run 70
0.037579731104343775,13.461927159431198,T105N26-1GFR085,2.6,-1G (inverted),Test Run 70
0.037579731104343775,13.473807652595198,T105N26-1GFR085,2.6,-1G (inverted),Test Run 70
0.03742129599477142,13.483875401618699,T105N26-1GFR085,2.6,-1G (inverted),Test Run 70
0.03746090477216359,13.497347386481948,T105N26-1GFR085,2.6,-1G (inverted),Test Run 70
0.03797567135955672,13.508448155524949,T105N26-1GFR085,2.6,-1G (inverted),Test Run 70
0.03781731000934439,13.519168980720199,T105N26-1GFR085,2.6,-1G (inverted),Test Run 70
0.038134106469129216,13.528554661872572,T105N26-1GFR085,2.6,-1G (inverted),Test Run 70
0.03817371524652533,13.540801365974072,T105N26-1GFR085,2.6,-1G (inverted),Test Run 70
0.03817371524652533,13.553383763435074,T105N26-1GFR085,2.6,-1G (inverted),Test Run 70
0.03793606258216074,13.562468846442822,T105N26-1GFR085,2.6,-1G (inverted),Test Run 70
0.03845090292891798,13.574939854743699,T105N26-1GFR085,2.6,-1G (inverted),Test Run 70
0.03829246781934154,13.586177952888198,T105N26-1GFR085,2.6,-1G (inverted),Test Run 70
0.03853012048370219,13.597367222907698,T105N26-1GFR085,2.6,-1G (inverted),Test Run 70
0.03853012048370219,13.609259923103073,T105N26-1GFR085,2.6,-1G (inverted),Test Run 70
0.03833207659673766,13.619851048591324,T105N26-1GFR085,2.6,-1G (inverted),Test Run 70
0.03833207659673766,13.630060704353074,T105N26-1GFR085,2.6,-1G (inverted),Test Run 70
0.03880730816609878,13.640818150642072,T105N26-1GFR085,2.6,-1G (inverted),Test Run 70
0.03841129415152186,13.652892430427197,T105N26-1GFR085,2.6,-1G (inverted),Test Run 70
0.038846916943490954,13.663475926520949,T105N26-1GFR085,2.6,-1G (inverted),Test Run 70
0.03880730816609878,13.674820836188948,T105N26-1GFR085,2.6,-1G (inverted),Test Run 70
0.03864887305652248,13.687453587653824,T105N26-1GFR085,2.6,-1G (inverted),Test Run 70
0.03920324842130778,13.698935826423323,T105N26-1GFR085,2.6,-1G (inverted),Test Run 70
0.03920324842130778,13.707846959235823,T105N26-1GFR085,2.6,-1G (inverted),Test Run 70
0.0387676993887028,13.720905430915574,T105N26-1GFR085,2.6,-1G (inverted),Test Run 70
0.0391241046258836,13.731754429938949,T105N26-1GFR085,2.6,-1G (inverted),Test Run 70
0.03928246597609593,13.740445836188949,T105N26-1GFR085,2.6,-1G (inverted),Test Run 70
0.03900527829370328,13.751812108161573,T105N26-1GFR085,2.6,-1G (inverted),Test Run 70
0.03955965365848872,13.763150914313949,T105N26-1GFR085,2.6,-1G (inverted),Test Run 70
0.03928246597609593,13.773355992438947,T105N26-1GFR085,2.6,-1G (inverted),Test Run 70
0.03928246597609593,13.784363682868698,T105N26-1GFR085,2.6,-1G (inverted),Test Run 70
0.03967847999066904,13.795662816169449,T105N26-1GFR085,2.6,-1G (inverted),Test Run 70
0.03967847999066904,13.807753880622574,T105N26-1GFR085,2.6,-1G (inverted),Test Run 70
0.03955965365848872,13.817766698005324,T105N26-1GFR085,2.6,-1G (inverted),Test Run 70
0.03995566767306169,13.827913792731948,T105N26-1GFR085,2.6,-1G (inverted),Test Run 70
0.03967847999066904,13.840287144782698,T105N26-1GFR085,2.6,-1G (inverted),Test Run 70
0.03995566767306169,13.851758702399948,T105N26-1GFR085,2.6,-1G (inverted),Test Run 70
0.03995566767306169,13.862564976813948,T105N26-1GFR085,2.6,-1G (inverted),Test Run 70
0.04007449400524202,13.872129185798324,T105N26-1GFR085,2.6,-1G (inverted),Test Run 70
0.03967847999066904,13.882471593024949,T105N26-1GFR085,2.6,-1G (inverted),Test Run 70
0.04019324657806217,13.894678624274949,T105N26-1GFR085,2.6,-1G (inverted),Test Run 70
0.03995566767306169,13.904805882575697,T105N26-1GFR085,2.6,-1G (inverted),Test Run 70
0.04031207291024249,13.915039952399948,T105N26-1GFR085,2.6,-1G (inverted),Test Run 70
0.04031207291024249,13.924237950446823,T105N26-1GFR085,2.6,-1G (inverted),Test Run 70
0.04031207291024249,13.937403233649949,T105N26-1GFR085,2.6,-1G (inverted),Test Run 70
0.040232855355454344,13.947185643317823,T105N26-1GFR085,2.6,-1G (inverted),Test Run 70
0.040628869370031254,13.960567601325698,T105N26-1GFR085,2.6,-1G (inverted),Test Run 70
0.040232855355454344,13.971549351813948,T105N26-1GFR085,2.6,-1G (inverted),Test Run 70
0.04086644827502793,13.982094700935074,T105N26-1GFR085,2.6,-1G (inverted),Test Run 70
0.04074762194284761,13.993016942145948,T105N26-1GFR085,2.6,-1G (inverted),Test Run 70
0.040628869370031254,14.001748021247574,T105N26-1GFR085,2.6,-1G (inverted),Test Run 70
0.041064418402636374,14.013822301032699,T105N26-1GFR085,2.6,-1G (inverted),Test Run 70
0.041064418402636374,14.026242955329574,T105N26-1GFR085,2.6,-1G (inverted),Test Run 70
0.04078723072024358,14.034951146247574,T105N26-1GFR085,2.6,-1G (inverted),Test Run 70
0.04102480962524026,14.047222264411573,T105N26-1GFR085,2.6,-1G (inverted),Test Run 70
0.04114363595742058,14.055123265388199,T105N26-1GFR085,2.6,-1G (inverted),Test Run 70
0.040945665829816076,14.068186314704572,T105N26-1GFR085,2.6,-1G (inverted),Test Run 70
0.04134160608502902,14.079018529060074,T105N26-1GFR085,2.6,-1G (inverted),Test Run 70
0.04102480962524026,14.089180882575699,T105N26-1GFR085,2.6,-1G (inverted),Test Run 70
0.04102480962524026,14.099913914802197,T105N26-1GFR085,2.6,-1G (inverted),Test Run 70
0.04157925874938967,14.110373814704573,T105N26-1GFR085,2.6,-1G (inverted),Test Run 70
0.04161879376742167,14.120958836677199,T105N26-1GFR085,2.6,-1G (inverted),Test Run 70
0.04142082363981717,14.131694920661573,T105N26-1GFR085,2.6,-1G (inverted),Test Run 70
0.0419355902272065,14.142293675544447,T105N26-1GFR085,2.6,-1G (inverted),Test Run 70
0.04161879376742167,14.153434117438948,T105N26-1GFR085,2.6,-1G (inverted),Test Run 70
0.04197519900460261,14.164165623786573,T105N26-1GFR085,2.6,-1G (inverted),Test Run 70
0.04197519900460261,14.173406346442823,T105N26-1GFR085,2.6,-1G (inverted),Test Run 70
0.042014807781994644,14.186486180427199,T105N26-1GFR085,2.6,-1G (inverted),Test Run 70
0.04177722887699417,14.197554906013199,T105N26-1GFR085,2.6,-1G (inverted),Test Run 70
0.04237121301917558,14.206119664313949,T105N26-1GFR085,2.6,-1G (inverted),Test Run 70
0.04217324289157108,14.218225987556199,T105N26-1GFR085,2.6,-1G (inverted),Test Run 70
0.0424900393513559,14.227512486579574,T105N26-1GFR085,2.6,-1G (inverted),Test Run 70
0.0424900393513559,14.238196690681198,T105N26-1GFR085,2.6,-1G (inverted),Test Run 70
0.0424900393513559,14.248594029548324,T105N26-1GFR085,2.6,-1G (inverted),Test Run 70
0.04237121301917558,14.260906346442823,T105N26-1GFR085,2.6,-1G (inverted),Test Run 70
0.042925588383960885,14.270913060310074,T105N26-1GFR085,2.6,-1G (inverted),Test Run 70
0.04245043057396373,14.282038243415574,T105N26-1GFR085,2.6,-1G (inverted),Test Run 70
0.042925588383960885,14.293932469489699,T105N26-1GFR085,2.6,-1G (inverted),Test Run 70
0.04284637082917273,14.304165013435073,T105N26-1GFR085,2.6,-1G (inverted),Test Run 70
0.042688009478960266,14.315302403571824,T105N26-1GFR085,2.6,-1G (inverted),Test Run 70
0.042688009478960266,14.324628575446823,T105N26-1GFR085,2.6,-1G (inverted),Test Run 70
0.04324238484374965,14.334180577399948,T105N26-1GFR085,2.6,-1G (inverted),Test Run 70
0.04288597960656885,14.345319493415573,T105N26-1GFR085,2.6,-1G (inverted),Test Run 70
0.04320277606635353,14.356882603767072,T105N26-1GFR085,2.6,-1G (inverted),Test Run 70
0.04328199362114182,14.366773350837448,T105N26-1GFR085,2.6,-1G (inverted),Test Run 70
0.043044414716141205,14.376871617438947,T105N26-1GFR085,2.6,-1G (inverted),Test Run 70
0.04359879008092651,14.387272008063949,T105N26-1GFR085,2.6,-1G (inverted),Test Run 70
0.04359879008092651,14.396402867438947,T105N26-1GFR085,2.6,-1G (inverted),Test Run 70
0.04320277606635353,14.407625706794448,T105N26-1GFR085,2.6,-1G (inverted),Test Run 70
0.04359879008092651,14.418329747321824,T105N26-1GFR085,2.6,-1G (inverted),Test Run 70
0.043479963748746187,14.428460057380324,T105N26-1GFR085,2.6,-1G (inverted),Test Run 70
0.043400819953322005,14.438376744392073,T105N26-1GFR085,2.6,-1G (inverted),Test Run 70
0.043955195318107446,14.450464757087449,T105N26-1GFR085,2.6,-1G (inverted),Test Run 70
0.04359879008092651,14.460065587165573,T105N26-1GFR085,2.6,-1G (inverted),Test Run 70
0.04359879008092651,14.469532139899949,T105N26-1GFR085,2.6,-1G (inverted),Test Run 70
0.043955195318107446,14.480506260993698,T105N26-1GFR085,2.6,-1G (inverted),Test Run 70
0.043955195318107446,14.491353734138197,T105N26-1GFR085,2.6,-1G (inverted),Test Run 70
0.043875977763323235,14.500966771247572,T105N26-1GFR085,2.6,-1G (inverted),Test Run 70
0.04427199177789621,14.510434849860824,T105N26-1GFR085,2.6,-1G (inverted),Test Run 70
0.043955195318107446,14.522551854255322,T105N26-1GFR085,2.6,-1G (inverted),Test Run 70
0.04435120933268042,14.532827122810072,T105N26-1GFR085,2.6,-1G (inverted),Test Run 70
0.044430353128108536,14.544852574470198,T105N26-1GFR085,2.6,-1G (inverted),Test Run 70
0.044430353128108536,14.554215367438948,T105N26-1GFR085,2.6,-1G (inverted),Test Run 70
0.044430353128108536,14.565543492438948,T105N26-1GFR085,2.6,-1G (inverted),Test Run 70
0.04482636714268151,14.575211461188948,T105N26-1GFR085,2.6,-1G (inverted),Test Run 70
0.044430353128108536,14.585952122810074,T105N26-1GFR085,2.6,-1G (inverted),Test Run 70
0.04498472849289398,14.597211583259323,T105N26-1GFR085,2.6,-1G (inverted),Test Run 70
0.04506394604768212,14.607897313239699,T105N26-1GFR085,2.6,-1G (inverted),Test Run 70
0.04498472849289398,14.616724522712449,T105N26-1GFR085,2.6,-1G (inverted),Test Run 70
0.04498472849289398,14.628333409431198,T105N26-1GFR085,2.6,-1G (inverted),Test Run 70
0.04542035128486292,14.639965184333448,T105N26-1GFR085,2.6,-1G (inverted),Test Run 70
0.04518277237986245,14.648462803962449,T105N26-1GFR085,2.6,-1G (inverted),Test Run 70
0.04534113373007478,14.658780797126449,T105N26-1GFR085,2.6,-1G (inverted),Test Run 70
0.04549956883964727,14.671178563239698,T105N26-1GFR085,2.6,-1G (inverted),Test Run 70
0.04553917761704324,14.679244359138199,T105N26-1GFR085,2.6,-1G (inverted),Test Run 70
0.0458163652994359,14.690891392829574,T105N26-1GFR085,2.6,-1G (inverted),Test Run 70
0.0458163652994359,14.700054295661573,T105N26-1GFR085,2.6,-1G (inverted),Test Run 70
0.04553917761704324,14.709928258063949,T105N26-1GFR085,2.6,-1G (inverted),Test Run 70
0.04589558285422025,14.720844395759324,T105N26-1GFR085,2.6,-1G (inverted),Test Run 70
0.04585597407682807,14.731261571052197,T105N26-1GFR085,2.6,-1G (inverted),Test Run 70
0.045737147744647745,14.743576939704573,T105N26-1GFR085,2.6,-1G (inverted),Test Run 70
0.04625191433204101,14.750074132087448,T105N26-1GFR085,2.6,-1G (inverted),Test Run 70
0.0458163652994359,14.762494786384323,T105N26-1GFR085,2.6,-1G (inverted),Test Run 70
0.0458163652994359,14.773958714606948,T105N26-1GFR085,2.6,-1G (inverted),Test Run 70
0.04633113188682916,14.783458836677198,T105N26-1GFR085,2.6,-1G (inverted),Test Run 70
0.04633113188682916,14.792830784919449,T105N26-1GFR085,2.6,-1G (inverted),Test Run 70
0.046291523109433186,14.802864964606949,T105N26-1GFR085,2.6,-1G (inverted),Test Run 70
0.04656871079182584,14.815477879645949,T105N26-1GFR085,2.6,-1G (inverted),Test Run 70
0.04633113188682916,14.823475010993699,T105N26-1GFR085,2.6,-1G (inverted),Test Run 70
0.04668753712400616,14.834172948005323,T105N26-1GFR085,2.6,-1G (inverted),Test Run 70
0.04668753712400616,14.844718297126448,T105N26-1GFR085,2.6,-1G (inverted),Test Run 70
0.046647928346613986,14.854837926032697,T105N26-1GFR085,2.6,-1G (inverted),Test Run 70
0.046647928346613986,14.864289219978073,T105N26-1GFR085,2.6,-1G (inverted),Test Run 70
0.04704394236118696,14.873560460212449,T105N26-1GFR085,2.6,-1G (inverted),Test Run 70
0.04660831956922181,14.883646519782697,T105N26-1GFR085,2.6,-1G (inverted),Test Run 70
0.047123159915975106,14.895166905524949,T105N26-1GFR085,2.6,-1G (inverted),Test Run 70
0.04708355113858307,14.902222569587448,T105N26-1GFR085,2.6,-1G (inverted),Test Run 70
0.04708355113858307,14.914502843024948,T105N26-1GFR085,2.6,-1G (inverted),Test Run 70
0.04704394236118696,14.924355443122574,T105N26-1GFR085,2.6,-1G (inverted),Test Run 70
0.047479491393792074,14.933837254645947,T105N26-1GFR085,2.6,-1G (inverted),Test Run 70
0.04716269493400725,14.944339879157699,T105N26-1GFR085,2.6,-1G (inverted),Test Run 70
0.047479491393792074,14.954616673591323,T105N26-1GFR085,2.6,-1G (inverted),Test Run 70
0.0474003475983679,14.962409337165573,T105N26-1GFR085,2.6,-1G (inverted),Test Run 70
0.0475983177259724,14.972457249763199,T105N26-1GFR085,2.6,-1G (inverted),Test Run 70
0.0475983177259724,14.983683140876447,T105N26-1GFR085,2.6,-1G (inverted),Test Run 70
0.047954722963153194,14.992937596442824,T105N26-1GFR085,2.6,-1G (inverted),Test Run 70
0.04763792650336837,15.002382786872573,T105N26-1GFR085,2.6,-1G (inverted),Test Run 70
0.04811308431336552,15.014370091560073,T105N26-1GFR085,2.6,-1G (inverted),Test Run 70
0.04791511418576102,15.024460728767073,T105N26-1GFR085,2.6,-1G (inverted),Test Run 70
0.04803394051794135,15.033411534431199,T105N26-1GFR085,2.6,-1G (inverted),Test Run 70
0.04846948955054646,15.043631871345198,T105N26-1GFR085,2.6,-1G (inverted),Test Run 70
0.04846948955054646,15.052150853278823,T105N26-1GFR085,2.6,-1G (inverted),Test Run 70
0.04815269309076164,15.063359959724073,T105N26-1GFR085,2.6,-1G (inverted),Test Run 70
0.048509098327938496,15.071637852790573,T105N26-1GFR085,2.6,-1G (inverted),Test Run 70
0.04846948955054646,15.083692296149948,T105N26-1GFR085,2.6,-1G (inverted),Test Run 70
0.04862792466012276,15.092067845466323,T105N26-1GFR085,2.6,-1G (inverted),Test Run 70
0.048984256137939726,15.102204259040573,T105N26-1GFR085,2.6,-1G (inverted),Test Run 70
0.04882589478772726,15.113909276130324,T105N26-1GFR085,2.6,-1G (inverted),Test Run 70
0.04914269124751208,15.123183568122574,T105N26-1GFR085,2.6,-1G (inverted),Test Run 70
0.04914269124751208,15.133356602790574,T105N26-1GFR085,2.6,-1G (inverted),Test Run 70
0.04910308247012005,15.143711217048324,T105N26-1GFR085,2.6,-1G (inverted),Test Run 70
0.049221908802300235,15.154348118903822,T105N26-1GFR085,2.6,-1G (inverted),Test Run 70
0.04961784905751318,15.163230260017073,T105N26-1GFR085,2.6,-1G (inverted),Test Run 70
0.0491823000249082,15.171618016364699,T105N26-1GFR085,2.6,-1G (inverted),Test Run 70
0.049578314039481174,15.181987889411573,T105N26-1GFR085,2.6,-1G (inverted),Test Run 70
0.04941987892990882,15.190296300056199,T105N26-1GFR085,2.6,-1G (inverted),Test Run 70
0.04941987892990882,15.201378758552199,T105N26-1GFR085,2.6,-1G (inverted),Test Run 70
0.04949909648469302,15.211644871833448,T105N26-1GFR085,2.6,-1G (inverted),Test Run 70
0.049934645517298,15.220958836677198,T105N26-1GFR085,2.6,-1G (inverted),Test Run 70
0.0497366753896935,15.231656773688949,T105N26-1GFR085,2.6,-1G (inverted),Test Run 70
0.05021183319969065,15.240616734626448,T105N26-1GFR085,2.6,-1G (inverted),Test Run 70
0.05009308062687444,15.251519139411574,T105N26-1GFR085,2.6,-1G (inverted),Test Run 70
0.05021183319969065,15.258931859138197,T105N26-1GFR085,2.6,-1G (inverted),Test Run 70
0.05021183319969065,15.269840367438949,T105N26-1GFR085,2.6,-1G (inverted),Test Run 70
0.050726673546448026,15.279828770759323,T105N26-1GFR085,2.6,-1G (inverted),Test Run 70
0.05040987708665926,15.286657078864698,T105N26-1GFR085,2.6,-1G (inverted),Test Run 70
0.05084542611926424,15.297835667731949,T105N26-1GFR085,2.6,-1G (inverted),Test Run 70
0.05092464367405239,15.308258946540573,T105N26-1GFR085,2.6,-1G (inverted),Test Run 70
0.05084542611926424,15.317105992438949,T105N26-1GFR085,2.6,-1G (inverted),Test Run 70
0.0513206576886255,15.326590855720198,T105N26-1GFR085,2.6,-1G (inverted),Test Run 70
0.0513206576886255,15.335999425056198,T105N26-1GFR085,2.6,-1G (inverted),Test Run 70
0.05104347000623271,15.345746739509323,T105N26-1GFR085,2.6,-1G (inverted),Test Run 70
0.051439410261445655,15.355956395270947,T105N26-1GFR085,2.6,-1G (inverted),Test Run 70
0.05136026646602147,15.363402684333447,T105N26-1GFR085,2.6,-1G (inverted),Test Run 70
0.051518627816233946,15.373885472419449,T105N26-1GFR085,2.6,-1G (inverted),Test Run 70
0.05187503305341474,15.382647069099074,T105N26-1GFR085,2.6,-1G (inverted),Test Run 70
0.05175620672123048,15.390360386970197,T105N26-1GFR085,2.6,-1G (inverted),Test Run 70
0.05175620672123048,15.400534947517073,T105N26-1GFR085,2.6,-1G (inverted),Test Run 70
0.052112611958411416,15.410413487556198,T105N26-1GFR085,2.6,-1G (inverted),Test Run 70
0.051993859385595066,15.421616490485823,T105N26-1GFR085,2.6,-1G (inverted),Test Run 70
0.05207300318101924,15.429924901130324,T105N26-1GFR085,2.6,-1G (inverted),Test Run 70
0.05254823475038036,15.438272984626447,T105N26-1GFR085,2.6,-1G (inverted),Test Run 70
0.0522314382905916,15.449408848884323,T105N26-1GFR085,2.6,-1G (inverted),Test Run 70
0.05262745230516865,15.458623631599073,T105N26-1GFR085,2.6,-1G (inverted),Test Run 70
0.05262745230516865,15.466846593024949,T105N26-1GFR085,2.6,-1G (inverted),Test Run 70
0.05254823475038036,15.476351292731948,T105N26-1GFR085,2.6,-1G (inverted),Test Run 70
0.052587843527772536,15.484563573005323,T105N26-1GFR085,2.6,-1G (inverted),Test Run 70
0.0529046399875613,15.493670018317824,T105N26-1GFR085,2.6,-1G (inverted),Test Run 70
0.05274620487798486,15.503662999274948,T105N26-1GFR085,2.6,-1G (inverted),Test Run 70
0.053181827669953954,15.512261326911574,T105N26-1GFR085,2.6,-1G (inverted),Test Run 70
0.052825422432773154,15.522647984626449,T105N26-1GFR085,2.6,-1G (inverted),Test Run 70
0.052825422432773154,15.529824193122574,T105N26-1GFR085,2.6,-1G (inverted),Test Run 70
0.0531026101151658,15.541176732185074,T105N26-1GFR085,2.6,-1G (inverted),Test Run 70
0.053419406574954566,15.547928746345198,T105N26-1GFR085,2.6,-1G (inverted),Test Run 70
0.05314221889255784,15.557311375739697,T105N26-1GFR085,2.6,-1G (inverted),Test Run 70
0.05357776792516689,15.567180760505323,T105N26-1GFR085,2.6,-1G (inverted),Test Run 70
0.0534590153523466,15.573800023200699,T105N26-1GFR085,2.6,-1G (inverted),Test Run 70
0.053419406574954566,15.583466466071823,T105N26-1GFR085,2.6,-1G (inverted),Test Run 70
0.05381542058952754,15.592163975837448,T105N26-1GFR085,2.6,-1G (inverted),Test Run 70
0.05381542058952754,15.602419407966323,T105N26-1GFR085,2.6,-1G (inverted),Test Run 70
0.05353823290713489,15.610608800056198,T105N26-1GFR085,2.6,-1G (inverted),Test Run 70
0.05385502936691958,15.619938023688949,T105N26-1GFR085,2.6,-1G (inverted),Test Run 70
0.053775811812131424,15.629877598884324,T105N26-1GFR085,2.6,-1G (inverted),Test Run 70
0.05401339071713204,15.637772496345198,T105N26-1GFR085,2.6,-1G (inverted),Test Run 70
0.05429057839952469,15.644571812751447,T105N26-1GFR085,2.6,-1G (inverted),Test Run 70
0.05393417316234375,15.655278905036573,T105N26-1GFR085,2.6,-1G (inverted),Test Run 70
0.05393417316234375,15.663649876716324,T105N26-1GFR085,2.6,-1G (inverted),Test Run 70
0.054607374859313454,15.674088414313948,T105N26-1GFR085,2.6,-1G (inverted),Test Run 70
0.05448862228649316,15.681281407478073,T105N26-1GFR085,2.6,-1G (inverted),Test Run 70
0.054686592414097665,15.691484959724074,T105N26-1GFR085,2.6,-1G (inverted),Test Run 70
0.055042997651278465,15.699277623298324,T105N26-1GFR085,2.6,-1G (inverted),Test Run 70
0.05476580996888581,15.708387120368698,T105N26-1GFR085,2.6,-1G (inverted),Test Run 70
0.05524096777888705,15.716513951423323,T105N26-1GFR085,2.6,-1G (inverted),Test Run 70
0.05524096777888705,15.725847752692824,T105N26-1GFR085,2.6,-1G (inverted),Test Run 70
0.05524096777888705,15.736104710700697,T105N26-1GFR085,2.6,-1G (inverted),Test Run 70
0.05532018533367125,15.741605504157699,T105N26-1GFR085,2.6,-1G (inverted),Test Run 70
0.05567659057085205,15.752707799079573,T105N26-1GFR085,2.6,-1G (inverted),Test Run 70
0.05532018533367125,15.761748631599072,T105N26-1GFR085,2.6,-1G (inverted),Test Run 70
0.05583495192106452,15.769962437751449,T105N26-1GFR085,2.6,-1G (inverted),Test Run 70
0.055597373016063906,15.776906712653822,T105N26-1GFR085,2.6,-1G (inverted),Test Run 70
0.055597373016063906,15.786858494880324,T105N26-1GFR085,2.6,-1G (inverted),Test Run 70
0.05579534314367234,15.795394261481949,T105N26-1GFR085,2.6,-1G (inverted),Test Run 70
0.056072530826065,15.803171666267072,T105N26-1GFR085,2.6,-1G (inverted),Test Run 70
0.05575573436627623,15.809951146247574,T105N26-1GFR085,2.6,-1G (inverted),Test Run 70
0.05619135715824532,15.821608861091324,T105N26-1GFR085,2.6,-1G (inverted),Test Run 70
0.05615174838085314,15.828719456794449,T105N26-1GFR085,2.6,-1G (inverted),Test Run 70
0.05615174838085314,15.837265904548323,T105N26-1GFR085,2.6,-1G (inverted),Test Run 70
0.05615174838085314,15.845543797614699,T105N26-1GFR085,2.6,-1G (inverted),Test Run 70
0.05658737117281829,15.853885777595199,T105N26-1GFR085,2.6,-1G (inverted),Test Run 70
0.05638932728584982,15.862487156989697,T105N26-1GFR085,2.6,-1G (inverted),Test Run 70
0.05682495007781891,15.870565159919447,T105N26-1GFR085,2.6,-1G (inverted),Test Run 70
0.056666514968242473,15.879628880622572,T105N26-1GFR085,2.6,-1G (inverted),Test Run 70
0.05682495007781891,15.888524754645948,T105N26-1GFR085,2.6,-1G (inverted),Test Run 70
0.05714174653760373,15.897767003181198,T105N26-1GFR085,2.6,-1G (inverted),Test Run 70
0.05714174653760373,15.905370457770948,T105N26-1GFR085,2.6,-1G (inverted),Test Run 70
0.05674573252303062,15.913158543708448,T105N26-1GFR085,2.6,-1G (inverted),Test Run 70
0.057260499110423885,15.921892674567824,T105N26-1GFR085,2.6,-1G (inverted),Test Run 70
0.05714174653760373,15.930951817634323,T105N26-1GFR085,2.6,-1G (inverted),Test Run 70
0.057339716665212176,15.938005955817824,T105N26-1GFR085,2.6,-1G (inverted),Test Run 70
0.05753776055218064,15.945858128669448,T105N26-1GFR085,2.6,-1G (inverted),Test Run 70
0.05753776055218064,15.955140050056198,T105N26-1GFR085,2.6,-1G (inverted),Test Run 70
0.05753776055218064,15.963639195563948,T105N26-1GFR085,2.6,-1G (inverted),Test Run 70
0.0580129183621778,15.971233494880323,T105N26-1GFR085,2.6,-1G (inverted),Test Run 70
0.05797330958478562,15.979563267829572,T105N26-1GFR085,2.6,-1G (inverted),Test Run 70
0.057933700807389646,15.988018162849073,T105N26-1GFR085,2.6,-1G (inverted),Test Run 70
0.0582108884897823,15.996178563239699,T105N26-1GFR085,2.6,-1G (inverted),Test Run 70
0.05813174469435812,16.00439236939207,T105N26-1GFR085,2.6,-1G (inverted),Test Run 70
0.05856729372696309,16.013657506110825,T105N26-1GFR085,2.6,-1G (inverted),Test Run 70
0.05856729372696309,16.020807774665574,T105N26-1GFR085,2.6,-1G (inverted),Test Run 70
0.058646511281751385,16.028957493903825,T105N26-1GFR085,2.6,-1G (inverted),Test Run 70
0.058765337613931566,16.036908848884323,T105N26-1GFR085,2.6,-1G (inverted),Test Run 70
0.059002916518932184,16.0470422107007,T105N26-1GFR085,2.6,-1G (inverted),Test Run 70
0.05892369896414403,16.053804906013198,T105N26-1GFR085,2.6,-1G (inverted),Test Run 70
0.05931971297871701,16.06325619995845,T105N26-1GFR085,2.6,-1G (inverted),Test Run 70
0.05931971297871701,16.070366795661574,T105N26-1GFR085,2.6,-1G (inverted),Test Run 70
0.05935932175611312,16.07871030152095,T105N26-1GFR085,2.6,-1G (inverted),Test Run 70
0.05935932175611312,16.085512669685073,T105N26-1GFR085,2.6,-1G (inverted),Test Run 70
0.05951768310632545,16.094423802497573,T105N26-1GFR085,2.6,-1G (inverted),Test Run 70
0.05951768310632545,16.101778538825698,T105N26-1GFR085,2.6,-1G (inverted),Test Run 70
0.05987408834350624,16.109291966560072,T105N26-1GFR085,2.6,-1G (inverted),Test Run 70
0.05967611821589781,16.117818577888197,T105N26-1GFR085,2.6,-1G (inverted),Test Run 70
0.0597948707887181,16.124349339606947,T105N26-1GFR085,2.6,-1G (inverted),Test Run 70
0.060072058471110745,16.135181553962447,T105N26-1GFR085,2.6,-1G (inverted),Test Run 70
0.060072058471110745,16.141874058845197,T105N26-1GFR085,2.6,-1G (inverted),Test Run 70
0.05995330589829059,16.14955228150145,T105N26-1GFR085,2.6,-1G (inverted),Test Run 70
0.060428463708291684,16.155855687263198,T105N26-1GFR085,2.6,-1G (inverted),Test Run 70
0.0603492461535034,16.164000828864697,T105N26-1GFR085,2.6,-1G (inverted),Test Run 70
0.06046807248568372,16.170728428962448,T105N26-1GFR085,2.6,-1G (inverted),Test Run 70
0.06074526016807651,16.180085118415573,T105N26-1GFR085,2.6,-1G (inverted),Test Run 70
0.060784868945472484,16.18645871460695,T105N26-1GFR085,2.6,-1G (inverted),Test Run 70
0.060784868945472484,16.19716122925532,T105N26-1GFR085,2.6,-1G (inverted),Test Run 70
0.061220491737437634,16.202993138435072,T105N26-1GFR085,2.6,-1G (inverted),Test Run 70
0.06106205662786528,16.209952672126448,T105N26-1GFR085,2.6,-1G (inverted),Test Run 70
0.06118088296004546,16.218813450935073,T105N26-1GFR085,2.6,-1G (inverted),Test Run 70
0.06149767941983028,16.226572545173322,T105N26-1GFR085,2.6,-1G (inverted),Test Run 70
0.06129963553286181,16.231781895759323,T105N26-1GFR085,2.6,-1G (inverted),Test Run 70
0.061814475879619045,16.23996518433345,T105N26-1GFR085,2.6,-1G (inverted),Test Run 70
0.061814475879619045,16.248516209724073,T105N26-1GFR085,2.6,-1G (inverted),Test Run 70
0.06177486710222293,16.256391270759323,T105N26-1GFR085,2.6,-1G (inverted),Test Run 70
0.06201244600722355,16.2624062854077,T105N26-1GFR085,2.6,-1G (inverted),Test Run 70
0.062170807357435874,16.271495946052198,T105N26-1GFR085,2.6,-1G (inverted),Test Run 70
0.06205205478461572,16.279206212165573,T105N26-1GFR085,2.6,-1G (inverted),Test Run 70
0.06248760381722464,16.286480076911573,T105N26-1GFR085,2.6,-1G (inverted),Test Run 70
0.06256682137200885,16.2919152575757,T105N26-1GFR085,2.6,-1G (inverted),Test Run 70
0.06256682137200885,16.301630528571824,T105N26-1GFR085,2.6,-1G (inverted),Test Run 70
0.0628836178317976,16.307576878669447,T105N26-1GFR085,2.6,-1G (inverted),Test Run 70
0.06296283538658182,16.316054661872574,T105N26-1GFR085,2.6,-1G (inverted),Test Run 70
0.06284400905440164,16.324462254645947,T105N26-1GFR085,2.6,-1G (inverted),Test Run 70
0.06331924062376276,16.331142552497575,T105N26-1GFR085,2.6,-1G (inverted),Test Run 70
0.0631608055141904,16.3385384875562,T105N26-1GFR085,2.6,-1G (inverted),Test Run 70
0.06339838441919088,16.345017369392075,T105N26-1GFR085,2.6,-1G (inverted),Test Run 70
0.06339838441919088,16.352521641853073,T105N26-1GFR085,2.6,-1G (inverted),Test Run 70
0.0635964283061554,16.35947202027095,T105N26-1GFR085,2.6,-1G (inverted),Test Run 70
0.06327963184637059,16.36684659302495,T105N26-1GFR085,2.6,-1G (inverted),Test Run 70
0.06371518087897571,16.37403958618895,T105N26-1GFR085,2.6,-1G (inverted),Test Run 70
0.06371518087897571,16.382842381599072,T105N26-1GFR085,2.6,-1G (inverted),Test Run 70
0.06387361598855214,16.38885129273195,T105N26-1GFR085,2.6,-1G (inverted),Test Run 70
0.06403197733876446,16.396686680915572,T105N26-1GFR085,2.6,-1G (inverted),Test Run 70
0.06403197733876446,16.403606541755323,T105N26-1GFR085,2.6,-1G (inverted),Test Run 70
0.06395283354333635,16.410369237067822,T105N26-1GFR085,2.6,-1G (inverted),Test Run 70
0.0643487737985493,16.416353734138198,T105N26-1GFR085,2.6,-1G (inverted),Test Run 70
0.0643487737985493,16.426581700446825,T105N26-1GFR085,2.6,-1G (inverted),Test Run 70
0.06454681768551776,16.4326546984937,T105N26-1GFR085,2.6,-1G (inverted),Test Run 70
0.06466557025833397,16.439597447517073,T105N26-1GFR085,2.6,-1G (inverted),Test Run 70
0.0645864264629098,16.446297581794447,T105N26-1GFR085,2.6,-1G (inverted),Test Run 70
0.0645864264629098,16.453443272712448,T105N26-1GFR085,2.6,-1G (inverted),Test Run 70
0.06498236671812274,16.459458287360825,T105N26-1GFR085,2.6,-1G (inverted),Test Run 70
0.06482400536791041,16.466957982185072,T105N26-1GFR085,2.6,-1G (inverted),Test Run 70
0.06510119305030306,16.4734246569897,T105N26-1GFR085,2.6,-1G (inverted),Test Run 70
0.06525955440051553,16.48134702027095,T105N26-1GFR085,2.6,-1G (inverted),Test Run 70
0.06522001938248338,16.489040501716325,T105N26-1GFR085,2.6,-1G (inverted),Test Run 70
0.06549720706487604,16.495974095466323,T105N26-1GFR085,2.6,-1G (inverted),Test Run 70
0.06553681584227215,16.504905064704573,T105N26-1GFR085,2.6,-1G (inverted),Test Run 70
0.06553681584227215,16.511119969489698,T105N26-1GFR085,2.6,-1G (inverted),Test Run 70
0.06573478596987666,16.516324742438947,T105N26-1GFR085,2.6,-1G (inverted),Test Run 70
0.06593275609748116,16.523186619880324,T105N26-1GFR085,2.6,-1G (inverted),Test Run 70
0.06585353854269695,16.531313450935073,T105N26-1GFR085,2.6,-1G (inverted),Test Run 70
0.06632877011205807,16.537456639411573,T105N26-1GFR085,2.6,-1G (inverted),Test Run 70
0.0662099437798738,16.542389805915573,T105N26-1GFR085,2.6,-1G (inverted),Test Run 70
0.06636837888945024,16.55096219361082,T105N26-1GFR085,2.6,-1G (inverted),Test Run 70
0.06636837888945024,16.560163243415573,T105N26-1GFR085,2.6,-1G (inverted),Test Run 70
0.06652674023966257,16.564829381110822,T105N26-1GFR085,2.6,-1G (inverted),Test Run 70
0.06640798766684228,16.571602757575697,T105N26-1GFR085,2.6,-1G (inverted),Test Run 70
0.06676431914466319,16.577170689704573,T105N26-1GFR085,2.6,-1G (inverted),Test Run 70
0.06668517534923492,16.584577305915573,T105N26-1GFR085,2.6,-1G (inverted),Test Run 70
0.06704158058641586,16.591494114997573,T105N26-1GFR085,2.6,-1G (inverted),Test Run 70
0.06708111560444786,16.598056920173324,T105N26-1GFR085,2.6,-1G (inverted),Test Run 70
0.06708111560444786,16.604229100349073,T105N26-1GFR085,2.6,-1G (inverted),Test Run 70
0.06716033315923615,16.6120156604077,T105N26-1GFR085,2.6,-1G (inverted),Test Run 70
0.06755634717380912,16.617850621345198,T105N26-1GFR085,2.6,-1G (inverted),Test Run 70
0.06747712961902085,16.62270596802495,T105N26-1GFR085,2.6,-1G (inverted),Test Run 70
0.06783353485620178,16.63110135376707,T105N26-1GFR085,2.6,-1G (inverted),Test Run 70
0.0679918962064141,16.637546666267074,T105N26-1GFR085,2.6,-1G (inverted),Test Run 70
0.0678731436335979,16.644642003181197,T105N26-1GFR085,2.6,-1G (inverted),Test Run 70
0.0678731436335979,16.651299412849074,T105N26-1GFR085,2.6,-1G (inverted),Test Run 70
0.06842751899838319,16.659227879645947,T105N26-1GFR085,2.6,-1G (inverted),Test Run 70
0.06830869266620287,16.664014561774948,T105N26-1GFR085,2.6,-1G (inverted),Test Run 70
0.06866509790337987,16.669350560310072,T105N26-1GFR085,2.6,-1G (inverted),Test Run 70
0.06874431545816802,16.676094945075697,T105N26-1GFR085,2.6,-1G (inverted),Test Run 70
0.06882353301295617,16.683030064704575,T105N26-1GFR085,2.6,-1G (inverted),Test Run 70
0.0692194732681691,16.689679844978073,T105N26-1GFR085,2.6,-1G (inverted),Test Run 70
0.0692194732681691,16.695047886970197,T105N26-1GFR085,2.6,-1G (inverted),Test Run 70
0.06906111191795677,16.70058682739995,T105N26-1GFR085,2.6,-1G (inverted),Test Run 70
0.0693779083777416,16.709505589606948,T105N26-1GFR085,2.6,-1G (inverted),Test Run 70
0.06953626972795393,16.714306004645948,T105N26-1GFR085,2.6,-1G (inverted),Test Run 70
0.06933829960034943,16.720632298591322,T105N26-1GFR085,2.6,-1G (inverted),Test Run 70
0.07001150129731505,16.728141148688948,T105N26-1GFR085,2.6,-1G (inverted),Test Run 70
0.06977392239231457,16.732451756599072,T105N26-1GFR085,2.6,-1G (inverted),Test Run 70
0.06977392239231457,16.740822728278822,T105N26-1GFR085,2.6,-1G (inverted),Test Run 70
0.07009071885210334,16.745963414313948,T105N26-1GFR085,2.6,-1G (inverted),Test Run 70
0.07013032762949538,16.75203183472407,T105N26-1GFR085,2.6,-1G (inverted),Test Run 70
0.07005111007470723,16.759977086188947,T105N26-1GFR085,2.6,-1G (inverted),Test Run 70
0.07044705032992017,16.764470799567825,T105N26-1GFR085,2.6,-1G (inverted),Test Run 70
0.07028868897970784,16.770824559333448,T105N26-1GFR085,2.6,-1G (inverted),Test Run 70
0.07064509421688864,16.775962193610823,T105N26-1GFR085,2.6,-1G (inverted),Test Run 70
0.07064509421688864,16.7827187854077,T105N26-1GFR085,2.6,-1G (inverted),Test Run 70
0.07076384678970893,16.789142735603072,T105N26-1GFR085,2.6,-1G (inverted),Test Run 70
0.07076384678970893,16.797242100837448,T105N26-1GFR085,2.6,-1G (inverted),Test Run 70
0.07115986080428191,16.802266820075697,T105N26-1GFR085,2.6,-1G (inverted),Test Run 70
0.07104110823146162,16.807691319587448,T105N26-1GFR085,2.6,-1G (inverted),Test Run 70
0.07123907835907005,16.8144570666577,T105N26-1GFR085,2.6,-1G (inverted),Test Run 70
0.07159548359624705,16.819651158454572,T105N26-1GFR085,2.6,-1G (inverted),Test Run 70
0.07159548359624705,16.825116856696823,T105N26-1GFR085,2.6,-1G (inverted),Test Run 70
0.07159548359624705,16.831426365974075,T105N26-1GFR085,2.6,-1G (inverted),Test Run 70
0.07187267127864365,16.838684971931198,T105N26-1GFR085,2.6,-1G (inverted),Test Run 70
0.0717142361690672,16.8453011828687,T105N26-1GFR085,2.6,-1G (inverted),Test Run 70
0.07207064140624815,16.851073582770947,T105N26-1GFR085,2.6,-1G (inverted),Test Run 70
0.07211025018364017,16.85654233277095,T105N26-1GFR085,2.6,-1G (inverted),Test Run 70
0.07214985896103629,16.861089451911575,T105N26-1GFR085,2.6,-1G (inverted),Test Run 70
0.07262501677103345,16.8676797229077,T105N26-1GFR085,2.6,-1G (inverted),Test Run 70
0.07262501677103345,16.8733773547437,T105N26-1GFR085,2.6,-1G (inverted),Test Run 70
0.07242704664342894,16.8798379260327,T105N26-1GFR085,2.6,-1G (inverted),Test Run 70
0.07278345188060989,16.886319859626447,T105N26-1GFR085,2.6,-1G (inverted),Test Run 70
0.07302103078560641,16.892586644294447,T105N26-1GFR085,2.6,-1G (inverted),Test Run 70
0.07294181323082222,16.897835667731947,T105N26-1GFR085,2.6,-1G (inverted),Test Run 70
0.07345665357757551,16.904145177009323,T105N26-1GFR085,2.6,-1G (inverted),Test Run 70
0.07333782724539518,16.910999425056197,T105N26-1GFR085,2.6,-1G (inverted),Test Run 70
0.07333782724539518,16.915007908942822,T105N26-1GFR085,2.6,-1G (inverted),Test Run 70
0.07369423248257612,16.922181065681198,T105N26-1GFR085,2.6,-1G (inverted),Test Run 70
0.07381305881475644,16.926413853767073,T105N26-1GFR085,2.6,-1G (inverted),Test Run 70
0.07377345003736033,16.931894810798322,T105N26-1GFR085,2.6,-1G (inverted),Test Run 70
0.0741297815151811,16.937566502692825,T105N26-1GFR085,2.6,-1G (inverted),Test Run 70
0.07397142016496877,16.94216244995845,T105N26-1GFR085,2.6,-1G (inverted),Test Run 70
0.0742882166247536,16.950165684821823,T105N26-1GFR085,2.6,-1G (inverted),Test Run 70
0.0742882166247536,16.955373509528822,T105N26-1GFR085,2.6,-1G (inverted),Test Run 70
0.07452579552975407,16.9613900500562,T105N26-1GFR085,2.6,-1G (inverted),Test Run 70
0.07436743417954174,16.966571934821822,T105N26-1GFR085,2.6,-1G (inverted),Test Run 70
0.07480298321214686,16.972657139899948,T105N26-1GFR085,2.6,-1G (inverted),Test Run 70
0.07468423063932657,16.976723607185072,T105N26-1GFR085,2.6,-1G (inverted),Test Run 70
0.07492180954432705,16.98224271118895,T105N26-1GFR085,2.6,-1G (inverted),Test Run 70
0.07515938844932767,16.986943944099075,T105N26-1GFR085,2.6,-1G (inverted),Test Run 70
0.07515938844932767,16.993073399665573,T105N26-1GFR085,2.6,-1G (inverted),Test Run 70
0.07504063587650736,16.9988244372632,T105N26-1GFR085,2.6,-1G (inverted),Test Run 70
0.07547618490911248,17.003264744880322,T105N26-1GFR085,2.6,-1G (inverted),Test Run 70
0.07527821478150798,17.009707005622573,T105N26-1GFR085,2.6,-1G (inverted),Test Run 70
0.07563462001868879,17.01527646363032,T105N26-1GFR085,2.6,-1G (inverted),Test Run 70
0.07571376381411296,17.020618565681197,T105N26-1GFR085,2.6,-1G (inverted),Test Run 70
0.07583259014629329,17.0266488391187,T105N26-1GFR085,2.6,-1G (inverted),Test Run 70
0.07583259014629329,17.031549962165574,T105N26-1GFR085,2.6,-1G (inverted),Test Run 70
0.07622860416086626,17.037833531501448,T105N26-1GFR085,2.6,-1G (inverted),Test Run 70
0.07599095149650575,17.0431283313062,T105N26-1GFR085,2.6,-1G (inverted),Test Run 70
0.07634735673368655,17.048969395759322,T105N26-1GFR085,2.6,-1G (inverted),Test Run 70
0.0764265742884747,17.05226376831782,T105N26-1GFR085,2.6,-1G (inverted),Test Run 70
0.0764265742884747,17.058809788825698,T105N26-1GFR085,2.6,-1G (inverted),Test Run 70
0.07666415319347138,17.064495213630323,T105N26-1GFR085,2.6,-1G (inverted),Test Run 70
0.07666415319347138,17.069684727790573,T105N26-1GFR085,2.6,-1G (inverted),Test Run 70
0.0766245444160792,17.07643979370845,T105N26-1GFR085,2.6,-1G (inverted),Test Run 70
0.076901732098472,17.079767735603074,T105N26-1GFR085,2.6,-1G (inverted),Test Run 70
0.07702055843065217,17.084764989020947,T105N26-1GFR085,2.6,-1G (inverted),Test Run 70
0.07709977598544046,17.090012486579575,T105N26-1GFR085,2.6,-1G (inverted),Test Run 70
0.07741657244522529,17.0947717028882,T105N26-1GFR085,2.6,-1G (inverted),Test Run 70
