Repository: schandel33/gitrep

# Nozzle Tensile Test Analysis

Stress-vs-strain analysis of tensile pulls across 4 nozzle sizes (0.6, 1.4,
2.2, 2.6 mm) x 2 print-gravity orientations (+1G upright / -1G inverted),
printed at 105 C with a 0.85 flow ratio.

## Data-quality issues found and how they're handled

1. **Load-cell zero offset.** 10 of 17 runs record small negative Load
   values for the first handful of samples (up to ~180, always <0.5% of the
   file) before the crosshead starts moving — load-cell noise around zero,
   not real load. The script computes the mean Load over all
   pre-motion samples (`Crosshead < crosshead_zero_threshold_mm`) and
   subtracts it from the whole run.
2.

File: nozzle_tensile_analysis/analysis_output/all_curves_tidy.csv (part 136 of 151)
Strain,Stress_MPa,condition,nozzle_mm,gravity,run
0.07721852855826061,17.100710423591323,T105N26-1GFR085,2.6,-1G (inverted),Test Run 70
0.07721852855826061,17.104242833259324,T105N26-1GFR085,2.6,-1G (inverted),Test Run 70
0.07765415135022576,17.112107213142075,T105N26-1GFR085,2.6,-1G (inverted),Test Run 70
0.0778521214778342,17.117263157966324,T105N26-1GFR085,2.6,-1G (inverted),Test Run 70
0.0778521214778342,17.124013646247572,T105N26-1GFR085,2.6,-1G (inverted),Test Run 70
0.07824813549240717,17.1269173938062,T105N26-1GFR085,2.6,-1G (inverted),Test Run 70
0.07812930916022685,17.1314736682202,T105N26-1GFR085,2.6,-1G (inverted),Test Run 70
0.0783669618245875,17.136721165778823,T105N26-1GFR085,2.6,-1G (inverted),Test Run 70
0.07860454072958811,17.14267514527095,T105N26-1GFR085,2.6,-1G (inverted),Test Run 70
0.07860454072958811,17.147161229255325,T105N26-1GFR085,2.6,-1G (inverted),Test Run 70
0.07860454072958811,17.15234158814207,T105N26-1GFR085,2.6,-1G (inverted),Test Run 70
0.07892133718937294,17.159708531501447,T105N26-1GFR085,2.6,-1G (inverted),Test Run 70
0.07888172841198077,17.16168607056395,T105N26-1GFR085,2.6,-1G (inverted),Test Run 70
0.0792381336491617,17.168642552497573,T105N26-1GFR085,2.6,-1G (inverted),Test Run 70
0.07943610377676606,17.173467381599075,T105N26-1GFR085,2.6,-1G (inverted),Test Run 70
0.07947571255415824,17.176166661384322,T105N26-1GFR085,2.6,-1G (inverted),Test Run 70
0.07947571255415824,17.182427342536574,T105N26-1GFR085,2.6,-1G (inverted),Test Run 70
0.0798717265687312,17.18879941284907,T105N26-1GFR085,2.6,-1G (inverted),Test Run 70
0.07971329145915886,17.194342930915575,T105N26-1GFR085,2.6,-1G (inverted),Test Run 70
0.07999047914155151,17.196608861091324,T105N26-1GFR085,2.6,-1G (inverted),Test Run 70
0.08018852302851998,17.201055272224075,T105N26-1GFR085,2.6,-1G (inverted),Test Run 70
0.08010930547373182,17.206256993415572,T105N26-1GFR085,2.6,-1G (inverted),Test Run 70
0.08046571071091263,17.2116326648022,T105N26-1GFR085,2.6,-1G (inverted),Test Run 70
0.08046571071091263,17.21759427368895,T105N26-1GFR085,2.6,-1G (inverted),Test Run 70
0.08046571071091263,17.223458226325697,T105N26-1GFR085,2.6,-1G (inverted),Test Run 70
0.08074289839330527,17.227417882087448,T105N26-1GFR085,2.6,-1G (inverted),Test Run 70
0.08098047729830589,17.233258946540573,T105N26-1GFR085,2.6,-1G (inverted),Test Run 70
0.08105969485309404,17.23726132691157,T105N26-1GFR085,2.6,-1G (inverted),Test Run 70
0.08141610009027103,17.24082883179445,T105N26-1GFR085,2.6,-1G (inverted),Test Run 70
0.08129727375809072,17.247200902106947,T105N26-1GFR085,2.6,-1G (inverted),Test Run 70
0.08129727375809072,17.249849827888198,T105N26-1GFR085,2.6,-1G (inverted),Test Run 70
0.08157446144048336,17.25445950806395,T105N26-1GFR085,2.6,-1G (inverted),Test Run 70
0.08169328777266763,17.261678441169447,T105N26-1GFR085,2.6,-1G (inverted),Test Run 70
0.08177250532745184,17.26531766236082,T105N26-1GFR085,2.6,-1G (inverted),Test Run 70
0.08212883680527275,17.270086033942825,T105N26-1GFR085,2.6,-1G (inverted),Test Run 70
0.0819308666776643,17.275525792243698,T105N26-1GFR085,2.6,-1G (inverted),Test Run 70
0.08216844558266478,17.27997220337645,T105N26-1GFR085,2.6,-1G (inverted),Test Run 70
0.08216844558266478,17.284601719978074,T105N26-1GFR085,2.6,-1G (inverted),Test Run 70
0.08232688069224121,17.289238865974074,T105N26-1GFR085,2.6,-1G (inverted),Test Run 70
0.08260406837463387,17.29270108521245,T105N26-1GFR085,2.6,-1G (inverted),Test Run 70
0.08288125605702651,17.298699315192824,T105N26-1GFR085,2.6,-1G (inverted),Test Run 70
0.0828416472796304,17.303432591560075,T105N26-1GFR085,2.6,-1G (inverted),Test Run 70
0.08315844373941916,17.307517369392073,T105N26-1GFR085,2.6,-1G (inverted),Test Run 70
0.08327727007159949,17.314383824470198,T105N26-1GFR085,2.6,-1G (inverted),Test Run 70
0.08327727007159949,17.31638272583745,T105N26-1GFR085,2.6,-1G (inverted),Test Run 70
0.08343563142181196,17.320562108161575,T105N26-1GFR085,2.6,-1G (inverted),Test Run 70
0.08383164543638492,17.326174290778823,T105N26-1GFR085,2.6,-1G (inverted),Test Run 70
0.08371281910420461,17.329836400153823,T105N26-1GFR085,2.6,-1G (inverted),Test Run 70
0.08402961556398943,17.335308201911573,T105N26-1GFR085,2.6,-1G (inverted),Test Run 70
0.0841484418961737,17.338652928474072,T105N26-1GFR085,2.6,-1G (inverted),Test Run 70
0.0842276594509579,17.3459847766187,T105N26-1GFR085,2.6,-1G (inverted),Test Run 70
0.0842276594509579,17.350376256110824,T105N26-1GFR085,2.6,-1G (inverted),Test Run 70
0.08462359970617084,17.353083165290574,T105N26-1GFR085,2.6,-1G (inverted),Test Run 70
0.08466320848356287,17.3571740466382,T105N26-1GFR085,2.6,-1G (inverted),Test Run 70
0.08482164359313932,17.364231236579574,T105N26-1GFR085,2.6,-1G (inverted),Test Run 70
0.08486125237053135,17.368236668708448,T105N26-1GFR085,2.6,-1G (inverted),Test Run 70
0.08509883127553196,17.37166074097407,T105N26-1GFR085,2.6,-1G (inverted),Test Run 70
0.08541562773531679,17.376477940681198,T105N26-1GFR085,2.6,-1G (inverted),Test Run 70
0.08541562773531679,17.380568822028824,T105N26-1GFR085,2.6,-1G (inverted),Test Run 70
0.08537601895792461,17.384780247810074,T105N26-1GFR085,2.6,-1G (inverted),Test Run 70
0.0857720329724976,17.39003232300532,T105N26-1GFR085,2.6,-1G (inverted),Test Run 70
0.08585117676792585,17.39390500366945,T105N26-1GFR085,2.6,-1G (inverted),Test Run 70
0.08589078554531789,17.398468907478073,T105N26-1GFR085,2.6,-1G (inverted),Test Run 70
0.08640555213271114,17.402094395759324,T105N26-1GFR085,2.6,-1G (inverted),Test Run 70
0.08632640833728697,17.40619290650145,T105N26-1GFR085,2.6,-1G (inverted),Test Run 70
0.0866432047970718,17.41042569458745,T105N26-1GFR085,2.6,-1G (inverted),Test Run 70
0.0866432047970718,17.4147591906812,T105N26-1GFR085,2.6,-1G (inverted),Test Run 70
0.08672234859249597,17.4171105700757,T105N26-1GFR085,2.6,-1G (inverted),Test Run 70
0.08688078370207226,17.422593052985825,T105N26-1GFR085,2.6,-1G (inverted),Test Run 70
0.08723718893925321,17.425458653571823,T105N26-1GFR085,2.6,-1G (inverted),Test Run 70
0.0871975801618571,17.430674107673322,T105N26-1GFR085,2.6,-1G (inverted),Test Run 70
0.08747476784424975,17.4328255969312,T105N26-1GFR085,2.6,-1G (inverted),Test Run 70
0.08755398539903803,17.43780301392332,T105N26-1GFR085,2.6,-1G (inverted),Test Run 70
0.08755398539903803,17.44248135864995,T105N26-1GFR085,2.6,-1G (inverted),Test Run 70
0.08771234674925035,17.44765713989995,T105N26-1GFR085,2.6,-1G (inverted),Test Run 70
0.08814796954121945,17.449729283454573,T105N26-1GFR085,2.6,-1G (inverted),Test Run 70
0.08791039063621883,17.451709874274947,T105N26-1GFR085,2.6,-1G (inverted),Test Run 70
0.08826672211403566,17.459461339118697,T105N26-1GFR085,2.6,-1G (inverted),Test Run 70
0.08830633089143178,17.4634560900952,T105N26-1GFR085,2.6,-1G (inverted),Test Run 70
0.08838554844621598,17.465639622810073,T105N26-1GFR085,2.6,-1G (inverted),Test Run 70
0.08838554844621598,17.468416722419448,T105N26-1GFR085,2.6,-1G (inverted),Test Run 70
0.08874195368339692,17.473838170173323,T105N26-1GFR085,2.6,-1G (inverted),Test Run 70
0.08874195368339692,17.475933201911573,T105N26-1GFR085,2.6,-1G (inverted),Test Run 70
0.089217111493398,17.480094273688948,T105N26-1GFR085,2.6,-1G (inverted),Test Run 70
0.089217111493398,17.484543736579575,T105N26-1GFR085,2.6,-1G (inverted),Test Run 70
0.08937554660297037,17.489443333747573,T105N26-1GFR085,2.6,-1G (inverted),Test Run 70
0.0898507044129716,17.493497594001447,T105N26-1GFR085,2.6,-1G (inverted),Test Run 70
0.0898507044129716,17.4972695666577,T105N26-1GFR085,2.6,-1G (inverted),Test Run 70
0.08977148685818331,17.50083096802495,T105N26-1GFR085,2.6,-1G (inverted),Test Run 70
0.09016750087275628,17.506125767829573,T105N26-1GFR085,2.6,-1G (inverted),Test Run 70
0.09032593598232878,17.509114964606947,T105N26-1GFR085,2.6,-1G (inverted),Test Run 70
0.09032593598232878,17.51235287964595,T105N26-1GFR085,2.6,-1G (inverted),Test Run 70
0.09076148501493783,17.515186436774947,T105N26-1GFR085,2.6,-1G (inverted),Test Run 70
0.09072187623754173,17.521917088630325,T105N26-1GFR085,2.6,-1G (inverted),Test Run 70
0.09072187623754173,17.52404568970457,T105N26-1GFR085,2.6,-1G (inverted),Test Run 70
0.09095952890190237,17.529183323981947,T105N26-1GFR085,2.6,-1G (inverted),Test Run 70
0.09103867269733049,17.534313328864698,T105N26-1GFR085,2.6,-1G (inverted),Test Run 70
0.09119710780690285,17.536927159431198,T105N26-1GFR085,2.6,-1G (inverted),Test Run 70
0.09155351304408378,17.5430047351147,T105N26-1GFR085,2.6,-1G (inverted),Test Run 70
0.09147429548929549,17.544481785895947,T105N26-1GFR085,2.6,-1G (inverted),Test Run 70
0.09190991828126459,17.5504189807202,T105N26-1GFR085,2.6,-1G (inverted),Test Run 70
0.09190991828126459,17.552225621345197,T105N26-1GFR085,2.6,-1G (inverted),Test Run 70
0.09194945329929673,17.558764012458447,T105N26-1GFR085,2.6,-1G (inverted),Test Run 70
0.09202867085408094,17.560102208259323,T105N26-1GFR085,2.6,-1G (inverted),Test Run 70
0.09246429364605002,17.565726597907698,T105N26-1GFR085,2.6,-1G (inverted),Test Run 70
0.09238507609126173,17.569539769294447,T105N26-1GFR085,2.6,-1G (inverted),Test Run 70
0.09278109010583879,17.574381383063947,T105N26-1GFR085,2.6,-1G (inverted),Test Run 70
0.09286023390126297,17.57538235962645,T105N26-1GFR085,2.6,-1G (inverted),Test Run 70
0.09286023390126297,17.580124791267075,T105N26-1GFR085,2.6,-1G (inverted),Test Run 70
0.09301866901083532,17.582880528571824,T105N26-1GFR085,2.6,-1G (inverted),Test Run 70
0.0934146830254083,17.588141759040575,T105N26-1GFR085,2.6,-1G (inverted),Test Run 70
0.09329585669322797,17.5900018054272,T105N26-1GFR085,2.6,-1G (inverted),Test Run 70
0.09365226193040892,17.59515012085695,T105N26-1GFR085,2.6,-1G (inverted),Test Run 70
0.09369187070780502,17.5983849841382,T105N26-1GFR085,2.6,-1G (inverted),Test Run 70
0.09392944961280156,17.600812657478073,T105N26-1GFR085,2.6,-1G (inverted),Test Run 70
0.09420663729519421,17.6056283313062,T105N26-1GFR085,2.6,-1G (inverted),Test Run 70
0.09420663729519421,17.6090539294507,T105N26-1GFR085,2.6,-1G (inverted),Test Run 70
0.09396905839019767,17.611774571540572,T105N26-1GFR085,2.6,-1G (inverted),Test Run 70
0.09440460742280266,17.616019566657698,T105N26-1GFR085,2.6,-1G (inverted),Test Run 70
0.09452343375498297,17.6176797229077,T105N26-1GFR085,2.6,-1G (inverted),Test Run 70
0.0946422600871633,17.623778660895947,T105N26-1GFR085,2.6,-1G (inverted),Test Run 70
0.09503820034237624,17.627370579841322,T105N26-1GFR085,2.6,-1G (inverted),Test Run 70
0.09487983899216391,17.630133946540575,T105N26-1GFR085,2.6,-1G (inverted),Test Run 70
0.09487983899216391,17.6314660388257,T105N26-1GFR085,2.6,-1G (inverted),Test Run 70
0.09527585300673688,17.63299191773195,T105N26-1GFR085,2.6,-1G (inverted),Test Run 70
0.0953153880247689,17.6386758166577,T105N26-1GFR085,2.6,-1G (inverted),Test Run 70
0.09555304068912954,17.642621739509323,T105N26-1GFR085,2.6,-1G (inverted),Test Run 70
0.09575101081673404,17.646343358161573,T105N26-1GFR085,2.6,-1G (inverted),Test Run 70
0.09555304068912954,17.6494592028882,T105N26-1GFR085,2.6,-1G (inverted),Test Run 70
0.09598858972173452,17.652187474372575,T105N26-1GFR085,2.6,-1G (inverted),Test Run 70
0.09598858972173452,17.654555638435074,T105N26-1GFR085,2.6,-1G (inverted),Test Run 70
0.0960281984991267,17.657656224372573,T105N26-1GFR085,2.6,-1G (inverted),Test Run 70
0.09622616862673512,17.663094456794447,T105N26-1GFR085,2.6,-1G (inverted),Test Run 70
0.09666179141870028,17.666120274665573,T105N26-1GFR085,2.6,-1G (inverted),Test Run 70
0.09650343006848781,17.6677285510327,T105N26-1GFR085,2.6,-1G (inverted),Test Run 70
0.09689937032370075,17.6701699572827,T105N26-1GFR085,2.6,-1G (inverted),Test Run 70
0.09709741421066936,17.673819859626448,T105N26-1GFR085,2.6,-1G (inverted),Test Run 70
0.09709741421066936,17.676174290778825,T105N26-1GFR085,2.6,-1G (inverted),Test Run 70
0.09717655800609354,17.68182156861082,T105N26-1GFR085,2.6,-1G (inverted),Test Run 70
0.09749335446588231,17.685262425544447,T105N26-1GFR085,2.6,-1G (inverted),Test Run 70
0.09753296324327435,17.6864465075757,T105N26-1GFR085,2.6,-1G (inverted),Test Run 70
0.09804780359002764,17.68938992798582,T105N26-1GFR085,2.6,-1G (inverted),Test Run 70
0.09808733860805978,17.693938573005322,T105N26-1GFR085,2.6,-1G (inverted),Test Run 70
0.09816655616284793,17.694091160895947,T105N26-1GFR085,2.6,-1G (inverted),Test Run 70
0.09816655616284793,17.698011143806198,T105N26-1GFR085,2.6,-1G (inverted),Test Run 70
0.09852296140002872,17.70078976929445,T105N26-1GFR085,2.6,-1G (inverted),Test Run 70
0.0984041350678484,17.7026727038647,T105N26-1GFR085,2.6,-1G (inverted),Test Run 70
0.09880014908242152,17.707172520759322,T105N26-1GFR085,2.6,-1G (inverted),Test Run 70
0.09899811921002588,17.709296544196825,T105N26-1GFR085,2.6,-1G (inverted),Test Run 70
0.09907733676481417,17.712769444587448,T105N26-1GFR085,2.6,-1G (inverted),Test Run 70
0.09939413322460293,17.71543057739995,T105N26-1GFR085,2.6,-1G (inverted),Test Run 70
0.09939413322460293,17.717455418708447,T105N26-1GFR085,2.6,-1G (inverted),Test Run 70
0.09947335077938714,17.721502049567825,T105N26-1GFR085,2.6,-1G (inverted),Test Run 70
0.09982975601656793,17.722724278571825,T105N26-1GFR085,2.6,-1G (inverted),Test Run 70
0.09990889981199212,17.72634213745845,T105N26-1GFR085,2.6,-1G (inverted),Test Run 70
0.10018616125374888,17.7292519885327,T105N26-1GFR085,2.6,-1G (inverted),Test Run 70
0.10046334893614153,17.732076390388197,T105N26-1GFR085,2.6,-1G (inverted),Test Run 70
0.10030491382656917,17.735637791755323,T105N26-1GFR085,2.6,-1G (inverted),Test Run 70
0.10030491382656917,17.738161595466323,T105N26-1GFR085,2.6,-1G (inverted),Test Run 70
0.10081968041395836,17.74139798462645,T105N26-1GFR085,2.6,-1G (inverted),Test Run 70
0.10078014539593029,17.745046361091322,T105N26-1GFR085,2.6,-1G (inverted),Test Run 70
0.10105733307832294,17.746866734626447,T105N26-1GFR085,2.6,-1G (inverted),Test Run 70
0.10125530320592745,17.748861058356947,T105N26-1GFR085,2.6,-1G (inverted),Test Run 70
0.10121569442853527,17.751560338142074,T105N26-1GFR085,2.6,-1G (inverted),Test Run 70
0.10149288211092806,17.752878697517072,T105N26-1GFR085,2.6,-1G (inverted),Test Run 70
0.10149288211092806,17.756990941169448,T105N26-1GFR085,2.6,-1G (inverted),Test Run 70
0.10161170844310838,17.760769017341325,T105N26-1GFR085,2.6,-1G (inverted),Test Run 70
0.1017700697933207,17.762281163337448,T105N26-1GFR085,2.6,-1G (inverted),Test Run 70
0.10208686625310553,17.766423924567825,T105N26-1GFR085,2.6,-1G (inverted),Test Run 70
0.10212647503050151,17.768117650153822,T105N26-1GFR085,2.6,-1G (inverted),Test Run 70
0.10272045917267898,17.770356114509323,T105N26-1GFR085,2.6,-1G (inverted),Test Run 70
0.10272045917267898,17.771241124274948,T105N26-1GFR085,2.6,-1G (inverted),Test Run 70
0.10291850305964759,17.7755090075757,T105N26-1GFR085,2.6,-1G (inverted),Test Run 70
0.10291850305964759,17.778180821540573,T105N26-1GFR085,2.6,-1G (inverted),Test Run 70
0.10319569074204024,17.779045994880324,T105N26-1GFR085,2.6,-1G (inverted),Test Run 70
0.10307686440985991,17.782065709235823,T105N26-1GFR085,2.6,-1G (inverted),Test Run 70
0.10359163099725319,17.784627659919447,T105N26-1GFR085,2.6,-1G (inverted),Test Run 70
0.10359163099725319,17.786690648200697,T105N26-1GFR085,2.6,-1G (inverted),Test Run 70
0.10390842745703786,17.789031346442822,T105N26-1GFR085,2.6,-1G (inverted),Test Run 70
0.10398764501182615,17.79392941773195,T105N26-1GFR085,2.6,-1G (inverted),Test Run 70
0.10398764501182615,17.7958123523022,T105N26-1GFR085,2.6,-1G (inverted),Test Run 70
0.10402725378921819,17.796949132087448,T105N26-1GFR085,2.6,-1G (inverted),Test Run 70
0.10442326780379524,17.79934171021245,T105N26-1GFR085,2.6,-1G (inverted),Test Run 70
0.10450241159921943,17.802477391364697,T105N26-1GFR085,2.6,-1G (inverted),Test Run 70
0.1048192080590041,17.803872044685072,T105N26-1GFR085,2.6,-1G (inverted),Test Run 70
0.10497764316858055,17.8085076648022,T105N26-1GFR085,2.6,-1G (inverted),Test Run 70
0.1050568607233687,17.811026890876448,T105N26-1GFR085,2.6,-1G (inverted),Test Run 70
0.1050568607233687,17.814150364997573,T105N26-1GFR085,2.6,-1G (inverted),Test Run 70
0.1054924097559738,17.815058262946824,T105N26-1GFR085,2.6,-1G (inverted),Test Run 70
0.10553201853336584,17.81764310181395,T105N26-1GFR085,2.6,-1G (inverted),Test Run 70
0.10569045364294229,17.819863255622572,T105N26-1GFR085,2.6,-1G (inverted),Test Run 70
0.10596764132533493,17.8219033557202,T105N26-1GFR085,2.6,-1G (inverted),Test Run 70
0.1060072501027271,17.82529385864995,T105N26-1GFR085,2.6,-1G (inverted),Test Run 70
0.10628443778511976,17.824739964606948,T105N26-1GFR085,2.6,-1G (inverted),Test Run 70
0.10628443778511976,17.82835324585695,T105N26-1GFR085,2.6,-1G (inverted),Test Run 70
0.10636358158054393,17.831102879645947,T105N26-1GFR085,2.6,-1G (inverted),Test Run 70
0.1066408430223007,17.832933934333447,T105N26-1GFR085,2.6,-1G (inverted),Test Run 70
0.10695756572272536,17.83664487183345,T105N26-1GFR085,2.6,-1G (inverted),Test Run 70
0.10699717450011753,17.839740880134322,T105N26-1GFR085,2.6,-1G (inverted),Test Run 70
0.10751201484687475,17.838611729743697,T105N26-1GFR085,2.6,-1G (inverted),Test Run 70
0.10739318851469444,17.8423211413647,T105N26-1GFR085,2.6,-1G (inverted),Test Run 70
0.10739318851469444,17.845154698493698,T105N26-1GFR085,2.6,-1G (inverted),Test Run 70
0.10770998497447926,17.846415074470197,T105N26-1GFR085,2.6,-1G (inverted),Test Run 70
0.10782881130665958,17.847438939216325,T105N26-1GFR085,2.6,-1G (inverted),Test Run 70
0.10786842008405162,17.849823887946823,T105N26-1GFR085,2.6,-1G (inverted),Test Run 70
0.10846240422623303,17.853258641364697,T105N26-1GFR085,2.6,-1G (inverted),Test Run 70
0.10850193924426518,17.8543664294507,T105N26-1GFR085,2.6,-1G (inverted),Test Run 70
0.10881873570405,17.856206639411575,T105N26-1GFR085,2.6,-1G (inverted),Test Run 70
0.10881873570405,17.8583627063062,T105N26-1GFR085,2.6,-1G (inverted),Test Run 70
0.10905638836841444,17.860833104255324,T105N26-1GFR085,2.6,-1G (inverted),Test Run 70
0.1089771708136263,17.862699254157697,T105N26-1GFR085,2.6,-1G (inverted),Test Run 70
0.10937318482819927,17.865361912849075,T105N26-1GFR085,2.6,-1G (inverted),Test Run 70
0.10945232862362345,17.866895421149948,T105N26-1GFR085,2.6,-1G (inverted),Test Run 70
0.10968998128798803,17.870536168220198,T105N26-1GFR085,2.6,-1G (inverted),Test Run 70
0.11000677774777286,17.87266476929445,T105N26-1GFR085,2.6,-1G (inverted),Test Run 70
0.11000677774777286,17.874064000251447,T105N26-1GFR085,2.6,-1G (inverted),Test Run 70
0.10988795141559253,17.875705845954574,T105N26-1GFR085,2.6,-1G (inverted),Test Run 70
0.11028396543016551,17.879128392341322,T105N26-1GFR085,2.6,-1G (inverted),Test Run 70
0.1104027180029858,17.879609044196823,T105N26-1GFR085,2.6,-1G (inverted),Test Run 70
0.1107591232401666,17.880925877692825,T105N26-1GFR085,2.6,-1G (inverted),Test Run 70
0.11099670214516327,17.885491307380324,T105N26-1GFR085,2.6,-1G (inverted),Test Run 70
0.11103631092255939,17.886547215583448,T105N26-1GFR085,2.6,-1G (inverted),Test Run 70
0.11139271615973625,17.889573033454575,T105N26-1GFR085,2.6,-1G (inverted),Test Run 70
0.11139271615973625,17.890813573005325,T105N26-1GFR085,2.6,-1G (inverted),Test Run 70
0.11139271615973625,17.892446263435072,T105N26-1GFR085,2.6,-1G (inverted),Test Run 70
0.11174912139691719,17.893288548591322,T105N26-1GFR085,2.6,-1G (inverted),Test Run 70
0.11198670030191767,17.896688206794447,T105N26-1GFR085,2.6,-1G (inverted),Test Run 70
0.11186787396973734,17.8991326648022,T105N26-1GFR085,2.6,-1G (inverted),Test Run 70
0.11250146688931092,17.899460728767075,T105N26-1GFR085,2.6,-1G (inverted),Test Run 70
0.11250146688931092,17.903124364020947,T105N26-1GFR085,2.6,-1G (inverted),Test Run 70
0.11250146688931092,17.903635533454572,T105N26-1GFR085,2.6,-1G (inverted),Test Run 70
0.1126995107762794,17.90718320191157,T105N26-1GFR085,2.6,-1G (inverted),Test Run 70
0.11305591601346034,17.907778294685073,T105N26-1GFR085,2.6,-1G (inverted),Test Run 70
0.11297669845867205,17.91061948120845,T105N26-1GFR085,2.6,-1G (inverted),Test Run 70
0.11341224749127717,17.9125527697827,T105N26-1GFR085,2.6,-1G (inverted),Test Run 70
0.11341224749127717,17.91338895142332,T105N26-1GFR085,2.6,-1G (inverted),Test Run 70
0.11380826150585015,17.915505345466322,T105N26-1GFR085,2.6,-1G (inverted),Test Run 70
0.11380826150585015,17.9175576525952,T105N26-1GFR085,2.6,-1G (inverted),Test Run 70
0.11400623163345858,17.92010281861082,T105N26-1GFR085,2.6,-1G (inverted),Test Run 70
0.11396669661542658,17.920035679938948,T105N26-1GFR085,2.6,-1G (inverted),Test Run 70
0.11444185442542373,17.92409604370845,T105N26-1GFR085,2.6,-1G (inverted),Test Run 70
0.11436263687063544,17.92451718628657,T105N26-1GFR085,2.6,-1G (inverted),Test Run 70
0.11463982455302824,17.92750638306395,T105N26-1GFR085,2.6,-1G (inverted),Test Run 70
0.11499622979020903,17.927890904548324,T105N26-1GFR085,2.6,-1G (inverted),Test Run 70
0.11499622979020903,17.928812535407697,T105N26-1GFR085,2.6,-1G (inverted),Test Run 70
0.1148378684399967,17.93263333618895,T105N26-1GFR085,2.6,-1G (inverted),Test Run 70
0.115392243804782,17.93389523804445,T105N26-1GFR085,2.6,-1G (inverted),Test Run 70
0.11559021393239044,17.936301549079573,T105N26-1GFR085,2.6,-1G (inverted),Test Run 70
0.1158278665967511,17.936960728767072,T105N26-1GFR085,2.6,-1G (inverted),Test Run 70
0.11614466305653985,17.938822301032697,T105N26-1GFR085,2.6,-1G (inverted),Test Run 70
0.11614466305653985,17.939058812263198,T105N26-1GFR085,2.6,-1G (inverted),Test Run 70
0.11614466305653985,17.940003331306198,T105N26-1GFR085,2.6,-1G (inverted),Test Run 70
0.11673864719871732,17.943862279060074,T105N26-1GFR085,2.6,-1G (inverted),Test Run 70
0.11661982086653701,17.944741185310072,T105N26-1GFR085,2.6,-1G (inverted),Test Run 70
0.11693661732632182,17.945137913825697,T105N26-1GFR085,2.6,-1G (inverted),Test Run 70
0.1171741962313223,17.948113377692824,T105N26-1GFR085,2.6,-1G (inverted),Test Run 70
0.11713458745393027,17.94929745972407,T105N26-1GFR085,2.6,-1G (inverted),Test Run 70
0.11764942780068356,17.949137242438947,T105N26-1GFR085,2.6,-1G (inverted),Test Run 70
0.11764942780068356,17.951914342048322,T105N26-1GFR085,2.6,-1G (inverted),Test Run 70
0.11772857159610775,17.95464719116945,T105N26-1GFR085,2.6,-1G (inverted),Test Run 70
0.11816419438807683,17.955751927497573,T105N26-1GFR085,2.6,-1G (inverted),Test Run 70
0.11828302072025715,17.957213719489697,T105N26-1GFR085,2.6,-1G (inverted),Test Run 70
0.11828302072025715,17.958292515876447,T105N26-1GFR085,2.6,-1G (inverted),Test Run 70
0.11871856975286213,17.960492833259323,T105N26-1GFR085,2.6,-1G (inverted),Test Run 70
0.11863935219807398,17.961243565681198,T105N26-1GFR085,2.6,-1G (inverted),Test Run 70
0.11863935219807398,17.963196690681198,T105N26-1GFR085,2.6,-1G (inverted),Test Run 70
0.11907497499004308,17.964711888435072,T105N26-1GFR085,2.6,-1G (inverted),Test Run 70
0.1192333363402554,17.965685399177197,T105N26-1GFR085,2.6,-1G (inverted),Test Run 70
0.11931255389504354,17.966227086188947,T105N26-1GFR085,2.6,-1G (inverted),Test Run 70
0.1197481766870087,17.969062169196825,T105N26-1GFR085,2.6,-1G (inverted),Test Run 70
0.11966895913222449,17.970908482673323,T105N26-1GFR085,2.6,-1G (inverted),Test Run 70
0.11994614681461714,17.972562535407697,T105N26-1GFR085,2.6,-1G (inverted),Test Run 70
0.11994614681461714,17.97373898804445,T105N26-1GFR085,2.6,-1G (inverted),Test Run 70
0.12034216082919011,17.974945958259323,T105N26-1GFR085,2.6,-1G (inverted),Test Run 70
0.12014411694222164,17.97691281616945,T105N26-1GFR085,2.6,-1G (inverted),Test Run 70
0.12057973973419073,17.978069432380323,T105N26-1GFR085,2.6,-1G (inverted),Test Run 70
0.1206985660663709,17.9791634875562,T105N26-1GFR085,2.6,-1G (inverted),Test Run 70
0.1209757537487637,17.981986363532698,T105N26-1GFR085,2.6,-1G (inverted),Test Run 70
0.1210945063215799,17.98244717896245,T105N26-1GFR085,2.6,-1G (inverted),Test Run 70
0.1211737238763682,17.983196385505323,T105N26-1GFR085,2.6,-1G (inverted),Test Run 70
0.1211737238763682,17.985973485114698,T105N26-1GFR085,2.6,-1G (inverted),Test Run 70
0.12149052033615697,17.986237462165573,T105N26-1GFR085,2.6,-1G (inverted),Test Run 70
0.12164895544572932,17.987214024665573,T105N26-1GFR085,2.6,-1G (inverted),Test Run 70
0.12192614312812197,17.989820225837448,T105N26-1GFR085,2.6,-1G (inverted),Test Run 70
0.12216372203312259,17.989878209235822,T105N26-1GFR085,2.6,-1G (inverted),Test Run 70
0.1222825483653029,17.990020115974072,T105N26-1GFR085,2.6,-1G (inverted),Test Run 70
0.12267848862051585,17.990668614509325,T105N26-1GFR085,2.6,-1G (inverted),Test Run 70
0.12267848862051585,17.992243321540574,T105N26-1GFR085,2.6,-1G (inverted),Test Run 70
0.12271809739790789,17.99427884400145,T105N26-1GFR085,2.6,-1G (inverted),Test Run 70
0.12283692373008821,17.997113927009323,T105N26-1GFR085,2.6,-1G (inverted),Test Run 70
0.12323286398530114,17.996982701423324,T105N26-1GFR085,2.6,-1G (inverted),Test Run 70
0.12315372018987697,17.998035557868697,T105N26-1GFR085,2.6,-1G (inverted),Test Run 70
0.12351012542705792,18.000193150642072,T105N26-1GFR085,2.6,-1G (inverted),Test Run 70
0.12362887799987413,18.002124913337447,T105N26-1GFR085,2.6,-1G (inverted),Test Run 70
0.12362887799987413,18.000657017829575,T105N26-1GFR085,2.6,-1G (inverted),Test Run 70
0.12382684812748257,18.004729588630322,T105N26-1GFR085,2.6,-1G (inverted),Test Run 70
0.12430207969684383,18.004184849860824,T105N26-1GFR085,2.6,-1G (inverted),Test Run 70
0.124420906029024,18.008454259040573,T105N26-1GFR085,2.6,-1G (inverted),Test Run 70
0.12457926737923647,18.007703526618698,T105N26-1GFR085,2.6,-1G (inverted),Test Run 70
0.12497528139380945,18.009746678474073,T105N26-1GFR085,2.6,-1G (inverted),Test Run 70
0.12497528139380945,18.01002744019282,T105N26-1GFR085,2.6,-1G (inverted),Test Run 70
0.12497528139380945,18.010964329841322,T105N26-1GFR085,2.6,-1G (inverted),Test Run 70
0.1253712216490224,18.012316258552197,T105N26-1GFR085,2.6,-1G (inverted),Test Run 70
0.12556926553598693,18.012804539802197,T105N26-1GFR085,2.6,-1G (inverted),Test Run 70
0.12572762688619926,18.012931187751448,T105N26-1GFR085,2.6,-1G (inverted),Test Run 70
0.12628200225098862,18.015024693610822,T105N26-1GFR085,2.6,-1G (inverted),Test Run 70
0.12628200225098862,18.016365941169447,T105N26-1GFR085,2.6,-1G (inverted),Test Run 70
0.12628200225098862,18.018276341560075,T105N26-1GFR085,2.6,-1G (inverted),Test Run 70
0.1265987987107733,18.018418248298325,T105N26-1GFR085,2.6,-1G (inverted),Test Run 70
0.12691559517056208,18.0204232531812,T105N26-1GFR085,2.6,-1G (inverted),Test Run 70
0.1270740302801346,18.0220589953687,T105N26-1GFR085,2.6,-1G (inverted),Test Run 70
0.1272720004077391,18.021132786872574,T105N26-1GFR085,2.6,-1G (inverted),Test Run 70
0.12743043551731537,18.021016820075697,T105N26-1GFR085,2.6,-1G (inverted),Test Run 70
0.12743043551731537,18.024712498786574,T105N26-1GFR085,2.6,-1G (inverted),Test Run 70
0.12758879686752783,18.026131566169447,T105N26-1GFR085,2.6,-1G (inverted),Test Run 70
0.1279848108821008,18.025727208259323,T105N26-1GFR085,2.6,-1G (inverted),Test Run 70
0.12794520210470864,18.026538975837447,T105N26-1GFR085,2.6,-1G (inverted),Test Run 70
0.1282223897871013,18.026969273688948,T105N26-1GFR085,2.6,-1G (inverted),Test Run 70
0.1284599686921019,18.028264744880325,T105N26-1GFR085,2.6,-1G (inverted),Test Run 70
0.1284599686921019,18.029656346442824,T105N26-1GFR085,2.6,-1G (inverted),Test Run 70
0.1286184038016744,18.029758580329574,T105N26-1GFR085,2.6,-1G (inverted),Test Run 70
0.12869762135646254,18.031223424079574,T105N26-1GFR085,2.6,-1G (inverted),Test Run 70
0.12929160549864002,18.031955845954574,T105N26-1GFR085,2.6,-1G (inverted),Test Run 70
0.12925199672124785,18.033458836677198,T105N26-1GFR085,2.6,-1G (inverted),Test Run 70
0.12956879318103268,18.034717686774947,T105N26-1GFR085,2.6,-1G (inverted),Test Run 70
0.12956879318103268,18.035280736091323,T105N26-1GFR085,2.6,-1G (inverted),Test Run 70
0.12984598086342533,18.036969884040573,T105N26-1GFR085,2.6,-1G (inverted),Test Run 70
0.12976676330864112,18.035920079353073,T105N26-1GFR085,2.6,-1G (inverted),Test Run 70
0.1303607474508186,18.036850865485825,T105N26-1GFR085,2.6,-1G (inverted),Test Run 70
0.1302815298960344,18.03948758423582,T105N26-1GFR085,2.6,-1G (inverted),Test Run 70
0.1305983263558192,18.0399133044507,T105N26-1GFR085,2.6,-1G (inverted),Test Run 70
0.1308359790201797,18.04131711304445,T105N26-1GFR085,2.6,-1G (inverted),Test Run 70
0.1308359790201797,18.04104092896245,T105N26-1GFR085,2.6,-1G (inverted),Test Run 70
0.13091512281560796,18.042398961188947,T105N26-1GFR085,2.6,-1G (inverted),Test Run 70
0.13119231049800062,18.043706639411575,T105N26-1GFR085,2.6,-1G (inverted),Test Run 70
0.13139035438496516,18.04400418579832,T105N26-1GFR085,2.6,-1G (inverted),Test Run 70
0.13170715084475393,18.045296605231947,T105N26-1GFR085,2.6,-1G (inverted),Test Run 70
0.13194472974975438,18.044767125251447,T105N26-1GFR085,2.6,-1G (inverted),Test Run 70
0.13186551219496626,18.045606358649948,T105N26-1GFR085,2.6,-1G (inverted),Test Run 70
0.13186551219496626,18.047640355231948,T105N26-1GFR085,2.6,-1G (inverted),Test Run 70
0.1324594963371437,18.047817357185075,T105N26-1GFR085,2.6,-1G (inverted),Test Run 70
0.13253871389193186,18.049427159431197,T105N26-1GFR085,2.6,-1G (inverted),Test Run 70
0.1326971490015083,18.049935277106947,T105N26-1GFR085,2.6,-1G (inverted),Test Run 70
0.1331326980341133,18.050312169196822,T105N26-1GFR085,2.6,-1G (inverted),Test Run 70
0.13305348047932514,18.051215489509325,T105N26-1GFR085,2.6,-1G (inverted),Test Run 70
0.13352871204868638,18.0536736804272,T105N26-1GFR085,2.6,-1G (inverted),Test Run 70
0.13352871204868638,18.051764805915575,T105N26-1GFR085,2.6,-1G (inverted),Test Run 70
0.13372668217629075,18.054648717048323,T105N26-1GFR085,2.6,-1G (inverted),Test Run 70
0.13396426108129136,18.054326756599075,T105N26-1GFR085,2.6,-1G (inverted),Test Run 70
0.13428105754108013,18.054848607185072,T105N26-1GFR085,2.6,-1G (inverted),Test Run 70
0.1343206663184723,18.056919224860824,T105N26-1GFR085,2.6,-1G (inverted),Test Run 70
0.13467707155565312,18.055861790778824,T105N26-1GFR085,2.6,-1G (inverted),Test Run 70
0.13467707155565312,18.056118138435075,T105N26-1GFR085,2.6,-1G (inverted),Test Run 70
0.13495425923804577,18.056871922614697,T105N26-1GFR085,2.6,-1G (inverted),Test Run 70
0.13503347679283403,18.0594445544507,T105N26-1GFR085,2.6,-1G (inverted),Test Run 70
0.13511269434761825,18.058188756110823,T105N26-1GFR085,2.6,-1G (inverted),Test Run 70
0.13554824338022323,18.058641942145947,T105N26-1GFR085,2.6,-1G (inverted),Test Run 70
0.13570667848979967,18.06093686402095,T105N26-1GFR085,2.6,-1G (inverted),Test Run 70
0.13570667848979967,18.05848935425532,T105N26-1GFR085,2.6,-1G (inverted),Test Run 70
0.1360234749495845,18.062084324958448,T105N26-1GFR085,2.6,-1G (inverted),Test Run 70
0.13634027140937327,18.062235386970197,T105N26-1GFR085,2.6,-1G (inverted),Test Run 70
0.1366174590917659,18.0625771838452,T105N26-1GFR085,2.6,-1G (inverted),Test Run 70
0.13689464677415855,18.064319737556197,T105N26-1GFR085,2.6,-1G (inverted),Test Run 70
0.13709261690176305,18.064237340095197,T105N26-1GFR085,2.6,-1G (inverted),Test Run 70
0.13709261690176305,18.064887364509325,T105N26-1GFR085,2.6,-1G (inverted),Test Run 70
0.13713222567915917,18.065227635505323,T105N26-1GFR085,2.6,-1G (inverted),Test Run 70
0.13744902213894386,18.06541379273195,T105N26-1GFR085,2.6,-1G (inverted),Test Run 70
0.1375678484711242,18.064623387458447,T105N26-1GFR085,2.6,-1G (inverted),Test Run 70
0.13784503615351698,18.065387852790572,T105N26-1GFR085,2.6,-1G (inverted),Test Run 70
0.13808261505851743,18.066340001228074,T105N26-1GFR085,2.6,-1G (inverted),Test Run 70
0.13812222383591355,18.067417271735824,T105N26-1GFR085,2.6,-1G (inverted),Test Run 70
0.13812222383591355,18.067147191169447,T105N26-1GFR085,2.6,-1G (inverted),Test Run 70
0.13855777286851853,18.069118626716325,T105N26-1GFR085,2.6,-1G (inverted),Test Run 70
0.13875581675548715,18.070748265388197,T105N26-1GFR085,2.6,-1G (inverted),Test Run 70
0.13871620797809103,18.0695031482007,T105N26-1GFR085,2.6,-1G (inverted),Test Run 70
0.1389537868830915,18.07012570679445,T105N26-1GFR085,2.6,-1G (inverted),Test Run 70
0.13911222199266401,18.070760472419447,T105N26-1GFR085,2.6,-1G (inverted),Test Run 70
0.13911222199266401,18.072216160895948,T105N26-1GFR085,2.6,-1G (inverted),Test Run 70
0.1392309745654843,18.071726353767072,T105N26-1GFR085,2.6,-1G (inverted),Test Run 70
0.1397458149122376,18.07210019409907,T105N26-1GFR085,2.6,-1G (inverted),Test Run 70
0.13986456748505774,18.072292454841325,T105N26-1GFR085,2.6,-1G (inverted),Test Run 70
0.13998339381723807,18.073841221931197,T105N26-1GFR085,2.6,-1G (inverted),Test Run 70
0.1404189428498432,18.07412198364995,T105N26-1GFR085,2.6,-1G (inverted),Test Run 70
0.1404189428498432,18.074497349860824,T105N26-1GFR085,2.6,-1G (inverted),Test Run 70
0.1405773779594195,18.074475987556198,T105N26-1GFR085,2.6,-1G (inverted),Test Run 70
0.14073573930963196,18.0762490588452,T105N26-1GFR085,2.6,-1G (inverted),Test Run 70
0.14121097087899306,18.074105198981947,T105N26-1GFR085,2.6,-1G (inverted),Test Run 70
0.14129018843377728,18.077584202888197,T105N26-1GFR085,2.6,-1G (inverted),Test Run 70
0.14129018843377728,18.07496732056395,T105N26-1GFR085,2.6,-1G (inverted),Test Run 70
0.14156737611616993,18.076476414802197,T105N26-1GFR085,2.6,-1G (inverted),Test Run 70
0.14200292514877505,18.076487095954572,T105N26-1GFR085,2.6,-1G (inverted),Test Run 70
0.14228011283117165,18.080027135017072,T105N26-1GFR085,2.6,-1G (inverted),Test Run 70
0.14231972160856382,18.076690037849072,T105N26-1GFR085,2.6,-1G (inverted),Test Run 70
0.1427553444005329,18.08019803345457,T105N26-1GFR085,2.6,-1G (inverted),Test Run 70
0.1427553444005329,18.080036290290572,T105N26-1GFR085,2.6,-1G (inverted),Test Run 70
0.1428345619553171,18.079598363044447,T105N26-1GFR085,2.6,-1G (inverted),Test Run 70
0.14299292330552943,18.079175694587448,T105N26-1GFR085,2.6,-1G (inverted),Test Run 70
0.1433889373201024,18.080149205329572,T105N26-1GFR085,2.6,-1G (inverted),Test Run 70
0.14346808111553053,18.079039891364697,T105N26-1GFR085,2.6,-1G (inverted),Test Run 70
0.14378487757531536,18.07981046021245,T105N26-1GFR085,2.6,-1G (inverted),Test Run 70
0.1440621390170721,18.078878148200697,T105N26-1GFR085,2.6,-1G (inverted),Test Run 70
0.1440621390170721,18.081469090583447,T105N26-1GFR085,2.6,-1G (inverted),Test Run 70
0.14398292146228384,18.082824071052197,T105N26-1GFR085,2.6,-1G (inverted),Test Run 70
0.14449768804967708,18.083550389411574,T105N26-1GFR085,2.6,-1G (inverted),Test Run 70
0.14457690560446537,18.083934910895948,T105N26-1GFR085,2.6,-1G (inverted),Test Run 70
0.1448144845094619,18.082473118903824,T105N26-1GFR085,2.6,-1G (inverted),Test Run 70
0.14501245463707035,18.082856114509323,T105N26-1GFR085,2.6,-1G (inverted),Test Run 70
0.14517088974664286,18.083883031013197,T105N26-1GFR085,2.6,-1G (inverted),Test Run 70
0.14517088974664286,18.083182652595198,T105N26-1GFR085,2.6,-1G (inverted),Test Run 70
0.14556690376121584,18.08433469116945,T105N26-1GFR085,2.6,-1G (inverted),Test Run 70
0.14572526511142816,18.084511693122572,T105N26-1GFR085,2.6,-1G (inverted),Test Run 70
0.145685656334036,18.084520848395947,T105N26-1GFR085,2.6,-1G (inverted),Test Run 70
0.14612127912600506,18.084511693122572,T105N26-1GFR085,2.6,-1G (inverted),Test Run 70
0.14620049668078927,18.086101658942823,T105N26-1GFR085,2.6,-1G (inverted),Test Run 70
0.14620049668078927,18.085355504157697,T105N26-1GFR085,2.6,-1G (inverted),Test Run 70
0.14647768436318206,18.0867883044507,T105N26-1GFR085,2.6,-1G (inverted),Test Run 70
0.14675487204557866,18.085505040290574,T105N26-1GFR085,2.6,-1G (inverted),Test Run 70
0.1467944808229707,18.08627866089595,T105N26-1GFR085,2.6,-1G (inverted),Test Run 70
0.14715081230078766,18.08713315308345,T105N26-1GFR085,2.6,-1G (inverted),Test Run 70
0.14742807374254427,18.08742612183345,T105N26-1GFR085,2.6,-1G (inverted),Test Run 70
0.14742807374254427,18.08776639282957,T105N26-1GFR085,2.6,-1G (inverted),Test Run 70
0.14750721753796844,18.087738927009323,T105N26-1GFR085,2.6,-1G (inverted),Test Run 70
0.14790323155254143,18.08737729370845,T105N26-1GFR085,2.6,-1G (inverted),Test Run 70
0.14818041923493422,18.08782742798582,T105N26-1GFR085,2.6,-1G (inverted),Test Run 70
0.1482200280123302,18.08913510620845,T105N26-1GFR085,2.6,-1G (inverted),Test Run 70
0.14889322970929594,18.090751011970198,T105N26-1GFR085,2.6,-1G (inverted),Test Run 70
0.14889322970929594,18.087117894294447,T105N26-1GFR085,2.6,-1G (inverted),Test Run 70
0.1490911998369003,18.089235814216323,T105N26-1GFR085,2.6,-1G (inverted),Test Run 70
0.14921002616908458,18.08897336304445,T105N26-1GFR085,2.6,-1G (inverted),Test Run 70
0.1496455752016897,18.088257725837448,T105N26-1GFR085,2.6,-1G (inverted),Test Run 70
0.14984361908865423,18.087957127692825,T105N26-1GFR085,2.6,-1G (inverted),Test Run 70
0.14984361908865423,18.089203770759323,T105N26-1GFR085,2.6,-1G (inverted),Test Run 70
0.14984361908865423,18.089450963142074,T105N26-1GFR085,2.6,-1G (inverted),Test Run 70
0.1503979944534436,18.090419896247575,T105N26-1GFR085,2.6,-1G (inverted),Test Run 70
0.15051674702625983,18.091294224860825,T105N26-1GFR085,2.6,-1G (inverted),Test Run 70
0.15051674702625983,18.090342076423322,T105N26-1GFR085,2.6,-1G (inverted),Test Run 70
0.1509523698182289,18.0884637194897,T105N26-1GFR085,2.6,-1G (inverted),Test Run 70
0.1509523698182289,18.090442784431197,T105N26-1GFR085,2.6,-1G (inverted),Test Run 70
0.15111080492780127,18.089914830329572,T105N26-1GFR085,2.6,-1G (inverted),Test Run 70
0.1511503399458334,18.091477330329575,T105N26-1GFR085,2.6,-1G (inverted),Test Run 70
0.15162557151519454,18.0913537341382,T105N26-1GFR085,2.6,-1G (inverted),Test Run 70
0.15166518029259066,18.09185422241945,T105N26-1GFR085,2.6,-1G (inverted),Test Run 70
0.15210072932519575,18.090950902106947,T105N26-1GFR085,2.6,-1G (inverted),Test Run 70
0.15233838198955627,18.092514927985825,T105N26-1GFR085,2.6,-1G (inverted),Test Run 70
0.15233838198955627,18.092205174567823,T105N26-1GFR085,2.6,-1G (inverted),Test Run 70
0.15233838198955627,18.09263547241945,T105N26-1GFR085,2.6,-1G (inverted),Test Run 70
0.1527343222447692,18.091665013435072,T105N26-1GFR085,2.6,-1G (inverted),Test Run 70
0.15285314857694954,18.093174107673324,T105N26-1GFR085,2.6,-1G (inverted),Test Run 70
0.15301150992716187,18.089917882087448,T105N26-1GFR085,2.6,-1G (inverted),Test Run 70
0.1534867414965231,18.091918309333447,T105N26-1GFR085,2.6,-1G (inverted),Test Run 70
0.15360549406933935,18.091602452399947,T105N26-1GFR085,2.6,-1G (inverted),Test Run 70
0.15404111686130842,18.0909386950757,T105N26-1GFR085,2.6,-1G (inverted),Test Run 70
0.15404111686130842,18.092295201423322,T105N26-1GFR085,2.6,-1G (inverted),Test Run 70
0.15404111686130842,18.091185887458447,T105N26-1GFR085,2.6,-1G (inverted),Test Run 70
0.15439752209848936,18.092011387946823,T105N26-1GFR085,2.6,-1G (inverted),Test Run 70
0.15447673965327358,18.090456517341323,T105N26-1GFR085,2.6,-1G (inverted),Test Run 70
0.15459549222609387,18.0909783679272,T105N26-1GFR085,2.6,-1G (inverted),Test Run 70
0.15499150624066685,18.09072202027095,T105N26-1GFR085,2.6,-1G (inverted),Test Run 70
0.15499150624066685,18.09104855835695,T105N26-1GFR085,2.6,-1G (inverted),Test Run 70
0.15526869392305948,18.090506871345198,T105N26-1GFR085,2.6,-1G (inverted),Test Run 70
0.15526869392305948,18.090148289802197,T105N26-1GFR085,2.6,-1G (inverted),Test Run 70
0.15594189562002905,18.090404637458448,T105N26-1GFR085,2.6,-1G (inverted),Test Run 70
0.15610025697024152,18.089145787360824,T105N26-1GFR085,2.6,-1G (inverted),Test Run 70
0.15629830085720606,18.090386326911574,T105N26-1GFR085,2.6,-1G (inverted),Test Run 70
0.15629830085720606,18.090435155036573,T105N26-1GFR085,2.6,-1G (inverted),Test Run 70
0.1568130674445993,18.091036351325698,T105N26-1GFR085,2.6,-1G (inverted),Test Run 70
0.15673384988981495,18.09133389771245,T105N26-1GFR085,2.6,-1G (inverted),Test Run 70
0.15705064634959978,18.090277989509325,T105N26-1GFR085,2.6,-1G (inverted),Test Run 70
