Repository: schandel33/gitrep

# Nozzle Tensile Test Analysis

Stress-vs-strain analysis of tensile pulls across 4 nozzle sizes (0.6, 1.4,
2.2, 2.6 mm) x 2 print-gravity orientations (+1G upright / -1G inverted),
printed at 105 C with a 0.85 flow ratio.

## Data-quality issues found and how they're handled

1. **Load-cell zero offset.** 10 of 17 runs record small negative Load
   values for the first handful of samples (up to ~180, always <0.5% of the
   file) before the crosshead starts moving — load-cell noise around zero,
   not real load. The script computes the mean Load over all
   pre-motion samples (`Crosshead < crosshead_zero_threshold_mm`) and
   subtracts it from the whole run.
2.

File: nozzle_tensile_analysis/analysis_output/all_curves_tidy.csv (part 137 of 151)
Strain,Stress_MPa,condition,nozzle_mm,gravity,run
0.15724869023656826,18.08909543335695,T105N26-1GFR085,2.6,-1G (inverted),Test Run 70
0.15724869023656826,18.09136594116945,T105N26-1GFR085,2.6,-1G (inverted),Test Run 70
0.15724869023656826,18.089428074958448,T105N26-1GFR085,2.6,-1G (inverted),Test Run 70
0.1576446304917812,18.089428074958448,T105N26-1GFR085,2.6,-1G (inverted),Test Run 70
0.15788220939677788,18.089711888435072,T105N26-1GFR085,2.6,-1G (inverted),Test Run 70
0.15808025328374634,18.090075047614697,T105N26-1GFR085,2.6,-1G (inverted),Test Run 70
0.1585950198711396,18.089394505622572,T105N26-1GFR085,2.6,-1G (inverted),Test Run 70
0.15887220755353226,18.088939793708448,T105N26-1GFR085,2.6,-1G (inverted),Test Run 70
0.15887220755353226,18.0893914538647,T105N26-1GFR085,2.6,-1G (inverted),Test Run 70
0.1588325987761401,18.091153844001447,T105N26-1GFR085,2.6,-1G (inverted),Test Run 70
0.15926822156810524,18.089403660895947,T105N26-1GFR085,2.6,-1G (inverted),Test Run 70
0.15950580047310586,18.088378270270947,T105N26-1GFR085,2.6,-1G (inverted),Test Run 70
0.1596246268052862,18.088805516364697,T105N26-1GFR085,2.6,-1G (inverted),Test Run 70
0.15998103204246697,18.0889520007397,T105N26-1GFR085,2.6,-1G (inverted),Test Run 70
0.1600205670604991,18.087938817145947,T105N26-1GFR085,2.6,-1G (inverted),Test Run 70
0.1600205670604991,18.088706334235823,T105N26-1GFR085,2.6,-1G (inverted),Test Run 70
0.16045618985246413,18.087932713630323,T105N26-1GFR085,2.6,-1G (inverted),Test Run 70
0.16061462496204057,18.088359959724073,T105N26-1GFR085,2.6,-1G (inverted),Test Run 70
0.16081259508964507,18.087629063728073,T105N26-1GFR085,2.6,-1G (inverted),Test Run 70
0.16128775289964617,18.08741849243895,T105N26-1GFR085,2.6,-1G (inverted),Test Run 70
0.16128775289964617,18.087938817145947,T105N26-1GFR085,2.6,-1G (inverted),Test Run 70
0.1614461880092185,18.089415867927197,T105N26-1GFR085,2.6,-1G (inverted),Test Run 70
0.1614461880092185,18.0867059069897,T105N26-1GFR085,2.6,-1G (inverted),Test Run 70
0.16192134581921974,18.086515172126447,T105N26-1GFR085,2.6,-1G (inverted),Test Run 70
0.16204017215140007,18.08807156861082,T105N26-1GFR085,2.6,-1G (inverted),Test Run 70
0.16239657738858088,18.086411412360825,T105N26-1GFR085,2.6,-1G (inverted),Test Run 70
0.16243618616597305,18.086742528083448,T105N26-1GFR085,2.6,-1G (inverted),Test Run 70
0.16263415629357755,18.086925633552198,T105N26-1GFR085,2.6,-1G (inverted),Test Run 70
0.16291134397597018,18.086261876228072,T105N26-1GFR085,2.6,-1G (inverted),Test Run 70
0.16291134397597018,18.087043126228075,T105N26-1GFR085,2.6,-1G (inverted),Test Run 70
0.16306977908554648,18.0865517932202,T105N26-1GFR085,2.6,-1G (inverted),Test Run 70
0.1637032982457561,18.0869180041577,T105N26-1GFR085,2.6,-1G (inverted),Test Run 70
0.16378251580054426,18.084885533454575,T105N26-1GFR085,2.6,-1G (inverted),Test Run 70
0.16409931226033303,18.084343846442824,T105N26-1GFR085,2.6,-1G (inverted),Test Run 70
0.16449532627490598,18.084999974372572,T105N26-1GFR085,2.6,-1G (inverted),Test Run 70
0.16449532627490598,18.083646519782697,T105N26-1GFR085,2.6,-1G (inverted),Test Run 70
0.16457454382969414,18.083428319099074,T105N26-1GFR085,2.6,-1G (inverted),Test Run 70
0.1648121227346908,18.084339268806197,T105N26-1GFR085,2.6,-1G (inverted),Test Run 70
0.16501009286229926,18.085010655524947,T105N26-1GFR085,2.6,-1G (inverted),Test Run 70
0.16516852797187162,18.084790928962448,T105N26-1GFR085,2.6,-1G (inverted),Test Run 70
0.1654457156542644,18.0840218859937,T105N26-1GFR085,2.6,-1G (inverted),Test Run 70
0.1654457156542644,18.0821893054272,T105N26-1GFR085,2.6,-1G (inverted),Test Run 70
0.16576251211405318,18.082775242927198,T105N26-1GFR085,2.6,-1G (inverted),Test Run 70
0.1659208734642655,18.0810174304272,T105N26-1GFR085,2.6,-1G (inverted),Test Run 70
0.16631688747883847,18.080451329353075,T105N26-1GFR085,2.6,-1G (inverted),Test Run 70
0.1664357138110188,18.081940587165573,T105N26-1GFR085,2.6,-1G (inverted),Test Run 70
0.16671290149341145,18.079685338142074,T105N26-1GFR085,2.6,-1G (inverted),Test Run 70
0.16671290149341145,18.0809365588452,T105N26-1GFR085,2.6,-1G (inverted),Test Run 70
0.16691087162101595,18.080451329353075,T105N26-1GFR085,2.6,-1G (inverted),Test Run 70
0.16726727685819676,18.080669530036573,T105N26-1GFR085,2.6,-1G (inverted),Test Run 70
0.16746524698580517,18.079132969978073,T105N26-1GFR085,2.6,-1G (inverted),Test Run 70
0.1676632908727738,18.07885526001707,T105N26-1GFR085,2.6,-1G (inverted),Test Run 70
0.16798008733255848,18.07769406616945,T105N26-1GFR085,2.6,-1G (inverted),Test Run 70
0.16805923112798266,18.0782510119702,T105N26-1GFR085,2.6,-1G (inverted),Test Run 70
0.16805923112798266,18.076416905524948,T105N26-1GFR085,2.6,-1G (inverted),Test Run 70
0.16845524514255578,18.078382237556198,T105N26-1GFR085,2.6,-1G (inverted),Test Run 70
0.16849485391995175,18.077361424567822,T105N26-1GFR085,2.6,-1G (inverted),Test Run 70
0.1687720416023444,18.077614720466322,T105N26-1GFR085,2.6,-1G (inverted),Test Run 70
0.16904922928473717,18.076519139411573,T105N26-1GFR085,2.6,-1G (inverted),Test Run 70
0.16936602574452186,18.076447423103073,T105N26-1GFR085,2.6,-1G (inverted),Test Run 70
0.16936602574452186,18.075788243415573,T105N26-1GFR085,2.6,-1G (inverted),Test Run 70
0.1695244608540983,18.073681004645948,T105N26-1GFR085,2.6,-1G (inverted),Test Run 70
0.16976203975909893,18.0741326648022,T105N26-1GFR085,2.6,-1G (inverted),Test Run 70
0.17003922744149158,18.075522740485823,T105N26-1GFR085,2.6,-1G (inverted),Test Run 70
0.1701579800143078,18.073006566169447,T105N26-1GFR085,2.6,-1G (inverted),Test Run 70
0.17047477647409656,18.074392064216322,T105N26-1GFR085,2.6,-1G (inverted),Test Run 70
0.17079157293388136,18.073149998786572,T105N26-1GFR085,2.6,-1G (inverted),Test Run 70
0.17079157293388136,18.07415555298582,T105N26-1GFR085,2.6,-1G (inverted),Test Run 70
0.17098961682084984,18.071939976813947,T105N26-1GFR085,2.6,-1G (inverted),Test Run 70
0.1713460220580308,18.072284825446822,T105N26-1GFR085,2.6,-1G (inverted),Test Run 70
0.17174196231324373,18.071820958259323,T105N26-1GFR085,2.6,-1G (inverted),Test Run 70
0.1719003974228161,18.070760472419447,T105N26-1GFR085,2.6,-1G (inverted),Test Run 70
0.1720983675504245,18.068073399665572,T105N26-1GFR085,2.6,-1G (inverted),Test Run 70
0.1720983675504245,18.06923001587645,T105N26-1GFR085,2.6,-1G (inverted),Test Run 70
0.1723755552328173,18.0684777575757,T105N26-1GFR085,2.6,-1G (inverted),Test Run 70
0.17245477278760152,18.067638524177198,T105N26-1GFR085,2.6,-1G (inverted),Test Run 70
0.17285078680217844,18.069159825446825,T105N26-1GFR085,2.6,-1G (inverted),Test Run 70
0.1731279744845711,18.068290074470198,T105N26-1GFR085,2.6,-1G (inverted),Test Run 70
0.17340516216696375,18.06748135864995,T105N26-1GFR085,2.6,-1G (inverted),Test Run 70
0.17376156740414467,18.0673470813062,T105N26-1GFR085,2.6,-1G (inverted),Test Run 70
0.17376156740414467,18.065836461188947,T105N26-1GFR085,2.6,-1G (inverted),Test Run 70
0.17395953753174917,18.065558751228075,T105N26-1GFR085,2.6,-1G (inverted),Test Run 70
0.17411797264132547,18.064275487067825,T105N26-1GFR085,2.6,-1G (inverted),Test Run 70
0.17451391289653448,18.064811070563948,T105N26-1GFR085,2.6,-1G (inverted),Test Run 70
0.1745535216739306,18.063698704841322,T105N26-1GFR085,2.6,-1G (inverted),Test Run 70
0.1745535216739306,18.063153966071823,T105N26-1GFR085,2.6,-1G (inverted),Test Run 70
0.17490992691110746,18.063556798103072,T105N26-1GFR085,2.6,-1G (inverted),Test Run 70
0.17518711459350417,18.06296323120845,T105N26-1GFR085,2.6,-1G (inverted),Test Run 70
0.17526633214828838,18.061573155524947,T105N26-1GFR085,2.6,-1G (inverted),Test Run 70
0.17546430227589682,18.061747105720197,T105N26-1GFR085,2.6,-1G (inverted),Test Run 70
0.17589992506786184,18.06267941773195,T105N26-1GFR085,2.6,-1G (inverted),Test Run 70
0.1760582864180743,18.060154088142074,T105N26-1GFR085,2.6,-1G (inverted),Test Run 70
0.1760582864180743,18.060634739997575,T105N26-1GFR085,2.6,-1G (inverted),Test Run 70
0.17637508287786308,18.059760411384325,T105N26-1GFR085,2.6,-1G (inverted),Test Run 70
0.17665227056025573,18.057962926032697,T105N26-1GFR085,2.6,-1G (inverted),Test Run 70
0.17685031444722418,18.057557042243698,T105N26-1GFR085,2.6,-1G (inverted),Test Run 70
0.177206645925041,18.0580285388257,T105N26-1GFR085,2.6,-1G (inverted),Test Run 70
0.17740468981200963,18.057087071540572,T105N26-1GFR085,2.6,-1G (inverted),Test Run 70
0.17768187749440228,18.057181676032698,T105N26-1GFR085,2.6,-1G (inverted),Test Run 70
0.17768187749440228,18.0573373156812,T105N26-1GFR085,2.6,-1G (inverted),Test Run 70
0.17795906517679494,18.056855137946823,T105N26-1GFR085,2.6,-1G (inverted),Test Run 70
0.17823625285918757,18.056411107185074,T105N26-1GFR085,2.6,-1G (inverted),Test Run 70
0.17851344054158022,18.054374058845198,T105N26-1GFR085,2.6,-1G (inverted),Test Run 70
0.17871148442854884,18.0550896960522,T105N26-1GFR085,2.6,-1G (inverted),Test Run 70
0.17894906333354932,18.053038914802197,T105N26-1GFR085,2.6,-1G (inverted),Test Run 70
0.17894906333354932,18.054799779060072,T105N26-1GFR085,2.6,-1G (inverted),Test Run 70
0.1794638299209426,18.051310094001447,T105N26-1GFR085,2.6,-1G (inverted),Test Run 70
0.17958265625312292,18.051657994392073,T105N26-1GFR085,2.6,-1G (inverted),Test Run 70
0.17978062638072742,18.052430089118698,T105N26-1GFR085,2.6,-1G (inverted),Test Run 70
0.18005781406312005,18.051650364997574,T105N26-1GFR085,2.6,-1G (inverted),Test Run 70
0.1802162491726965,18.050971348884325,T105N26-1GFR085,2.6,-1G (inverted),Test Run 70
0.18049343685508915,18.047924168708448,T105N26-1GFR085,2.6,-1G (inverted),Test Run 70
0.18049343685508915,18.048758824470198,T105N26-1GFR085,2.6,-1G (inverted),Test Run 70
0.1807706245374818,18.048488743903825,T105N26-1GFR085,2.6,-1G (inverted),Test Run 70
0.1809685946650863,18.047841771247572,T105N26-1GFR085,2.6,-1G (inverted),Test Run 70
0.18116663855205475,18.048462803962448,T105N26-1GFR085,2.6,-1G (inverted),Test Run 70
0.18132499990226708,18.044930394294447,T105N26-1GFR085,2.6,-1G (inverted),Test Run 70
0.18164179636205585,18.048218663337448,T105N26-1GFR085,2.6,-1G (inverted),Test Run 70
0.18164179636205585,18.044989903571825,T105N26-1GFR085,2.6,-1G (inverted),Test Run 70
0.18172101391684006,18.044391759040572,T105N26-1GFR085,2.6,-1G (inverted),Test Run 70
0.18203781037662883,18.041738255622572,T105N26-1GFR085,2.6,-1G (inverted),Test Run 70
0.18227538928162945,18.044506199958448,T105N26-1GFR085,2.6,-1G (inverted),Test Run 70
0.1825525769640221,18.042125828864698,T105N26-1GFR085,2.6,-1G (inverted),Test Run 70
0.18282976464641473,18.041159947517073,T105N26-1GFR085,2.6,-1G (inverted),Test Run 70
0.18298819975598724,18.040712864997573,T105N26-1GFR085,2.6,-1G (inverted),Test Run 70
0.18298819975598724,18.040412266853075,T105N26-1GFR085,2.6,-1G (inverted),Test Run 70
0.183304996215776,18.037883885505323,T105N26-1GFR085,2.6,-1G (inverted),Test Run 70
0.18354257512077254,18.037142308356948,T105N26-1GFR085,2.6,-1G (inverted),Test Run 70
0.183740545248381,18.038634617927197,T105N26-1GFR085,2.6,-1G (inverted),Test Run 70
0.18413655926295397,18.037732823493698,T105N26-1GFR085,2.6,-1G (inverted),Test Run 70
0.18441374694534673,18.03674100220457,T105N26-1GFR085,2.6,-1G (inverted),Test Run 70
0.18453257327752706,18.036112340095197,T105N26-1GFR085,2.6,-1G (inverted),Test Run 70
0.18453257327752706,18.036570103767072,T105N26-1GFR085,2.6,-1G (inverted),Test Run 70
0.18480976095991972,18.033521397712448,T105N26-1GFR085,2.6,-1G (inverted),Test Run 70
0.1851265574197085,18.033103306892073,T105N26-1GFR085,2.6,-1G (inverted),Test Run 70
0.18528491876992081,18.03184445679445,T105N26-1GFR085,2.6,-1G (inverted),Test Run 70
0.18564132400710162,18.031006749274948,T105N26-1GFR085,2.6,-1G (inverted),Test Run 70
0.1858789029120983,18.029642613532697,T105N26-1GFR085,2.6,-1G (inverted),Test Run 70
0.1858789029120983,18.0304818469312,T105N26-1GFR085,2.6,-1G (inverted),Test Run 70
0.18607694679906675,18.029258092048323,T105N26-1GFR085,2.6,-1G (inverted),Test Run 70
0.18639374325885552,18.030756505134324,T105N26-1GFR085,2.6,-1G (inverted),Test Run 70
0.18655210460906785,18.0286019641187,T105N26-1GFR085,2.6,-1G (inverted),Test Run 70
0.18682929229146064,18.028708775642073,T105N26-1GFR085,2.6,-1G (inverted),Test Run 70
0.1871064799738533,18.026259739997574,T105N26-1GFR085,2.6,-1G (inverted),Test Run 70
0.18738366765624595,18.0281136828687,T105N26-1GFR085,2.6,-1G (inverted),Test Run 70
0.18738366765624595,18.02577298462645,T105N26-1GFR085,2.6,-1G (inverted),Test Run 70
0.18766085533863858,18.024834569099074,T105N26-1GFR085,2.6,-1G (inverted),Test Run 70
0.18770046411603075,18.024163182380324,T105N26-1GFR085,2.6,-1G (inverted),Test Run 70
0.18805686935321156,18.021589024665573,T105N26-1GFR085,2.6,-1G (inverted),Test Run 70
0.18837366581300033,18.021727879645947,T105N26-1GFR085,2.6,-1G (inverted),Test Run 70
0.18853210092257283,18.0199822741772,T105N26-1GFR085,2.6,-1G (inverted),Test Run 70
0.1888884324003936,18.02142117798582,T105N26-1GFR085,2.6,-1G (inverted),Test Run 70
0.1888884324003936,18.01948788941157,T105N26-1GFR085,2.6,-1G (inverted),Test Run 70
0.18904686750996594,18.019062169196822,T105N26-1GFR085,2.6,-1G (inverted),Test Run 70
0.18936366396975077,18.018200047614698,T105N26-1GFR085,2.6,-1G (inverted),Test Run 70
0.1896408516521475,18.016607030036575,T105N26-1GFR085,2.6,-1G (inverted),Test Run 70
0.18987843055714404,18.013921483161575,T105N26-1GFR085,2.6,-1G (inverted),Test Run 70
0.1901952270169328,18.015311558845198,T105N26-1GFR085,2.6,-1G (inverted),Test Run 70
0.19027444457171702,18.015047581794448,T105N26-1GFR085,2.6,-1G (inverted),Test Run 70
0.19055163225411373,18.013520177009323,T105N26-1GFR085,2.6,-1G (inverted),Test Run 70
0.19055163225411373,18.0114709216382,T105N26-1GFR085,2.6,-1G (inverted),Test Run 70
0.19098725504607875,18.011496861579573,T105N26-1GFR085,2.6,-1G (inverted),Test Run 70
0.19098725504607875,18.010956700446823,T105N26-1GFR085,2.6,-1G (inverted),Test Run 70
0.19150202163347202,18.01011594116945,T105N26-1GFR085,2.6,-1G (inverted),Test Run 70
0.1915416304108642,18.00927518189207,T105N26-1GFR085,2.6,-1G (inverted),Test Run 70
0.19181881809325685,18.0074914294507,T105N26-1GFR085,2.6,-1G (inverted),Test Run 70
0.19181881809325685,18.006423314216324,T105N26-1GFR085,2.6,-1G (inverted),Test Run 70
0.19229397590325792,18.005892308356948,T105N26-1GFR085,2.6,-1G (inverted),Test Run 70
0.19241280223543825,18.00518582642332,T105N26-1GFR085,2.6,-1G (inverted),Test Run 70
0.1926899899178309,18.005275853278825,T105N26-1GFR085,2.6,-1G (inverted),Test Run 70
0.19272959869522702,18.002068455817824,T105N26-1GFR085,2.6,-1G (inverted),Test Run 70
0.19324436528261635,18.00343411743895,T105N26-1GFR085,2.6,-1G (inverted),Test Run 70
0.19348194418761683,17.999883397224075,T105N26-1GFR085,2.6,-1G (inverted),Test Run 70
0.19387795820218978,17.999616368415573,T105N26-1GFR085,2.6,-1G (inverted),Test Run 70
0.19387795820218978,17.999459202888197,T105N26-1GFR085,2.6,-1G (inverted),Test Run 70
0.19427397221676276,17.997882969978072,T105N26-1GFR085,2.6,-1G (inverted),Test Run 70
0.19431358099415888,17.997158177497575,T105N26-1GFR085,2.6,-1G (inverted),Test Run 70
0.19459076867655153,17.994948704841324,T105N26-1GFR085,2.6,-1G (inverted),Test Run 70
0.19494717391373248,17.994292576911572,T105N26-1GFR085,2.6,-1G (inverted),Test Run 70
0.19518475281873293,17.995095189216322,T105N26-1GFR085,2.6,-1G (inverted),Test Run 70
0.19546194050112572,17.993682225349072,T105N26-1GFR085,2.6,-1G (inverted),Test Run 70
0.19546194050112572,17.992409642341322,T105N26-1GFR085,2.6,-1G (inverted),Test Run 70
0.19565991062873023,17.9911752063062,T105N26-1GFR085,2.6,-1G (inverted),Test Run 70
0.19601631586591103,17.991282017829572,T105N26-1GFR085,2.6,-1G (inverted),Test Run 70
0.1962143597528795,17.98921445191157,T105N26-1GFR085,2.6,-1G (inverted),Test Run 70
0.1965310824533043,17.98805325806395,T105N26-1GFR085,2.6,-1G (inverted),Test Run 70
0.19680834389505697,17.98736203491945,T105N26-1GFR085,2.6,-1G (inverted),Test Run 70
0.19696670524526944,17.986449559333447,T105N26-1GFR085,2.6,-1G (inverted),Test Run 70
0.19696670524526944,17.987371190192825,T105N26-1GFR085,2.6,-1G (inverted),Test Run 70
0.19732311048245024,17.985228856208447,T105N26-1GFR085,2.6,-1G (inverted),Test Run 70
0.1976002981648429,17.984395726325697,T105N26-1GFR085,2.6,-1G (inverted),Test Run 70
0.19775865951505536,17.983820469978074,T105N26-1GFR085,2.6,-1G (inverted),Test Run 70
0.198075455974844,17.981334813239698,T105N26-1GFR085,2.6,-1G (inverted),Test Run 70
0.1983527174165968,17.9823037463452,T105N26-1GFR085,2.6,-1G (inverted),Test Run 70
0.19859029632159728,17.978498204353073,T105N26-1GFR085,2.6,-1G (inverted),Test Run 70
0.19859029632159728,17.980062230231947,T105N26-1GFR085,2.6,-1G (inverted),Test Run 70
0.1989070927813821,17.978800328376447,T105N26-1GFR085,2.6,-1G (inverted),Test Run 70
0.19918428046377884,17.97658780396245,T105N26-1GFR085,2.6,-1G (inverted),Test Run 70
0.1993822505913832,17.975148900153822,T105N26-1GFR085,2.6,-1G (inverted),Test Run 70
0.19958029447835182,17.976300938728073,T105N26-1GFR085,2.6,-1G (inverted),Test Run 70
0.19993662595616865,17.975185521247575,T105N26-1GFR085,2.6,-1G (inverted),Test Run 70
0.20021381363856128,17.97377866089595,T105N26-1GFR085,2.6,-1G (inverted),Test Run 70
0.2003326399707416,17.971662266853073,T105N26-1GFR085,2.6,-1G (inverted),Test Run 70
0.2003326399707416,17.97169736206782,T105N26-1GFR085,2.6,-1G (inverted),Test Run 70
0.20060982765313426,17.9688271838452,T105N26-1GFR085,2.6,-1G (inverted),Test Run 70
0.2009662328903152,17.969159825446823,T105N26-1GFR085,2.6,-1G (inverted),Test Run 70
0.20120381179531568,17.968567784431198,T105N26-1GFR085,2.6,-1G (inverted),Test Run 70
0.2015206082551005,17.967154820563948,T105N26-1GFR085,2.6,-1G (inverted),Test Run 70
0.20171865214206897,17.967142613532697,T105N26-1GFR085,2.6,-1G (inverted),Test Run 70
0.20207498361988988,17.965871556403822,T105N26-1GFR085,2.6,-1G (inverted),Test Run 70
0.20207498361988988,17.964171727302197,T105N26-1GFR085,2.6,-1G (inverted),Test Run 70
0.20235224506164257,17.965378697517075,T105N26-1GFR085,2.6,-1G (inverted),Test Run 70
0.20258982396664318,17.96197903931395,T105N26-1GFR085,2.6,-1G (inverted),Test Run 70
0.20282740287164364,17.96056912720457,T105N26-1GFR085,2.6,-1G (inverted),Test Run 70
0.20302537299924814,17.959279759528822,T105N26-1GFR085,2.6,-1G (inverted),Test Run 70
0.20342138701382112,17.958983739020947,T105N26-1GFR085,2.6,-1G (inverted),Test Run 70
0.20342138701382112,17.958733494880324,T105N26-1GFR085,2.6,-1G (inverted),Test Run 70
0.20369857469621377,17.957080968024947,T105N26-1GFR085,2.6,-1G (inverted),Test Run 70
0.20385700980579022,17.955945714118698,T105N26-1GFR085,2.6,-1G (inverted),Test Run 70
0.20413419748818287,17.9554086047437,T105N26-1GFR085,2.6,-1G (inverted),Test Run 70
0.20421334128360705,17.95315030396245,T105N26-1GFR085,2.6,-1G (inverted),Test Run 70
0.2045301377433958,17.952301915290573,T105N26-1GFR085,2.6,-1G (inverted),Test Run 70
0.2048865429805728,17.954209263923325,T105N26-1GFR085,2.6,-1G (inverted),Test Run 70
0.2048865429805728,17.950339635017073,T105N26-1GFR085,2.6,-1G (inverted),Test Run 70
0.20528255699514972,17.949756749274947,T105N26-1GFR085,2.6,-1G (inverted),Test Run 70
0.20555974467754237,17.947681553962447,T105N26-1GFR085,2.6,-1G (inverted),Test Run 70
0.20583693235993503,17.94695828736082,T105N26-1GFR085,2.6,-1G (inverted),Test Run 70
0.20611412004232765,17.946955235603074,T105N26-1GFR085,2.6,-1G (inverted),Test Run 70
0.20627255515190016,17.944449742438948,T105N26-1GFR085,2.6,-1G (inverted),Test Run 70
0.20674771296190125,17.943473179938948,T105N26-1GFR085,2.6,-1G (inverted),Test Run 70
0.2070249006442939,17.943392308356948,T105N26-1GFR085,2.6,-1G (inverted),Test Run 70
0.2070249006442939,17.942910130622572,T105N26-1GFR085,2.6,-1G (inverted),Test Run 70
0.2072229445312624,17.94105618775145,T105N26-1GFR085,2.6,-1G (inverted),Test Run 70
0.20750013221365515,17.93938840210695,T105N26-1GFR085,2.6,-1G (inverted),Test Run 70
0.20773771111865563,17.939443333747572,T105N26-1GFR085,2.6,-1G (inverted),Test Run 70
0.20801489880104843,17.936916478278825,T105N26-1GFR085,2.6,-1G (inverted),Test Run 70
0.20833169526083312,17.937461217048323,T105N26-1GFR085,2.6,-1G (inverted),Test Run 70
0.20856927416583373,17.934307225349073,T105N26-1GFR085,2.6,-1G (inverted),Test Run 70
0.20856927416583373,17.934148533942825,T105N26-1GFR085,2.6,-1G (inverted),Test Run 70
0.20892567940301454,17.933664830329572,T105N26-1GFR085,2.6,-1G (inverted),Test Run 70
0.20908411451258702,17.930867894294447,T105N26-1GFR085,2.6,-1G (inverted),Test Run 70
0.2094404459904078,17.930106480720198,T105N26-1GFR085,2.6,-1G (inverted),Test Run 70
0.20975724245019262,17.928847630622574,T105N26-1GFR085,2.6,-1G (inverted),Test Run 70
0.2099552863371611,17.928757603767075,T105N26-1GFR085,2.6,-1G (inverted),Test Run 70
0.21035122659237404,17.925966771247573,T105N26-1GFR085,2.6,-1G (inverted),Test Run 70
0.21035122659237404,17.926345189216324,T105N26-1GFR085,2.6,-1G (inverted),Test Run 70
0.2105492704793425,17.92429288208745,T105N26-1GFR085,2.6,-1G (inverted),Test Run 70
0.210747240606947,17.923699315192824,T105N26-1GFR085,2.6,-1G (inverted),Test Run 70
0.21110364584412794,17.920868809821823,T105N26-1GFR085,2.6,-1G (inverted),Test Run 70
0.2113808335265206,17.920246251228072,T105N26-1GFR085,2.6,-1G (inverted),Test Run 70
0.21165802120891325,17.92071164429445,T105N26-1GFR085,2.6,-1G (inverted),Test Run 70
0.21189560011391387,17.918790562751447,T105N26-1GFR085,2.6,-1G (inverted),Test Run 70
0.2121332527782745,17.916726048591322,T105N26-1GFR085,2.6,-1G (inverted),Test Run 70
0.2121332527782745,17.914232762458447,T105N26-1GFR085,2.6,-1G (inverted),Test Run 70
0.21241044046066715,17.913787205817822,T105N26-1GFR085,2.6,-1G (inverted),Test Run 70
0.2126876281430598,17.915374119880322,T105N26-1GFR085,2.6,-1G (inverted),Test Run 70
0.21300442460284857,17.912964757087448,T105N26-1GFR085,2.6,-1G (inverted),Test Run 70
0.21320239473045308,17.910572178962447,T105N26-1GFR085,2.6,-1G (inverted),Test Run 70
0.21355879996763388,17.909911473395947,T105N26-1GFR085,2.6,-1G (inverted),Test Run 70
0.21375677009523839,17.908522923591324,T105N26-1GFR085,2.6,-1G (inverted),Test Run 70
0.21375677009523839,17.907209141853073,T105N26-1GFR085,2.6,-1G (inverted),Test Run 70
0.213994422759599,17.903579075935074,T105N26-1GFR085,2.6,-1G (inverted),Test Run 70
0.21419239288720746,17.90390561402095,T105N26-1GFR085,2.6,-1G (inverted),Test Run 70
0.21462794191981258,17.9034051257397,T105N26-1GFR085,2.6,-1G (inverted),Test Run 70
0.21478637702938494,17.902712376716323,T105N26-1GFR085,2.6,-1G (inverted),Test Run 70
0.21502395593438556,17.898456700446822,T105N26-1GFR085,2.6,-1G (inverted),Test Run 70
0.21502395593438556,17.89947140991945,T105N26-1GFR085,2.6,-1G (inverted),Test Run 70
0.2153011436167782,17.897483189704573,T105N26-1GFR085,2.6,-1G (inverted),Test Run 70
0.21577637518613932,17.894417698981947,T105N26-1GFR085,2.6,-1G (inverted),Test Run 70
0.21597434531374382,17.893402989509323,T105N26-1GFR085,2.6,-1G (inverted),Test Run 70
0.21633075055092477,17.891681798103072,T105N26-1GFR085,2.6,-1G (inverted),Test Run 70
0.2165287206785332,17.893128331306198,T105N26-1GFR085,2.6,-1G (inverted),Test Run 70
0.21680590836092586,17.89082578003657,T105N26-1GFR085,2.6,-1G (inverted),Test Run 70
0.21680590836092586,17.890569432380325,T105N26-1GFR085,2.6,-1G (inverted),Test Run 70
0.2170830960433185,17.88930753052495,T105N26-1GFR085,2.6,-1G (inverted),Test Run 70
0.21743950128049944,17.887558873298325,T105N26-1GFR085,2.6,-1G (inverted),Test Run 70
0.2177166889628921,17.88461850464595,T105N26-1GFR085,2.6,-1G (inverted),Test Run 70
0.21795434162725275,17.883687718513197,T105N26-1GFR085,2.6,-1G (inverted),Test Run 70
0.21819192053225323,17.882541783454574,T105N26-1GFR085,2.6,-1G (inverted),Test Run 70
0.21846910821464585,17.880634434821822,T105N26-1GFR085,2.6,-1G (inverted),Test Run 70
0.21846910821464585,17.880176671149947,T105N26-1GFR085,2.6,-1G (inverted),Test Run 70
0.21878590467443068,17.879943211677197,T105N26-1GFR085,2.6,-1G (inverted),Test Run 70
0.21898387480203912,17.876824315192824,T105N26-1GFR085,2.6,-1G (inverted),Test Run 70
0.21930067126182395,17.876735814216325,T105N26-1GFR085,2.6,-1G (inverted),Test Run 70
0.21949871514879243,17.874607213142074,T105N26-1GFR085,2.6,-1G (inverted),Test Run 70
0.21997387295878956,17.874225743415572,T105N26-1GFR085,2.6,-1G (inverted),Test Run 70
0.2202510606411863,17.8718224841382,T105N26-1GFR085,2.6,-1G (inverted),Test Run 70
0.2202510606411863,17.870954259040573,T105N26-1GFR085,2.6,-1G (inverted),Test Run 70
0.22044910452815084,17.869312413337447,T105N26-1GFR085,2.6,-1G (inverted),Test Run 70
0.2207262922105435,17.86907742798582,T105N26-1GFR085,2.6,-1G (inverted),Test Run 70
0.22108262368836426,17.866669591071823,T105N26-1GFR085,2.6,-1G (inverted),Test Run 70
0.22135988513011706,17.86415189087645,T105N26-1GFR085,2.6,-1G (inverted),Test Run 70
0.2215578552577255,17.863152440192824,T105N26-1GFR085,2.6,-1G (inverted),Test Run 70
0.22183504294011816,17.862551243903823,T105N26-1GFR085,2.6,-1G (inverted),Test Run 70
0.22183504294011816,17.861930211188948,T105N26-1GFR085,2.6,-1G (inverted),Test Run 70
0.22211223062251081,17.859632237556198,T105N26-1GFR085,2.6,-1G (inverted),Test Run 70
0.22231020075011532,17.858625157478073,T105N26-1GFR085,2.6,-1G (inverted),Test Run 70
0.22266660598729612,17.85774472534907,T105N26-1GFR085,2.6,-1G (inverted),Test Run 70
0.22306262000186922,17.856214268806198,T105N26-1GFR085,2.6,-1G (inverted),Test Run 70
0.22326059012947766,17.85432675659907,T105N26-1GFR085,2.6,-1G (inverted),Test Run 70
0.22353777781187031,17.851706822517073,T105N26-1GFR085,2.6,-1G (inverted),Test Run 70
0.22353777781187031,17.850248082282697,T105N26-1GFR085,2.6,-1G (inverted),Test Run 70
0.22389418304905112,17.851540501716322,T105N26-1GFR085,2.6,-1G (inverted),Test Run 70
0.2240922269360196,17.849294407966322,T105N26-1GFR085,2.6,-1G (inverted),Test Run 70
0.22425058828623207,17.845610936286572,T105N26-1GFR085,2.6,-1G (inverted),Test Run 70
0.2245277759686247,17.845173009040572,T105N26-1GFR085,2.6,-1G (inverted),Test Run 70
0.22488418120580156,17.841745885017072,T105N26-1GFR085,2.6,-1G (inverted),Test Run 70
0.22520097766559033,17.842046483161575,T105N26-1GFR085,2.6,-1G (inverted),Test Run 70
0.22520097766559033,17.840151341560073,T105N26-1GFR085,2.6,-1G (inverted),Test Run 70
0.22555738290277128,17.839679844978072,T105N26-1GFR085,2.6,-1G (inverted),Test Run 70
0.22575535303037578,17.839255650642073,T105N26-1GFR085,2.6,-1G (inverted),Test Run 70
0.22599293193537626,17.838285191657697,T105N26-1GFR085,2.6,-1G (inverted),Test Run 70
0.22642855472734139,17.835418065192822,T105N26-1GFR085,2.6,-1G (inverted),Test Run 70
0.22670574240973798,17.833406956794448,T105N26-1GFR085,2.6,-1G (inverted),Test Run 70
0.2270225388695228,17.8308556872632,T105N26-1GFR085,2.6,-1G (inverted),Test Run 70
0.2272205089971273,17.83066495239995,T105N26-1GFR085,2.6,-1G (inverted),Test Run 70
0.2272205089971273,17.82928860962645,T105N26-1GFR085,2.6,-1G (inverted),Test Run 70
0.22749777043888406,17.825245030524947,T105N26-1GFR085,2.6,-1G (inverted),Test Run 70
0.22793331947148904,17.82562650025145,T105N26-1GFR085,2.6,-1G (inverted),Test Run 70
0.2282501159312778,17.824225743415575,T105N26-1GFR085,2.6,-1G (inverted),Test Run 70
0.2284480860588823,17.823580296638198,T105N26-1GFR085,2.6,-1G (inverted),Test Run 70
0.2286461299458508,17.821465428474074,T105N26-1GFR085,2.6,-1G (inverted),Test Run 70
0.22880449129606312,17.819939549567824,T105N26-1GFR085,2.6,-1G (inverted),Test Run 70
0.22880449129606312,17.817025120856947,T105N26-1GFR085,2.6,-1G (inverted),Test Run 70
0.22920050531063607,17.818258031013197,T105N26-1GFR085,2.6,-1G (inverted),Test Run 70
0.2295173017704209,17.8162881213452,T105N26-1GFR085,2.6,-1G (inverted),Test Run 70
0.22983409823020967,17.814412816169447,T105N26-1GFR085,2.6,-1G (inverted),Test Run 70
0.23011128591260233,17.81296475708745,T105N26-1GFR085,2.6,-1G (inverted),Test Run 70
0.23030925604020683,17.810390599372575,T105N26-1GFR085,2.6,-1G (inverted),Test Run 70
0.2307448788321759,17.810711033942823,T105N26-1GFR085,2.6,-1G (inverted),Test Run 70
0.2307448788321759,17.809847386481948,T105N26-1GFR085,2.6,-1G (inverted),Test Run 70
0.23086370516435623,17.806385167243697,T105N26-1GFR085,2.6,-1G (inverted),Test Run 70
0.23125964541956917,17.806256993415573,T105N26-1GFR085,2.6,-1G (inverted),Test Run 70
0.23153683310196183,17.802517064216325,T105N26-1GFR085,2.6,-1G (inverted),Test Run 70
0.23177448576632248,17.802687962653824,T105N26-1GFR085,2.6,-1G (inverted),Test Run 70
0.23209128222611122,17.800841649177197,T105N26-1GFR085,2.6,-1G (inverted),Test Run 70
0.23236846990850388,17.79942258179445,T105N26-1GFR085,2.6,-1G (inverted),Test Run 70
0.23236846990850388,17.797313817145948,T105N26-1GFR085,2.6,-1G (inverted),Test Run 70
0.23264565759089653,17.79614041626707,T105N26-1GFR085,2.6,-1G (inverted),Test Run 70
0.2329228452732892,17.794535191657697,T105N26-1GFR085,2.6,-1G (inverted),Test Run 70
0.23320003295568198,17.7928841906812,T105N26-1GFR085,2.6,-1G (inverted),Test Run 70
0.23363565574764697,17.79217160523195,T105N26-1GFR085,2.6,-1G (inverted),Test Run 70
0.2339128434300437,17.790786107185074,T105N26-1GFR085,2.6,-1G (inverted),Test Run 70
0.23419003111243636,17.789138157966324,T105N26-1GFR085,2.6,-1G (inverted),Test Run 70
0.23419003111243636,17.7848763781812,T105N26-1GFR085,2.6,-1G (inverted),Test Run 70
0.23458597136764536,17.784038670661573,T105N26-1GFR085,2.6,-1G (inverted),Test Run 70
0.23490276782743413,17.783478673103073,T105N26-1GFR085,2.6,-1G (inverted),Test Run 70
0.23525917306461494,17.781047948005323,T105N26-1GFR085,2.6,-1G (inverted),Test Run 70
0.23553636074700757,17.778669102790573,T105N26-1GFR085,2.6,-1G (inverted),Test Run 70
0.23581354842940022,17.77728055298582,T105N26-1GFR085,2.6,-1G (inverted),Test Run 70
0.236090809871157,17.774610264899948,T105N26-1GFR085,2.6,-1G (inverted),Test Run 70
0.236090809871157,17.773601658942823,T105N26-1GFR085,2.6,-1G (inverted),Test Run 70
0.23636799755354965,17.77239621460695,T105N26-1GFR085,2.6,-1G (inverted),Test Run 70
0.23656596768115415,17.769869359138198,T105N26-1GFR085,2.6,-1G (inverted),Test Run 70
0.23692237291833507,17.77146848023195,T105N26-1GFR085,2.6,-1G (inverted),Test Run 70
0.23719956060072772,17.768398411872575,T105N26-1GFR085,2.6,-1G (inverted),Test Run 70
0.23751628330115238,17.76626065552495,T105N26-1GFR085,2.6,-1G (inverted),Test Run 70
0.23771440094748103,17.766866429450697,T105N26-1GFR085,2.6,-1G (inverted),Test Run 70
0.23811034120269398,17.7644402819897,T105N26-1GFR085,2.6,-1G (inverted),Test Run 70
0.23811034120269398,17.75958646118895,T105N26-1GFR085,2.6,-1G (inverted),Test Run 70
0.23846674643987475,17.75935605347407,T105N26-1GFR085,2.6,-1G (inverted),Test Run 70
0.23886268669508376,17.758248265388197,T105N26-1GFR085,2.6,-1G (inverted),Test Run 70
0.23917955691423257,17.75502866089595,T105N26-1GFR085,2.6,-1G (inverted),Test Run 70
0.23945674459662916,17.75427029907957,T105N26-1GFR085,2.6,-1G (inverted),Test Run 70
0.23977346729705395,17.751857884528825,T105N26-1GFR085,2.6,-1G (inverted),Test Run 70
0.23977346729705395,17.75050595581782,T105N26-1GFR085,2.6,-1G (inverted),Test Run 70
0.23977346729705395,17.7493539172437,T105N26-1GFR085,2.6,-1G (inverted),Test Run 70
0.24020909008901908,17.746332677009324,T105N26-1GFR085,2.6,-1G (inverted),Test Run 70
0.2405654953261999,17.745960362556197,T105N26-1GFR085,2.6,-1G (inverted),Test Run 70
0.24080314799056055,17.743692906501447,T105N26-1GFR085,2.6,-1G (inverted),Test Run 70
0.241001118118169,17.742072423103075,T105N26-1GFR085,2.6,-1G (inverted),Test Run 70
0.24135752335534583,17.7414101916577,T105N26-1GFR085,2.6,-1G (inverted),Test Run 70
0.24167424605577062,17.740438206794447,T105N26-1GFR085,2.6,-1G (inverted),Test Run 70
0.24167424605577062,17.73693631470457,T105N26-1GFR085,2.6,-1G (inverted),Test Run 70
0.24183268116534706,17.736014683845198,T105N26-1GFR085,2.6,-1G (inverted),Test Run 70
0.24210986884773972,17.733994420173325,T105N26-1GFR085,2.6,-1G (inverted),Test Run 70
0.24254549163970882,17.730491002204573,T105N26-1GFR085,2.6,-1G (inverted),Test Run 70
0.24278299678534532,17.729457982185075,T105N26-1GFR085,2.6,-1G (inverted),Test Run 70
0.24302064944970594,17.729024632575697,T105N26-1GFR085,2.6,-1G (inverted),Test Run 70
0.24337705468688675,17.72712949097407,T105N26-1GFR085,2.6,-1G (inverted),Test Run 70
0.24337705468688675,17.723395665290575,T105N26-1GFR085,2.6,-1G (inverted),Test Run 70
0.24345627224167504,17.721131260993698,T105N26-1GFR085,2.6,-1G (inverted),Test Run 70
0.2437334599240677,17.720195897224073,T105N26-1GFR085,2.6,-1G (inverted),Test Run 70
0.24405018262449235,17.718637974860822,T105N26-1GFR085,2.6,-1G (inverted),Test Run 70
0.2444858054164575,17.7192025500562,T105N26-1GFR085,2.6,-1G (inverted),Test Run 70
0.24492142820842658,17.7172494250562,T105N26-1GFR085,2.6,-1G (inverted),Test Run 70
0.24523815090885137,17.715506871345198,T105N26-1GFR085,2.6,-1G (inverted),Test Run 70
0.24523815090885137,17.7128869372632,T105N26-1GFR085,2.6,-1G (inverted),Test Run 70
0.2454362685551799,17.711663182380324,T105N26-1GFR085,2.6,-1G (inverted),Test Run 70
0.24579252627363668,17.709580357673325,T105N26-1GFR085,2.6,-1G (inverted),Test Run 70
0.24606971395602933,17.70810635864995,T105N26-1GFR085,2.6,-1G (inverted),Test Run 70
0.2465053367479984,17.705312474372572,T105N26-1GFR085,2.6,-1G (inverted),Test Run 70
0.24662423683953877,17.704873021247572,T105N26-1GFR085,2.6,-1G (inverted),Test Run 70
0.24698064207671971,17.70278409302495,T105N26-1GFR085,2.6,-1G (inverted),Test Run 70
0.24698064207671971,17.6999551135327,T105N26-1GFR085,2.6,-1G (inverted),Test Run 70
0.24725782975911237,17.698558934333448,T105N26-1GFR085,2.6,-1G (inverted),Test Run 70
0.24757455245953702,17.698467381599073,T105N26-1GFR085,2.6,-1G (inverted),Test Run 70
0.24797049271474994,17.693958409431197,T105N26-1GFR085,2.6,-1G (inverted),Test Run 70
0.2482081453791106,17.69357846558345,T105N26-1GFR085,2.6,-1G (inverted),Test Run 70
0.2485248680795354,17.691091282966322,T105N26-1GFR085,2.6,-1G (inverted),Test Run 70
0.2486833031891117,17.690299351813948,T105N26-1GFR085,2.6,-1G (inverted),Test Run 70
0.2486833031891117,17.686473973395948,T105N26-1GFR085,2.6,-1G (inverted),Test Run 70
0.24900017340826047,17.6870980578687,T105N26-1GFR085,2.6,-1G (inverted),Test Run 70
0.24935657864543748,17.685032017829574,T105N26-1GFR085,2.6,-1G (inverted),Test Run 70
0.24951486623628977,17.684597142341325,T105N26-1GFR085,2.6,-1G (inverted),Test Run 70
0.2500297065830431,17.682708104255322,T105N26-1GFR085,2.6,-1G (inverted),Test Run 70
0.250425646838256,17.67982724488032,T105N26-1GFR085,2.6,-1G (inverted),Test Run 70
0.2507820520754368,17.677733739020947,T105N26-1GFR085,2.6,-1G (inverted),Test Run 70
0.25117813984937,17.674955113532697,T105N26-1GFR085,2.6,-1G (inverted),Test Run 70
0.25117813984937,17.673615391853073,T105N26-1GFR085,2.6,-1G (inverted),Test Run 70
0.2513761099769784,17.670247777106947,T105N26-1GFR085,2.6,-1G (inverted),Test Run 70
0.25165329765937106,17.670403416755324,T105N26-1GFR085,2.6,-1G (inverted),Test Run 70
0.2519304853417637,17.666689427497573,T105N26-1GFR085,2.6,-1G (inverted),Test Run 70
0.25220767302415636,17.665200169685072,T105N26-1GFR085,2.6,-1G (inverted),Test Run 70
0.2526036132793693,17.663865025642075,T105N26-1GFR085,2.6,-1G (inverted),Test Run 70
0.25296001851655026,17.662836583259324,T105N26-1GFR085,2.6,-1G (inverted),Test Run 70
0.25296001851655026,17.658330662849075,T105N26-1GFR085,2.6,-1G (inverted),Test Run 70
0.2533164237537271,17.657199986579574,T105N26-1GFR085,2.6,-1G (inverted),Test Run 70
0.2535936114361237,17.65453885376707,T105N26-1GFR085,2.6,-1G (inverted),Test Run 70
0.25387079911851645,17.653522618415572,T105N26-1GFR085,2.6,-1G (inverted),Test Run 70
0.2543461044472376,17.650673802497572,T105N26-1GFR085,2.6,-1G (inverted),Test Run 70
0.25462329212963025,17.649968846442825,T105N26-1GFR085,2.6,-1G (inverted),Test Run 70
0.25474204470245054,17.64687588989995,T105N26-1GFR085,2.6,-1G (inverted),Test Run 70
0.25474204470245054,17.645061619880323,T105N26-1GFR085,2.6,-1G (inverted),Test Run 70
0.2549795498480871,17.643901951911573,T105N26-1GFR085,2.6,-1G (inverted),Test Run 70
0.25529642006723585,17.641286595466322,T105N26-1GFR085,2.6,-1G (inverted),Test Run 70
0.2556131427676607,17.64044583618895,T105N26-1GFR085,2.6,-1G (inverted),Test Run 70
0.2559695480048416,17.639357884528824,T105N26-1GFR085,2.6,-1G (inverted),Test Run 70
0.2564051707968066,17.636527379157698,T105N26-1GFR085,2.6,-1G (inverted),Test Run 70
0.2567220410159554,17.634223302009325,T105N26-1GFR085,2.6,-1G (inverted),Test Run 70
0.2567220410159554,17.6322869616772,T105N26-1GFR085,2.6,-1G (inverted),Test Run 70
0.25711798127116836,17.629770787360822,T105N26-1GFR085,2.6,-1G (inverted),Test Run 70
0.2574743865083493,17.6253213244702,T105N26-1GFR085,2.6,-1G (inverted),Test Run 70
0.2577120391727099,17.6252816516187,T105N26-1GFR085,2.6,-1G (inverted),Test Run 70
0.25810797942792285,17.624360020759323,T105N26-1GFR085,2.6,-1G (inverted),Test Run 70
0.2584643846651037,17.622246678474074,T105N26-1GFR085,2.6,-1G (inverted),Test Run 70
0.25870188981074016,17.621088536384324,T105N26-1GFR085,2.6,-1G (inverted),Test Run 70
0.25870188981074016,17.617446263435074,T105N26-1GFR085,2.6,-1G (inverted),Test Run 70
0.258979077493133,17.616141636970198,T105N26-1GFR085,2.6,-1G (inverted),Test Run 70
0.25933548273031376,17.61590359986082,T105N26-1GFR085,2.6,-1G (inverted),Test Run 70
0.25953360037664225,17.612062962653823,T105N26-1GFR085,2.6,-1G (inverted),Test Run 70
0.25985032307706707,17.609470494392074,T105N26-1GFR085,2.6,-1G (inverted),Test Run 70
0.26028594586903614,17.607705052497572,T105N26-1GFR085,2.6,-1G (inverted),Test Run 70
0.26052345101467267,17.605332310798325,T105N26-1GFR085,2.6,-1G (inverted),Test Run 70
0.26052345101467267,17.605410130622573,T105N26-1GFR085,2.6,-1G (inverted),Test Run 70
0.2608006386970653,17.6014855700757,T105N26-1GFR085,2.6,-1G (inverted),Test Run 70
0.2612759440257905,17.600475438239698,T105N26-1GFR085,2.6,-1G (inverted),Test Run 70
0.26159266672621534,17.59951108277095,T105N26-1GFR085,2.6,-1G (inverted),Test Run 70
0.2619887545001483,17.595742161872572,T105N26-1GFR085,2.6,-1G (inverted),Test Run 70
0.2621867246277568,17.593186314704575,T105N26-1GFR085,2.6,-1G (inverted),Test Run 70
0.26250344732818154,17.592481358649948,T105N26-1GFR085,2.6,-1G (inverted),Test Run 70
0.26250344732818154,17.591867955329572,T105N26-1GFR085,2.6,-1G (inverted),Test Run 70
0.26289953510211456,17.588666661384323,T105N26-1GFR085,2.6,-1G (inverted),Test Run 70
0.2631767227845072,17.585028966071825,T105N26-1GFR085,2.6,-1G (inverted),Test Run 70
0.26353312802168816,17.582784398200697,T105N26-1GFR085,2.6,-1G (inverted),Test Run 70
0.2638103157040808,17.582587559821825,T105N26-1GFR085,2.6,-1G (inverted),Test Run 70
0.26416657342253763,17.579068883063947,T105N26-1GFR085,2.6,-1G (inverted),Test Run 70
0.26456266119647454,17.578104527595197,T105N26-1GFR085,2.6,-1G (inverted),Test Run 70
0.26456266119647454,17.577190526130323,T105N26-1GFR085,2.6,-1G (inverted),Test Run 70
0.26476063132407907,17.571160252692824,T105N26-1GFR085,2.6,-1G (inverted),Test Run 70
0.265156571579292,17.572043736579573,T105N26-1GFR085,2.6,-1G (inverted),Test Run 70
0.26539422424365267,17.569297154548323,T105N26-1GFR085,2.6,-1G (inverted),Test Run 70
0.26586938205365374,17.565714390876447,T105N26-1GFR085,2.6,-1G (inverted),Test Run 70
0.2659882821451941,17.564492161872572,T105N26-1GFR085,2.6,-1G (inverted),Test Run 70
0.26646343995519517,17.562363560798325,T105N26-1GFR085,2.6,-1G (inverted),Test Run 70
0.26678016265562,17.559336217048322,T105N26-1GFR085,2.6,-1G (inverted),Test Run 70
0.26678016265562,17.55784543335695,T105N26-1GFR085,2.6,-1G (inverted),Test Run 70
0.2668990627471603,17.554747899177197,T105N26-1GFR085,2.6,-1G (inverted),Test Run 70
