Repository: schandel33/gitrep

# Nozzle Tensile Test Analysis

Stress-vs-strain analysis of tensile pulls across 4 nozzle sizes (0.6, 1.4,
2.2, 2.6 mm) x 2 print-gravity orientations (+1G upright / -1G inverted),
printed at 105 C with a 0.85 flow ratio.

## Data-quality issues found and how they're handled

1. **Load-cell zero offset.** 10 of 17 runs record small negative Load
   values for the first handful of samples (up to ~180, always <0.5% of the
   file) before the crosshead starts moving — load-cell noise around zero,
   not real load. The script computes the mean Load over all
   pre-motion samples (`Crosshead < crosshead_zero_threshold_mm`) and
   subtracts it from the whole run.
2.

File: nozzle_tensile_analysis/analysis_output/all_curves_tidy.csv (part 138 of 151)
Strain,Stress_MPa,condition,nozzle_mm,gravity,run
0.26733453802040524,17.554789097907697,T105N26-1GFR085,2.6,-1G (inverted),Test Run 70
0.2676514082395542,17.5514275866772,T105N26-1GFR085,2.6,-1G (inverted),Test Run 70
0.2678493783671587,17.549424107673325,T105N26-1GFR085,2.6,-1G (inverted),Test Run 70
0.2682850011591278,17.545517857673325,T105N26-1GFR085,2.6,-1G (inverted),Test Run 70
0.2684829712867323,17.543805821540573,T105N26-1GFR085,2.6,-1G (inverted),Test Run 70
0.2684829712867323,17.541619237067824,T105N26-1GFR085,2.6,-1G (inverted),Test Run 70
0.2687601589691248,17.54086850464595,T105N26-1GFR085,2.6,-1G (inverted),Test Run 70
0.2691165642063056,17.5386590319897,T105N26-1GFR085,2.6,-1G (inverted),Test Run 70
0.2693937518886984,17.535190709235824,T105N26-1GFR085,2.6,-1G (inverted),Test Run 70
0.2695521869982747,17.532879002692823,T105N26-1GFR085,2.6,-1G (inverted),Test Run 70
0.26998780979023984,17.531943638923323,T105N26-1GFR085,2.6,-1G (inverted),Test Run 70
0.2704629676002411,17.527831395270947,T105N26-1GFR085,2.6,-1G (inverted),Test Run 70
0.2704629676002411,17.5271859484937,T105N26-1GFR085,2.6,-1G (inverted),Test Run 70
0.2706212551910894,17.5245812732007,T105N26-1GFR085,2.6,-1G (inverted),Test Run 70
0.2710965605198147,17.520745213630324,T105N26-1GFR085,2.6,-1G (inverted),Test Run 70
0.27137374820220717,17.517482884528825,T105N26-1GFR085,2.6,-1G (inverted),Test Run 70
0.2716904709026321,17.517444737556197,T105N26-1GFR085,2.6,-1G (inverted),Test Run 70
0.27220531124938524,17.516167576911574,T105N26-1GFR085,2.6,-1G (inverted),Test Run 70
0.2724429639137459,17.512845738532697,T105N26-1GFR085,2.6,-1G (inverted),Test Run 70
0.2724429639137459,17.511040623786574,T105N26-1GFR085,2.6,-1G (inverted),Test Run 70
0.2727201515961387,17.50795834839595,T105N26-1GFR085,2.6,-1G (inverted),Test Run 70
0.2731556268693835,17.505504735114698,T105N26-1GFR085,2.6,-1G (inverted),Test Run 70
0.27347249708853244,17.5035439807202,T105N26-1GFR085,2.6,-1G (inverted),Test Run 70
0.2736309321981048,17.5012566882397,T105N26-1GFR085,2.6,-1G (inverted),Test Run 70
0.27398718991656157,17.498380406501447,T105N26-1GFR085,2.6,-1G (inverted),Test Run 70
0.27398718991656157,17.495983250739698,T105N26-1GFR085,2.6,-1G (inverted),Test Run 70
0.27418530756289405,17.494843419196823,T105N26-1GFR085,2.6,-1G (inverted),Test Run 70
0.2747396829276793,17.49312070191157,T105N26-1GFR085,2.6,-1G (inverted),Test Run 70
0.27493765305528384,17.490871556403825,T105N26-1GFR085,2.6,-1G (inverted),Test Run 70
0.2750960881648604,17.485910924079572,T105N26-1GFR085,2.6,-1G (inverted),Test Run 70
0.2754128108652851,17.483953221442825,T105N26-1GFR085,2.6,-1G (inverted),Test Run 70
0.2758484336572502,17.481749852302197,T105N26-1GFR085,2.6,-1G (inverted),Test Run 70
0.2758484336572502,17.480735142829573,T105N26-1GFR085,2.6,-1G (inverted),Test Run 70
0.2761256213396427,17.47817319214595,T105N26-1GFR085,2.6,-1G (inverted),Test Run 70
0.2764820265768238,17.474907811286574,T105N26-1GFR085,2.6,-1G (inverted),Test Run 70
0.27679874927724846,17.472005589606947,T105N26-1GFR085,2.6,-1G (inverted),Test Run 70
0.2770364019416091,17.470063145759323,T105N26-1GFR085,2.6,-1G (inverted),Test Run 70
0.2773928071787899,17.468369420173325,T105N26-1GFR085,2.6,-1G (inverted),Test Run 70
0.27778874743400284,17.466965611579575,T105N26-1GFR085,2.6,-1G (inverted),Test Run 70
0.27778874743400284,17.4641488391187,T105N26-1GFR085,2.6,-1G (inverted),Test Run 70
0.2780659351163956,17.46144192993895,T105N26-1GFR085,2.6,-1G (inverted),Test Run 70
0.27846202289033256,17.459804661872575,T105N26-1GFR085,2.6,-1G (inverted),Test Run 70
0.27885796314554157,17.456086094978073,T105N26-1GFR085,2.6,-1G (inverted),Test Run 70
0.2791351508279383,17.4552850085522,T105N26-1GFR085,2.6,-1G (inverted),Test Run 70
0.27949155606511517,17.45139096558345,T105N26-1GFR085,2.6,-1G (inverted),Test Run 70
0.27976874374750765,17.448093541267074,T105N26-1GFR085,2.6,-1G (inverted),Test Run 70
0.28000639641187225,17.445789464118697,T105N26-1GFR085,2.6,-1G (inverted),Test Run 70
0.28000639641187225,17.444680150153822,T105N26-1GFR085,2.6,-1G (inverted),Test Run 70
0.28028358409426507,17.4408334094312,T105N26-1GFR085,2.6,-1G (inverted),Test Run 70
0.2807192068862302,17.439019139411574,T105N26-1GFR085,2.6,-1G (inverted),Test Run 70
0.28127358225101945,17.4358285266187,T105N26-1GFR085,2.6,-1G (inverted),Test Run 70
0.2815110873966561,17.431354649665572,T105N26-1GFR085,2.6,-1G (inverted),Test Run 70
0.28174874006101674,17.4297326403882,T105N26-1GFR085,2.6,-1G (inverted),Test Run 70
0.28202592774340923,17.42880948364995,T105N26-1GFR085,2.6,-1G (inverted),Test Run 70
0.28202592774340923,17.426484044196823,T105N26-1GFR085,2.6,-1G (inverted),Test Run 70
0.28230311542580205,17.422145970466325,T105N26-1GFR085,2.6,-1G (inverted),Test Run 70
0.2826198381262267,17.421149571540575,T105N26-1GFR085,2.6,-1G (inverted),Test Run 70
0.2830554609181958,17.419358189704575,T105N26-1GFR085,2.6,-1G (inverted),Test Run 70
0.2834910837101609,17.416233189704574,T105N26-1GFR085,2.6,-1G (inverted),Test Run 70
0.2836890538377694,17.4122674304272,T105N26-1GFR085,2.6,-1G (inverted),Test Run 70
0.28408514161170234,17.410230382087448,T105N26-1GFR085,2.6,-1G (inverted),Test Run 70
0.28408514161170234,17.40704129517332,T105N26-1GFR085,2.6,-1G (inverted),Test Run 70
0.284401864312127,17.404691441657697,T105N26-1GFR085,2.6,-1G (inverted),Test Run 70
0.28475826954930783,17.40228665650145,T105N26-1GFR085,2.6,-1G (inverted),Test Run 70
0.2851542098045208,17.397004063728073,T105N26-1GFR085,2.6,-1G (inverted),Test Run 70
0.28547108002366967,17.393911107185072,T105N26-1GFR085,2.6,-1G (inverted),Test Run 70
0.2857482677060625,17.393467076423324,T105N26-1GFR085,2.6,-1G (inverted),Test Run 70
0.28610467294324327,17.390380223395947,T105N26-1GFR085,2.6,-1G (inverted),Test Run 70
0.28610467294324327,17.386861546638197,T105N26-1GFR085,2.6,-1G (inverted),Test Run 70
0.2863818606256358,17.384520848395947,T105N26-1GFR085,2.6,-1G (inverted),Test Run 70
0.28669858332606074,17.3830926257397,T105N26-1GFR085,2.6,-1G (inverted),Test Run 70
0.28717374113605776,17.379244359138198,T105N26-1GFR085,2.6,-1G (inverted),Test Run 70
0.28725295869084605,17.374863560798325,T105N26-1GFR085,2.6,-1G (inverted),Test Run 70
0.28760936392802683,17.372803624274948,T105N26-1GFR085,2.6,-1G (inverted),Test Run 70
0.2880449867199959,17.371141942145947,T105N26-1GFR085,2.6,-1G (inverted),Test Run 70
0.2880449867199959,17.367105992438947,T105N26-1GFR085,2.6,-1G (inverted),Test Run 70
0.28848060951196103,17.364888890388197,T105N26-1GFR085,2.6,-1G (inverted),Test Run 70
0.28863904462153733,17.361742528083447,T105N26-1GFR085,2.6,-1G (inverted),Test Run 70
0.2891537374495668,17.360160191657698,T105N26-1GFR085,2.6,-1G (inverted),Test Run 70
0.28954982522350375,17.359140904548322,T105N26-1GFR085,2.6,-1G (inverted),Test Run 70
0.2896288952595638,17.35493710816157,T105N26-1GFR085,2.6,-1G (inverted),Test Run 70
0.2900249830335007,17.352919896247574,T105N26-1GFR085,2.6,-1G (inverted),Test Run 70
0.2900249830335007,17.348522313239698,T105N26-1GFR085,2.6,-1G (inverted),Test Run 70
0.29050014084350195,17.346396763923323,T105N26-1GFR085,2.6,-1G (inverted),Test Run 70
0.2906585759530743,17.342081578376447,T105N26-1GFR085,2.6,-1G (inverted),Test Run 70
0.29105451620828726,17.3415490466382,T105N26-1GFR085,2.6,-1G (inverted),Test Run 70
0.29149013900025245,17.33845761597407,T105N26-1GFR085,2.6,-1G (inverted),Test Run 70
0.2918860792554654,17.335170872810075,T105N26-1GFR085,2.6,-1G (inverted),Test Run 70
0.29200497934700953,17.331379063728072,T105N26-1GFR085,2.6,-1G (inverted),Test Run 70
0.29200497934700953,17.328887303474072,T105N26-1GFR085,2.6,-1G (inverted),Test Run 70
0.2923613845841906,17.326918919685074,T105N26-1GFR085,2.6,-1G (inverted),Test Run 70
0.29287607741221977,17.324627049567823,T105N26-1GFR085,2.6,-1G (inverted),Test Run 70
0.29311373007658037,17.321323521735824,T105N26-1GFR085,2.6,-1G (inverted),Test Run 70
0.29362842290460955,17.31951688111082,T105N26-1GFR085,2.6,-1G (inverted),Test Run 70
0.29390575810572633,17.31581357300532,T105N26-1GFR085,2.6,-1G (inverted),Test Run 70
0.2941829457881231,17.311638768317824,T105N26-1GFR085,2.6,-1G (inverted),Test Run 70
0.29473732115290835,17.310463841560072,T105N26-1GFR085,2.6,-1G (inverted),Test Run 70
0.29473732115290835,17.30706418335695,T105N26-1GFR085,2.6,-1G (inverted),Test Run 70
0.2951332614081213,17.304616673591322,T105N26-1GFR085,2.6,-1G (inverted),Test Run 70
0.2955292016633303,17.300666173103075,T105N26-1GFR085,2.6,-1G (inverted),Test Run 70
0.29584607188247897,17.300869114997575,T105N26-1GFR085,2.6,-1G (inverted),Test Run 70
0.2961627945829039,17.296576817634325,T105N26-1GFR085,2.6,-1G (inverted),Test Run 70
0.2965984173748727,17.295003636481947,T105N26-1GFR085,2.6,-1G (inverted),Test Run 70
0.29675685248444533,17.290277989509324,T105N26-1GFR085,2.6,-1G (inverted),Test Run 70
0.29675685248444533,17.289009984138197,T105N26-1GFR085,2.6,-1G (inverted),Test Run 70
0.29719247527641446,17.2828744250562,T105N26-1GFR085,2.6,-1G (inverted),Test Run 70
0.29746966295880695,17.28035214722407,T105N26-1GFR085,2.6,-1G (inverted),Test Run 70
0.2978260681959877,17.277919896247575,T105N26-1GFR085,2.6,-1G (inverted),Test Run 70
0.298301226005985,17.274538548591323,T105N26-1GFR085,2.6,-1G (inverted),Test Run 70
0.2984991961335935,17.271965916755324,T105N26-1GFR085,2.6,-1G (inverted),Test Run 70
0.29881606635274244,17.268781407478073,T105N26-1GFR085,2.6,-1G (inverted),Test Run 70
0.29881606635274244,17.266671116950697,T105N26-1GFR085,2.6,-1G (inverted),Test Run 70
0.2991327890531671,17.263501866462448,T105N26-1GFR085,2.6,-1G (inverted),Test Run 70
0.2992515416259833,17.26185849488032,T105N26-1GFR085,2.6,-1G (inverted),Test Run 70
0.29968716441795235,17.255800755622573,T105N26-1GFR085,2.6,-1G (inverted),Test Run 70
0.3000040346371013,17.25307553589595,T105N26-1GFR085,2.6,-1G (inverted),Test Run 70
0.30071669759273495,17.2507699328687,T105N26-1GFR085,2.6,-1G (inverted),Test Run 70
0.3010731028299158,17.247283299567822,T105N26-1GFR085,2.6,-1G (inverted),Test Run 70
0.3010731028299158,17.243763096931197,T105N26-1GFR085,2.6,-1G (inverted),Test Run 70
0.3013899730490647,17.239624913337448,T105N26-1GFR085,2.6,-1G (inverted),Test Run 70
0.3017463782862455,17.23866360962645,T105N26-1GFR085,2.6,-1G (inverted),Test Run 70
0.30198388343188215,17.236028416755325,T105N26-1GFR085,2.6,-1G (inverted),Test Run 70
0.30245918876060707,17.231560643317824,T105N26-1GFR085,2.6,-1G (inverted),Test Run 70
0.30285512901581607,17.228920872810072,T105N26-1GFR085,2.6,-1G (inverted),Test Run 70
0.30305309914342454,17.225057347419447,T105N26-1GFR085,2.6,-1G (inverted),Test Run 70
0.30305309914342454,17.224100621345197,T105N26-1GFR085,2.6,-1G (inverted),Test Run 70
0.3034095043806056,17.220359166267073,T105N26-1GFR085,2.6,-1G (inverted),Test Run 70
0.3038054446358146,17.216071446540575,T105N26-1GFR085,2.6,-1G (inverted),Test Run 70
0.30420153240975156,17.212917454841325,T105N26-1GFR085,2.6,-1G (inverted),Test Run 70
0.3044390375553879,17.210280736091324,T105N26-1GFR085,2.6,-1G (inverted),Test Run 70
0.304795442792569,17.205872471931198,T105N26-1GFR085,2.6,-1G (inverted),Test Run 70
0.3052310655845381,17.202768834235822,T105N26-1GFR085,2.6,-1G (inverted),Test Run 70
0.3052310655845381,17.1999551135327,T105N26-1GFR085,2.6,-1G (inverted),Test Run 70
0.30538950069411047,17.196784337165575,T105N26-1GFR085,2.6,-1G (inverted),Test Run 70
0.3058646585041114,17.194608433845197,T105N26-1GFR085,2.6,-1G (inverted),Test Run 70
0.30630028129607656,17.190917332770947,T105N26-1GFR085,2.6,-1G (inverted),Test Run 70
0.306498251423685,17.186168797614698,T105N26-1GFR085,2.6,-1G (inverted),Test Run 70
0.30697340923368227,17.18463528931395,T105N26-1GFR085,2.6,-1G (inverted),Test Run 70
0.30729027945283094,17.179425938728073,T105N26-1GFR085,2.6,-1G (inverted),Test Run 70
0.30729027945283094,17.176772435310074,T105N26-1GFR085,2.6,-1G (inverted),Test Run 70
0.307646684690012,17.173896153571825,T105N26-1GFR085,2.6,-1G (inverted),Test Run 70
0.30804262494522494,17.170490391853072,T105N26-1GFR085,2.6,-1G (inverted),Test Run 70
0.3083593476456496,17.16787198364995,T105N26-1GFR085,2.6,-1G (inverted),Test Run 70
0.3087949704376148,17.165129979255322,T105N26-1GFR085,2.6,-1G (inverted),Test Run 70
0.3089138705291589,17.16066220581782,T105N26-1GFR085,2.6,-1G (inverted),Test Run 70
0.30950778091197634,17.157274754645947,T105N26-1GFR085,2.6,-1G (inverted),Test Run 70
0.30950778091197634,17.154114659431198,T105N26-1GFR085,2.6,-1G (inverted),Test Run 70
0.3098641861491572,17.15154660523195,T105N26-1GFR085,2.6,-1G (inverted),Test Run 70
0.3102998089411223,17.1459512072827,T105N26-1GFR085,2.6,-1G (inverted),Test Run 70
0.31073543173309137,17.142929967048325,T105N26-1GFR085,2.6,-1G (inverted),Test Run 70
0.310972936878728,17.141726048591323,T105N26-1GFR085,2.6,-1G (inverted),Test Run 70
0.31125012456112056,17.137363560798324,T105N26-1GFR085,2.6,-1G (inverted),Test Run 70
0.3116857473530896,17.133464940192823,T105N26-1GFR085,2.6,-1G (inverted),Test Run 70
0.3118837174806941,17.12975858032957,T105N26-1GFR085,2.6,-1G (inverted),Test Run 70
0.3118837174806941,17.126697667243697,T105N26-1GFR085,2.6,-1G (inverted),Test Run 70
0.3123985578274476,17.12383817017332,T105N26-1GFR085,2.6,-1G (inverted),Test Run 70
0.3127944980826605,17.119916661384323,T105N26-1GFR085,2.6,-1G (inverted),Test Run 70
0.31311136830180913,17.116942723395947,T105N26-1GFR085,2.6,-1G (inverted),Test Run 70
0.31346777353899025,17.112131627204572,T105N26-1GFR085,2.6,-1G (inverted),Test Run 70
0.31374496122138273,17.108591588142072,T105N26-1GFR085,2.6,-1G (inverted),Test Run 70
0.3143388716042002,17.105652745368698,T105N26-1GFR085,2.6,-1G (inverted),Test Run 70
0.3143388716042002,17.10141690552495,T105N26-1GFR085,2.6,-1G (inverted),Test Run 70
0.31457652426856086,17.096885045173323,T105N26-1GFR085,2.6,-1G (inverted),Test Run 70
0.31505168207856205,17.093923314216322,T105N26-1GFR085,2.6,-1G (inverted),Test Run 70
0.3154080873157429,17.090056737067822,T105N26-1GFR085,2.6,-1G (inverted),Test Run 70
0.31572481001616753,17.085979588630323,T105N26-1GFR085,2.6,-1G (inverted),Test Run 70
0.3162001153448888,17.082912572028825,T105N26-1GFR085,2.6,-1G (inverted),Test Run 70
0.31651683804531344,17.080271275642072,T105N26-1GFR085,2.6,-1G (inverted),Test Run 70
0.31651683804531344,17.075180943610825,T105N26-1GFR085,2.6,-1G (inverted),Test Run 70
0.31679402572770626,17.07211850464595,T105N26-1GFR085,2.6,-1G (inverted),Test Run 70
0.31722964851967533,17.069611485603073,T105N26-1GFR085,2.6,-1G (inverted),Test Run 70
0.31762558877488434,17.064521153571825,T105N26-1GFR085,2.6,-1G (inverted),Test Run 70
0.3180612115668534,17.0612832385327,T105N26-1GFR085,2.6,-1G (inverted),Test Run 70
0.3183780817860021,17.059597142341325,T105N26-1GFR085,2.6,-1G (inverted),Test Run 70
0.31885323959599937,17.056102879645948,T105N26-1GFR085,2.6,-1G (inverted),Test Run 70
0.31885323959599937,17.050132115485823,T105N26-1GFR085,2.6,-1G (inverted),Test Run 70
0.3190907447416397,17.046054967048324,T105N26-1GFR085,2.6,-1G (inverted),Test Run 70
0.31928886238796844,17.042614110114698,T105N26-1GFR085,2.6,-1G (inverted),Test Run 70
0.3198035552159976,17.039341099860824,T105N26-1GFR085,2.6,-1G (inverted),Test Run 70
0.3200807428983901,17.03570950806395,T105N26-1GFR085,2.6,-1G (inverted),Test Run 70
0.32051636569035924,17.03237393677495,T105N26-1GFR085,2.6,-1G (inverted),Test Run 70
0.3209124534642964,17.027556737067822,T105N26-1GFR085,2.6,-1G (inverted),Test Run 70
0.3209124534642964,17.025055821540573,T105N26-1GFR085,2.6,-1G (inverted),Test Run 70
0.32130839371950515,17.021476109626448,T105N26-1GFR085,2.6,-1G (inverted),Test Run 70
0.3217440165114743,17.017897923591324,T105N26-1GFR085,2.6,-1G (inverted),Test Run 70
0.3220607392118992,17.013230260017075,T105N26-1GFR085,2.6,-1G (inverted),Test Run 70
0.3225358970218962,17.008863194587448,T105N26-1GFR085,2.6,-1G (inverted),Test Run 70
0.3229319847958331,17.006464512946824,T105N26-1GFR085,2.6,-1G (inverted),Test Run 70
0.32316948994146977,16.999575169685073,T105N26-1GFR085,2.6,-1G (inverted),Test Run 70
0.32316948994146977,16.99567044556395,T105N26-1GFR085,2.6,-1G (inverted),Test Run 70
0.32380308286104337,16.993460972907698,T105N26-1GFR085,2.6,-1G (inverted),Test Run 70
0.3239219829525878,16.989841588142074,T105N26-1GFR085,2.6,-1G (inverted),Test Run 70
0.3243971407625848,16.9842568713452,T105N26-1GFR085,2.6,-1G (inverted),Test Run 70
0.3246743284449776,16.982578404548324,T105N26-1GFR085,2.6,-1G (inverted),Test Run 70
0.32495151612737405,16.978354771735823,T105N26-1GFR085,2.6,-1G (inverted),Test Run 70
0.3253079213645512,16.974845250251448,T105N26-1GFR085,2.6,-1G (inverted),Test Run 70
0.3253079213645512,16.969367344978075,T105N26-1GFR085,2.6,-1G (inverted),Test Run 70
0.32590183174736836,16.966375096442825,T105N26-1GFR085,2.6,-1G (inverted),Test Run 70
0.3262582369845494,16.960909398200698,T105N26-1GFR085,2.6,-1G (inverted),Test Run 70
0.32669385977651855,16.9558068591382,T105N26-1GFR085,2.6,-1G (inverted),Test Run 70
0.32701072999566716,16.953583653571823,T105N26-1GFR085,2.6,-1G (inverted),Test Run 70
0.32752542282369634,16.94862607300532,T105N26-1GFR085,2.6,-1G (inverted),Test Run 70
0.3276838579332729,16.945334752204573,T105N26-1GFR085,2.6,-1G (inverted),Test Run 70
0.3276838579332729,16.941538365485822,T105N26-1GFR085,2.6,-1G (inverted),Test Run 70
0.32819869828002607,16.936971409919447,T105N26-1GFR085,2.6,-1G (inverted),Test Run 70
0.328594638535239,16.933104832770947,T105N26-1GFR085,2.6,-1G (inverted),Test Run 70
0.3288718262176318,16.930190404060074,T105N26-1GFR085,2.6,-1G (inverted),Test Run 70
0.3292282314548126,16.925487645270948,T105N26-1GFR085,2.6,-1G (inverted),Test Run 70
0.32946588411917327,16.920473607185073,T105N26-1GFR085,2.6,-1G (inverted),Test Run 70
0.3299410419291703,16.914663060310072,T105N26-1GFR085,2.6,-1G (inverted),Test Run 70
0.33045573475720363,16.912015660407697,T105N26-1GFR085,2.6,-1G (inverted),Test Run 70
0.33045573475720363,16.908773167731947,T105N26-1GFR085,2.6,-1G (inverted),Test Run 70
0.3307329224395961,16.902668126228072,T105N26-1GFR085,2.6,-1G (inverted),Test Run 70
0.3311290102135294,16.899408848884324,T105N26-1GFR085,2.6,-1G (inverted),Test Run 70
0.3315646330054982,16.896579869392074,T105N26-1GFR085,2.6,-1G (inverted),Test Run 70
0.3319210382426793,16.891123326423322,T105N26-1GFR085,2.6,-1G (inverted),Test Run 70
0.332237760943104,16.887458165290575,T105N26-1GFR085,2.6,-1G (inverted),Test Run 70
0.33239619605267634,16.881876500251447,T105N26-1GFR085,2.6,-1G (inverted),Test Run 70
0.33239619605267634,16.877663548591322,T105N26-1GFR085,2.6,-1G (inverted),Test Run 70
0.3331090065270382,16.873475010993698,T105N26-1GFR085,2.6,-1G (inverted),Test Run 70
0.33322775909985836,16.868479283454572,T105N26-1GFR085,2.6,-1G (inverted),Test Run 70
0.33378213446464366,16.864951451423323,T105N26-1GFR085,2.6,-1G (inverted),Test Run 70
0.33405932214703643,16.8599480944897,T105N26-1GFR085,2.6,-1G (inverted),Test Run 70
0.33441572738421727,16.856681187751448,T105N26-1GFR085,2.6,-1G (inverted),Test Run 70
0.3349701027490025,16.851442845466323,T105N26-1GFR085,2.6,-1G (inverted),Test Run 70
0.3349701027490025,16.848314793708447,T105N26-1GFR085,2.6,-1G (inverted),Test Run 70
0.33528697296815146,16.842150242927197,T105N26-1GFR085,2.6,-1G (inverted),Test Run 70
0.3357621307781485,16.83904660523195,T105N26-1GFR085,2.6,-1G (inverted),Test Run 70
0.3360788534785734,16.832729466560075,T105N26-1GFR085,2.6,-1G (inverted),Test Run 70
0.33655415880729866,16.8303262072827,T105N26-1GFR085,2.6,-1G (inverted),Test Run 70
0.3370688516353278,16.824698765876448,T105N26-1GFR085,2.6,-1G (inverted),Test Run 70
0.33734603931772034,16.82066281616945,T105N26-1GFR085,2.6,-1G (inverted),Test Run 70
0.33734603931772034,16.817139561774948,T105N26-1GFR085,2.6,-1G (inverted),Test Run 70
0.33794009721926205,16.811345799567825,T105N26-1GFR085,2.6,-1G (inverted),Test Run 70
0.3382965024564428,16.8078988391187,T105N26-1GFR085,2.6,-1G (inverted),Test Run 70
0.33857369013883537,16.80352567017332,T105N26-1GFR085,2.6,-1G (inverted),Test Run 70
0.3392865006131972,16.798755772712447,T105N26-1GFR085,2.6,-1G (inverted),Test Run 70
0.33948447074080174,16.79287198364995,T105N26-1GFR085,2.6,-1G (inverted),Test Run 70
0.3398408759779825,16.78762143433345,T105N26-1GFR085,2.6,-1G (inverted),Test Run 70
0.3398408759779825,16.783558018806197,T105N26-1GFR085,2.6,-1G (inverted),Test Run 70
0.34019728121516335,16.78005307495845,T105N26-1GFR085,2.6,-1G (inverted),Test Run 70
0.3405140039155883,16.775541051032697,T105N26-1GFR085,2.6,-1G (inverted),Test Run 70
0.3409891617255853,16.768508275153824,T105N26-1GFR085,2.6,-1G (inverted),Test Run 70
0.34150400207234266,16.763823826911572,T105N26-1GFR085,2.6,-1G (inverted),Test Run 70
0.34178118975473515,16.759806187751447,T105N26-1GFR085,2.6,-1G (inverted),Test Run 70
0.3419791598823397,16.755840428474073,T105N26-1GFR085,2.6,-1G (inverted),Test Run 70
0.3419791598823397,16.749581273200697,T105N26-1GFR085,2.6,-1G (inverted),Test Run 70
0.3425732177838814,16.743642552497572,T105N26-1GFR085,2.6,-1G (inverted),Test Run 70
0.34316712816669853,16.73810208618895,T105N26-1GFR085,2.6,-1G (inverted),Test Run 70
0.34352353340387964,16.733654149177198,T105N26-1GFR085,2.6,-1G (inverted),Test Run 70
0.3439986912138806,16.72931302368895,T105N26-1GFR085,2.6,-1G (inverted),Test Run 70
0.3442363438782412,16.724360020759324,T105N26-1GFR085,2.6,-1G (inverted),Test Run 70
0.3447511842249947,16.719857152106947,T105N26-1GFR085,2.6,-1G (inverted),Test Run 70
0.3447511842249947,16.71413663208745,T105N26-1GFR085,2.6,-1G (inverted),Test Run 70
0.34522634203499564,16.710109837653825,T105N26-1GFR085,2.6,-1G (inverted),Test Run 70
0.34578071739978117,16.7043816882397,T105N26-1GFR085,2.6,-1G (inverted),Test Run 70
0.3460974401002058,16.699350865485822,T105N26-1GFR085,2.6,-1G (inverted),Test Run 70
0.34637477530132266,16.694010289313947,T105N26-1GFR085,2.6,-1G (inverted),Test Run 70
0.34665196298371515,16.689443333747572,T105N26-1GFR085,2.6,-1G (inverted),Test Run 70
0.34720633834850045,16.684841282966325,T105N26-1GFR085,2.6,-1G (inverted),Test Run 70
0.3475627435856815,16.677956517341322,T105N26-1GFR085,2.6,-1G (inverted),Test Run 70
0.3475627435856815,16.673899205329572,T105N26-1GFR085,2.6,-1G (inverted),Test Run 70
0.34803790139567853,16.668131383063947,T105N26-1GFR085,2.6,-1G (inverted),Test Run 70
0.34863181177849994,16.661411412360824,T105N26-1GFR085,2.6,-1G (inverted),Test Run 70
0.34886946444286054,16.65950253784907,T105N26-1GFR085,2.6,-1G (inverted),Test Run 70
0.34930508723482573,16.653536351325698,T105N26-1GFR085,2.6,-1G (inverted),Test Run 70
0.3497010274900387,16.647612889411572,T105N26-1GFR085,2.6,-1G (inverted),Test Run 70
0.3501761853000399,16.644063695075697,T105N26-1GFR085,2.6,-1G (inverted),Test Run 70
0.3501761853000399,16.6379357653882,T105N26-1GFR085,2.6,-1G (inverted),Test Run 70
0.35053259053721675,16.632245762946823,T105N26-1GFR085,2.6,-1G (inverted),Test Run 70
0.35080977821960924,16.626259739997572,T105N26-1GFR085,2.6,-1G (inverted),Test Run 70
0.35132461856636665,16.6222375232007,T105N26-1GFR085,2.6,-1G (inverted),Test Run 70
0.35168102380354743,16.615412266853074,T105N26-1GFR085,2.6,-1G (inverted),Test Run 70
0.35203742904072427,16.609998448493698,T105N26-1GFR085,2.6,-1G (inverted),Test Run 70
0.3525125868507255,16.603664525153825,T105N26-1GFR085,2.6,-1G (inverted),Test Run 70
0.3525125868507255,16.601094945075697,T105N26-1GFR085,2.6,-1G (inverted),Test Run 70
0.35294820964269463,16.59448026001707,T105N26-1GFR085,2.6,-1G (inverted),Test Run 70
0.3534233674526916,16.586535008552197,T105N26-1GFR085,2.6,-1G (inverted),Test Run 70
0.3537797726898727,16.58373807251707,T105N26-1GFR085,2.6,-1G (inverted),Test Run 70
0.3541361779270535,16.576674779060074,T105N26-1GFR085,2.6,-1G (inverted),Test Run 70
0.3546905532918388,16.571723302009325,T105N26-1GFR085,2.6,-1G (inverted),Test Run 70
0.3551657111018361,16.566877110603073,T105N26-1GFR085,2.6,-1G (inverted),Test Run 70
0.3551657111018361,16.56080869019282,T105N26-1GFR085,2.6,-1G (inverted),Test Run 70
0.35556179887577305,16.555936558845197,T105N26-1GFR085,2.6,-1G (inverted),Test Run 70
0.355957739130986,16.549823887946822,T105N26-1GFR085,2.6,-1G (inverted),Test Run 70
0.3563933619229511,16.544352086188947,T105N26-1GFR085,2.6,-1G (inverted),Test Run 70
0.3568288371961959,16.538282139899948,T105N26-1GFR085,2.6,-1G (inverted),Test Run 70
0.357185242433377,16.533188756110825,T105N26-1GFR085,2.6,-1G (inverted),Test Run 70
0.3578188353529506,16.526970799567824,T105N26-1GFR085,2.6,-1G (inverted),Test Run 70
0.3578188353529506,16.52217343628657,T105N26-1GFR085,2.6,-1G (inverted),Test Run 70
0.35805648801731094,16.515667088630323,T105N26-1GFR085,2.6,-1G (inverted),Test Run 70
0.3584921108092761,16.511313756110823,T105N26-1GFR085,2.6,-1G (inverted),Test Run 70
0.3591257037288497,16.50435117066157,T105N26-1GFR085,2.6,-1G (inverted),Test Run 70
0.3593632088744903,16.498262913825698,T105N26-1GFR085,2.6,-1G (inverted),Test Run 70
0.35995726677603174,16.493074925544448,T105N26-1GFR085,2.6,-1G (inverted),Test Run 70
0.3601552369036362,16.486652501228072,T105N26-1GFR085,2.6,-1G (inverted),Test Run 70
0.3601552369036362,16.479616673591323,T105N26-1GFR085,2.6,-1G (inverted),Test Run 70
0.36059085969560534,16.476577122810074,T105N26-1GFR085,2.6,-1G (inverted),Test Run 70
0.3610660175056023,16.46966946900145,T105N26-1GFR085,2.6,-1G (inverted),Test Run 70
0.36146195776081524,16.46254208863032,T105N26-1GFR085,2.6,-1G (inverted),Test Run 70
0.3618580455347525,16.4574014025952,T105N26-1GFR085,2.6,-1G (inverted),Test Run 70
0.36217476823517714,16.449950535895947,T105N26-1GFR085,2.6,-1G (inverted),Test Run 70
0.3626103910271423,16.445610936286574,T105N26-1GFR085,2.6,-1G (inverted),Test Run 70
0.3626103910271423,16.437325413825697,T105N26-1GFR085,2.6,-1G (inverted),Test Run 70
0.36324398394671586,16.433808262946823,T105N26-1GFR085,2.6,-1G (inverted),Test Run 70
0.3636003891838967,16.427481969001448,T105N26-1GFR085,2.6,-1G (inverted),Test Run 70
0.3640755469938937,16.421694310310073,T105N26-1GFR085,2.6,-1G (inverted),Test Run 70
0.3644319522310748,16.415615208747575,T105N26-1GFR085,2.6,-1G (inverted),Test Run 70
0.36478835746825555,16.408637364509325,T105N26-1GFR085,2.6,-1G (inverted),Test Run 70
0.365382415369797,16.403757603767072,T105N26-1GFR085,2.6,-1G (inverted),Test Run 70
0.365382415369797,16.39682706177495,T105N26-1GFR085,2.6,-1G (inverted),Test Run 70
0.3657386730882538,16.390834935310075,T105N26-1GFR085,2.6,-1G (inverted),Test Run 70
0.3662535134350072,16.383587010505323,T105N26-1GFR085,2.6,-1G (inverted),Test Run 70
0.3667286712450082,16.375943883063947,T105N26-1GFR085,2.6,-1G (inverted),Test Run 70
0.36716429403697337,16.371735509040573,T105N26-1GFR085,2.6,-1G (inverted),Test Run 70
0.36767913438373073,16.365406163337447,T105N26-1GFR085,2.6,-1G (inverted),Test Run 70
0.3679563220661232,16.357241185310073,T105N26-1GFR085,2.6,-1G (inverted),Test Run 70
0.3684314798761205,16.353286107185074,T105N26-1GFR085,2.6,-1G (inverted),Test Run 70
0.3684314798761205,16.346051915290573,T105N26-1GFR085,2.6,-1G (inverted),Test Run 70
0.3687878851133013,16.3400033313062,T105N26-1GFR085,2.6,-1G (inverted),Test Run 70
0.3692235079052704,16.332038243415575,T105N26-1GFR085,2.6,-1G (inverted),Test Run 70
0.36965913069723555,16.327791722419448,T105N26-1GFR085,2.6,-1G (inverted),Test Run 70
0.37001538841569237,16.321904881599075,T105N26-1GFR085,2.6,-1G (inverted),Test Run 70
0.3706886638720218,16.315815098884322,T105N26-1GFR085,2.6,-1G (inverted),Test Run 70
0.37120350421877524,16.30934384644282,T105N26-1GFR085,2.6,-1G (inverted),Test Run 70
0.37120350421877524,16.301777012946822,T105N26-1GFR085,2.6,-1G (inverted),Test Run 70
0.3715994444739882,16.294628270270948,T105N26-1GFR085,2.6,-1G (inverted),Test Run 70
0.3720746022839855,16.28868039429445,T105N26-1GFR085,2.6,-1G (inverted),Test Run 70
0.37235178996637797,16.28163998902095,T105N26-1GFR085,2.6,-1G (inverted),Test Run 70
0.3728269477763792,16.275948460700697,T105N26-1GFR085,2.6,-1G (inverted),Test Run 70
0.37306460044073986,16.268483861091322,T105N26-1GFR085,2.6,-1G (inverted),Test Run 70
0.373579440787493,16.262995274665574,T105N26-1GFR085,2.6,-1G (inverted),Test Run 70
0.373579440787493,16.254897435310074,T105N26-1GFR085,2.6,-1G (inverted),Test Run 70
0.37413381615228225,16.247451146247574,T105N26-1GFR085,2.6,-1G (inverted),Test Run 70
0.37452975640749125,16.240221531989697,T105N26-1GFR085,2.6,-1G (inverted),Test Run 70
0.3750445967542486,16.2338906604077,T105N26-1GFR085,2.6,-1G (inverted),Test Run 70
0.3754010019914255,16.229146702888197,T105N26-1GFR085,2.6,-1G (inverted),Test Run 70
0.37587615980142675,16.22084134400145,T105N26-1GFR085,2.6,-1G (inverted),Test Run 70
0.3763910001481799,16.215351231696822,T105N26-1GFR085,2.6,-1G (inverted),Test Run 70
0.3763910001481799,16.208252843024948,T105N26-1GFR085,2.6,-1G (inverted),Test Run 70
0.3768661579581811,16.199672825935075,T105N26-1GFR085,2.6,-1G (inverted),Test Run 70
0.3772225631953619,16.19469998657957,T105N26-1GFR085,2.6,-1G (inverted),Test Run 70
0.37742053332296643,16.186185582282697,T105N26-1GFR085,2.6,-1G (inverted),Test Run 70
0.37789569113296373,16.179525120856947,T105N26-1GFR085,2.6,-1G (inverted),Test Run 70
0.37837084894296463,16.172597630622572,T105N26-1GFR085,2.6,-1G (inverted),Test Run 70
0.3788856892897181,16.16563351929445,T105N26-1GFR085,2.6,-1G (inverted),Test Run 70
0.3788856892897181,16.159308751228075,T105N26-1GFR085,2.6,-1G (inverted),Test Run 70
0.37947974719125954,16.151789219978074,T105N26-1GFR085,2.6,-1G (inverted),Test Run 70
0.3798756874464725,16.144014866950698,T105N26-1GFR085,2.6,-1G (inverted),Test Run 70
0.3803508452564695,16.137078221442824,T105N26-1GFR085,2.6,-1G (inverted),Test Run 70
0.38082600306647074,16.130115635993697,T105N26-1GFR085,2.6,-1G (inverted),Test Run 70
0.3811824083036515,16.12295010864995,T105N26-1GFR085,2.6,-1G (inverted),Test Run 70
0.3818160012232251,16.117376073005325,T105N26-1GFR085,2.6,-1G (inverted),Test Run 70
0.3818160012232251,16.109668858649947,T105N26-1GFR085,2.6,-1G (inverted),Test Run 70
0.3820931889056179,16.103569920661574,T105N26-1GFR085,2.6,-1G (inverted),Test Run 70
0.3824892766795509,16.095508702399947,T105N26-1GFR085,2.6,-1G (inverted),Test Run 70
0.38288521693476385,16.090378697517075,T105N26-1GFR085,2.6,-1G (inverted),Test Run 70
0.3832811571899768,16.080913670661573,T105N26-1GFR085,2.6,-1G (inverted),Test Run 70
0.3838355325547621,16.073536046149947,T105N26-1GFR085,2.6,-1G (inverted),Test Run 70
0.38407318521912276,16.066690953376447,T105N26-1GFR085,2.6,-1G (inverted),Test Run 70
0.38407318521912276,16.059996922614697,T105N26-1GFR085,2.6,-1G (inverted),Test Run 70
0.3847463131567282,16.053093846442824,T105N26-1GFR085,2.6,-1G (inverted),Test Run 70
0.38518193594869726,16.0454476672437,T105N26-1GFR085,2.6,-1G (inverted),Test Run 70
0.3855383411858781,16.036856969001448,T105N26-1GFR085,2.6,-1G (inverted),Test Run 70
0.3860531815326315,16.02890561402095,T105N26-1GFR085,2.6,-1G (inverted),Test Run 70
0.3864095867698123,16.023200352790575,T105N26-1GFR085,2.6,-1G (inverted),Test Run 70
0.3869242795978415,16.015191014411574,T105N26-1GFR085,2.6,-1G (inverted),Test Run 70
0.38739958492656273,16.007180150153822,T105N26-1GFR085,2.6,-1G (inverted),Test Run 70
0.38739958492656273,16.000742467048322,T105N26-1GFR085,2.6,-1G (inverted),Test Run 70
0.38771630762698767,15.993607457282698,T105N26-1GFR085,2.6,-1G (inverted),Test Run 70
0.3882311479737448,15.983718236091324,T105N26-1GFR085,2.6,-1G (inverted),Test Run 70
0.38866677076570993,15.977283604743699,T105N26-1GFR085,2.6,-1G (inverted),Test Run 70
0.38937943372134753,15.968604405524948,T105N26-1GFR085,2.6,-1G (inverted),Test Run 70
0.3898150565133166,15.959319432380322,T105N26-1GFR085,2.6,-1G (inverted),Test Run 70
0.39005270917767726,15.952727635505322,T105N26-1GFR085,2.6,-1G (inverted),Test Run 70
0.39005270917767726,15.944986851813947,T105N26-1GFR085,2.6,-1G (inverted),Test Run 70
0.3906466195604947,15.937740452888198,T105N26-1GFR085,2.6,-1G (inverted),Test Run 70
0.3909634897796436,15.929537327888198,T105N26-1GFR085,2.6,-1G (inverted),Test Run 70
0.39139911257160853,15.921360142829574,T105N26-1GFR085,2.6,-1G (inverted),Test Run 70
0.3919930229544299,15.913811619880324,T105N26-1GFR085,2.6,-1G (inverted),Test Run 70
0.39230989317357884,15.904006322028824,T105N26-1GFR085,2.6,-1G (inverted),Test Run 70
0.39282458600160797,15.896202977302199,T105N26-1GFR085,2.6,-1G (inverted),Test Run 70
0.39282458600160797,15.889504368903824,T105N26-1GFR085,2.6,-1G (inverted),Test Run 70
0.3931809912387888,15.881238682868698,T105N26-1GFR085,2.6,-1G (inverted),Test Run 70
0.3937750491403305,15.873696263435074,T105N26-1GFR085,2.6,-1G (inverted),Test Run 70
0.3943294245051158,15.865226109626448,T105N26-1GFR085,2.6,-1G (inverted),Test Run 70
0.3947650472970849,15.858200963142073,T105N26-1GFR085,2.6,-1G (inverted),Test Run 70
0.3953589576799023,15.851099522712449,T105N26-1GFR085,2.6,-1G (inverted),Test Run 70
0.3957945804718672,15.841527684333448,T105N26-1GFR085,2.6,-1G (inverted),Test Run 70
0.3957945804718672,15.834914525153824,T105N26-1GFR085,2.6,-1G (inverted),Test Run 70
0.3963489558366528,15.824273045661574,T105N26-1GFR085,2.6,-1G (inverted),Test Run 70
0.39674489609186575,15.815050633552199,T105N26-1GFR085,2.6,-1G (inverted),Test Run 70
0.39706176631101436,15.806888707282699,T105N26-1GFR085,2.6,-1G (inverted),Test Run 70
0.3974973891029835,15.799343236091323,T105N26-1GFR085,2.6,-1G (inverted),Test Run 70
0.3978537943401603,15.792357762458447,T105N26-1GFR085,2.6,-1G (inverted),Test Run 70
0.39832895215016156,15.782425816657698,T105N26-1GFR085,2.6,-1G (inverted),Test Run 70
0.39832895215016156,15.775493748786573,T105N26-1GFR085,2.6,-1G (inverted),Test Run 70
0.39896254506973516,15.766457493903824,T105N26-1GFR085,2.6,-1G (inverted),Test Run 70
0.39931895030691594,15.758187230231949,T105N26-1GFR085,2.6,-1G (inverted),Test Run 70
0.3998336431349451,15.749720128181199,T105N26-1GFR085,2.6,-1G (inverted),Test Run 70
0.4001108308173379,15.741137059333449,T105N26-1GFR085,2.6,-1G (inverted),Test Run 70
0.40062567116409104,15.733614476325698,T105N26-1GFR085,2.6,-1G (inverted),Test Run 70
0.4011405115108484,15.727254613044447,T105N26-1GFR085,2.6,-1G (inverted),Test Run 70
0.4011405115108484,15.717173131110822,T105N26-1GFR085,2.6,-1G (inverted),Test Run 70
0.4015761343028136,15.707103856208448,T105N26-1GFR085,2.6,-1G (inverted),Test Run 70
0.402249262240419,15.699555333259323,T105N26-1GFR085,2.6,-1G (inverted),Test Run 70
0.4028036376052043,15.691384251716324,T105N26-1GFR085,2.6,-1G (inverted),Test Run 70
0.40339769550674603,15.682898839118698,T105N26-1GFR085,2.6,-1G (inverted),Test Run 70
0.403793635761959,15.676026280524948,T105N26-1GFR085,2.6,-1G (inverted),Test Run 70
0.4042292585539278,15.666584141853074,T105N26-1GFR085,2.6,-1G (inverted),Test Run 70
0.4042292585539278,15.658088048103073,T105N26-1GFR085,2.6,-1G (inverted),Test Run 70
0.40490238649153354,15.648243077399949,T105N26-1GFR085,2.6,-1G (inverted),Test Run 70
0.4052192567106825,15.640577061774948,T105N26-1GFR085,2.6,-1G (inverted),Test Run 70
0.40577363207546774,15.632555516364699,T105N26-1GFR085,2.6,-1G (inverted),Test Run 70
0.40624878988546476,15.621468480231949,T105N26-1GFR085,2.6,-1G (inverted),Test Run 70
0.4066844126774339,15.613239415290574,T105N26-1GFR085,2.6,-1G (inverted),Test Run 70
0.40723878804221914,15.604526646735824,T105N26-1GFR085,2.6,-1G (inverted),Test Run 70
0.40723878804221914,15.595038731696823,T105N26-1GFR085,2.6,-1G (inverted),Test Run 70
0.40751597572461196,15.586708958747574,T105N26-1GFR085,2.6,-1G (inverted),Test Run 70
0.4080308160713654,15.577164586188948,T105N26-1GFR085,2.6,-1G (inverted),Test Run 70
0.4084267563265783,15.568479283454574,T105N26-1GFR085,2.6,-1G (inverted),Test Run 70
0.4088623791185471,15.559752781989697,T105N26-1GFR085,2.6,-1G (inverted),Test Run 70
0.4094167544833327,15.551186497810074,T105N26-1GFR085,2.6,-1G (inverted),Test Run 70
0.409971129848118,15.541634495856949,T105N26-1GFR085,2.6,-1G (inverted),Test Run 70
0.41044628765811897,15.532741673591323,T105N26-1GFR085,2.6,-1G (inverted),Test Run 70
0.41044628765811897,15.524308140876448,T105N26-1GFR085,2.6,-1G (inverted),Test Run 70
0.41100066302290456,15.516498692634324,T105N26-1GFR085,2.6,-1G (inverted),Test Run 70
0.41155503838768986,15.504726536872573,T105N26-1GFR085,2.6,-1G (inverted),Test Run 70
0.4121094137524752,15.497944005134324,T105N26-1GFR085,2.6,-1G (inverted),Test Run 70
0.41230753139880366,15.487261326911574,T105N26-1GFR085,2.6,-1G (inverted),Test Run 70
0.412901441781625,15.479348118903824,T105N26-1GFR085,2.6,-1G (inverted),Test Run 70
0.41341628212837844,15.469173558356948,T105N26-1GFR085,2.6,-1G (inverted),Test Run 70
0.41341628212837844,15.461382420661574,T105N26-1GFR085,2.6,-1G (inverted),Test Run 70
0.4137726873655593,15.450475438239698,T105N26-1GFR085,2.6,-1G (inverted),Test Run 70
0.4144062802851329,15.441268284919449,T105N26-1GFR085,2.6,-1G (inverted),Test Run 70
0.41464378543076924,15.432094700935073,T105N26-1GFR085,2.6,-1G (inverted),Test Run 70
0.4151981607955548,15.422153599860824,T105N26-1GFR085,2.6,-1G (inverted),Test Run 70
0.4155545660327356,15.414576085212449,T105N26-1GFR085,2.6,-1G (inverted),Test Run 70
0.4160297238427326,15.405872471931199,T105N26-1GFR085,2.6,-1G (inverted),Test Run 70
0.4160297238427326,15.396233494880324,T105N26-1GFR085,2.6,-1G (inverted),Test Run 70
0.4165050291714578,15.386539586188949,T105N26-1GFR085,2.6,-1G (inverted),Test Run 70
0.416940504444699,15.376464207770947,T105N26-1GFR085,2.6,-1G (inverted),Test Run 70
0.41769299745581673,15.367867406013199,T105N26-1GFR085,2.6,-1G (inverted),Test Run 70
0.4180889377110297,15.358562596442823,T105N26-1GFR085,2.6,-1G (inverted),Test Run 70
0.41864331307581526,15.349996312263197,T105N26-1GFR085,2.6,-1G (inverted),Test Run 70
0.4191184708858123,15.341430028083447,T105N26-1GFR085,2.6,-1G (inverted),Test Run 70
0.4191184708858123,15.330275853278824,T105N26-1GFR085,2.6,-1G (inverted),Test Run 70
0.4193561235501769,15.321556981208449,T105N26-1GFR085,2.6,-1G (inverted),Test Run 70
0.4199501814517183,15.312593968513198,T105N26-1GFR085,2.6,-1G (inverted),Test Run 70
0.4205045568165036,15.302739842536573,T105N26-1GFR085,2.6,-1G (inverted),Test Run 70
0.421019249644533,15.295768101813948,T105N26-1GFR085,2.6,-1G (inverted),Test Run 70
0.42161330754607446,15.284485753181198,T105N26-1GFR085,2.6,-1G (inverted),Test Run 70
0.4220489303380436,15.275707371833448,T105N26-1GFR085,2.6,-1G (inverted),Test Run 70
0.4220489303380436,15.263614781501449,T105N26-1GFR085,2.6,-1G (inverted),Test Run 70
0.422642840720861,15.255533726813947,T105N26-1GFR085,2.6,-1G (inverted),Test Run 70
0.4229200284032535,15.247818883063948,T105N26-1GFR085,2.6,-1G (inverted),Test Run 70
0.4234744037680388,15.237903721931199,T105N26-1GFR085,2.6,-1G (inverted),Test Run 70
0.4240287791328244,15.226036961677199,T105N26-1GFR085,2.6,-1G (inverted),Test Run 70
0.42430596681521693,15.218148167731949,T105N26-1GFR085,2.6,-1G (inverted),Test Run 70
0.4249395597347905,15.211123021247573,T105N26-1GFR085,2.6,-1G (inverted),Test Run 70
0.4249395597347905,15.200673802497572,T105N26-1GFR085,2.6,-1G (inverted),Test Run 70
0.42521674741718724,15.189673741462448,T105N26-1GFR085,2.6,-1G (inverted),Test Run 70
0.4257712703006965,15.181702550056198,T105N26-1GFR085,2.6,-1G (inverted),Test Run 70
0.42644439823830227,15.170531590583447,T105N26-1GFR085,2.6,-1G (inverted),Test Run 70
0.426761120938723,15.159899266364699,T105N26-1GFR085,2.6,-1G (inverted),Test Run 70
0.4275136139498407,15.149623997810073,T105N26-1GFR085,2.6,-1G (inverted),Test Run 70
0.4277908016322335,15.141195042731947,T105N26-1GFR085,2.6,-1G (inverted),Test Run 70
0.4277908016322335,15.132431920173323,T105N26-1GFR085,2.6,-1G (inverted),Test Run 70
0.4284243945518071,15.122712071540573,T105N26-1GFR085,2.6,-1G (inverted),Test Run 70
