Repository: schandel33/gitrep

# Nozzle Tensile Test Analysis

Stress-vs-strain analysis of tensile pulls across 4 nozzle sizes (0.6, 1.4,
2.2, 2.6 mm) x 2 print-gravity orientations (+1G upright / -1G inverted),
printed at 105 C with a 0.85 flow ratio.

## Data-quality issues found and how they're handled

1. **Load-cell zero offset.** 10 of 17 runs record small negative Load
   values for the first handful of samples (up to ~180, always <0.5% of the
   file) before the crosshead starts moving — load-cell noise around zero,
   not real load. The script computes the mean Load over all
   pre-motion samples (`Crosshead < crosshead_zero_threshold_mm`) and
   subtracts it from the whole run.
2.

File: nozzle_tensile_analysis/analysis_output/all_curves_tidy.csv (part 139 of 151)
Strain,Stress_MPa,condition,nozzle_mm,gravity,run
0.42886001734377616,15.113820775153822,T105N26-1GFR085,2.6,-1G (inverted),Test Run 70
0.4291767400442008,15.104883702399949,T105N26-1GFR085,2.6,-1G (inverted),Test Run 70
0.4299687680733468,15.094698460700698,T105N26-1GFR085,2.6,-1G (inverted),Test Run 70
0.4302459557557396,15.084319432380322,T105N26-1GFR085,2.6,-1G (inverted),Test Run 70
0.43080033112052485,15.075356419685074,T105N26-1GFR085,2.6,-1G (inverted),Test Run 70
0.43080033112052485,15.065393956306199,T105N26-1GFR085,2.6,-1G (inverted),Test Run 70
0.43143392404009845,15.054421361091324,T105N26-1GFR085,2.6,-1G (inverted),Test Run 70
0.4317506467405231,15.045098240974074,T105N26-1GFR085,2.6,-1G (inverted),Test Run 70
0.4323050221053084,15.036083348395948,T105N26-1GFR085,2.6,-1G (inverted),Test Run 70
0.43266142734248947,15.025223668220198,T105N26-1GFR085,2.6,-1G (inverted),Test Run 70
0.43329502026206307,15.015953953864699,T105N26-1GFR085,2.6,-1G (inverted),Test Run 70
0.4339682957183925,15.006792576911574,T105N26-1GFR085,2.6,-1G (inverted),Test Run 70
0.43428501841881745,14.997156651618699,T105N26-1GFR085,2.6,-1G (inverted),Test Run 70
0.43428501841881745,14.988329442145949,T105N26-1GFR085,2.6,-1G (inverted),Test Run 70
0.4351957990207836,14.977868016364699,T105N26-1GFR085,2.6,-1G (inverted),Test Run 70
0.4352750165755718,14.970092137458447,T105N26-1GFR085,2.6,-1G (inverted),Test Run 70
0.4359086094951454,14.959302647712448,T105N26-1GFR085,2.6,-1G (inverted),Test Run 70
0.43634423228711033,14.948346837165573,T105N26-1GFR085,2.6,-1G (inverted),Test Run 70
0.4366214199695031,14.938350804450698,T105N26-1GFR085,2.6,-1G (inverted),Test Run 70
0.4372945479071088,14.928771336677197,T105N26-1GFR085,2.6,-1G (inverted),Test Run 70
0.4372945479071088,14.918894322517072,T105N26-1GFR085,2.6,-1G (inverted),Test Run 70
0.43757173558950135,14.909636815192822,T105N26-1GFR085,2.6,-1G (inverted),Test Run 70
0.4380073583814704,14.901139195563948,T105N26-1GFR085,2.6,-1G (inverted),Test Run 70
0.43856173374625573,14.889701207282698,T105N26-1GFR085,2.6,-1G (inverted),Test Run 70
0.4388389214286485,14.880790074470198,T105N26-1GFR085,2.6,-1G (inverted),Test Run 70
0.43943297933019,14.872254307868698,T105N26-1GFR085,2.6,-1G (inverted),Test Run 70
0.43978938456737077,14.862139256599074,T105N26-1GFR085,2.6,-1G (inverted),Test Run 70
0.43978938456737077,14.852155430915573,T105N26-1GFR085,2.6,-1G (inverted),Test Run 70
0.4403832949501882,14.842035802009324,T105N26-1GFR085,2.6,-1G (inverted),Test Run 70
0.4408981352969456,14.833155186774949,T105N26-1GFR085,2.6,-1G (inverted),Test Run 70
0.44141297564369875,14.823987706306198,T105N26-1GFR085,2.6,-1G (inverted),Test Run 70
0.44216532113608853,14.814959080817824,T105N26-1GFR085,2.6,-1G (inverted),Test Run 70
0.44252172637326964,14.803519566657698,T105N26-1GFR085,2.6,-1G (inverted),Test Run 70
0.4430364192013027,14.795061619880324,T105N26-1GFR085,2.6,-1G (inverted),Test Run 70
0.4430364192013027,14.786362584235823,T105N26-1GFR085,2.6,-1G (inverted),Test Run 70
0.44359094208481203,14.775049718024949,T105N26-1GFR085,2.6,-1G (inverted),Test Run 70
0.44390766478523697,14.767589696052198,T105N26-1GFR085,2.6,-1G (inverted),Test Run 70
0.4445017226867784,14.755280430915573,T105N26-1GFR085,2.6,-1G (inverted),Test Run 70
0.4449371979600195,14.747110875251447,T105N26-1GFR085,2.6,-1G (inverted),Test Run 70
0.445531255861561,14.737644322517074,T105N26-1GFR085,2.6,-1G (inverted),Test Run 70
0.44616484878113455,14.727456029060074,T105N26-1GFR085,2.6,-1G (inverted),Test Run 70
0.44616484878113455,14.718988927009324,T105N26-1GFR085,2.6,-1G (inverted),Test Run 70
0.44640235392677485,14.709386571052198,T105N26-1GFR085,2.6,-1G (inverted),Test Run 70
0.44723406449267694,14.698948033454574,T105N26-1GFR085,2.6,-1G (inverted),Test Run 70
0.44759046972985805,14.690751011970198,T105N26-1GFR085,2.6,-1G (inverted),Test Run 70
0.44806562753985507,14.681786473395949,T105N26-1GFR085,2.6,-1G (inverted),Test Run 70
0.4486595379226725,14.671305211188947,T105N26-1GFR085,2.6,-1G (inverted),Test Run 70
0.4490159431598533,14.663312657478073,T105N26-1GFR085,2.6,-1G (inverted),Test Run 70
0.4490159431598533,14.652349217536573,T105N26-1GFR085,2.6,-1G (inverted),Test Run 70
0.44964953607942687,14.644368870856947,T105N26-1GFR085,2.6,-1G (inverted),Test Run 70
0.4499664062985758,14.634258397224073,T105N26-1GFR085,2.6,-1G (inverted),Test Run 70
0.4505207816633611,14.624378331306199,T105N26-1GFR085,2.6,-1G (inverted),Test Run 70
0.45111469204617854,14.614985020759324,T105N26-1GFR085,2.6,-1G (inverted),Test Run 70
0.4515107798201155,14.606701024177198,T105N26-1GFR085,2.6,-1G (inverted),Test Run 70
0.4521443727396891,14.596444066169449,T105N26-1GFR085,2.6,-1G (inverted),Test Run 70
0.4521443727396891,14.586982091071823,T105N26-1GFR085,2.6,-1G (inverted),Test Run 70
0.45238187788532547,14.579538853767072,T105N26-1GFR085,2.6,-1G (inverted),Test Run 70
0.4529759357868672,14.568386204841323,T105N26-1GFR085,2.6,-1G (inverted),Test Run 70
0.45345109359686814,14.559067662360823,T105N26-1GFR085,2.6,-1G (inverted),Test Run 70
0.45384703385207714,14.551606114509323,T105N26-1GFR085,2.6,-1G (inverted),Test Run 70
0.45455984432643903,14.542569859626449,T105N26-1GFR085,2.6,-1G (inverted),Test Run 70
0.45487671454558765,14.533039219978074,T105N26-1GFR085,2.6,-1G (inverted),Test Run 70
0.45543108991037295,14.523485692145949,T105N26-1GFR085,2.6,-1G (inverted),Test Run 70
0.45543108991037295,14.514173253181198,T105N26-1GFR085,2.6,-1G (inverted),Test Run 70
0.45594578273840636,14.506835301520947,T105N26-1GFR085,2.6,-1G (inverted),Test Run 70
0.4564606230851595,14.495681126716324,T105N26-1GFR085,2.6,-1G (inverted),Test Run 70
0.45725265111430546,14.486289342048323,T105N26-1GFR085,2.6,-1G (inverted),Test Run 70
0.4575693738147304,14.478131993415573,T105N26-1GFR085,2.6,-1G (inverted),Test Run 70
0.45812374917951965,14.469484837653823,T105N26-1GFR085,2.6,-1G (inverted),Test Run 70
0.4585198369534526,14.458905919196823,T105N26-1GFR085,2.6,-1G (inverted),Test Run 70
0.4585198369534526,14.453467686774948,T105N26-1GFR085,2.6,-1G (inverted),Test Run 70
0.45883655965387726,14.443035252692823,T105N26-1GFR085,2.6,-1G (inverted),Test Run 70
0.4595889051462713,14.432557042243698,T105N26-1GFR085,2.6,-1G (inverted),Test Run 70
0.4597870227925998,14.424167760017074,T105N26-1GFR085,2.6,-1G (inverted),Test Run 70
0.46030171562062894,14.416137059333447,T105N26-1GFR085,2.6,-1G (inverted),Test Run 70
0.46081655596738635,14.407120640876448,T105N26-1GFR085,2.6,-1G (inverted),Test Run 70
0.46137093133217166,14.398806126716323,T105N26-1GFR085,2.6,-1G (inverted),Test Run 70
0.46137093133217166,14.389402135017074,T105N26-1GFR085,2.6,-1G (inverted),Test Run 70
0.4620045242517452,14.380057652595198,T105N26-1GFR085,2.6,-1G (inverted),Test Run 70
0.46240046450695815,14.372878392341324,T105N26-1GFR085,2.6,-1G (inverted),Test Run 70
0.4629945224084996,14.363491185310073,T105N26-1GFR085,2.6,-1G (inverted),Test Run 70
0.46343014520046477,14.355449803474073,T105N26-1GFR085,2.6,-1G (inverted),Test Run 70
0.4638260854556777,14.346766026618699,T105N26-1GFR085,2.6,-1G (inverted),Test Run 70
0.4645388959300393,14.339382298591323,T105N26-1GFR085,2.6,-1G (inverted),Test Run 70
0.4645388959300393,14.332206090095198,T105N26-1GFR085,2.6,-1G (inverted),Test Run 70
0.4647368660576438,14.321408970954574,T105N26-1GFR085,2.6,-1G (inverted),Test Run 70
0.46548921155003753,14.312415440681198,T105N26-1GFR085,2.6,-1G (inverted),Test Run 70
0.46588529932397055,14.304006322028822,T105N26-1GFR085,2.6,-1G (inverted),Test Run 70
0.4662417045611516,14.295443089606948,T105N26-1GFR085,2.6,-1G (inverted),Test Run 70
0.4670335850715775,14.288726170661572,T105N26-1GFR085,2.6,-1G (inverted),Test Run 70
0.467231702717906,14.280890782478073,T105N26-1GFR085,2.6,-1G (inverted),Test Run 70
0.467231702717906,14.273662694099073,T105N26-1GFR085,2.6,-1G (inverted),Test Run 70
0.46790483065551147,14.264046605231949,T105N26-1GFR085,2.6,-1G (inverted),Test Run 70
0.46818201833790424,14.255870946052198,T105N26-1GFR085,2.6,-1G (inverted),Test Run 70
0.4686968586846574,14.247893651130322,T105N26-1GFR085,2.6,-1G (inverted),Test Run 70
0.46948873919508327,14.239310582282698,T105N26-1GFR085,2.6,-1G (inverted),Test Run 70
0.4696868568414118,14.232103856208449,T105N26-1GFR085,2.6,-1G (inverted),Test Run 70
0.4703995197970497,14.223699315192823,T105N26-1GFR085,2.6,-1G (inverted),Test Run 70
0.4703995197970497,14.216196568610822,T105N26-1GFR085,2.6,-1G (inverted),Test Run 70
0.47075592503422653,14.207770665290573,T105N26-1GFR085,2.6,-1G (inverted),Test Run 70
0.47103311271662324,14.200437291267074,T105N26-1GFR085,2.6,-1G (inverted),Test Run 70
0.4718251407457692,14.193168004157698,T105N26-1GFR085,2.6,-1G (inverted),Test Run 70
0.47198357585534156,14.185404332282697,T105N26-1GFR085,2.6,-1G (inverted),Test Run 70
0.47277545636576745,14.178775914313949,T105N26-1GFR085,2.6,-1G (inverted),Test Run 70
0.47313186160294823,14.170493443610823,T105N26-1GFR085,2.6,-1G (inverted),Test Run 70
0.47313186160294823,14.162569554450698,T105N26-1GFR085,2.6,-1G (inverted),Test Run 70
0.4735674843949134,14.156937535407698,T105N26-1GFR085,2.6,-1G (inverted),Test Run 70
0.47424075985124314,14.149797948005324,T105N26-1GFR085,2.6,-1G (inverted),Test Run 70
0.47451794753363563,14.141312535407698,T105N26-1GFR085,2.6,-1G (inverted),Test Run 70
0.47515154045320923,14.133501561286574,T105N26-1GFR085,2.6,-1G (inverted),Test Run 70
0.47566623328123836,14.125264866950697,T105N26-1GFR085,2.6,-1G (inverted),Test Run 70
0.47602263851841947,14.121012242438947,T105N26-1GFR085,2.6,-1G (inverted),Test Run 70
0.47602263851841947,14.112561925056198,T105N26-1GFR085,2.6,-1G (inverted),Test Run 70
0.4767749840108132,14.104839451911573,T105N26-1GFR085,2.6,-1G (inverted),Test Run 70
0.47709185422996186,14.096659215095197,T105N26-1GFR085,2.6,-1G (inverted),Test Run 70
0.47756701203995916,14.090668614509323,T105N26-1GFR085,2.6,-1G (inverted),Test Run 70
0.4783985750871412,14.082189305427198,T105N26-1GFR085,2.6,-1G (inverted),Test Run 70
0.478675762769534,14.075760777595198,T105N26-1GFR085,2.6,-1G (inverted),Test Run 70
0.478675762769534,14.067351658942822,T105N26-1GFR085,2.6,-1G (inverted),Test Run 70
0.47911138556149885,14.061412938239698,T105N26-1GFR085,2.6,-1G (inverted),Test Run 70
0.47998263114543305,14.054740269782698,T105N26-1GFR085,2.6,-1G (inverted),Test Run 70
0.47998263114543305,14.048958714606949,T105N26-1GFR085,2.6,-1G (inverted),Test Run 70
0.4807349766378268,14.041191990974074,T105N26-1GFR085,2.6,-1G (inverted),Test Run 70
0.4811309168930398,14.035158665778823,T105N26-1GFR085,2.6,-1G (inverted),Test Run 70
0.48152700466697274,14.026790745856948,T105N26-1GFR085,2.6,-1G (inverted),Test Run 70
0.48152700466697274,14.019573338630323,T105N26-1GFR085,2.6,-1G (inverted),Test Run 70
0.4823188851773986,14.013051732185072,T105N26-1GFR085,2.6,-1G (inverted),Test Run 70
0.48259607285979145,14.006456883552199,T105N26-1GFR085,2.6,-1G (inverted),Test Run 70
0.4830713781885127,13.999891026618698,T105N26-1GFR085,2.6,-1G (inverted),Test Run 70
0.4837049711080863,13.993816502692823,T105N26-1GFR085,2.6,-1G (inverted),Test Run 70
0.4839029412356948,13.987648900153824,T105N26-1GFR085,2.6,-1G (inverted),Test Run 70
0.48457606917329626,13.979393895270949,T105N26-1GFR085,2.6,-1G (inverted),Test Run 70
0.48457606917329626,13.974414952399949,T105N26-1GFR085,2.6,-1G (inverted),Test Run 70
0.4849721569472332,13.968377049567824,T105N26-1GFR085,2.6,-1G (inverted),Test Run 70
0.4853285621844143,13.960685094001448,T105N26-1GFR085,2.6,-1G (inverted),Test Run 70
0.4860412251400519,13.958440526130323,T105N26-1GFR085,2.6,-1G (inverted),Test Run 70
0.48623934278638037,13.949329503181199,T105N26-1GFR085,2.6,-1G (inverted),Test Run 70
0.48691247072398613,13.945023472907698,T105N26-1GFR085,2.6,-1G (inverted),Test Run 70
0.48691247072398613,13.938784154060073,T105N26-1GFR085,2.6,-1G (inverted),Test Run 70
0.4874273110707393,13.932398350837449,T105N26-1GFR085,2.6,-1G (inverted),Test Run 70
0.4875063811068033,13.926983006599073,T105N26-1GFR085,2.6,-1G (inverted),Test Run 70
0.48837762669073753,13.919191868903823,T105N26-1GFR085,2.6,-1G (inverted),Test Run 70
0.4887340319279183,13.911785252692823,T105N26-1GFR085,2.6,-1G (inverted),Test Run 70
0.48901121961031113,13.908673985603073,T105N26-1GFR085,2.6,-1G (inverted),Test Run 70
0.4898427826574892,13.902272923591322,T105N26-1GFR085,2.6,-1G (inverted),Test Run 70
0.4898427826574892,13.898980076911574,T105N26-1GFR085,2.6,-1G (inverted),Test Run 70
0.48980324763945704,13.892902501228074,T105N26-1GFR085,2.6,-1G (inverted),Test Run 70
0.4905555931318508,13.885968907478073,T105N26-1GFR085,2.6,-1G (inverted),Test Run 70
0.49122872106945653,13.879575474860824,T105N26-1GFR085,2.6,-1G (inverted),Test Run 70
0.49134762116099673,13.874044163825697,T105N26-1GFR085,2.6,-1G (inverted),Test Run 70
0.4922187192262109,13.867019017341324,T105N26-1GFR085,2.6,-1G (inverted),Test Run 70
0.4922187192262109,13.864467747810073,T105N26-1GFR085,2.6,-1G (inverted),Test Run 70
0.49265434201817604,13.860227330329574,T105N26-1GFR085,2.6,-1G (inverted),Test Run 70
0.4930107472553569,13.854476292731949,T105N26-1GFR085,2.6,-1G (inverted),Test Run 70
0.4938027752845028,13.847867711188949,T105N26-1GFR085,2.6,-1G (inverted),Test Run 70
0.4943571506492923,13.840970738532699,T105N26-1GFR085,2.6,-1G (inverted),Test Run 70
0.49455512077689656,13.837378819587448,T105N26-1GFR085,2.6,-1G (inverted),Test Run 70
0.49455512077689656,13.832349522712448,T105N26-1GFR085,2.6,-1G (inverted),Test Run 70
0.4952679312512584,13.827803929450699,T105N26-1GFR085,2.6,-1G (inverted),Test Run 70
0.4955451189336512,13.822593052985823,T105N26-1GFR085,2.6,-1G (inverted),Test Run 70
0.49602027674364824,13.817519505622574,T105N26-1GFR085,2.6,-1G (inverted),Test Run 70
0.4967330872180101,13.812955601813949,T105N26-1GFR085,2.6,-1G (inverted),Test Run 70
0.4969310573456146,13.807695897224074,T105N26-1GFR085,2.6,-1G (inverted),Test Run 70
0.4969310573456146,13.803725560310074,T105N26-1GFR085,2.6,-1G (inverted),Test Run 70
0.4975646502651879,13.797777684333449,T105N26-1GFR085,2.6,-1G (inverted),Test Run 70
0.49823777820279364,13.794469578864698,T105N26-1GFR085,2.6,-1G (inverted),Test Run 70
0.4984754308671543,13.788808568122572,T105N26-1GFR085,2.6,-1G (inverted),Test Run 70
0.4989505886771555,13.784468968513199,T105N26-1GFR085,2.6,-1G (inverted),Test Run 70
0.49958418159672885,13.777929051520948,T105N26-1GFR085,2.6,-1G (inverted),Test Run 70
0.49958418159672885,13.775351842048323,T105N26-1GFR085,2.6,-1G (inverted),Test Run 70
0.49982183426108945,13.769849522712448,T105N26-1GFR085,2.6,-1G (inverted),Test Run 70
0.5004949621986952,13.766205723884323,T105N26-1GFR085,2.6,-1G (inverted),Test Run 70
0.5009702675274165,13.761324437263198,T105N26-1GFR085,2.6,-1G (inverted),Test Run 70
0.501247455209809,13.755553563239697,T105N26-1GFR085,2.6,-1G (inverted),Test Run 70
0.5019601181654466,13.752736790778822,T105N26-1GFR085,2.6,-1G (inverted),Test Run 70
0.5022373058478394,13.748325474860824,T105N26-1GFR085,2.6,-1G (inverted),Test Run 70
0.5022373058478394,13.744907506110824,T105N26-1GFR085,2.6,-1G (inverted),Test Run 70
0.5027126111765646,13.740006383063948,T105N26-1GFR085,2.6,-1G (inverted),Test Run 70
0.5033857391141662,13.735057957770948,T105N26-1GFR085,2.6,-1G (inverted),Test Run 70
0.5035441742237428,13.731614049079573,T105N26-1GFR085,2.6,-1G (inverted),Test Run 70
0.5042569846981004,13.727520115974073,T105N26-1GFR085,2.6,-1G (inverted),Test Run 70
0.5044549548257088,13.722205479743698,T105N26-1GFR085,2.6,-1G (inverted),Test Run 70
0.5050093301904941,13.717400487067824,T105N26-1GFR085,2.6,-1G (inverted),Test Run 70
0.5050093301904941,13.716240819099074,T105N26-1GFR085,2.6,-1G (inverted),Test Run 70
0.5055241705372475,13.711704381110824,T105N26-1GFR085,2.6,-1G (inverted),Test Run 70
0.505722140664856,13.707941563728074,T105N26-1GFR085,2.6,-1G (inverted),Test Run 70
0.5065537037120341,13.704465611579574,T105N26-1GFR085,2.6,-1G (inverted),Test Run 70
0.5067121388216104,13.701326878669448,T105N26-1GFR085,2.6,-1G (inverted),Test Run 70
0.5071872966316077,13.697460301520948,T105N26-1GFR085,2.6,-1G (inverted),Test Run 70
0.5078604245692131,13.692595799567822,T105N26-1GFR085,2.6,-1G (inverted),Test Run 70
0.5078604245692131,13.689812596442824,T105N26-1GFR085,2.6,-1G (inverted),Test Run 70
0.5079396421240014,13.686849339606947,T105N26-1GFR085,2.6,-1G (inverted),Test Run 70
0.5085732350435711,13.684827550056198,T105N26-1GFR085,2.6,-1G (inverted),Test Run 70
0.5092465104999006,13.679770787360823,T105N26-1GFR085,2.6,-1G (inverted),Test Run 70
0.5094840156455371,13.677492650153823,T105N26-1GFR085,2.6,-1G (inverted),Test Run 70
0.5094840156455371,13.675223668220198,T105N26-1GFR085,2.6,-1G (inverted),Test Run 70
0.5099988559922946,13.670691807868698,T105N26-1GFR085,2.6,-1G (inverted),Test Run 70
0.5107908840214405,13.667174656989697,T105N26-1GFR085,2.6,-1G (inverted),Test Run 70
0.5109888541490489,13.665345128181198,T105N26-1GFR085,2.6,-1G (inverted),Test Run 70
0.5115827645318664,13.660625584724073,T105N26-1GFR085,2.6,-1G (inverted),Test Run 70
0.5121371398966517,13.656745274665573,T105N26-1GFR085,2.6,-1G (inverted),Test Run 70
0.5121371398966517,13.654218419196823,T105N26-1GFR085,2.6,-1G (inverted),Test Run 70
0.5123747925610123,13.650998814704574,T105N26-1GFR085,2.6,-1G (inverted),Test Run 70
0.5128499503710132,13.648966344001447,T105N26-1GFR085,2.6,-1G (inverted),Test Run 70
0.5135627608453712,13.644936497810074,T105N26-1GFR085,2.6,-1G (inverted),Test Run 70
0.5137211959549475,13.641991551520949,T105N26-1GFR085,2.6,-1G (inverted),Test Run 70
0.5143943238925532,13.639624913337448,T105N26-1GFR085,2.6,-1G (inverted),Test Run 70
0.5143943238925532,13.636657078864697,T105N26-1GFR085,2.6,-1G (inverted),Test Run 70
0.5150279168121226,13.634996922614699,T105N26-1GFR085,2.6,-1G (inverted),Test Run 70
0.515146669384943,13.631566746833448,T105N26-1GFR085,2.6,-1G (inverted),Test Run 70
0.5157011922684523,13.628664525153823,T105N26-1GFR085,2.6,-1G (inverted),Test Run 70
0.5164138552240902,13.625495274665573,T105N26-1GFR085,2.6,-1G (inverted),Test Run 70
0.5164138552240902,13.623380406501449,T105N26-1GFR085,2.6,-1G (inverted),Test Run 70
0.5166910429064827,13.621216710212448,T105N26-1GFR085,2.6,-1G (inverted),Test Run 70
0.5171663482352079,13.618311436774949,T105N26-1GFR085,2.6,-1G (inverted),Test Run 70
0.5177207235999932,13.615256627204573,T105N26-1GFR085,2.6,-1G (inverted),Test Run 70
0.517997911282386,13.613190587165573,T105N26-1GFR085,2.6,-1G (inverted),Test Run 70
0.5183543165195669,13.612677891853073,T105N26-1GFR085,2.6,-1G (inverted),Test Run 70
0.5191858795667449,13.609920628669448,T105N26-1GFR085,2.6,-1G (inverted),Test Run 70
0.5191858795667449,13.605675633552199,T105N26-1GFR085,2.6,-1G (inverted),Test Run 70
0.5192254145847771,13.605431492927199,T105N26-1GFR085,2.6,-1G (inverted),Test Run 70
0.5198986900411066,13.601102574470199,T105N26-1GFR085,2.6,-1G (inverted),Test Run 70
0.5202154127415315,13.599529393317823,T105N26-1GFR085,2.6,-1G (inverted),Test Run 70
0.5206115005154645,13.596700413825697,T105N26-1GFR085,2.6,-1G (inverted),Test Run 70
0.5213241634711021,13.595011265876447,T105N26-1GFR085,2.6,-1G (inverted),Test Run 70
0.5214430635626465,13.592458470466322,T105N26-1GFR085,2.6,-1G (inverted),Test Run 70
0.5214430635626465,13.589148839118698,T105N26-1GFR085,2.6,-1G (inverted),Test Run 70
0.5222746266098243,13.588120396735823,T105N26-1GFR085,2.6,-1G (inverted),Test Run 70
0.5223933791826447,13.585132725837449,T105N26-1GFR085,2.6,-1G (inverted),Test Run 70
0.5230666546389705,13.583585484626449,T105N26-1GFR085,2.6,-1G (inverted),Test Run 70
0.5236605650217877,13.581820042731948,T105N26-1GFR085,2.6,-1G (inverted),Test Run 70
0.5239377527041805,13.579560216071823,T105N26-1GFR085,2.6,-1G (inverted),Test Run 70
0.5239377527041805,13.577283604743698,T105N26-1GFR085,2.6,-1G (inverted),Test Run 70
0.5244129105141817,13.576445897224072,T105N26-1GFR085,2.6,-1G (inverted),Test Run 70
0.5251257209885433,13.574488194587449,T105N26-1GFR085,2.6,-1G (inverted),Test Run 70
0.5252444735613595,13.573006566169449,T105N26-1GFR085,2.6,-1G (inverted),Test Run 70
0.5257989964448692,13.570618565681198,T105N26-1GFR085,2.6,-1G (inverted),Test Run 70
0.5257989964448692,13.569808323981949,T105N26-1GFR085,2.6,-1G (inverted),Test Run 70
0.5265513419372628,13.566932042243698,T105N26-1GFR085,2.6,-1G (inverted),Test Run 70
0.5267493120648673,13.567260106208447,T105N26-1GFR085,2.6,-1G (inverted),Test Run 70
0.5272244698748686,13.564080174567824,T105N26-1GFR085,2.6,-1G (inverted),Test Run 70
0.5279769628859824,13.563582738044449,T105N26-1GFR085,2.6,-1G (inverted),Test Run 70
0.5281749330135909,13.560921605231949,T105N26-1GFR085,2.6,-1G (inverted),Test Run 70
0.5281749330135909,13.559006627204573,T105N26-1GFR085,2.6,-1G (inverted),Test Run 70
0.5287293083783762,13.559240086677198,T105N26-1GFR085,2.6,-1G (inverted),Test Run 70
0.5294024363159818,13.555994542243699,T105N26-1GFR085,2.6,-1G (inverted),Test Run 70
0.5297588415531627,13.554772313239699,T105N26-1GFR085,2.6,-1G (inverted),Test Run 70
0.5301944643451278,13.553859837653823,T105N26-1GFR085,2.6,-1G (inverted),Test Run 70
0.5308675922827335,13.550766881110823,T105N26-1GFR085,2.6,-1G (inverted),Test Run 70
0.5308675922827335,13.550426610114698,T105N26-1GFR085,2.6,-1G (inverted),Test Run 70
0.5309468098375215,13.550618870856947,T105N26-1GFR085,2.6,-1G (inverted),Test Run 70
0.531540867739063,13.548240025642073,T105N26-1GFR085,2.6,-1G (inverted),Test Run 70
0.532253678213421,13.548084385993699,T105N26-1GFR085,2.6,-1G (inverted),Test Run 70
0.5324516483410293,13.545307286384324,T105N26-1GFR085,2.6,-1G (inverted),Test Run 70
0.5324516483410293,13.544260533454572,T105N26-1GFR085,2.6,-1G (inverted),Test Run 70
0.5328872711329945,13.543602879645949,T105N26-1GFR085,2.6,-1G (inverted),Test Run 70
0.5335603990705999,13.543489964606948,T105N26-1GFR085,2.6,-1G (inverted),Test Run 70
0.5336396166253883,13.540937169196823,T105N26-1GFR085,2.6,-1G (inverted),Test Run 70
0.5342732095449618,13.538045628669447,T105N26-1GFR085,2.6,-1G (inverted),Test Run 70
0.5348275849097471,13.536501439216323,T105N26-1GFR085,2.6,-1G (inverted),Test Run 70
0.5349463374825673,13.536683018806198,T105N26-1GFR085,2.6,-1G (inverted),Test Run 70
0.5349463374825673,13.535353978278824,T105N26-1GFR085,2.6,-1G (inverted),Test Run 70
0.5358571180845336,13.535381444099073,T105N26-1GFR085,2.6,-1G (inverted),Test Run 70
0.5359758706573499,13.532802708747573,T105N26-1GFR085,2.6,-1G (inverted),Test Run 70
0.5364114934493189,13.532924779060073,T105N26-1GFR085,2.6,-1G (inverted),Test Run 70
0.537203521478465,13.530507786872572,T105N26-1GFR085,2.6,-1G (inverted),Test Run 70
0.5374411741428295,13.530645115974073,T105N26-1GFR085,2.6,-1G (inverted),Test Run 70
0.5378766494160706,13.529976781013199,T105N26-1GFR085,2.6,-1G (inverted),Test Run 70
0.5378766494160706,13.527434666755322,T105N26-1GFR085,2.6,-1G (inverted),Test Run 70
0.5385102423356439,13.527083714606949,T105N26-1GFR085,2.6,-1G (inverted),Test Run 70
0.5386686774452205,13.526085789802199,T105N26-1GFR085,2.6,-1G (inverted),Test Run 70
0.5393418053828221,13.524172337653823,T105N26-1GFR085,2.6,-1G (inverted),Test Run 70
0.5395002404923986,13.524225743415574,T105N26-1GFR085,2.6,-1G (inverted),Test Run 70
0.5400150808391517,13.524529393317824,T105N26-1GFR085,2.6,-1G (inverted),Test Run 70
0.5400150808391517,13.522652562263199,T105N26-1GFR085,2.6,-1G (inverted),Test Run 70
0.5408071088683016,13.522130711677198,T105N26-1GFR085,2.6,-1G (inverted),Test Run 70
0.54096539645915,13.520792515876447,T105N26-1GFR085,2.6,-1G (inverted),Test Run 70
0.5414802368059035,13.521320469978074,T105N26-1GFR085,2.6,-1G (inverted),Test Run 70
0.5421930472802651,13.518543370368699,T105N26-1GFR085,2.6,-1G (inverted),Test Run 70
0.5423117998530855,13.518407567145948,T105N26-1GFR085,2.6,-1G (inverted),Test Run 70
0.5423117998530855,13.517180760505322,T105N26-1GFR085,2.6,-1G (inverted),Test Run 70
0.5426682050902663,13.517359288337449,T105N26-1GFR085,2.6,-1G (inverted),Test Run 70
0.5434997681374444,13.515683873298324,T105N26-1GFR085,2.6,-1G (inverted),Test Run 70
0.5436186682289846,13.518126805427197,T105N26-1GFR085,2.6,-1G (inverted),Test Run 70
0.5440541435022297,13.516202672126449,T105N26-1GFR085,2.6,-1G (inverted),Test Run 70
0.5440541435022297,13.516636021735824,T105N26-1GFR085,2.6,-1G (inverted),Test Run 70
0.5447669539765913,13.516860325935074,T105N26-1GFR085,2.6,-1G (inverted),Test Run 70
0.5448461715313796,13.513944371345199,T105N26-1GFR085,2.6,-1G (inverted),Test Run 70
0.5452817943233447,13.512279637458448,T105N26-1GFR085,2.6,-1G (inverted),Test Run 70
0.5460341398157385,13.511405308845198,T105N26-1GFR085,2.6,-1G (inverted),Test Run 70
0.5463113274981313,13.512316258552199,T105N26-1GFR085,2.6,-1G (inverted),Test Run 70
0.5463113274981313,13.511286290290574,T105N26-1GFR085,2.6,-1G (inverted),Test Run 70
0.5465092976257357,13.511916478278824,T105N26-1GFR085,2.6,-1G (inverted),Test Run 70
0.5473408606729135,13.511850865485822,T105N26-1GFR085,2.6,-1G (inverted),Test Run 70
0.5474200782277019,13.510315831306198,T105N26-1GFR085,2.6,-1G (inverted),Test Run 70
0.5480933536840316,13.510358555915573,T105N26-1GFR085,2.6,-1G (inverted),Test Run 70
0.5485685114940286,13.510619481208447,T105N26-1GFR085,2.6,-1G (inverted),Test Run 70
0.5487269466036052,13.511095555427199,T105N26-1GFR085,2.6,-1G (inverted),Test Run 70
0.5487269466036052,13.510564549567823,T105N26-1GFR085,2.6,-1G (inverted),Test Run 70
0.5494397570779668,13.511225255134324,T105N26-1GFR085,2.6,-1G (inverted),Test Run 70
0.5496772622236034,13.508640416267074,T105N26-1GFR085,2.6,-1G (inverted),Test Run 70
0.5502316375883887,13.508571751716323,T105N26-1GFR085,2.6,-1G (inverted),Test Run 70
0.550706795398386,13.509819920661574,T105N26-1GFR085,2.6,-1G (inverted),Test Run 70
0.5508652305079623,13.508303197028823,T105N26-1GFR085,2.6,-1G (inverted),Test Run 70
0.5516572585371082,13.506893284919448,T105N26-1GFR085,2.6,-1G (inverted),Test Run 70
0.5516572585371082,13.507506688239697,T105N26-1GFR085,2.6,-1G (inverted),Test Run 70
0.5518552286647167,13.507189305427199,T105N26-1GFR085,2.6,-1G (inverted),Test Run 70
0.5523700690114701,13.509349949958448,T105N26-1GFR085,2.6,-1G (inverted),Test Run 70
0.5530431969490756,13.507184727790573,T105N26-1GFR085,2.6,-1G (inverted),Test Run 70
0.5533600671682245,13.508390172126449,T105N26-1GFR085,2.6,-1G (inverted),Test Run 70
0.5538747599962537,13.506293614509323,T105N26-1GFR085,2.6,-1G (inverted),Test Run 70
0.5538747599962537,13.506249364020949,T105N26-1GFR085,2.6,-1G (inverted),Test Run 70
0.5543896003430068,13.507840855720199,T105N26-1GFR085,2.6,-1G (inverted),Test Run 70
0.5545083529158272,13.507563145759324,T105N26-1GFR085,2.6,-1G (inverted),Test Run 70
0.5553003809449771,13.505832799079574,T105N26-1GFR085,2.6,-1G (inverted),Test Run 70
0.5555380336093377,13.506256993415573,T105N26-1GFR085,2.6,-1G (inverted),Test Run 70
0.5558944388465186,13.504982884528824,T105N26-1GFR085,2.6,-1G (inverted),Test Run 70
0.5558944388465186,13.506377537849072,T105N26-1GFR085,2.6,-1G (inverted),Test Run 70
0.5567260018936967,13.504160435798322,T105N26-1GFR085,2.6,-1G (inverted),Test Run 70
0.5569239720213012,13.506376011970199,T105N26-1GFR085,2.6,-1G (inverted),Test Run 70
0.557280377258482,13.505783970954573,T105N26-1GFR085,2.6,-1G (inverted),Test Run 70
0.5579931877328439,13.505773289802198,T105N26-1GFR085,2.6,-1G (inverted),Test Run 70
0.5582306928784803,13.504111607673323,T105N26-1GFR085,2.6,-1G (inverted),Test Run 70
0.5582306928784803,13.506530125739697,T105N26-1GFR085,2.6,-1G (inverted),Test Run 70
0.5587058506884776,13.504938634040574,T105N26-1GFR085,2.6,-1G (inverted),Test Run 70
0.5594186611628391,13.506772740485824,T105N26-1GFR085,2.6,-1G (inverted),Test Run 70
0.5598147489367761,13.506244786384324,T105N26-1GFR085,2.6,-1G (inverted),Test Run 70
0.5600127190643805,13.505204136970198,T105N26-1GFR085,2.6,-1G (inverted),Test Run 70
0.5607650645567746,13.507732518317823,T105N26-1GFR085,2.6,-1G (inverted),Test Run 70
0.5607650645567746,13.505181248786574,T105N26-1GFR085,2.6,-1G (inverted),Test Run 70
0.561042252239167,13.504862340095197,T105N26-1GFR085,2.6,-1G (inverted),Test Run 70
0.5613986574763482,13.504679234626447,T105N26-1GFR085,2.6,-1G (inverted),Test Run 70
0.5621114679507058,13.506034215095198,T105N26-1GFR085,2.6,-1G (inverted),Test Run 70
0.5623094380783142,13.507105382087449,T105N26-1GFR085,2.6,-1G (inverted),Test Run 70
0.5629034959798557,13.507053502204574,T105N26-1GFR085,2.6,-1G (inverted),Test Run 70
0.5629034959798557,13.506737645270949,T105N26-1GFR085,2.6,-1G (inverted),Test Run 70
0.5633389712530968,13.506156285407698,T105N26-1GFR085,2.6,-1G (inverted),Test Run 70
0.5635370888994293,13.506655247810073,T105N26-1GFR085,2.6,-1G (inverted),Test Run 70
0.5643289694098512,13.507834752204573,T105N26-1GFR085,2.6,-1G (inverted),Test Run 70
0.5643289694098512,13.506592686774948,T105N26-1GFR085,2.6,-1G (inverted),Test Run 70
0.5649230273113927,13.506318028571823,T105N26-1GFR085,2.6,-1G (inverted),Test Run 70
0.5655169376942101,13.506061680915574,T105N26-1GFR085,2.6,-1G (inverted),Test Run 70
0.5655169376942101,13.507361729743698,T105N26-1GFR085,2.6,-1G (inverted),Test Run 70
0.5655169376942101,13.506585057380324,T105N26-1GFR085,2.6,-1G (inverted),Test Run 70
0.5663485007413922,13.505326207282698,T105N26-1GFR085,2.6,-1G (inverted),Test Run 70
0.5665069358509645,13.506452305915573,T105N26-1GFR085,2.6,-1G (inverted),Test Run 70
0.5670613112157498,13.506571324470197,T105N26-1GFR085,2.6,-1G (inverted),Test Run 70
0.5675366165444751,13.507228978278823,T105N26-1GFR085,2.6,-1G (inverted),Test Run 70
0.5676553691172912,13.507784398200698,T105N26-1GFR085,2.6,-1G (inverted),Test Run 70
0.568328497054897,13.507961400153823,T105N26-1GFR085,2.6,-1G (inverted),Test Run 70
0.568328497054897,13.507782872321823,T105N26-1GFR085,2.6,-1G (inverted),Test Run 70
0.5683681795916531,13.508187230231949,T105N26-1GFR085,2.6,-1G (inverted),Test Run 70
0.5691205250840469,13.509288914802198,T105N26-1GFR085,2.6,-1G (inverted),Test Run 70
0.5694769303212237,13.508081944587449,T105N26-1GFR085,2.6,-1G (inverted),Test Run 70
0.5695956828940442,13.508751805427199,T105N26-1GFR085,2.6,-1G (inverted),Test Run 70
0.570427245941222,13.510386021735822,T105N26-1GFR085,2.6,-1G (inverted),Test Run 70
0.570427245941222,13.508904393317824,T105N26-1GFR085,2.6,-1G (inverted),Test Run 70
0.570862868733191,13.509735997321823,T105N26-1GFR085,2.6,-1G (inverted),Test Run 70
0.5710608388607956,13.509324010017073,T105N26-1GFR085,2.6,-1G (inverted),Test Run 70
0.5718133318719136,13.510393651130324,T105N26-1GFR085,2.6,-1G (inverted),Test Run 70
0.5721695895903703,13.511307652595198,T105N26-1GFR085,2.6,-1G (inverted),Test Run 70
0.5722884896819106,13.512235386970199,T105N26-1GFR085,2.6,-1G (inverted),Test Run 70
0.5722884896819106,13.511548741462448,T105N26-1GFR085,2.6,-1G (inverted),Test Run 70
0.5730408351743046,13.512416966560073,T105N26-1GFR085,2.6,-1G (inverted),Test Run 70
0.5734764579662694,13.512618382575699,T105N26-1GFR085,2.6,-1G (inverted),Test Run 70
0.5735952105390899,13.514479954841324,T105N26-1GFR085,2.6,-1G (inverted),Test Run 70
0.5743475560314837,13.513465245368698,T105N26-1GFR085,2.6,-1G (inverted),Test Run 70
0.5743475560314837,13.512450535895947,T105N26-1GFR085,2.6,-1G (inverted),Test Run 70
0.5747831788234488,13.514177830817824,T105N26-1GFR085,2.6,-1G (inverted),Test Run 70
0.5748623963782368,13.513088353278823,T105N26-1GFR085,2.6,-1G (inverted),Test Run 70
0.575733641962171,13.514826329353074,T105N26-1GFR085,2.6,-1G (inverted),Test Run 70
0.575733641962171,13.516027196052198,T105N26-1GFR085,2.6,-1G (inverted),Test Run 70
0.5763275523449884,13.514992650153824,T105N26-1GFR085,2.6,-1G (inverted),Test Run 70
0.576842392691742,13.515947850349074,T105N26-1GFR085,2.6,-1G (inverted),Test Run 70
0.576842392691742,13.515711339118699,T105N26-1GFR085,2.6,-1G (inverted),Test Run 70
0.5770403628193503,13.516089757087448,T105N26-1GFR085,2.6,-1G (inverted),Test Run 70
0.577753173293708,13.517652257087448,T105N26-1GFR085,2.6,-1G (inverted),Test Run 70
0.5782680136404654,13.517453892829574,T105N26-1GFR085,2.6,-1G (inverted),Test Run 70
0.5783075486584973,13.518038304450698,T105N26-1GFR085,2.6,-1G (inverted),Test Run 70
0.5791787942424315,13.517691929938948,T105N26-1GFR085,2.6,-1G (inverted),Test Run 70
0.5790995766876432,13.519158299567824,T105N26-1GFR085,2.6,-1G (inverted),Test Run 70
0.5790995766876432,13.519606907966324,T105N26-1GFR085,2.6,-1G (inverted),Test Run 70
0.5798123871620051,13.519161351325698,T105N26-1GFR085,2.6,-1G (inverted),Test Run 70
0.5802083274172181,13.519785435798322,T105N26-1GFR085,2.6,-1G (inverted),Test Run 70
0.5803270799900342,13.519526036384324,T105N26-1GFR085,2.6,-1G (inverted),Test Run 70
0.5811191080191841,13.520024998786573,T105N26-1GFR085,2.6,-1G (inverted),Test Run 70
0.5812378605920007,13.522109349372574,T105N26-1GFR085,2.6,-1G (inverted),Test Run 70
0.5818714535115739,13.521984227302198,T105N26-1GFR085,2.6,-1G (inverted),Test Run 70
0.5818714535115739,13.523368199470198,T105N26-1GFR085,2.6,-1G (inverted),Test Run 70
0.5821486411939667,13.522640355231948,T105N26-1GFR085,2.6,-1G (inverted),Test Run 70
0.5824655114131156,13.521721776130324,T105N26-1GFR085,2.6,-1G (inverted),Test Run 70
0.5832178569055094,13.524775059821824,T105N26-1GFR085,2.6,-1G (inverted),Test Run 70
0.5836534796974745,13.523674901130324,T105N26-1GFR085,2.6,-1G (inverted),Test Run 70
0.5836534796974745,13.525068028571823,T105N26-1GFR085,2.6,-1G (inverted),Test Run 70
0.583851449825083,13.524729283454572,T105N26-1GFR085,2.6,-1G (inverted),Test Run 70
0.5844850427446566,13.525980504157697,T105N26-1GFR085,2.6,-1G (inverted),Test Run 70
0.5848809829998654,13.526571019294447,T105N26-1GFR085,2.6,-1G (inverted),Test Run 70
0.5850394181094418,13.526056798103074,T105N26-1GFR085,2.6,-1G (inverted),Test Run 70
0.5857917636018317,13.527163060310073,T105N26-1GFR085,2.6,-1G (inverted),Test Run 70
0.5858314461385878,13.528510411384323,T105N26-1GFR085,2.6,-1G (inverted),Test Run 70
0.5858314461385878,13.526963170173323,T105N26-1GFR085,2.6,-1G (inverted),Test Run 70
0.5865837916309815,13.527887852790574,T105N26-1GFR085,2.6,-1G (inverted),Test Run 70
0.5869797318861906,13.528435643317824,T105N26-1GFR085,2.6,-1G (inverted),Test Run 70
0.587098631977735,13.528389866950699,T105N26-1GFR085,2.6,-1G (inverted),Test Run 70
0.5878509774701287,13.529049046638198,T105N26-1GFR085,2.6,-1G (inverted),Test Run 70
0.5880094125797011,13.529734166267072,T105N26-1GFR085,2.6,-1G (inverted),Test Run 70
0.5886825405173068,13.530365880134323,T105N26-1GFR085,2.6,-1G (inverted),Test Run 70
0.5891576983273038,13.531490452888198,T105N26-1GFR085,2.6,-1G (inverted),Test Run 70
0.5891576983273038,13.530980809333448,T105N26-1GFR085,2.6,-1G (inverted),Test Run 70
0.5893161334368802,13.533580906989698,T105N26-1GFR085,2.6,-1G (inverted),Test Run 70
0.5899892613744858,13.532610448005324,T105N26-1GFR085,2.6,-1G (inverted),Test Run 70
0.5901081614660264,13.533837254645949,T105N26-1GFR085,2.6,-1G (inverted),Test Run 70
0.590820971940388,13.533443577888198,T105N26-1GFR085,2.6,-1G (inverted),Test Run 70
0.5912169121956009,13.534668858649948,T105N26-1GFR085,2.6,-1G (inverted),Test Run 70
0.5914148823232054,13.535035069587448,T105N26-1GFR085,2.6,-1G (inverted),Test Run 70
0.5914148823232054,13.534264500739699,T105N26-1GFR085,2.6,-1G (inverted),Test Run 70
0.592127692797567,13.538257725837449,T105N26-1GFR085,2.6,-1G (inverted),Test Run 70
0.5922069103523514,13.535830052497573,T105N26-1GFR085,2.6,-1G (inverted),Test Run 70
0.5927612857171406,13.538047154548323,T105N26-1GFR085,2.6,-1G (inverted),Test Run 70
0.593355196099958,13.537845738532699,T105N26-1GFR085,2.6,-1G (inverted),Test Run 70
0.5936323837823508,13.538179906013198,T105N26-1GFR085,2.6,-1G (inverted),Test Run 70
0.5943848767934646,13.540995152595197,T105N26-1GFR085,2.6,-1G (inverted),Test Run 70
0.5943848767934646,13.541219456794447,T105N26-1GFR085,2.6,-1G (inverted),Test Run 70
0.5944640943482529,13.539153416755322,T105N26-1GFR085,2.6,-1G (inverted),Test Run 70
0.594978787176282,13.541188939216322,T105N26-1GFR085,2.6,-1G (inverted),Test Run 70
0.5954144099682511,13.542206700446823,T105N26-1GFR085,2.6,-1G (inverted),Test Run 70
0.595770815205432,13.541982396247572,T105N26-1GFR085,2.6,-1G (inverted),Test Run 70
0.5964439431430377,13.543241246345199,T105N26-1GFR085,2.6,-1G (inverted),Test Run 70
0.5964836256797938,13.542432530524948,T105N26-1GFR085,2.6,-1G (inverted),Test Run 70
0.5964836256797938,13.543776829841324,T105N26-1GFR085,2.6,-1G (inverted),Test Run 70
0.5971567536173954,13.545685704353073,T105N26-1GFR085,2.6,-1G (inverted),Test Run 70
0.5976715939641527,13.546386082770947,T105N26-1GFR085,2.6,-1G (inverted),Test Run 70
0.5978300290737251,13.545783360603073,T105N26-1GFR085,2.6,-1G (inverted),Test Run 70
0.5985823745661188,13.544449742438948,T105N26-1GFR085,2.6,-1G (inverted),Test Run 70
0.5986615921209071,13.547507603767073,T105N26-1GFR085,2.6,-1G (inverted),Test Run 70
0.5993744025952648,13.547663243415574,T105N26-1GFR085,2.6,-1G (inverted),Test Run 70
0.5993744025952648,13.547757847907699,T105N26-1GFR085,2.6,-1G (inverted),Test Run 70
0.5997703428504777,13.547348912360823,T105N26-1GFR085,2.6,-1G (inverted),Test Run 70
0.5999683129780822,13.547802098395948,T105N26-1GFR085,2.6,-1G (inverted),Test Run 70
0.6006811234524441,13.548432286384323,T105N26-1GFR085,2.6,-1G (inverted),Test Run 70
0.6007998760252642,13.548967869880324,T105N26-1GFR085,2.6,-1G (inverted),Test Run 70
0.6013542513900495,13.549732335212449,T105N26-1GFR085,2.6,-1G (inverted),Test Run 70
0.6017898741820147,13.549987156989697,T105N26-1GFR085,2.6,-1G (inverted),Test Run 70
0.6017898741820147,13.550801976325697,T105N26-1GFR085,2.6,-1G (inverted),Test Run 70
0.6020275268463793,13.551752598884324,T105N26-1GFR085,2.6,-1G (inverted),Test Run 70
0.6028195548755252,13.551067479255323,T105N26-1GFR085,2.6,-1G (inverted),Test Run 70
0.6029383074483456,13.549886448981947,T105N26-1GFR085,2.6,-1G (inverted),Test Run 70
0.6034134652583426,13.550852330329572,T105N26-1GFR085,2.6,-1G (inverted),Test Run 70
0.6039678406231279,13.552202733161574,T105N26-1GFR085,2.6,-1G (inverted),Test Run 70
0.6039678406231279,13.552848179938948,T105N26-1GFR085,2.6,-1G (inverted),Test Run 70
0.6042054932874886,13.553565343024948,T105N26-1GFR085,2.6,-1G (inverted),Test Run 70
0.60479940367031,13.554610570075699,T105N26-1GFR085,2.6,-1G (inverted),Test Run 70
0.605195491444243,13.553302891853074,T105N26-1GFR085,2.6,-1G (inverted),Test Run 70
0.6054726791266358,13.554195531013198,T105N26-1GFR085,2.6,-1G (inverted),Test Run 70
0.6061854896009976,13.554428990485823,T105N26-1GFR085,2.6,-1G (inverted),Test Run 70
0.60634377719185,13.555591710212449,T105N26-1GFR085,2.6,-1G (inverted),Test Run 70
0.6068189350018469,13.557389195563948,T105N26-1GFR085,2.6,-1G (inverted),Test Run 70
0.6068189350018469,13.557035191657699,T105N26-1GFR085,2.6,-1G (inverted),Test Run 70
0.6072150227757839,13.557270177009324,T105N26-1GFR085,2.6,-1G (inverted),Test Run 70
0.6076901805857812,13.557772191169448,T105N26-1GFR085,2.6,-1G (inverted),Test Run 70
0.6084029910601428,13.560448582770949,T105N26-1GFR085,2.6,-1G (inverted),Test Run 70
0.6086009611877473,13.559299595954574,T105N26-1GFR085,2.6,-1G (inverted),Test Run 70
0.6090761189977485,13.561579259040574,T105N26-1GFR085,2.6,-1G (inverted),Test Run 70
0.6095909593445017,13.559398778083448,T105N26-1GFR085,2.6,-1G (inverted),Test Run 70
0.6095909593445017,13.561722691657698,T105N26-1GFR085,2.6,-1G (inverted),Test Run 70
0.6098681470268945,13.563665135505323,T105N26-1GFR085,2.6,-1G (inverted),Test Run 70
0.6105017399464681,13.564043553474074,T105N26-1GFR085,2.6,-1G (inverted),Test Run 70
0.6106997100740725,13.564795811774948,T105N26-1GFR085,2.6,-1G (inverted),Test Run 70
0.6112540854388618,13.565801365974073,T105N26-1GFR085,2.6,-1G (inverted),Test Run 70
0.6116104906760387,13.565662510993699,T105N26-1GFR085,2.6,-1G (inverted),Test Run 70
