Repository: schandel33/gitrep

# Nozzle Tensile Test Analysis

Stress-vs-strain analysis of tensile pulls across 4 nozzle sizes (0.6, 1.4,
2.2, 2.6 mm) x 2 print-gravity orientations (+1G upright / -1G inverted),
printed at 105 C with a 0.85 flow ratio.

## Data-quality issues found and how they're handled

1. **Load-cell zero offset.** 10 of 17 runs record small negative Load
   values for the first handful of samples (up to ~180, always <0.5% of the
   file) before the crosshead starts moving — load-cell noise around zero,
   not real load. The script computes the mean Load over all
   pre-motion samples (`Crosshead < crosshead_zero_threshold_mm`) and
   subtracts it from the whole run.
2.

File: nozzle_tensile_analysis/analysis_output/all_curves_tidy.csv (part 140 of 151)
Strain,Stress_MPa,condition,nozzle_mm,gravity,run
0.6119668959132197,13.565705235603073,T105N26-1GFR085,2.6,-1G (inverted),Test Run 70
0.6119668959132197,13.566019566657697,T105N26-1GFR085,2.6,-1G (inverted),Test Run 70
0.6127192414056135,13.566263707282697,T105N26-1GFR085,2.6,-1G (inverted),Test Run 70
0.6127984589604015,13.566848118903824,T105N26-1GFR085,2.6,-1G (inverted),Test Run 70
0.6132736167703988,13.567992528083447,T105N26-1GFR085,2.6,-1G (inverted),Test Run 70
0.6136300220075795,13.570151646735823,T105N26-1GFR085,2.6,-1G (inverted),Test Run 70
0.6139468922267285,13.570330174567824,T105N26-1GFR085,2.6,-1G (inverted),Test Run 70
0.6146992377191183,13.569753392341322,T105N26-1GFR085,2.6,-1G (inverted),Test Run 70
0.6146992377191183,13.571128209235823,T105N26-1GFR085,2.6,-1G (inverted),Test Run 70
0.6147784552739066,13.571192296149949,T105N26-1GFR085,2.6,-1G (inverted),Test Run 70
0.6154120481934799,13.571605809333448,T105N26-1GFR085,2.6,-1G (inverted),Test Run 70
0.6158079884486929,13.573749669196824,T105N26-1GFR085,2.6,-1G (inverted),Test Run 70
0.6160456411130535,13.573542149665574,T105N26-1GFR085,2.6,-1G (inverted),Test Run 70
0.6167584515874154,13.574102147224073,T105N26-1GFR085,2.6,-1G (inverted),Test Run 70
0.6169168866969877,13.573879368903823,T105N26-1GFR085,2.6,-1G (inverted),Test Run 70
0.6169168866969877,13.575220616462449,T105N26-1GFR085,2.6,-1G (inverted),Test Run 70
0.6175504796165613,13.575216038825697,T105N26-1GFR085,2.6,-1G (inverted),Test Run 70
0.617787984762198,13.576502354743699,T105N26-1GFR085,2.6,-1G (inverted),Test Run 70
0.6181839250174109,13.576984532478074,T105N26-1GFR085,2.6,-1G (inverted),Test Run 70
0.6189759530465568,13.577279027106949,T105N26-1GFR085,2.6,-1G (inverted),Test Run 70
0.6189759530465568,13.579241307380324,T105N26-1GFR085,2.6,-1G (inverted),Test Run 70
0.6196095459661302,13.578321202399948,T105N26-1GFR085,2.6,-1G (inverted),Test Run 70
0.6196095459661302,13.579836400153823,T105N26-1GFR085,2.6,-1G (inverted),Test Run 70
0.619886733648523,13.578662999274949,T105N26-1GFR085,2.6,-1G (inverted),Test Run 70
0.6202036038676719,13.578238804938948,T105N26-1GFR085,2.6,-1G (inverted),Test Run 70
0.6209559493600656,13.579311497810073,T105N26-1GFR085,2.6,-1G (inverted),Test Run 70
0.6210747019328858,13.579285557868698,T105N26-1GFR085,2.6,-1G (inverted),Test Run 70
0.6216687598344273,13.579050572517072,T105N26-1GFR085,2.6,-1G (inverted),Test Run 70
0.62194594751682,13.580471165778823,T105N26-1GFR085,2.6,-1G (inverted),Test Run 70
0.62194594751682,13.580870946052197,T105N26-1GFR085,2.6,-1G (inverted),Test Run 70
0.6223418877720329,13.583275731208449,T105N26-1GFR085,2.6,-1G (inverted),Test Run 70
0.6229359456735745,13.584198887946823,T105N26-1GFR085,2.6,-1G (inverted),Test Run 70
0.6229754806916026,13.582344945075699,T105N26-1GFR085,2.6,-1G (inverted),Test Run 70
0.623569538593148,13.584110386970199,T105N26-1GFR085,2.6,-1G (inverted),Test Run 70
0.6242823490675057,13.584165318610824,T105N26-1GFR085,2.6,-1G (inverted),Test Run 70
0.6243614191035699,13.585175450446823,T105N26-1GFR085,2.6,-1G (inverted),Test Run 70
0.6243614191035699,13.586692174079573,T105N26-1GFR085,2.6,-1G (inverted),Test Run 70
0.6249159419870792,13.585175450446823,T105N26-1GFR085,2.6,-1G (inverted),Test Run 70
0.6253118822422922,13.585643895270948,T105N26-1GFR085,2.6,-1G (inverted),Test Run 70
0.625589069924685,13.587075169685074,T105N26-1GFR085,2.6,-1G (inverted),Test Run 70
0.6264206329718631,13.589244969489698,T105N26-1GFR085,2.6,-1G (inverted),Test Run 70
0.6265790680814394,13.588420994880323,T105N26-1GFR085,2.6,-1G (inverted),Test Run 70
0.6272126610010129,13.589917882087448,T105N26-1GFR085,2.6,-1G (inverted),Test Run 70
0.6272126610010129,13.590064366462448,T105N26-1GFR085,2.6,-1G (inverted),Test Run 70
0.627608601256222,13.589527257087449,T105N26-1GFR085,2.6,-1G (inverted),Test Run 70
0.6279650064934028,13.591169102790573,T105N26-1GFR085,2.6,-1G (inverted),Test Run 70
0.6287173519857965,13.589521153571823,T105N26-1GFR085,2.6,-1G (inverted),Test Run 70
0.628915322113401,13.590006383063947,T105N26-1GFR085,2.6,-1G (inverted),Test Run 70
0.6295885975697307,13.591933568122574,T105N26-1GFR085,2.6,-1G (inverted),Test Run 70
0.6298657852521232,13.592051060798322,T105N26-1GFR085,2.6,-1G (inverted),Test Run 70
0.6298657852521232,13.594606907966323,T105N26-1GFR085,2.6,-1G (inverted),Test Run 70
0.6300242203616998,13.591820653083449,T105N26-1GFR085,2.6,-1G (inverted),Test Run 70
0.6308953184269098,13.594321568610823,T105N26-1GFR085,2.6,-1G (inverted),Test Run 70
0.630935000963666,13.595375950935074,T105N26-1GFR085,2.6,-1G (inverted),Test Run 70
0.6316873464560557,13.595952733161573,T105N26-1GFR085,2.6,-1G (inverted),Test Run 70
0.6319645341384486,13.596996434333448,T105N26-1GFR085,2.6,-1G (inverted),Test Run 70
0.6323604743936615,13.595705540778823,T105N26-1GFR085,2.6,-1G (inverted),Test Run 70
0.6323604743936615,13.597417576911573,T105N26-1GFR085,2.6,-1G (inverted),Test Run 70
0.6330337498499912,13.596759923103074,T105N26-1GFR085,2.6,-1G (inverted),Test Run 70
0.6330732848680231,13.598940404060073,T105N26-1GFR085,2.6,-1G (inverted),Test Run 70
0.6338256303604132,13.599279149177198,T105N26-1GFR085,2.6,-1G (inverted),Test Run 70
0.6341820355975939,13.599041112067823,T105N26-1GFR085,2.6,-1G (inverted),Test Run 70
0.6344989058167426,13.601151402595198,T105N26-1GFR085,2.6,-1G (inverted),Test Run 70
0.6352117162911045,13.600225194099073,T105N26-1GFR085,2.6,-1G (inverted),Test Run 70
0.6352117162911045,13.599114354255324,T105N26-1GFR085,2.6,-1G (inverted),Test Run 70
0.6352512513091366,13.600907261970198,T105N26-1GFR085,2.6,-1G (inverted),Test Run 70
0.635884844228706,13.601442845466323,T105N26-1GFR085,2.6,-1G (inverted),Test Run 70
0.6362807844839189,13.599913914802197,T105N26-1GFR085,2.6,-1G (inverted),Test Run 70
0.6365581196850357,13.602663548591323,T105N26-1GFR085,2.6,-1G (inverted),Test Run 70
0.6371915650858853,13.602445347907699,T105N26-1GFR085,2.6,-1G (inverted),Test Run 70
0.6373104651774294,13.601973851325699,T105N26-1GFR085,2.6,-1G (inverted),Test Run 70
0.6373104651774294,13.604047520759323,T105N26-1GFR085,2.6,-1G (inverted),Test Run 70
0.6380628106698195,13.603655369880324,T105N26-1GFR085,2.6,-1G (inverted),Test Run 70
0.638339998352212,13.604746373298322,T105N26-1GFR085,2.6,-1G (inverted),Test Run 70
0.6386964035893928,13.605652745368698,T105N26-1GFR085,2.6,-1G (inverted),Test Run 70
0.6392904614909346,13.606136448981948,T105N26-1GFR085,2.6,-1G (inverted),Test Run 70
0.6394487490817868,13.605887730720198,T105N26-1GFR085,2.6,-1G (inverted),Test Run 70
0.6401615595561485,13.606502659919448,T105N26-1GFR085,2.6,-1G (inverted),Test Run 70
0.6401615595561485,13.605968602302198,T105N26-1GFR085,2.6,-1G (inverted),Test Run 70
0.6405179647933253,13.606734593513199,T105N26-1GFR085,2.6,-1G (inverted),Test Run 70
0.6407556174576899,13.607628758552199,T105N26-1GFR085,2.6,-1G (inverted),Test Run 70
0.6414684279320478,13.608219273688949,T105N26-1GFR085,2.6,-1G (inverted),Test Run 70
0.641587180504868,13.609156163337449,T105N26-1GFR085,2.6,-1G (inverted),Test Run 70
0.6422207734244416,13.609147008063948,T105N26-1GFR085,2.6,-1G (inverted),Test Run 70
0.6425771786616223,13.610146458747574,T105N26-1GFR085,2.6,-1G (inverted),Test Run 70
0.6425771786616223,13.610971959235822,T105N26-1GFR085,2.6,-1G (inverted),Test Run 70
0.6429335838988032,13.611985142829573,T105N26-1GFR085,2.6,-1G (inverted),Test Run 70
0.6436067118364049,13.611043675544447,T105N26-1GFR085,2.6,-1G (inverted),Test Run 70
0.6435274942816206,13.612845738532698,T105N26-1GFR085,2.6,-1G (inverted),Test Run 70
0.6442798397740107,13.613175328376448,T105N26-1GFR085,2.6,-1G (inverted),Test Run 70
0.6445967099931593,13.611773045661574,T105N26-1GFR085,2.6,-1G (inverted),Test Run 70
0.64483436265752,13.611892064216324,T105N26-1GFR085,2.6,-1G (inverted),Test Run 70
0.64483436265752,13.613343175056198,T105N26-1GFR085,2.6,-1G (inverted),Test Run 70
0.6455074905951257,13.615071995856947,T105N26-1GFR085,2.6,-1G (inverted),Test Run 70
0.6458638958323065,13.614951451423323,T105N26-1GFR085,2.6,-1G (inverted),Test Run 70
0.646141083514699,13.615361912849073,T105N26-1GFR085,2.6,-1G (inverted),Test Run 70
0.6467746764342727,13.615938695075698,T105N26-1GFR085,2.6,-1G (inverted),Test Run 70
0.6468142114523048,13.616750462653822,T105N26-1GFR085,2.6,-1G (inverted),Test Run 70
0.6475270219266663,13.617701085212449,T105N26-1GFR085,2.6,-1G (inverted),Test Run 70
0.6475270219266663,13.616832860114698,T105N26-1GFR085,2.6,-1G (inverted),Test Run 70
0.6479231097005996,13.618782933356949,T105N26-1GFR085,2.6,-1G (inverted),Test Run 70
0.6482002973829921,13.615837987067824,T105N26-1GFR085,2.6,-1G (inverted),Test Run 70
0.6488734253205979,13.617957432868698,T105N26-1GFR085,2.6,-1G (inverted),Test Run 70
0.64891296033863,13.619172032478073,T105N26-1GFR085,2.6,-1G (inverted),Test Run 70
0.6495862357949594,13.620127232673322,T105N26-1GFR085,2.6,-1G (inverted),Test Run 70
0.6500613936049567,13.621767552497573,T105N26-1GFR085,2.6,-1G (inverted),Test Run 70
0.6500613936049567,13.622139866950699,T105N26-1GFR085,2.6,-1G (inverted),Test Run 70
0.6503781163053814,13.621564610603073,T105N26-1GFR085,2.6,-1G (inverted),Test Run 70
0.6508534216341066,13.622141392829572,T105N26-1GFR085,2.6,-1G (inverted),Test Run 70
0.6511306093164995,13.624224217536574,T105N26-1GFR085,2.6,-1G (inverted),Test Run 70
0.6517642022360728,13.623978551032698,T105N26-1GFR085,2.6,-1G (inverted),Test Run 70
0.6520413899184656,13.624091466071823,T105N26-1GFR085,2.6,-1G (inverted),Test Run 70
0.6523977951556463,13.624186070563947,T105N26-1GFR085,2.6,-1G (inverted),Test Run 70
0.6523977951556463,13.626097996833447,T105N26-1GFR085,2.6,-1G (inverted),Test Run 70
0.6530709230932521,13.626877720954573,T105N26-1GFR085,2.6,-1G (inverted),Test Run 70
0.6532293582028245,13.626107152106949,T105N26-1GFR085,2.6,-1G (inverted),Test Run 70
0.6539024861404302,13.626307042243699,T105N26-1GFR085,2.6,-1G (inverted),Test Run 70
0.6542193563595788,13.629354222419447,T105N26-1GFR085,2.6,-1G (inverted),Test Run 70
0.6544173264871833,13.626915867927199,T105N26-1GFR085,2.6,-1G (inverted),Test Run 70
0.6550904544247891,13.628833897712449,T105N26-1GFR085,2.6,-1G (inverted),Test Run 70
0.6550904544247891,13.629404576423322,T105N26-1GFR085,2.6,-1G (inverted),Test Run 70
0.6552884245523936,13.630225499274948,T105N26-1GFR085,2.6,-1G (inverted),Test Run 70
0.655961700008723,13.628548558356949,T105N26-1GFR085,2.6,-1G (inverted),Test Run 70
0.6562784227091479,13.629343541267072,T105N26-1GFR085,2.6,-1G (inverted),Test Run 70
0.6566348279463288,13.629064305427198,T105N26-1GFR085,2.6,-1G (inverted),Test Run 70
0.6572684208659023,13.630375035407699,T105N26-1GFR085,2.6,-1G (inverted),Test Run 70
0.657585291085051,13.631199010017074,T105N26-1GFR085,2.6,-1G (inverted),Test Run 70
0.657585291085051,13.629778416755324,T105N26-1GFR085,2.6,-1G (inverted),Test Run 70
0.6579416963222321,13.633402379157697,T105N26-1GFR085,2.6,-1G (inverted),Test Run 70
0.6584168541322291,13.631072362067822,T105N26-1GFR085,2.6,-1G (inverted),Test Run 70
0.6585752892418056,13.633551915290573,T105N26-1GFR085,2.6,-1G (inverted),Test Run 70
0.659208882161379,13.631662877204572,T105N26-1GFR085,2.6,-1G (inverted),Test Run 70
0.6596443574346201,13.633127720954572,T105N26-1GFR085,2.6,-1G (inverted),Test Run 70
0.660000762671801,13.634494908454574,T105N26-1GFR085,2.6,-1G (inverted),Test Run 70
0.660000762671801,13.633818944099072,T105N26-1GFR085,2.6,-1G (inverted),Test Run 70
0.6605156030185544,13.634769566657699,T105N26-1GFR085,2.6,-1G (inverted),Test Run 70
0.6606740381281306,13.636080296638198,T105N26-1GFR085,2.6,-1G (inverted),Test Run 70
0.6614263836205204,13.636042149665574,T105N26-1GFR085,2.6,-1G (inverted),Test Run 70
0.6617827888577013,13.636679967048323,T105N26-1GFR085,2.6,-1G (inverted),Test Run 70
0.6620995115581262,13.634632237556199,T105N26-1GFR085,2.6,-1G (inverted),Test Run 70
0.662772787014456,13.636621983649949,T105N26-1GFR085,2.6,-1G (inverted),Test Run 70
0.662772787014456,13.635775120856948,T105N26-1GFR085,2.6,-1G (inverted),Test Run 70
0.6627331044776997,13.638652928474073,T105N26-1GFR085,2.6,-1G (inverted),Test Run 70
0.6634063799340292,13.639338048103074,T105N26-1GFR085,2.6,-1G (inverted),Test Run 70
0.6638420027259984,13.640024693610822,T105N26-1GFR085,2.6,-1G (inverted),Test Run 70
0.6641191904083911,13.639200719001447,T105N26-1GFR085,2.6,-1G (inverted),Test Run 70
0.6647923183459926,13.638851292731948,T105N26-1GFR085,2.6,-1G (inverted),Test Run 70
0.664871535900781,13.640865452888198,T105N26-1GFR085,2.6,-1G (inverted),Test Run 70
0.664871535900781,13.641822178962448,T105N26-1GFR085,2.6,-1G (inverted),Test Run 70
0.6655446638383866,13.641680272224074,T105N26-1GFR085,2.6,-1G (inverted),Test Run 70
0.6658615340575353,13.642516453864697,T105N26-1GFR085,2.6,-1G (inverted),Test Run 70
0.6662574743127483,13.642694981696824,T105N26-1GFR085,2.6,-1G (inverted),Test Run 70
0.666930749769078,13.642882664802197,T105N26-1GFR085,2.6,-1G (inverted),Test Run 70
0.6670890373599263,13.645403416755324,T105N26-1GFR085,2.6,-1G (inverted),Test Run 70
0.6677226302795,13.645733006599073,T105N26-1GFR085,2.6,-1G (inverted),Test Run 70
0.6677226302795,13.645008214118699,T105N26-1GFR085,2.6,-1G (inverted),Test Run 70
0.668237470626253,13.644619114997573,T105N26-1GFR085,2.6,-1G (inverted),Test Run 70
0.6684751232906138,13.645221837165574,T105N26-1GFR085,2.6,-1G (inverted),Test Run 70
0.668989816118647,13.646950657966324,T105N26-1GFR085,2.6,-1G (inverted),Test Run 70
0.6692274687830074,13.647812779548323,T105N26-1GFR085,2.6,-1G (inverted),Test Run 70
0.6699005967206132,13.645026524665573,T105N26-1GFR085,2.6,-1G (inverted),Test Run 70
0.670257001957794,13.648343785407699,T105N26-1GFR085,2.6,-1G (inverted),Test Run 70
0.670257001957794,13.648377354743698,T105N26-1GFR085,2.6,-1G (inverted),Test Run 70
0.6705341896401867,13.649231846931198,T105N26-1GFR085,2.6,-1G (inverted),Test Run 70
0.6711282475417282,13.649340184333449,T105N26-1GFR085,2.6,-1G (inverted),Test Run 70
0.6711282475417282,13.649933751228073,T105N26-1GFR085,2.6,-1G (inverted),Test Run 70
0.6716826229065135,13.650611241462448,T105N26-1GFR085,2.6,-1G (inverted),Test Run 70
0.6721973157345427,13.650699742438949,T105N26-1GFR085,2.6,-1G (inverted),Test Run 70
0.6721973157345427,13.651871617438948,T105N26-1GFR085,2.6,-1G (inverted),Test Run 70
0.6724745034169355,13.651017125251448,T105N26-1GFR085,2.6,-1G (inverted),Test Run 70
0.6729893437636928,13.653646214606947,T105N26-1GFR085,2.6,-1G (inverted),Test Run 70
0.6732665314460854,13.652221043708447,T105N26-1GFR085,2.6,-1G (inverted),Test Run 70
0.6738209068108707,13.651493199470199,T105N26-1GFR085,2.6,-1G (inverted),Test Run 70
0.6744941822672004,13.655950291755323,T105N26-1GFR085,2.6,-1G (inverted),Test Run 70
0.6746129348400208,13.654061253669449,T105N26-1GFR085,2.6,-1G (inverted),Test Run 70
0.6752860627776224,13.653543980720197,T105N26-1GFR085,2.6,-1G (inverted),Test Run 70
0.6752860627776224,13.653475316169448,T105N26-1GFR085,2.6,-1G (inverted),Test Run 70
0.6754841804239547,13.655826695563949,T105N26-1GFR085,2.6,-1G (inverted),Test Run 70
0.6758801206791638,13.655033238532699,T105N26-1GFR085,2.6,-1G (inverted),Test Run 70
0.6765137135987374,13.654967625739697,T105N26-1GFR085,2.6,-1G (inverted),Test Run 70
0.6766721487083137,13.655092747810073,T105N26-1GFR085,2.6,-1G (inverted),Test Run 70
0.6772660590911311,13.656736119392074,T105N26-1GFR085,2.6,-1G (inverted),Test Run 70
0.677543246773524,13.656583531501449,T105N26-1GFR085,2.6,-1G (inverted),Test Run 70
0.677543246773524,13.656511815192824,T105N26-1GFR085,2.6,-1G (inverted),Test Run 70
0.6780184045835209,13.657505162360824,T105N26-1GFR085,2.6,-1G (inverted),Test Run 70
0.6786124624850666,13.657586033942824,T105N26-1GFR085,2.6,-1G (inverted),Test Run 70
0.678810432612671,13.657979710700697,T105N26-1GFR085,2.6,-1G (inverted),Test Run 70
0.6794837080690005,13.659264500739699,T105N26-1GFR085,2.6,-1G (inverted),Test Run 70
0.6796816781966051,13.658365758063947,T105N26-1GFR085,2.6,-1G (inverted),Test Run 70
0.6801568360066063,13.660517247321824,T105N26-1GFR085,2.6,-1G (inverted),Test Run 70
0.6801568360066063,13.659819920661572,T105N26-1GFR085,2.6,-1G (inverted),Test Run 70
0.6807112113713916,13.661914952399949,T105N26-1GFR085,2.6,-1G (inverted),Test Run 70
0.680829963944208,13.661373265388198,T105N26-1GFR085,2.6,-1G (inverted),Test Run 70
0.6814635568637814,13.660736973884323,T105N26-1GFR085,2.6,-1G (inverted),Test Run 70
0.6817012095281421,13.662246068122574,T105N26-1GFR085,2.6,-1G (inverted),Test Run 70
0.6821763673381432,13.662447484138198,T105N26-1GFR085,2.6,-1G (inverted),Test Run 70
0.6826912076848964,13.661596043708448,T105N26-1GFR085,2.6,-1G (inverted),Test Run 70
0.6826912076848964,13.664415867927199,T105N26-1GFR085,2.6,-1G (inverted),Test Run 70
0.682849642794473,13.664013035895948,T105N26-1GFR085,2.6,-1G (inverted),Test Run 70
0.6834832357140466,13.665368016364699,T105N26-1GFR085,2.6,-1G (inverted),Test Run 70
0.6836812058416508,13.665342076423324,T105N26-1GFR085,2.6,-1G (inverted),Test Run 70
0.6842355812064363,13.666384251716323,T105N26-1GFR085,2.6,-1G (inverted),Test Run 70
0.68486917412601,13.665715916755323,T105N26-1GFR085,2.6,-1G (inverted),Test Run 70
0.6849879266988301,13.666230137946823,T105N26-1GFR085,2.6,-1G (inverted),Test Run 70
0.6849879266988301,13.667810948493699,T105N26-1GFR085,2.6,-1G (inverted),Test Run 70
0.6856610546364356,13.667078526618699,T105N26-1GFR085,2.6,-1G (inverted),Test Run 70
0.6858987073007962,13.669728978278822,T105N26-1GFR085,2.6,-1G (inverted),Test Run 70
0.6863343300927613,13.669284947517074,T105N26-1GFR085,2.6,-1G (inverted),Test Run 70
0.6869282404755788,13.670179112556198,T105N26-1GFR085,2.6,-1G (inverted),Test Run 70
0.6871263581219113,13.671000035407697,T105N26-1GFR085,2.6,-1G (inverted),Test Run 70
0.6878390210775491,13.670717747810073,T105N26-1GFR085,2.6,-1G (inverted),Test Run 70
0.6878390210775491,13.670668919685074,T105N26-1GFR085,2.6,-1G (inverted),Test Run 70
0.6879974561871215,13.673255284431198,T105N26-1GFR085,2.6,-1G (inverted),Test Run 70
0.6885122965338746,13.672026951911572,T105N26-1GFR085,2.6,-1G (inverted),Test Run 70
0.689027136880632,13.672406895759323,T105N26-1GFR085,2.6,-1G (inverted),Test Run 70
0.6893043245630248,13.672734959724073,T105N26-1GFR085,2.6,-1G (inverted),Test Run 70
0.6899774525006303,13.675341160895949,T105N26-1GFR085,2.6,-1G (inverted),Test Run 70
0.6901754226282347,13.675017674567822,T105N26-1GFR085,2.6,-1G (inverted),Test Run 70
0.6901754226282347,13.677349217536573,T105N26-1GFR085,2.6,-1G (inverted),Test Run 70
0.6905713628834477,13.675756199958448,T105N26-1GFR085,2.6,-1G (inverted),Test Run 70
0.6912446383397735,13.677857335212448,T105N26-1GFR085,2.6,-1G (inverted),Test Run 70
0.6912841733578053,13.676581700446823,T105N26-1GFR085,2.6,-1G (inverted),Test Run 70
0.6920762013869555,13.679013951423324,T105N26-1GFR085,2.6,-1G (inverted),Test Run 70
0.6923138540513158,13.677510960700697,T105N26-1GFR085,2.6,-1G (inverted),Test Run 70
0.692749329324561,13.680103428962449,T105N26-1GFR085,2.6,-1G (inverted),Test Run 70
0.692749329324561,13.680263646247573,T105N26-1GFR085,2.6,-1G (inverted),Test Run 70
0.6933038522080706,13.680123265388199,T105N26-1GFR085,2.6,-1G (inverted),Test Run 70
0.6934621397989189,13.681221898200699,T105N26-1GFR085,2.6,-1G (inverted),Test Run 70
0.6942146328100366,13.683178074958448,T105N26-1GFR085,2.6,-1G (inverted),Test Run 70
0.6942937028461007,13.681060155036572,T105N26-1GFR085,2.6,-1G (inverted),Test Run 70
0.6948085431928541,13.682019932868698,T105N26-1GFR085,2.6,-1G (inverted),Test Run 70
0.6953233835396072,13.682399876716323,T105N26-1GFR085,2.6,-1G (inverted),Test Run 70
0.6954026010943956,13.684745152595198,T105N26-1GFR085,2.6,-1G (inverted),Test Run 70
0.6954026010943956,13.685865147712448,T105N26-1GFR085,2.6,-1G (inverted),Test Run 70
0.6960361940139691,13.684830601813948,T105N26-1GFR085,2.6,-1G (inverted),Test Run 70
0.6963529167143938,13.686229832770948,T105N26-1GFR085,2.6,-1G (inverted),Test Run 70
0.6967093219515749,13.687606175544449,T105N26-1GFR085,2.6,-1G (inverted),Test Run 70
0.6973824498891764,13.687218602302199,T105N26-1GFR085,2.6,-1G (inverted),Test Run 70
0.6976201025535409,13.687012608649948,T105N26-1GFR085,2.6,-1G (inverted),Test Run 70
0.6982141604550824,13.689171727302199,T105N26-1GFR085,2.6,-1G (inverted),Test Run 70
0.6982141604550824,13.688288243415574,T105N26-1GFR085,2.6,-1G (inverted),Test Run 70
0.6984913481374752,13.689096959235822,T105N26-1GFR085,2.6,-1G (inverted),Test Run 70
0.6988872883926881,13.688231785895947,T105N26-1GFR085,2.6,-1G (inverted),Test Run 70
0.6996793164218341,13.691018040778824,T105N26-1GFR085,2.6,-1G (inverted),Test Run 70
0.6997585339766221,13.690348179938947,T105N26-1GFR085,2.6,-1G (inverted),Test Run 70
0.7004316619142278,13.691449864509323,T105N26-1GFR085,2.6,-1G (inverted),Test Run 70
0.7007880671514046,13.692891820075697,T105N26-1GFR085,2.6,-1G (inverted),Test Run 70
0.7007880671514046,13.691950352790574,T105N26-1GFR085,2.6,-1G (inverted),Test Run 70
0.7011047898518296,13.693375523688948,T105N26-1GFR085,2.6,-1G (inverted),Test Run 70
0.7018572828629474,13.693135960700697,T105N26-1GFR085,2.6,-1G (inverted),Test Run 70
0.7019363528990114,13.695270665290574,T105N26-1GFR085,2.6,-1G (inverted),Test Run 70
0.7024908757825209,13.695940526130324,T105N26-1GFR085,2.6,-1G (inverted),Test Run 70
0.7027283809281573,13.695653660895948,T105N26-1GFR085,2.6,-1G (inverted),Test Run 70
0.7030452511473062,13.696450169685074,T105N26-1GFR085,2.6,-1G (inverted),Test Run 70
0.7030452511473062,13.696566136481948,T105N26-1GFR085,2.6,-1G (inverted),Test Run 70
0.7036788440668799,13.697922642829573,T105N26-1GFR085,2.6,-1G (inverted),Test Run 70
0.7038371316577321,13.698656590583449,T105N26-1GFR085,2.6,-1G (inverted),Test Run 70
0.7044707245773018,13.698337681892074,T105N26-1GFR085,2.6,-1G (inverted),Test Run 70
0.7047083772416664,13.698748143317824,T105N26-1GFR085,2.6,-1G (inverted),Test Run 70
0.7051440000336315,13.700327427985822,T105N26-1GFR085,2.6,-1G (inverted),Test Run 70
0.705817127971237,13.699158604743698,T105N26-1GFR085,2.6,-1G (inverted),Test Run 70
0.705817127971237,13.700039036872573,T105N26-1GFR085,2.6,-1G (inverted),Test Run 70
0.7059358805440571,13.701018651130322,T105N26-1GFR085,2.6,-1G (inverted),Test Run 70
0.7066091560003829,13.702567418220198,T105N26-1GFR085,2.6,-1G (inverted),Test Run 70
0.7068863436827796,13.703283055427198,T105N26-1GFR085,2.6,-1G (inverted),Test Run 70
0.7071635313651722,13.703896458747574,T105N26-1GFR085,2.6,-1G (inverted),Test Run 70
0.7078763418395301,13.704793675544447,T105N26-1GFR085,2.6,-1G (inverted),Test Run 70
0.7080347769491063,13.705181248786573,T105N26-1GFR085,2.6,-1G (inverted),Test Run 70
0.7080347769491063,13.703930028083448,T105N26-1GFR085,2.6,-1G (inverted),Test Run 70
0.708668222349956,13.705321629645947,T105N26-1GFR085,2.6,-1G (inverted),Test Run 70
0.7089058750143166,13.706597264411574,T105N26-1GFR085,2.6,-1G (inverted),Test Run 70
0.7092622802514974,13.705768712165574,T105N26-1GFR085,2.6,-1G (inverted),Test Run 70
0.7098563381530388,13.706566746833449,T105N26-1GFR085,2.6,-1G (inverted),Test Run 70
0.7100146257438872,13.707735570075698,T105N26-1GFR085,2.6,-1G (inverted),Test Run 70
0.7107274362182491,13.709940465095197,T105N26-1GFR085,2.6,-1G (inverted),Test Run 70
0.7107274362182491,13.708243687751448,T105N26-1GFR085,2.6,-1G (inverted),Test Run 70
0.7110838414554299,13.709443028571823,T105N26-1GFR085,2.6,-1G (inverted),Test Run 70
0.7114007116745785,13.709798558356947,T105N26-1GFR085,2.6,-1G (inverted),Test Run 70
0.7121530571669686,13.711956151130323,T105N26-1GFR085,2.6,-1G (inverted),Test Run 70
0.7121925921850005,13.712076695563947,T105N26-1GFR085,2.6,-1G (inverted),Test Run 70
0.7128658676413302,13.712172825935074,T105N26-1GFR085,2.6,-1G (inverted),Test Run 70
0.7130241552321825,13.712001927497573,T105N26-1GFR085,2.6,-1G (inverted),Test Run 70
0.7133805604693594,13.713584263923323,T105N26-1GFR085,2.6,-1G (inverted),Test Run 70
0.7133805604693594,13.713877232673322,T105N26-1GFR085,2.6,-1G (inverted),Test Run 70
0.713974618370905,13.713660557868698,T105N26-1GFR085,2.6,-1G (inverted),Test Run 70
0.7140933709437213,13.713326390388199,T105N26-1GFR085,2.6,-1G (inverted),Test Run 70
0.7148061814180828,13.713932164313949,T105N26-1GFR085,2.6,-1G (inverted),Test Run 70
0.7150438340824435,13.715271885993698,T105N26-1GFR085,2.6,-1G (inverted),Test Run 70
0.7155189918924447,13.715566380622572,T105N26-1GFR085,2.6,-1G (inverted),Test Run 70
0.7159546146844099,13.715545018317822,T105N26-1GFR085,2.6,-1G (inverted),Test Run 70
0.7159546146844099,13.716703160407699,T105N26-1GFR085,2.6,-1G (inverted),Test Run 70
0.7162318023668024,13.715790684821823,T105N26-1GFR085,2.6,-1G (inverted),Test Run 70
0.7168653952863759,13.717409642341323,T105N26-1GFR085,2.6,-1G (inverted),Test Run 70
0.7171425829687688,13.718282445075697,T105N26-1GFR085,2.6,-1G (inverted),Test Run 70
0.7175780582420136,13.719329198005322,T105N26-1GFR085,2.6,-1G (inverted),Test Run 70
0.7181721161435553,13.718560155036574,T105N26-1GFR085,2.6,-1G (inverted),Test Run 70
0.7183700862711598,13.721892674567822,T105N26-1GFR085,2.6,-1G (inverted),Test Run 70
0.7183700862711598,13.720002110603073,T105N26-1GFR085,2.6,-1G (inverted),Test Run 70
0.7192808668731259,13.721520360114699,T105N26-1GFR085,2.6,-1G (inverted),Test Run 70
0.719399619445946,13.722716649177197,T105N26-1GFR085,2.6,-1G (inverted),Test Run 70
0.7199144597926995,13.721448643806198,T105N26-1GFR085,2.6,-1G (inverted),Test Run 70
0.7204688351574848,13.722374852302199,T105N26-1GFR085,2.6,-1G (inverted),Test Run 70
0.7206272702670611,13.722051365974073,T105N26-1GFR085,2.6,-1G (inverted),Test Run 70
0.721419298296207,13.725193150642074,T105N26-1GFR085,2.6,-1G (inverted),Test Run 70
0.721419298296207,13.722863133552199,T105N26-1GFR085,2.6,-1G (inverted),Test Run 70
0.7216172684238155,13.724588902595197,T105N26-1GFR085,2.6,-1G (inverted),Test Run 70
0.7219736736609965,13.725719578864698,T105N26-1GFR085,2.6,-1G (inverted),Test Run 70
0.7225280490257818,13.724155552985824,T105N26-1GFR085,2.6,-1G (inverted),Test Run 70
0.7228052367081746,13.725771458747573,T105N26-1GFR085,2.6,-1G (inverted),Test Run 70
0.7234783646457801,13.727196629645949,T105N26-1GFR085,2.6,-1G (inverted),Test Run 70
0.723795234864929,13.728522618415573,T105N26-1GFR085,2.6,-1G (inverted),Test Run 70
0.723795234864929,13.726699193122574,T105N26-1GFR085,2.6,-1G (inverted),Test Run 70
0.7240724225473215,13.724918492438949,T105N26-1GFR085,2.6,-1G (inverted),Test Run 70
0.7246267979121068,13.727059300544449,T105N26-1GFR085,2.6,-1G (inverted),Test Run 70
0.7249435206125318,13.728235753181199,T105N26-1GFR085,2.6,-1G (inverted),Test Run 70
0.7256167960688615,13.727666600349073,T105N26-1GFR085,2.6,-1G (inverted),Test Run 70
0.7259335187692861,13.729554112556198,T105N26-1GFR085,2.6,-1G (inverted),Test Run 70
0.7262503889884349,13.729715855720197,T105N26-1GFR085,2.6,-1G (inverted),Test Run 70
0.7262503889884349,13.729154332282699,T105N26-1GFR085,2.6,-1G (inverted),Test Run 70
0.7268839819080084,13.730135472419448,T105N26-1GFR085,2.6,-1G (inverted),Test Run 70
0.7271611695904012,13.732219823005323,T105N26-1GFR085,2.6,-1G (inverted),Test Run 70
0.7277550799732186,13.730449803474073,T105N26-1GFR085,2.6,-1G (inverted),Test Run 70
0.7279927326375792,13.730631383063947,T105N26-1GFR085,2.6,-1G (inverted),Test Run 70
0.7285471080023646,13.730066807868699,T105N26-1GFR085,2.6,-1G (inverted),Test Run 70
0.728824295684757,13.732184727790573,T105N26-1GFR085,2.6,-1G (inverted),Test Run 70
0.728824295684757,13.730423863532698,T105N26-1GFR085,2.6,-1G (inverted),Test Run 70
0.729141165903906,13.735004552009324,T105N26-1GFR085,2.6,-1G (inverted),Test Run 70
0.7298538288595436,13.731934483649948,T105N26-1GFR085,2.6,-1G (inverted),Test Run 70
0.7301311640606604,13.733002598884323,T105N26-1GFR085,2.6,-1G (inverted),Test Run 70
0.7305666393339055,13.732384617927199,T105N26-1GFR085,2.6,-1G (inverted),Test Run 70
0.7310022621258706,13.733731969001449,T105N26-1GFR085,2.6,-1G (inverted),Test Run 70
0.7311210146986908,13.733158238532699,T105N26-1GFR085,2.6,-1G (inverted),Test Run 70
0.7311210146986908,13.734491856696824,T105N26-1GFR085,2.6,-1G (inverted),Test Run 70
0.7317942901550205,13.735389073493698,T105N26-1GFR085,2.6,-1G (inverted),Test Run 70
0.7320317953006569,13.736535008552199,T105N26-1GFR085,2.6,-1G (inverted),Test Run 70
0.7324674180926221,13.734319432380323,T105N26-1GFR085,2.6,-1G (inverted),Test Run 70
0.7330217934574116,13.738265355231949,T105N26-1GFR085,2.6,-1G (inverted),Test Run 70
0.733180228566984,13.737352879645949,T105N26-1GFR085,2.6,-1G (inverted),Test Run 70
0.7337346039317693,13.737308629157699,T105N26-1GFR085,2.6,-1G (inverted),Test Run 70
0.7340514741509182,13.737740452888199,T105N26-1GFR085,2.6,-1G (inverted),Test Run 70
0.7340514741509182,13.736765416267072,T105N26-1GFR085,2.6,-1G (inverted),Test Run 70
0.7344474144061311,13.737777073981949,T105N26-1GFR085,2.6,-1G (inverted),Test Run 70
0.7348830371980999,13.740322239997573,T105N26-1GFR085,2.6,-1G (inverted),Test Run 70
0.7350017897709163,13.740198643806199,T105N26-1GFR085,2.6,-1G (inverted),Test Run 70
0.735714600245278,13.737894566657697,T105N26-1GFR085,2.6,-1G (inverted),Test Run 70
0.7359917879276708,13.740032323005323,T105N26-1GFR085,2.6,-1G (inverted),Test Run 70
0.7364274107196399,13.740584691169449,T105N26-1GFR085,2.6,-1G (inverted),Test Run 70
0.7364274107196399,13.739748509528823,T105N26-1GFR085,2.6,-1G (inverted),Test Run 70
0.7370213211024573,13.739998753669449,T105N26-1GFR085,2.6,-1G (inverted),Test Run 70
0.7372192912300618,13.740836461188948,T105N26-1GFR085,2.6,-1G (inverted),Test Run 70
0.7378925666863912,13.739997227790573,T105N26-1GFR085,2.6,-1G (inverted),Test Run 70
0.7381697543687841,13.742347081306198,T105N26-1GFR085,2.6,-1G (inverted),Test Run 70
0.7387241297335694,13.740441258552199,T105N26-1GFR085,2.6,-1G (inverted),Test Run 70
0.7391597525255384,13.740958531501448,T105N26-1GFR085,2.6,-1G (inverted),Test Run 70
0.7391597525255384,13.742156346442822,T105N26-1GFR085,2.6,-1G (inverted),Test Run 70
0.7393972576711751,13.741617711188947,T105N26-1GFR085,2.6,-1G (inverted),Test Run 70
0.7400308505907487,13.742337926032699,T105N26-1GFR085,2.6,-1G (inverted),Test Run 70
0.7402289682370772,13.743154271247572,T105N26-1GFR085,2.6,-1G (inverted),Test Run 70
0.7407833436018625,13.743424351813948,T105N26-1GFR085,2.6,-1G (inverted),Test Run 70
0.7412585014118637,13.744135411384324,T105N26-1GFR085,2.6,-1G (inverted),Test Run 70
0.7414960065575,13.744469578864699,T105N26-1GFR085,2.6,-1G (inverted),Test Run 70
0.7414960065575,13.744051488044448,T105N26-1GFR085,2.6,-1G (inverted),Test Run 70
0.7421692820138298,13.743808873298324,T105N26-1GFR085,2.6,-1G (inverted),Test Run 70
0.7424464696962226,13.745147069099072,T105N26-1GFR085,2.6,-1G (inverted),Test Run 70
0.7428424099514356,13.746004613044448,T105N26-1GFR085,2.6,-1G (inverted),Test Run 70
0.7433967853162209,13.746148045661574,T105N26-1GFR085,2.6,-1G (inverted),Test Run 70
0.7436344379805815,13.745366795661573,T105N26-1GFR085,2.6,-1G (inverted),Test Run 70
0.7441095957905824,13.746978123786572,T105N26-1GFR085,2.6,-1G (inverted),Test Run 70
0.7441095957905824,13.747026951911574,T105N26-1GFR085,2.6,-1G (inverted),Test Run 70
0.7443075659181869,13.747901280524948,T105N26-1GFR085,2.6,-1G (inverted),Test Run 70
0.7448619412829726,13.746357091071824,T105N26-1GFR085,2.6,-1G (inverted),Test Run 70
0.7453372466116974,13.747513707282698,T105N26-1GFR085,2.6,-1G (inverted),Test Run 70
0.7453767816297256,13.748485692145948,T105N26-1GFR085,2.6,-1G (inverted),Test Run 70
0.7459708395312671,13.747292454841324,T105N26-1GFR085,2.6,-1G (inverted),Test Run 70
0.7462480272136639,13.748259862067822,T105N26-1GFR085,2.6,-1G (inverted),Test Run 70
0.7462480272136639,13.748296483161573,T105N26-1GFR085,2.6,-1G (inverted),Test Run 70
0.7467231850236609,13.749918492438947,T105N26-1GFR085,2.6,-1G (inverted),Test Run 70
0.7473170954064783,13.749485142829574,T105N26-1GFR085,2.6,-1G (inverted),Test Run 70
0.747554748070839,13.750023778083449,T105N26-1GFR085,2.6,-1G (inverted),Test Run 70
0.7480299058808402,13.750919469001449,T105N26-1GFR085,2.6,-1G (inverted),Test Run 70
0.7483467760999888,13.751957066657699,T105N26-1GFR085,2.6,-1G (inverted),Test Run 70
0.7488614689280183,13.752337010505324,T105N26-1GFR085,2.6,-1G (inverted),Test Run 70
0.7488614689280183,13.751377232673324,T105N26-1GFR085,2.6,-1G (inverted),Test Run 70
0.7493763092747714,13.751287205817823,T105N26-1GFR085,2.6,-1G (inverted),Test Run 70
0.7495347443843478,13.752036412360823,T105N26-1GFR085,2.6,-1G (inverted),Test Run 70
0.7501683373039213,13.752184422614699,T105N26-1GFR085,2.6,-1G (inverted),Test Run 70
0.7503663074315258,13.751635106208449,T105N26-1GFR085,2.6,-1G (inverted),Test Run 70
0.7509603653330673,13.752674229743699,T105N26-1GFR085,2.6,-1G (inverted),Test Run 70
0.7515542757158847,13.755696995856947,T105N26-1GFR085,2.6,-1G (inverted),Test Run 70
0.7515542757158847,13.753559239509324,T105N26-1GFR085,2.6,-1G (inverted),Test Run 70
0.7518711459350337,13.753226597907698,T105N26-1GFR085,2.6,-1G (inverted),Test Run 70
0.7525838088906712,13.753138096931199,T105N26-1GFR085,2.6,-1G (inverted),Test Run 70
0.7527027089822157,13.753945286872574,T105N26-1GFR085,2.6,-1G (inverted),Test Run 70
0.753257084347001,13.753624852302199,T105N26-1GFR085,2.6,-1G (inverted),Test Run 70
0.7537717771750301,13.754152806403823,T105N26-1GFR085,2.6,-1G (inverted),Test Run 70
0.7538906772665745,13.755497105720199,T105N26-1GFR085,2.6,-1G (inverted),Test Run 70
0.7545242701861481,13.754436619880323,T105N26-1GFR085,2.6,-1G (inverted),Test Run 70
0.7545242701861481,13.755422337653822,T105N26-1GFR085,2.6,-1G (inverted),Test Run 70
0.7546825577769966,13.755095799567822,T105N26-1GFR085,2.6,-1G (inverted),Test Run 70
0.7551973981237496,13.755452855231947,T105N26-1GFR085,2.6,-1G (inverted),Test Run 70
0.7556725559337509,13.755626805427198,T105N26-1GFR085,2.6,-1G (inverted),Test Run 70
0.7558309910433233,13.756035740974074,T105N26-1GFR085,2.6,-1G (inverted),Test Run 70
0.7564250489448647,13.755899937751447,T105N26-1GFR085,2.6,-1G (inverted),Test Run 70
0.7568209892000777,13.755704625251449,T105N26-1GFR085,2.6,-1G (inverted),Test Run 70
0.7568209892000777,13.756391270759323,T105N26-1GFR085,2.6,-1G (inverted),Test Run 70
0.7572169294552906,13.757911046149948,T105N26-1GFR085,2.6,-1G (inverted),Test Run 70
0.7576922347840118,13.756682713630322,T105N26-1GFR085,2.6,-1G (inverted),Test Run 70
0.7579297399296524,13.758124669196823,T105N26-1GFR085,2.6,-1G (inverted),Test Run 70
0.7585633328492257,13.759322484138199,T105N26-1GFR085,2.6,-1G (inverted),Test Run 70
0.7587613029768303,13.758715184333449,T105N26-1GFR085,2.6,-1G (inverted),Test Run 70
0.7593948958964039,13.758855565192823,T105N26-1GFR085,2.6,-1G (inverted),Test Run 70
0.7593948958964039,13.759406407478073,T105N26-1GFR085,2.6,-1G (inverted),Test Run 70
0.7597909836703408,13.760338719489699,T105N26-1GFR085,2.6,-1G (inverted),Test Run 70
0.7600284888159774,13.760250218513198,T105N26-1GFR085,2.6,-1G (inverted),Test Run 70
0.7605433291627309,13.760038121345199,T105N26-1GFR085,2.6,-1G (inverted),Test Run 70
0.7608205168451234,13.760958226325698,T105N26-1GFR085,2.6,-1G (inverted),Test Run 70
0.7612164571003364,13.761330540778824,T105N26-1GFR085,2.6,-1G (inverted),Test Run 70
0.7618500500199099,13.762326939704574,T105N26-1GFR085,2.6,-1G (inverted),Test Run 70
0.7618500500199099,13.760263951423322,T105N26-1GFR085,2.6,-1G (inverted),Test Run 70
0.7620877026842706,13.761608250739698,T105N26-1GFR085,2.6,-1G (inverted),Test Run 70
0.7626420780490558,13.761827977302199,T105N26-1GFR085,2.6,-1G (inverted),Test Run 70
0.7629589482682048,13.761426671149948,T105N26-1GFR085,2.6,-1G (inverted),Test Run 70
0.7635133236329901,13.763832982185074,T105N26-1GFR085,2.6,-1G (inverted),Test Run 70
0.7640676989977794,13.763384373786574,T105N26-1GFR085,2.6,-1G (inverted),Test Run 70
0.764305204143416,13.764569981696823,T105N26-1GFR085,2.6,-1G (inverted),Test Run 70
0.764305204143416,13.763086827399949,T105N26-1GFR085,2.6,-1G (inverted),Test Run 70
0.7649784795997457,13.764257176520948,T105N26-1GFR085,2.6,-1G (inverted),Test Run 70
0.7651764497273499,13.764341099860824,T105N26-1GFR085,2.6,-1G (inverted),Test Run 70
0.7656912900741034,13.765181859138199,T105N26-1GFR085,2.6,-1G (inverted),Test Run 70
0.7662852004569208,13.765671666267073,T105N26-1GFR085,2.6,-1G (inverted),Test Run 70
0.7663644180117091,13.765345128181199,T105N26-1GFR085,2.6,-1G (inverted),Test Run 70
0.7669980109312824,13.765586217048323,T105N26-1GFR085,2.6,-1G (inverted),Test Run 70
0.7669980109312824,13.766011937263197,T105N26-1GFR085,2.6,-1G (inverted),Test Run 70
0.7672751986136752,13.765284093024949,T105N26-1GFR085,2.6,-1G (inverted),Test Run 70
0.767631603850856,13.768219884040573,T105N26-1GFR085,2.6,-1G (inverted),Test Run 70
0.7681464441976095,13.767858250739698,T105N26-1GFR085,2.6,-1G (inverted),Test Run 70
0.7683444143252178,13.767983372810074,T105N26-1GFR085,2.6,-1G (inverted),Test Run 70
0.7688987896900031,13.767989476325699,T105N26-1GFR085,2.6,-1G (inverted),Test Run 70
0.7690572247995755,13.768430455329574,T105N26-1GFR085,2.6,-1G (inverted),Test Run 70
0.7690572247995755,13.767861302497574,T105N26-1GFR085,2.6,-1G (inverted),Test Run 70
0.7694927000728207,13.768431981208447,T105N26-1GFR085,2.6,-1G (inverted),Test Run 70
0.770047075437606,13.770629246833447,T105N26-1GFR085,2.6,-1G (inverted),Test Run 70
0.7700867579743621,13.769252904060073,T105N26-1GFR085,2.6,-1G (inverted),Test Run 70
0.7707598859119678,13.769222386481948,T105N26-1GFR085,2.6,-1G (inverted),Test Run 70
0.7711162911491486,13.770290501716323,T105N26-1GFR085,2.6,-1G (inverted),Test Run 70
0.7715123789230816,13.769413121345199,T105N26-1GFR085,2.6,-1G (inverted),Test Run 70
0.7721459718426552,13.769751866462448,T105N26-1GFR085,2.6,-1G (inverted),Test Run 70
0.7721459718426552,13.771064122321823,T105N26-1GFR085,2.6,-1G (inverted),Test Run 70
0.7722647244154753,13.769149144294449,T105N26-1GFR085,2.6,-1G (inverted),Test Run 70
0.7728983173350489,13.771973546149948,T105N26-1GFR085,2.6,-1G (inverted),Test Run 70
0.7731755050174417,13.771405919196823,T105N26-1GFR085,2.6,-1G (inverted),Test Run 70
0.7736903453641949,13.771720250251448,T105N26-1GFR085,2.6,-1G (inverted),Test Run 70
0.7742447207289841,13.772228367927198,T105N26-1GFR085,2.6,-1G (inverted),Test Run 70
0.7744822258746208,13.770391209724073,T105N26-1GFR085,2.6,-1G (inverted),Test Run 70
0.7744822258746208,13.772268040778822,T105N26-1GFR085,2.6,-1G (inverted),Test Run 70
0.7751555013309505,13.772087987067824,T105N26-1GFR085,2.6,-1G (inverted),Test Run 70
0.7754326890133431,13.772400792243698,T105N26-1GFR085,2.6,-1G (inverted),Test Run 70
0.7759870643781286,13.770111973884323,T105N26-1GFR085,2.6,-1G (inverted),Test Run 70
0.7765017572061578,13.771743138435074,T105N26-1GFR085,2.6,-1G (inverted),Test Run 70
0.7766206572977021,13.771889622810074,T105N26-1GFR085,2.6,-1G (inverted),Test Run 70
0.7771750326624874,13.771619542243698,T105N26-1GFR085,2.6,-1G (inverted),Test Run 70
0.7771750326624874,13.771711094978073,T105N26-1GFR085,2.6,-1G (inverted),Test Run 70
0.7775709729177004,13.772524388435073,T105N26-1GFR085,2.6,-1G (inverted),Test Run 70
0.7780065957096656,13.773221715095199,T105N26-1GFR085,2.6,-1G (inverted),Test Run 70
0.7785609710744548,13.773650487067822,T105N26-1GFR085,2.6,-1G (inverted),Test Run 70
0.7786401886292389,13.773034031989699,T105N26-1GFR085,2.6,-1G (inverted),Test Run 70
0.7792737815488124,13.771787388923324,T105N26-1GFR085,2.6,-1G (inverted),Test Run 70
0.7795114342131731,13.774790318610822,T105N26-1GFR085,2.6,-1G (inverted),Test Run 70
0.7795114342131731,13.774569066169448,T105N26-1GFR085,2.6,-1G (inverted),Test Run 70
0.7799073744683861,13.775907261970199,T105N26-1GFR085,2.6,-1G (inverted),Test Run 70
0.7804222148151395,13.773836644294448,T105N26-1GFR085,2.6,-1G (inverted),Test Run 70
