Repository: schandel33/gitrep

# Nozzle Tensile Test Analysis

Stress-vs-strain analysis of tensile pulls across 4 nozzle sizes (0.6, 1.4,
2.2, 2.6 mm) x 2 print-gravity orientations (+1G upright / -1G inverted),
printed at 105 C with a 0.85 flow ratio.

## Data-quality issues found and how they're handled

1. **Load-cell zero offset.** 10 of 17 runs record small negative Load
   values for the first handful of samples (up to ~180, always <0.5% of the
   file) before the crosshead starts moving — load-cell noise around zero,
   not real load. The script computes the mean Load over all
   pre-motion samples (`Crosshead < crosshead_zero_threshold_mm`) and
   subtracts it from the whole run.
2.

File: nozzle_tensile_analysis/analysis_output/all_curves_tidy.csv (part 141 of 151)
Strain,Stress_MPa,condition,nozzle_mm,gravity,run
0.7805012848512035,13.774581273200699,T105N26-1GFR085,2.6,-1G (inverted),Test Run 70
0.781095342752745,13.775977452399948,T105N26-1GFR085,2.6,-1G (inverted),Test Run 70
0.7812933128803534,13.775603612067822,T105N26-1GFR085,2.6,-1G (inverted),Test Run 70
0.7817289356723185,13.775904210212449,T105N26-1GFR085,2.6,-1G (inverted),Test Run 70
0.7817289356723185,13.776369603278823,T105N26-1GFR085,2.6,-1G (inverted),Test Run 70
0.7822833110371038,13.777239354255324,T105N26-1GFR085,2.6,-1G (inverted),Test Run 70
0.7824812811647123,13.776026280524949,T105N26-1GFR085,2.6,-1G (inverted),Test Run 70
0.7830753390662537,13.777767308356948,T105N26-1GFR085,2.6,-1G (inverted),Test Run 70
0.7833920617666786,13.777420933845198,T105N26-1GFR085,2.6,-1G (inverted),Test Run 70
0.7837881495406156,13.777466710212448,T105N26-1GFR085,2.6,-1G (inverted),Test Run 70
0.7843028423686448,13.777500279548324,T105N26-1GFR085,2.6,-1G (inverted),Test Run 70
0.7843028423686448,13.779280980231949,T105N26-1GFR085,2.6,-1G (inverted),Test Run 70
0.7844217424601853,13.779581578376447,T105N26-1GFR085,2.6,-1G (inverted),Test Run 70
0.7850948703977907,13.779514439704574,T105N26-1GFR085,2.6,-1G (inverted),Test Run 70
0.7853325230621513,13.779010899665574,T105N26-1GFR085,2.6,-1G (inverted),Test Run 70
0.7858076808721526,13.779897435310072,T105N26-1GFR085,2.6,-1G (inverted),Test Run 70
0.7862433036641217,13.779552586677198,T105N26-1GFR085,2.6,-1G (inverted),Test Run 70
0.7865204913465141,13.778904088142074,T105N26-1GFR085,2.6,-1G (inverted),Test Run 70
0.7865204913465141,13.779863865974074,T105N26-1GFR085,2.6,-1G (inverted),Test Run 70
0.7871540842660878,13.780257542731949,T105N26-1GFR085,2.6,-1G (inverted),Test Run 70
0.7875500245212967,13.779512913825698,T105N26-1GFR085,2.6,-1G (inverted),Test Run 70
0.7879064297584776,13.782187779548323,T105N26-1GFR085,2.6,-1G (inverted),Test Run 70
0.7883420525504466,13.780916722419448,T105N26-1GFR085,2.6,-1G (inverted),Test Run 70
0.7886587752508716,13.781842930915573,T105N26-1GFR085,2.6,-1G (inverted),Test Run 70
0.7893715857252293,13.781533177497574,T105N26-1GFR085,2.6,-1G (inverted),Test Run 70
0.7893715857252293,13.781128819587448,T105N26-1GFR085,2.6,-1G (inverted),Test Run 70
0.7896092383895938,13.781118138435072,T105N26-1GFR085,2.6,-1G (inverted),Test Run 70
0.790123931217623,13.782961400153823,T105N26-1GFR085,2.6,-1G (inverted),Test Run 70
0.7905990890276202,13.781907017829573,T105N26-1GFR085,2.6,-1G (inverted),Test Run 70
0.7907972066739527,13.782865269782699,T105N26-1GFR085,2.6,-1G (inverted),Test Run 70
0.7915890871843747,13.782628758552198,T105N26-1GFR085,2.6,-1G (inverted),Test Run 70
0.7918267398487353,13.784633763435073,T105N26-1GFR085,2.6,-1G (inverted),Test Run 70
0.7923415801954924,13.783992894294448,T105N26-1GFR085,2.6,-1G (inverted),Test Run 70
0.7923415801954924,13.783541234138198,T105N26-1GFR085,2.6,-1G (inverted),Test Run 70
0.7926979854326734,13.783254368903822,T105N26-1GFR085,2.6,-1G (inverted),Test Run 70
0.7930939256878822,13.782576878669449,T105N26-1GFR085,2.6,-1G (inverted),Test Run 70
0.7936087660346396,13.784085972907699,T105N26-1GFR085,2.6,-1G (inverted),Test Run 70
0.7938462711802762,13.782915623786574,T105N26-1GFR085,2.6,-1G (inverted),Test Run 70
0.794202676417457,13.783654149177199,T105N26-1GFR085,2.6,-1G (inverted),Test Run 70
0.7945986166726661,13.783731969001447,T105N26-1GFR085,2.6,-1G (inverted),Test Run 70
0.7945986166726661,13.783617528083449,T105N26-1GFR085,2.6,-1G (inverted),Test Run 70
0.7948758043550586,13.785013707282697,T105N26-1GFR085,2.6,-1G (inverted),Test Run 70
0.7956282973661766,13.782676060798323,T105N26-1GFR085,2.6,-1G (inverted),Test Run 70
0.795826267493781,13.784938939216323,T105N26-1GFR085,2.6,-1G (inverted),Test Run 70
0.7963806428585702,13.785109837653824,T105N26-1GFR085,2.6,-1G (inverted),Test Run 70
0.7967765831137793,13.786890538337449,T105N26-1GFR085,2.6,-1G (inverted),Test Run 70
0.7971726708877163,13.785544713142073,T105N26-1GFR085,2.6,-1G (inverted),Test Run 70
0.7971726708877163,13.786734898688948,T105N26-1GFR085,2.6,-1G (inverted),Test Run 70
0.7976873637157454,13.785538609626448,T105N26-1GFR085,2.6,-1G (inverted),Test Run 70
0.7980437689529265,13.785947545173324,T105N26-1GFR085,2.6,-1G (inverted),Test Run 70
0.7984793917448956,13.786484654548323,T105N26-1GFR085,2.6,-1G (inverted),Test Run 70
0.7988357969820764,13.787862523200697,T105N26-1GFR085,2.6,-1G (inverted),Test Run 70
0.7989942320916488,13.787336094978073,T105N26-1GFR085,2.6,-1G (inverted),Test Run 70
0.7996278250112223,13.787334569099073,T105N26-1GFR085,2.6,-1G (inverted),Test Run 70
0.7996278250112223,13.787181981208448,T105N26-1GFR085,2.6,-1G (inverted),Test Run 70
0.7999050126936151,13.788321812751448,T105N26-1GFR085,2.6,-1G (inverted),Test Run 70
0.8003801705036161,13.787056859138199,T105N26-1GFR085,2.6,-1G (inverted),Test Run 70
0.8009742284051575,13.787105687263198,T105N26-1GFR085,2.6,-1G (inverted),Test Run 70
0.801092980977974,13.789399083259323,T105N26-1GFR085,2.6,-1G (inverted),Test Run 70
0.8018057914523355,13.790233739020948,T105N26-1GFR085,2.6,-1G (inverted),Test Run 70
0.8022412667255807,13.788569005134324,T105N26-1GFR085,2.6,-1G (inverted),Test Run 70
0.8022412667255807,13.788996251228074,T105N26-1GFR085,2.6,-1G (inverted),Test Run 70
0.8027561070723338,13.790584691169448,T105N26-1GFR085,2.6,-1G (inverted),Test Run 70
0.8030729772914827,13.789031346442822,T105N26-1GFR085,2.6,-1G (inverted),Test Run 70
0.8034293825286636,13.788172276618699,T105N26-1GFR085,2.6,-1G (inverted),Test Run 70
0.8041420454842972,13.790453465583449,T105N26-1GFR085,2.6,-1G (inverted),Test Run 70
0.80434016313063,13.788230260017073,T105N26-1GFR085,2.6,-1G (inverted),Test Run 70
0.8048548559586591,13.790277989509324,T105N26-1GFR085,2.6,-1G (inverted),Test Run 70
0.8048548559586591,13.788994725349074,T105N26-1GFR085,2.6,-1G (inverted),Test Run 70
0.8051320436410516,13.789602025153822,T105N26-1GFR085,2.6,-1G (inverted),Test Run 70
0.8052904787506282,13.789785130622572,T105N26-1GFR085,2.6,-1G (inverted),Test Run 70
0.8061617243345621,13.791413243415573,T105N26-1GFR085,2.6,-1G (inverted),Test Run 70
0.806438912016955,13.791220982673323,T105N26-1GFR085,2.6,-1G (inverted),Test Run 70
0.8068348522721679,13.792516453864698,T105N26-1GFR085,2.6,-1G (inverted),Test Run 70
0.807270475064133,13.790169652106949,T105N26-1GFR085,2.6,-1G (inverted),Test Run 70
0.807270475064133,13.792186864020948,T105N26-1GFR085,2.6,-1G (inverted),Test Run 70
0.8075079802097697,13.791237767341324,T105N26-1GFR085,2.6,-1G (inverted),Test Run 70
0.8081020381113111,13.793267186286574,T105N26-1GFR085,2.6,-1G (inverted),Test Run 70
0.8083000082389196,13.791913731696823,T105N26-1GFR085,2.6,-1G (inverted),Test Run 70
0.8087751660489165,13.792101414802199,T105N26-1GFR085,2.6,-1G (inverted),Test Run 70
0.8092107888408856,13.791710789802199,T105N26-1GFR085,2.6,-1G (inverted),Test Run 70
0.8094087589684902,13.793590672614698,T105N26-1GFR085,2.6,-1G (inverted),Test Run 70
0.8101612519796082,13.791301854255323,T105N26-1GFR085,2.6,-1G (inverted),Test Run 70
0.8101612519796082,13.792681248786574,T105N26-1GFR085,2.6,-1G (inverted),Test Run 70
0.8103987571252446,13.792402012946823,T105N26-1GFR085,2.6,-1G (inverted),Test Run 70
0.810913597471998,13.791701634528824,T105N26-1GFR085,2.6,-1G (inverted),Test Run 70
0.8113887552819989,13.793608983161572,T105N26-1GFR085,2.6,-1G (inverted),Test Run 70
0.8116264079463595,13.794315465095199,T105N26-1GFR085,2.6,-1G (inverted),Test Run 70
0.8122995358839653,13.793486912849072,T105N26-1GFR085,2.6,-1G (inverted),Test Run 70
0.8124182884567815,13.793175633552199,T105N26-1GFR085,2.6,-1G (inverted),Test Run 70
0.8124182884567815,13.791956456306199,T105N26-1GFR085,2.6,-1G (inverted),Test Run 70
0.813012346358323,13.794394810798323,T105N26-1GFR085,2.6,-1G (inverted),Test Run 70
0.8133687515955037,13.794349034431198,T105N26-1GFR085,2.6,-1G (inverted),Test Run 70
0.8136854742959286,13.795578892829573,T105N26-1GFR085,2.6,-1G (inverted),Test Run 70
0.8143190672155023,13.794124730231948,T105N26-1GFR085,2.6,-1G (inverted),Test Run 70
0.8144379673070464,13.794745762946823,T105N26-1GFR085,2.6,-1G (inverted),Test Run 70
0.8151110952446522,13.796968968513198,T105N26-1GFR085,2.6,-1G (inverted),Test Run 70
0.8151110952446522,13.796753819587448,T105N26-1GFR085,2.6,-1G (inverted),Test Run 70
0.8153487479090128,13.794819005134324,T105N26-1GFR085,2.6,-1G (inverted),Test Run 70
0.8156259355914053,13.795331700446823,T105N26-1GFR085,2.6,-1G (inverted),Test Run 70
0.8164178161018273,13.795668919685074,T105N26-1GFR085,2.6,-1G (inverted),Test Run 70
0.8166554687661919,13.797268040778823,T105N26-1GFR085,2.6,-1G (inverted),Test Run 70
0.8171703091129453,13.795377476813949,T105N26-1GFR085,2.6,-1G (inverted),Test Run 70
0.817526714350126,13.795847447517072,T105N26-1GFR085,2.6,-1G (inverted),Test Run 70
0.817526714350126,13.796505101325698,T105N26-1GFR085,2.6,-1G (inverted),Test Run 70
0.8176850019409745,13.797814305427199,T105N26-1GFR085,2.6,-1G (inverted),Test Run 70
0.818318594860548,13.798330052497572,T105N26-1GFR085,2.6,-1G (inverted),Test Run 70
0.8185165649881565,13.797622044685074,T105N26-1GFR085,2.6,-1G (inverted),Test Run 70
0.819189840444482,13.796834691169447,T105N26-1GFR085,2.6,-1G (inverted),Test Run 70
0.819546245681663,13.798539097907698,T105N26-1GFR085,2.6,-1G (inverted),Test Run 70
0.8198234333640556,13.797112401130324,T105N26-1GFR085,2.6,-1G (inverted),Test Run 70
0.8198234333640556,13.798728306892073,T105N26-1GFR085,2.6,-1G (inverted),Test Run 70
0.8204570262836292,13.798793919685073,T105N26-1GFR085,2.6,-1G (inverted),Test Run 70
0.8206549964112376,13.801384862067824,T105N26-1GFR085,2.6,-1G (inverted),Test Run 70
0.8212093717760229,13.798543675544447,T105N26-1GFR085,2.6,-1G (inverted),Test Run 70
0.821644994567988,13.799562962653823,T105N26-1GFR085,2.6,-1G (inverted),Test Run 70
0.8218034296775646,13.800675328376448,T105N26-1GFR085,2.6,-1G (inverted),Test Run 70
0.8223578050423499,13.800832493903822,T105N26-1GFR085,2.6,-1G (inverted),Test Run 70
0.8223578050423499,13.799555333259324,T105N26-1GFR085,2.6,-1G (inverted),Test Run 70
0.8224370225971379,13.800780614020947,T105N26-1GFR085,2.6,-1G (inverted),Test Run 70
0.8229913979619236,13.800422032478073,T105N26-1GFR085,2.6,-1G (inverted),Test Run 70
0.8233081206623482,13.801950963142072,T105N26-1GFR085,2.6,-1G (inverted),Test Run 70
0.8238624960271335,13.800922520759324,T105N26-1GFR085,2.6,-1G (inverted),Test Run 70
0.8242981188191025,13.802965672614699,T105N26-1GFR085,2.6,-1G (inverted),Test Run 70
0.8246149890382515,13.802597935798323,T105N26-1GFR085,2.6,-1G (inverted),Test Run 70
0.8246149890382515,13.801218541267072,T105N26-1GFR085,2.6,-1G (inverted),Test Run 70
0.8250504643114923,13.801125462653824,T105N26-1GFR085,2.6,-1G (inverted),Test Run 70
0.8254068695486731,13.801455052497573,T105N26-1GFR085,2.6,-1G (inverted),Test Run 70
0.8257237397678221,13.799877293708448,T105N26-1GFR085,2.6,-1G (inverted),Test Run 70
0.8263573326873956,13.802025731208449,T105N26-1GFR085,2.6,-1G (inverted),Test Run 70
0.8267137379245765,13.801761754157699,T105N26-1GFR085,2.6,-1G (inverted),Test Run 70
0.8270701431617573,13.802375157478073,T105N26-1GFR085,2.6,-1G (inverted),Test Run 70
0.8270701431617573,13.802825291755322,T105N26-1GFR085,2.6,-1G (inverted),Test Run 70
0.8274660834169663,13.802631505134324,T105N26-1GFR085,2.6,-1G (inverted),Test Run 70
0.827743271099363,13.801497777106949,T105N26-1GFR085,2.6,-1G (inverted),Test Run 70
0.8283768640189366,13.802871068122574,T105N26-1GFR085,2.6,-1G (inverted),Test Run 70
0.8284956165917529,13.803852208259324,T105N26-1GFR085,2.6,-1G (inverted),Test Run 70
0.8291292095113264,13.802286656501447,T105N26-1GFR085,2.6,-1G (inverted),Test Run 70
0.8294063971937189,13.802488072517074,T105N26-1GFR085,2.6,-1G (inverted),Test Run 70
0.8297232674128678,13.803086217048323,T105N26-1GFR085,2.6,-1G (inverted),Test Run 70
0.8297232674128678,13.803125889899949,T105N26-1GFR085,2.6,-1G (inverted),Test Run 70
0.8304360778872297,13.803455479743699,T105N26-1GFR085,2.6,-1G (inverted),Test Run 70
0.830634048014834,13.803962071540573,T105N26-1GFR085,2.6,-1G (inverted),Test Run 70
0.8312676409344075,13.805207188728073,T105N26-1GFR085,2.6,-1G (inverted),Test Run 70
0.8317427987444087,13.804908116462448,T105N26-1GFR085,2.6,-1G (inverted),Test Run 70
0.8320199864268015,13.804099400642073,T105N26-1GFR085,2.6,-1G (inverted),Test Run 70
0.8324951442367986,13.805254490974074,T105N26-1GFR085,2.6,-1G (inverted),Test Run 70
0.8324951442367986,13.806226475837448,T105N26-1GFR085,2.6,-1G (inverted),Test Run 70
0.8327723319191913,13.804569371345199,T105N26-1GFR085,2.6,-1G (inverted),Test Run 70
0.8332474897291923,13.805678685310074,T105N26-1GFR085,2.6,-1G (inverted),Test Run 70
0.833485142393553,13.804435094001448,T105N26-1GFR085,2.6,-1G (inverted),Test Run 70
0.8338810826487659,13.804975255134323,T105N26-1GFR085,2.6,-1G (inverted),Test Run 70
0.83463357565988,13.806383641364699,T105N26-1GFR085,2.6,-1G (inverted),Test Run 70
0.83463357565988,13.804970677497574,T105N26-1GFR085,2.6,-1G (inverted),Test Run 70
0.83463357565988,13.806324132087449,T105N26-1GFR085,2.6,-1G (inverted),Test Run 70
0.8353067035974854,13.807799656989697,T105N26-1GFR085,2.6,-1G (inverted),Test Run 70
0.8355838912798782,13.805057652595199,T105N26-1GFR085,2.6,-1G (inverted),Test Run 70
0.8360987316266314,13.807621129157699,T105N26-1GFR085,2.6,-1G (inverted),Test Run 70
0.8364946718818443,13.804596837165573,T105N26-1GFR085,2.6,-1G (inverted),Test Run 70
0.836771859564237,13.806673558356948,T105N26-1GFR085,2.6,-1G (inverted),Test Run 70
0.8373262349290224,13.807172520759323,T105N26-1GFR085,2.6,-1G (inverted),Test Run 70
0.8373262349290224,13.809124119880323,T105N26-1GFR085,2.6,-1G (inverted),Test Run 70
0.8376826401662032,13.806806309821823,T105N26-1GFR085,2.6,-1G (inverted),Test Run 70
0.8381577979762045,13.809412510993699,T105N26-1GFR085,2.6,-1G (inverted),Test Run 70
0.8385934207681696,13.807787449958449,T105N26-1GFR085,2.6,-1G (inverted),Test Run 70
0.8387518558777459,13.807630284431198,T105N26-1GFR085,2.6,-1G (inverted),Test Run 70
0.839266696224499,13.808376439216323,T105N26-1GFR085,2.6,-1G (inverted),Test Run 70
0.8395042013701357,13.809189732673323,T105N26-1GFR085,2.6,-1G (inverted),Test Run 70
0.8395042013701357,13.808786900642072,T105N26-1GFR085,2.6,-1G (inverted),Test Run 70
0.8399398241621048,13.809316380622572,T105N26-1GFR085,2.6,-1G (inverted),Test Run 70
0.8406129520997105,13.808545811774948,T105N26-1GFR085,2.6,-1G (inverted),Test Run 70
0.840811069746039,13.808323033454574,T105N26-1GFR085,2.6,-1G (inverted),Test Run 70
0.8414446626656126,13.808895238044448,T105N26-1GFR085,2.6,-1G (inverted),Test Run 70
0.8418009203840694,13.808713658454574,T105N26-1GFR085,2.6,-1G (inverted),Test Run 70
0.842117790603218,13.810291417243699,T105N26-1GFR085,2.6,-1G (inverted),Test Run 70
0.842117790603218,13.809165318610823,T105N26-1GFR085,2.6,-1G (inverted),Test Run 70
0.8425534133951832,13.810732396247573,T105N26-1GFR085,2.6,-1G (inverted),Test Run 70
0.8428306010775799,13.810637791755322,T105N26-1GFR085,2.6,-1G (inverted),Test Run 70
0.8433849764423652,13.810338719489698,T105N26-1GFR085,2.6,-1G (inverted),Test Run 70
0.843662164124758,13.810683568122574,T105N26-1GFR085,2.6,-1G (inverted),Test Run 70
0.8440977869167229,13.809919102790573,T105N26-1GFR085,2.6,-1G (inverted),Test Run 70
0.8449293499639049,13.809862645270949,T105N26-1GFR085,2.6,-1G (inverted),Test Run 70
0.8449293499639049,13.811599095466324,T105N26-1GFR085,2.6,-1G (inverted),Test Run 70
0.844968884981937,13.810807164313948,T105N26-1GFR085,2.6,-1G (inverted),Test Run 70
0.8454837253286902,13.811708958747573,T105N26-1GFR085,2.6,-1G (inverted),Test Run 70
0.845760913011083,13.811135228278824,T105N26-1GFR085,2.6,-1G (inverted),Test Run 70
0.8461173182482638,13.811623509528824,T105N26-1GFR085,2.6,-1G (inverted),Test Run 70
0.846592476058261,13.812586339118699,T105N26-1GFR085,2.6,-1G (inverted),Test Run 70
0.8469093462774098,13.812049229743698,T105N26-1GFR085,2.6,-1G (inverted),Test Run 70
0.8469093462774098,13.812346776130322,T105N26-1GFR085,2.6,-1G (inverted),Test Run 70
0.847384504087411,13.810363133552197,T105N26-1GFR085,2.6,-1G (inverted),Test Run 70
0.8478596618974082,13.811699803474074,T105N26-1GFR085,2.6,-1G (inverted),Test Run 70
0.848176532116557,13.810523350837448,T105N26-1GFR085,2.6,-1G (inverted),Test Run 70
0.848612007389802,13.811300023200697,T105N26-1GFR085,2.6,-1G (inverted),Test Run 70
0.8487704424993744,13.812288792731948,T105N26-1GFR085,2.6,-1G (inverted),Test Run 70
0.8492456003093756,13.813366063239698,T105N26-1GFR085,2.6,-1G (inverted),Test Run 70
0.8494437179557041,13.813002904060074,T105N26-1GFR085,2.6,-1G (inverted),Test Run 70
0.8494437179557041,13.812052281501447,T105N26-1GFR085,2.6,-1G (inverted),Test Run 70
0.8497999756741609,13.811725743415574,T105N26-1GFR085,2.6,-1G (inverted),Test Run 70
0.8503940335757023,13.812033970954573,T105N26-1GFR085,2.6,-1G (inverted),Test Run 70
0.8507504388128831,13.810837681892073,T105N26-1GFR085,2.6,-1G (inverted),Test Run 70
0.8512652791596366,13.812993748786573,T105N26-1GFR085,2.6,-1G (inverted),Test Run 70
0.8514235667504889,13.813300450446823,T105N26-1GFR085,2.6,-1G (inverted),Test Run 70
0.8520176246520303,13.812928135993698,T105N26-1GFR085,2.6,-1G (inverted),Test Run 70
0.8520176246520303,13.813829930427199,T105N26-1GFR085,2.6,-1G (inverted),Test Run 70
0.8524532474439954,13.814257176520949,T105N26-1GFR085,2.6,-1G (inverted),Test Run 70
0.8526512175716039,13.812667210700699,T105N26-1GFR085,2.6,-1G (inverted),Test Run 70
0.853126375381601,13.815017064216324,T105N26-1GFR085,2.6,-1G (inverted),Test Run 70
0.8534035630639937,13.814884312751449,T105N26-1GFR085,2.6,-1G (inverted),Test Run 70
0.853957938428779,13.814342625739698,T105N26-1GFR085,2.6,-1G (inverted),Test Run 70
0.8545123137935683,13.814409764411574,T105N26-1GFR085,2.6,-1G (inverted),Test Run 70
0.8545123137935683,13.815693028571824,T105N26-1GFR085,2.6,-1G (inverted),Test Run 70
0.8545915313483526,13.812117894294449,T105N26-1GFR085,2.6,-1G (inverted),Test Run 70
0.8550666891583538,13.811963780524948,T105N26-1GFR085,2.6,-1G (inverted),Test Run 70
0.8553043418227144,13.814888890388199,T105N26-1GFR085,2.6,-1G (inverted),Test Run 70
0.8557399646146833,13.813466771247572,T105N26-1GFR085,2.6,-1G (inverted),Test Run 70
0.8564527750890412,13.813863499763197,T105N26-1GFR085,2.6,-1G (inverted),Test Run 70
0.8568882503622863,13.814681370856949,T105N26-1GFR085,2.6,-1G (inverted),Test Run 70
0.8568882503622863,13.814397557380323,T105N26-1GFR085,2.6,-1G (inverted),Test Run 70
0.857244655599467,13.814801915290573,T105N26-1GFR085,2.6,-1G (inverted),Test Run 70
0.8575615258186158,13.814730198981948,T105N26-1GFR085,2.6,-1G (inverted),Test Run 70
0.8577990309642524,13.815369542243698,T105N26-1GFR085,2.6,-1G (inverted),Test Run 70
0.8584723064205821,13.815735753181198,T105N26-1GFR085,2.6,-1G (inverted),Test Run 70
0.8585515239753662,13.814367039802198,T105N26-1GFR085,2.6,-1G (inverted),Test Run 70
0.8593038694677603,13.816671116950697,T105N26-1GFR085,2.6,-1G (inverted),Test Run 70
0.8593038694677603,13.814136632087449,T105N26-1GFR085,2.6,-1G (inverted),Test Run 70
0.8595018395953647,13.814838536384324,T105N26-1GFR085,2.6,-1G (inverted),Test Run 70
0.8598977798505777,13.815780003669449,T105N26-1GFR085,2.6,-1G (inverted),Test Run 70
0.860531372770151,13.813848240974073,T105N26-1GFR085,2.6,-1G (inverted),Test Run 70
0.8608087079712677,13.813832982185072,T105N26-1GFR085,2.6,-1G (inverted),Test Run 70
0.8611254306716927,13.814151890876449,T105N26-1GFR085,2.6,-1G (inverted),Test Run 70
0.8614421533721174,13.813514073493698,T105N26-1GFR085,2.6,-1G (inverted),Test Run 70
0.8614421533721174,13.814306004645948,T105N26-1GFR085,2.6,-1G (inverted),Test Run 70
0.8619174587008387,13.814331944587448,T105N26-1GFR085,2.6,-1G (inverted),Test Run 70
0.86251136908366,13.815407689216324,T105N26-1GFR085,2.6,-1G (inverted),Test Run 70
0.8625905866384441,13.814237340095199,T105N26-1GFR085,2.6,-1G (inverted),Test Run 70
0.8630262094304132,13.811896641853073,T105N26-1GFR085,2.6,-1G (inverted),Test Run 70
0.8634618322223784,13.813334019782697,T105N26-1GFR085,2.6,-1G (inverted),Test Run 70
0.863778554922803,13.815621312263199,T105N26-1GFR085,2.6,-1G (inverted),Test Run 70
0.863778554922803,13.815232213142073,T105N26-1GFR085,2.6,-1G (inverted),Test Run 70
0.8644913653971649,13.813439305427199,T105N26-1GFR085,2.6,-1G (inverted),Test Run 70
0.8646498005067411,13.813738377692824,T105N26-1GFR085,2.6,-1G (inverted),Test Run 70
0.8652041758715264,13.811698277595198,T105N26-1GFR085,2.6,-1G (inverted),Test Run 70
0.865402145999131,13.814779027106947,T105N26-1GFR085,2.6,-1G (inverted),Test Run 70
0.8658773038091322,13.814534886481947,T105N26-1GFR085,2.6,-1G (inverted),Test Run 70
0.8663524616191292,13.815264256599074,T105N26-1GFR085,2.6,-1G (inverted),Test Run 70
0.8666693318382781,13.814420445563949,T105N26-1GFR085,2.6,-1G (inverted),Test Run 70
0.8666693318382781,13.815267308356947,T105N26-1GFR085,2.6,-1G (inverted),Test Run 70
0.8673029247578518,13.815248997810073,T105N26-1GFR085,2.6,-1G (inverted),Test Run 70
0.8676196474582764,13.813659031989697,T105N26-1GFR085,2.6,-1G (inverted),Test Run 70
0.8680552702502454,13.815780003669449,T105N26-1GFR085,2.6,-1G (inverted),Test Run 70
0.8688076157426353,13.814429600837448,T105N26-1GFR085,2.6,-1G (inverted),Test Run 70
0.8688076157426353,13.816112645270948,T105N26-1GFR085,2.6,-1G (inverted),Test Run 70
0.8693224560893887,13.815010960700699,T105N26-1GFR085,2.6,-1G (inverted),Test Run 70
0.8693224560893887,13.814698155524948,T105N26-1GFR085,2.6,-1G (inverted),Test Run 70
0.8697976138993897,13.815398533942822,T105N26-1GFR085,2.6,-1G (inverted),Test Run 70
0.8701144841185386,13.816368992927199,T105N26-1GFR085,2.6,-1G (inverted),Test Run 70
0.8705501069105037,13.817563756110824,T105N26-1GFR085,2.6,-1G (inverted),Test Run 70
0.8708668296109284,13.815857823493698,T105N26-1GFR085,2.6,-1G (inverted),Test Run 70
0.8712627698661414,13.816507847907697,T105N26-1GFR085,2.6,-1G (inverted),Test Run 70
0.871500422530502,13.815363438728074,T105N26-1GFR085,2.6,-1G (inverted),Test Run 70
0.871500422530502,13.817345555427199,T105N26-1GFR085,2.6,-1G (inverted),Test Run 70
0.8720152628772591,13.816080601813947,T105N26-1GFR085,2.6,-1G (inverted),Test Run 70
0.8725696382420447,13.816748936774948,T105N26-1GFR085,2.6,-1G (inverted),Test Run 70
0.8729655784972576,13.816120274665574,T105N26-1GFR085,2.6,-1G (inverted),Test Run 70
0.8734012012892225,13.815989049079572,T105N26-1GFR085,2.6,-1G (inverted),Test Run 70
0.8736783889716152,13.816111119392072,T105N26-1GFR085,2.6,-1G (inverted),Test Run 70
0.873955576654008,13.816811497810074,T105N26-1GFR085,2.6,-1G (inverted),Test Run 70
0.873955576654008,13.817916234138199,T105N26-1GFR085,2.6,-1G (inverted),Test Run 70
0.8745496345555495,13.817347081306199,T105N26-1GFR085,2.6,-1G (inverted),Test Run 70
0.8747476046831579,13.817051060798324,T105N26-1GFR085,2.6,-1G (inverted),Test Run 70
0.8750247923655504,13.817040379645949,T105N26-1GFR085,2.6,-1G (inverted),Test Run 70
0.8755396327123038,13.817775853278823,T105N26-1GFR085,2.6,-1G (inverted),Test Run 70
0.8760147905223048,13.817395909431198,T105N26-1GFR085,2.6,-1G (inverted),Test Run 70
0.8764107307775139,13.816494114997573,T105N26-1GFR085,2.6,-1G (inverted),Test Run 70
0.8764107307775139,13.816471226813949,T105N26-1GFR085,2.6,-1G (inverted),Test Run 70
0.8766087009051222,13.816340001228074,T105N26-1GFR085,2.6,-1G (inverted),Test Run 70
0.8773611939162363,13.817931492927197,T105N26-1GFR085,2.6,-1G (inverted),Test Run 70
0.8778363517262373,13.817586644294447,T105N26-1GFR085,2.6,-1G (inverted),Test Run 70
0.8781135394086301,13.816710789802197,T105N26-1GFR085,2.6,-1G (inverted),Test Run 70
0.8786282322366592,13.818287022712449,T105N26-1GFR085,2.6,-1G (inverted),Test Run 70
0.8787866673462358,13.817643101813948,T105N26-1GFR085,2.6,-1G (inverted),Test Run 70
0.8787866673462358,13.817435582282698,T105N26-1GFR085,2.6,-1G (inverted),Test Run 70
0.8790638550286284,13.818139012458449,T105N26-1GFR085,2.6,-1G (inverted),Test Run 70
0.8794599428025613,13.817240269782697,T105N26-1GFR085,2.6,-1G (inverted),Test Run 70
0.8799746356305947,13.817575963142072,T105N26-1GFR085,2.6,-1G (inverted),Test Run 70
0.8805686935321362,13.818248875739698,T105N26-1GFR085,2.6,-1G (inverted),Test Run 70
0.8807666636597407,13.819416173103074,T105N26-1GFR085,2.6,-1G (inverted),Test Run 70
0.8813607215612821,13.818328221442822,T105N26-1GFR085,2.6,-1G (inverted),Test Run 70
0.8813607215612821,13.816242344978074,T105N26-1GFR085,2.6,-1G (inverted),Test Run 70
0.8816774442617068,13.817633946540573,T105N26-1GFR085,2.6,-1G (inverted),Test Run 70
0.8822318196264921,13.816213353278822,T105N26-1GFR085,2.6,-1G (inverted),Test Run 70
0.8825882248636732,13.818219884040573,T105N26-1GFR085,2.6,-1G (inverted),Test Run 70
0.8827861949912816,13.816828282478074,T105N26-1GFR085,2.6,-1G (inverted),Test Run 70
0.8833405703560668,13.816953404548324,T105N26-1GFR085,2.6,-1G (inverted),Test Run 70
0.8838158756847881,13.818430455329572,T105N26-1GFR085,2.6,-1G (inverted),Test Run 70
0.8838158756847881,13.816758092048323,T105N26-1GFR085,2.6,-1G (inverted),Test Run 70
0.8839741632756405,13.819074376228073,T105N26-1GFR085,2.6,-1G (inverted),Test Run 70
0.8844890036223936,13.816965611579572,T105N26-1GFR085,2.6,-1G (inverted),Test Run 70
0.8848849438776065,13.817014439704574,T105N26-1GFR085,2.6,-1G (inverted),Test Run 70
0.8852018140967555,13.817348607185073,T105N26-1GFR085,2.6,-1G (inverted),Test Run 70
0.8858354070163291,13.817212803962448,T105N26-1GFR085,2.6,-1G (inverted),Test Run 70
0.8862313472715379,13.817405064704573,T105N26-1GFR085,2.6,-1G (inverted),Test Run 70
0.8866669700635069,13.819425328376449,T105N26-1GFR085,2.6,-1G (inverted),Test Run 70
0.8866669700635069,13.817267735603073,T105N26-1GFR085,2.6,-1G (inverted),Test Run 70
0.8869044752091435,13.818750889899949,T105N26-1GFR085,2.6,-1G (inverted),Test Run 70
0.8874589980926528,13.818311436774948,T105N26-1GFR085,2.6,-1G (inverted),Test Run 70
0.8877361857750456,13.817842991950698,T105N26-1GFR085,2.6,-1G (inverted),Test Run 70
0.8880925910122265,13.817264683845199,T105N26-1GFR085,2.6,-1G (inverted),Test Run 70
0.8885677488222277,13.818789036872573,T105N26-1GFR085,2.6,-1G (inverted),Test Run 70
0.8889241540594085,13.818605931403823,T105N26-1GFR085,2.6,-1G (inverted),Test Run 70
0.8889241540594085,13.818706639411573,T105N26-1GFR085,2.6,-1G (inverted),Test Run 70
0.8893200943146174,13.816877110603073,T105N26-1GFR085,2.6,-1G (inverted),Test Run 70
0.8898349346613749,13.815458043220199,T105N26-1GFR085,2.6,-1G (inverted),Test Run 70
0.8900329047889793,13.815703709724072,T105N26-1GFR085,2.6,-1G (inverted),Test Run 70
0.890349627489404,13.817997105720199,T105N26-1GFR085,2.6,-1G (inverted),Test Run 70
0.8907457152633409,13.818787510993698,T105N26-1GFR085,2.6,-1G (inverted),Test Run 70
0.8912604080913701,13.817658360603073,T105N26-1GFR085,2.6,-1G (inverted),Test Run 70
0.8912604080913701,13.816811497810074,T105N26-1GFR085,2.6,-1G (inverted),Test Run 70
0.891577278310519,13.819548924567822,T105N26-1GFR085,2.6,-1G (inverted),Test Run 70
0.892052436120516,13.818334324958448,T105N26-1GFR085,2.6,-1G (inverted),Test Run 70
0.8924088413576972,13.818647130134323,T105N26-1GFR085,2.6,-1G (inverted),Test Run 70
0.8926464940220618,13.817853673103073,T105N26-1GFR085,2.6,-1G (inverted),Test Run 70
0.8930424342772707,13.818735631110822,T105N26-1GFR085,2.6,-1G (inverted),Test Run 70
0.893596809642056,13.818749364020949,T105N26-1GFR085,2.6,-1G (inverted),Test Run 70
0.893596809642056,13.818842442634324,T105N26-1GFR085,2.6,-1G (inverted),Test Run 70
0.8938739973244525,13.818192418220198,T105N26-1GFR085,2.6,-1G (inverted),Test Run 70
0.8942699375796614,13.819439061286573,T105N26-1GFR085,2.6,-1G (inverted),Test Run 70
0.8947847779264189,13.819017918708449,T105N26-1GFR085,2.6,-1G (inverted),Test Run 70
0.8949827480540233,13.819815953376448,T105N26-1GFR085,2.6,-1G (inverted),Test Run 70
0.8953788358279603,13.818729527595199,T105N26-1GFR085,2.6,-1G (inverted),Test Run 70
0.8958539936379576,13.817832310798323,T105N26-1GFR085,2.6,-1G (inverted),Test Run 70
0.8958539936379576,13.818193944099074,T105N26-1GFR085,2.6,-1G (inverted),Test Run 70
0.8964083690027429,13.818547948005323,T105N26-1GFR085,2.6,-1G (inverted),Test Run 70
0.8966063391303514,13.818225987556199,T105N26-1GFR085,2.6,-1G (inverted),Test Run 70
0.8971211794771045,13.819291051032698,T105N26-1GFR085,2.6,-1G (inverted),Test Run 70
0.8975171197323174,13.819989903571823,T105N26-1GFR085,2.6,-1G (inverted),Test Run 70
0.8978339899514663,13.818158848884323,T105N26-1GFR085,2.6,-1G (inverted),Test Run 70
0.898150712651891,13.819001134040573,T105N26-1GFR085,2.6,-1G (inverted),Test Run 70
0.898150712651891,13.819521458747573,T105N26-1GFR085,2.6,-1G (inverted),Test Run 70
0.8987050880166763,13.818425877692823,T105N26-1GFR085,2.6,-1G (inverted),Test Run 70
0.8987843055714646,13.819515355231948,T105N26-1GFR085,2.6,-1G (inverted),Test Run 70
0.8992991459182178,13.818837864997572,T105N26-1GFR085,2.6,-1G (inverted),Test Run 70
0.8997347687101829,13.818860753181198,T105N26-1GFR085,2.6,-1G (inverted),Test Run 70
0.9000910264286397,13.819040806892072,T105N26-1GFR085,2.6,-1G (inverted),Test Run 70
0.9004871142025769,13.818360264899948,T105N26-1GFR085,2.6,-1G (inverted),Test Run 70
0.9004871142025769,13.818570836188949,T105N26-1GFR085,2.6,-1G (inverted),Test Run 70
0.9006850843301811,13.820261510017072,T105N26-1GFR085,2.6,-1G (inverted),Test Run 70
0.9011999246769385,13.818753941657699,T105N26-1GFR085,2.6,-1G (inverted),Test Run 70
0.9017543000417239,13.818129857185074,T105N26-1GFR085,2.6,-1G (inverted),Test Run 70
0.9022294578517212,13.819529088142072,T105N26-1GFR085,2.6,-1G (inverted),Test Run 70
0.9025066455341136,13.818143590095199,T105N26-1GFR085,2.6,-1G (inverted),Test Run 70
0.9029025857893266,13.818532689216322,T105N26-1GFR085,2.6,-1G (inverted),Test Run 70
0.9029025857893266,13.818218358161573,T105N26-1GFR085,2.6,-1G (inverted),Test Run 70
0.9033778911180518,13.817850621345197,T105N26-1GFR085,2.6,-1G (inverted),Test Run 70
0.9034569611541121,13.817568333747573,T105N26-1GFR085,2.6,-1G (inverted),Test Run 70
0.903813366391293,13.816520054938948,T105N26-1GFR085,2.6,-1G (inverted),Test Run 70
0.9044074242928344,13.818476231696824,T105N26-1GFR085,2.6,-1G (inverted),Test Run 70
0.9046053944204429,13.817881138923322,T105N26-1GFR085,2.6,-1G (inverted),Test Run 70
0.9051994523219843,13.819880040290574,T105N26-1GFR085,2.6,-1G (inverted),Test Run 70
0.9053182048948005,13.819211705329574,T105N26-1GFR085,2.6,-1G (inverted),Test Run 70
0.9053182048948005,13.816906102302198,T105N26-1GFR085,2.6,-1G (inverted),Test Run 70
0.9059913328324062,13.818322117927199,T105N26-1GFR085,2.6,-1G (inverted),Test Run 70
0.906268520514799,13.817908604743698,T105N26-1GFR085,2.6,-1G (inverted),Test Run 70
0.906743825843524,13.818926365974074,T105N26-1GFR085,2.6,-1G (inverted),Test Run 70
0.9070605485439489,13.818181737067823,T105N26-1GFR085,2.6,-1G (inverted),Test Run 70
0.9072189836535213,13.817785008552198,T105N26-1GFR085,2.6,-1G (inverted),Test Run 70
0.9079317941278828,13.818950780036573,T105N26-1GFR085,2.6,-1G (inverted),Test Run 70
0.9079317941278828,13.817290623786572,T105N26-1GFR085,2.6,-1G (inverted),Test Run 70
0.9084069519378801,13.818808873298323,T105N26-1GFR085,2.6,-1G (inverted),Test Run 70
0.9086049220654886,13.818358739020947,T105N26-1GFR085,2.6,-1G (inverted),Test Run 70
0.9093177325398463,13.818987401130324,T105N26-1GFR085,2.6,-1G (inverted),Test Run 70
0.909515702667455,13.819214757087448,T105N26-1GFR085,2.6,-1G (inverted),Test Run 70
0.9098325728866036,13.816675694587449,T105N26-1GFR085,2.6,-1G (inverted),Test Run 70
0.9103472657146328,13.817963536384323,T105N26-1GFR085,2.6,-1G (inverted),Test Run 70
0.9103472657146328,13.818474705817824,T105N26-1GFR085,2.6,-1G (inverted),Test Run 70
0.9107433534885697,13.818087132575698,T105N26-1GFR085,2.6,-1G (inverted),Test Run 70
0.911218511298567,13.820011265876449,T105N26-1GFR085,2.6,-1G (inverted),Test Run 70
0.9114164814261715,13.818105443122572,T105N26-1GFR085,2.6,-1G (inverted),Test Run 70
0.9119708567909607,13.819521458747573,T105N26-1GFR085,2.6,-1G (inverted),Test Run 70
0.9122480444733535,13.818224461677199,T105N26-1GFR085,2.6,-1G (inverted),Test Run 70
0.9124064795829259,13.818746312263197,T105N26-1GFR085,2.6,-1G (inverted),Test Run 70
0.9124064795829259,13.820197423103073,T105N26-1GFR085,2.6,-1G (inverted),Test Run 70
0.9132380426301079,13.818493016364698,T105N26-1GFR085,2.6,-1G (inverted),Test Run 70
0.9134756952944686,13.817699559333448,T105N26-1GFR085,2.6,-1G (inverted),Test Run 70
0.9137924179948932,13.820052464606949,T105N26-1GFR085,2.6,-1G (inverted),Test Run 70
0.9143864758964346,13.819251378181198,T105N26-1GFR085,2.6,-1G (inverted),Test Run 70
0.914465693451223,13.818848546149948,T105N26-1GFR085,2.6,-1G (inverted),Test Run 70
0.9149011687244641,13.818453343513198,T105N26-1GFR085,2.6,-1G (inverted),Test Run 70
0.9149011687244641,13.816671116950697,T105N26-1GFR085,2.6,-1G (inverted),Test Run 70
0.9150992863707965,13.817673619392073,T105N26-1GFR085,2.6,-1G (inverted),Test Run 70
0.9156536617355818,13.817409642341323,T105N26-1GFR085,2.6,-1G (inverted),Test Run 70
0.9161288195455791,13.817858250739699,T105N26-1GFR085,2.6,-1G (inverted),Test Run 70
0.9163267896731876,13.818380101325697,T105N26-1GFR085,2.6,-1G (inverted),Test Run 70
0.9170791351655774,13.818712742927199,T105N26-1GFR085,2.6,-1G (inverted),Test Run 70
0.9170791351655774,13.817768223884324,T105N26-1GFR085,2.6,-1G (inverted),Test Run 70
0.9170791351655774,13.818105443122572,T105N26-1GFR085,2.6,-1G (inverted),Test Run 70
0.9172375702751536,13.817055638435074,T105N26-1GFR085,2.6,-1G (inverted),Test Run 70
0.9180691333223318,13.816382725837448,T105N26-1GFR085,2.6,-1G (inverted),Test Run 70
0.9180691333223318,13.818453343513198,T105N26-1GFR085,2.6,-1G (inverted),Test Run 70
0.919019596461054,13.817983372810072,T105N26-1GFR085,2.6,-1G (inverted),Test Run 70
0.919336319161479,13.817379124763198,T105N26-1GFR085,2.6,-1G (inverted),Test Run 70
0.9197719419534438,13.816260655524948,T105N26-1GFR085,2.6,-1G (inverted),Test Run 70
0.9197719419534438,13.817949803474074,T105N26-1GFR085,2.6,-1G (inverted),Test Run 70
0.920247099763445,13.816622288825698,T105N26-1GFR085,2.6,-1G (inverted),Test Run 70
0.9204055348730174,13.817876561286573,T105N26-1GFR085,2.6,-1G (inverted),Test Run 70
0.9212766329382276,13.816990025642074,T105N26-1GFR085,2.6,-1G (inverted),Test Run 70
0.9210786628106231,13.817752965095199,T105N26-1GFR085,2.6,-1G (inverted),Test Run 70
0.9212766329382276,13.817086156013199,T105N26-1GFR085,2.6,-1G (inverted),Test Run 70
0.9220686609673775,13.818424351813949,T105N26-1GFR085,2.6,-1G (inverted),Test Run 70
0.9216330381754084,13.815476353767073,T105N26-1GFR085,2.6,-1G (inverted),Test Run 70
0.9216330381754084,13.817725499274948,T105N26-1GFR085,2.6,-1G (inverted),Test Run 70
0.9226627188689189,13.817429478767073,T105N26-1GFR085,2.6,-1G (inverted),Test Run 70
0.9228210064597673,13.817569859626449,T105N26-1GFR085,2.6,-1G (inverted),Test Run 70
0.9230191241060998,13.816353734138199,T105N26-1GFR085,2.6,-1G (inverted),Test Run 70
0.9236922520437055,13.815616734626449,T105N26-1GFR085,2.6,-1G (inverted),Test Run 70
0.92389022217131,13.816582615974074,T105N26-1GFR085,2.6,-1G (inverted),Test Run 70
0.924801002773276,13.816489537360823,T105N26-1GFR085,2.6,-1G (inverted),Test Run 70
0.924801002773276,13.815242894294448,T105N26-1GFR085,2.6,-1G (inverted),Test Run 70
0.9246030326456716,13.817019017341323,T105N26-1GFR085,2.6,-1G (inverted),Test Run 70
0.9252761605832733,13.816558201911572,T105N26-1GFR085,2.6,-1G (inverted),Test Run 70
0.9259494360396031,13.817382176520947,T105N26-1GFR085,2.6,-1G (inverted),Test Run 70
0.925909753502847,13.817112095954574,T105N26-1GFR085,2.6,-1G (inverted),Test Run 70
0.9268997516596014,13.816091282966322,T105N26-1GFR085,2.6,-1G (inverted),Test Run 70
0.9270581867691776,13.816504796149948,T105N26-1GFR085,2.6,-1G (inverted),Test Run 70
0.9270581867691776,13.814719517829573,T105N26-1GFR085,2.6,-1G (inverted),Test Run 70
0.9269394341963575,13.817150242927198,T105N26-1GFR085,2.6,-1G (inverted),Test Run 70
0.9277313147067795,13.817235692145948,T105N26-1GFR085,2.6,-1G (inverted),Test Run 70
0.927573027115931,13.815839512946823,T105N26-1GFR085,2.6,-1G (inverted),Test Run 70
0.9282066200355044,13.815392430427199,T105N26-1GFR085,2.6,-1G (inverted),Test Run 70
0.9288797479731101,13.816050084235822,T105N26-1GFR085,2.6,-1G (inverted),Test Run 70
0.9286025602907173,13.816738255622573,T105N26-1GFR085,2.6,-1G (inverted),Test Run 70
0.9286025602907173,13.815152867438949,T105N26-1GFR085,2.6,-1G (inverted),Test Run 70
0.9294738058746516,13.815654881599073,T105N26-1GFR085,2.6,-1G (inverted),Test Run 70
0.9294341233378954,13.813686497810073,T105N26-1GFR085,2.6,-1G (inverted),Test Run 70
0.9303845864766179,13.814231236579573,T105N26-1GFR085,2.6,-1G (inverted),Test Run 70
0.9304636565126819,13.814164097907698,T105N26-1GFR085,2.6,-1G (inverted),Test Run 70
0.9306617741590104,13.815850194099074,T105N26-1GFR085,2.6,-1G (inverted),Test Run 70
0.9315725547609769,13.815519078376449,T105N26-1GFR085,2.6,-1G (inverted),Test Run 70
0.9315725547609769,13.815770848395948,T105N26-1GFR085,2.6,-1G (inverted),Test Run 70
0.9309389618414032,13.815511448981947,T105N26-1GFR085,2.6,-1G (inverted),Test Run 70
0.9321269301257621,13.814396031501449,T105N26-1GFR085,2.6,-1G (inverted),Test Run 70
0.9326416229537913,13.813723118903823,T105N26-1GFR085,2.6,-1G (inverted),Test Run 70
0.9323644352713988,13.814653905036574,T105N26-1GFR085,2.6,-1G (inverted),Test Run 70
0.933710838665334,13.814386876228074,T105N26-1GFR085,2.6,-1G (inverted),Test Run 70
0.933710838665334,13.812677891853074,T105N26-1GFR085,2.6,-1G (inverted),Test Run 70
0.9338692737749064,13.814138157966322,T105N26-1GFR085,2.6,-1G (inverted),Test Run 70
0.9339088087929385,13.813173802497573,T105N26-1GFR085,2.6,-1G (inverted),Test Run 70
0.9344631841577277,13.814566929938948,T105N26-1GFR085,2.6,-1G (inverted),Test Run 70
0.9347800543768766,13.814496739509323,T105N26-1GFR085,2.6,-1G (inverted),Test Run 70
0.9346613018040563,13.814376195075699,T105N26-1GFR085,2.6,-1G (inverted),Test Run 70
0.9346613018040563,13.812957127692822,T105N26-1GFR085,2.6,-1G (inverted),Test Run 70
0.935809587551659,13.812899144294448,T105N26-1GFR085,2.6,-1G (inverted),Test Run 70
0.9355323998692664,13.812983067634324,T105N26-1GFR085,2.6,-1G (inverted),Test Run 70
0.9361264577708079,13.812404759528823,T105N26-1GFR085,2.6,-1G (inverted),Test Run 70
0.9367995857084136,13.813384373786572,T105N26-1GFR085,2.6,-1G (inverted),Test Run 70
0.937393643609955,13.812432225349074,T105N26-1GFR085,2.6,-1G (inverted),Test Run 70
0.937393643609955,13.811411412360822,T105N26-1GFR085,2.6,-1G (inverted),Test Run 70
0.936958020817986,13.812996800544449,T105N26-1GFR085,2.6,-1G (inverted),Test Run 70
0.938185524120377,13.813889439704573,T105N26-1GFR085,2.6,-1G (inverted),Test Run 70
0.938264741675165,13.812609227302199,T105N26-1GFR085,2.6,-1G (inverted),Test Run 70
0.9383836417667094,13.811399205329574,T105N26-1GFR085,2.6,-1G (inverted),Test Run 70
0.9383836417667094,13.811238988044447,T105N26-1GFR085,2.6,-1G (inverted),Test Run 70
0.9392152048138875,13.811441929938947,T105N26-1GFR085,2.6,-1G (inverted),Test Run 70
0.9395319275143122,13.810746129157698,T105N26-1GFR085,2.6,-1G (inverted),Test Run 70
0.9392152048138875,13.810529454353073,T105N26-1GFR085,2.6,-1G (inverted),Test Run 70
0.9406011432258549,13.810738499763199,T105N26-1GFR085,2.6,-1G (inverted),Test Run 70
0.9405616082078228,13.810003026130323,T105N26-1GFR085,2.6,-1G (inverted),Test Run 70
0.9405616082078228,13.809362156989698,T105N26-1GFR085,2.6,-1G (inverted),Test Run 70
0.9406406782438828,13.809815343024948,T105N26-1GFR085,2.6,-1G (inverted),Test Run 70
0.9415911413826054,13.810149510505322,T105N26-1GFR085,2.6,-1G (inverted),Test Run 70
