Repository: schandel33/gitrep

# Nozzle Tensile Test Analysis

Stress-vs-strain analysis of tensile pulls across 4 nozzle sizes (0.6, 1.4,
2.2, 2.6 mm) x 2 print-gravity orientations (+1G upright / -1G inverted),
printed at 105 C with a 0.85 flow ratio.

## Data-quality issues found and how they're handled

1. **Load-cell zero offset.** 10 of 17 runs record small negative Load
   values for the first handful of samples (up to ~180, always <0.5% of the
   file) before the crosshead starts moving — load-cell noise around zero,
   not real load. The script computes the mean Load over all
   pre-motion samples (`Crosshead < crosshead_zero_threshold_mm`) and
   subtracts it from the whole run.
2.

File: nozzle_tensile_analysis/analysis_output/all_curves_tidy.csv (part 142 of 151)
Strain,Stress_MPa,condition,nozzle_mm,gravity,run
0.9419870816378183,13.810630162360823,T105N26-1GFR085,2.6,-1G (inverted),Test Run 70
0.9415514588458531,13.811278660895947,T105N26-1GFR085,2.6,-1G (inverted),Test Run 70
0.9429770797945727,13.811863072517074,T105N26-1GFR085,2.6,-1G (inverted),Test Run 70
0.9429770797945727,13.810134251716324,T105N26-1GFR085,2.6,-1G (inverted),Test Run 70
0.943135514904145,13.809581883552198,T105N26-1GFR085,2.6,-1G (inverted),Test Run 70
0.9430167623313288,13.810869725349074,T105N26-1GFR085,2.6,-1G (inverted),Test Run 70
0.9442442656337199,13.809729893806198,T105N26-1GFR085,2.6,-1G (inverted),Test Run 70
0.9436106727141462,13.809050877692822,T105N26-1GFR085,2.6,-1G (inverted),Test Run 70
0.9446402058889285,13.810613377692823,T105N26-1GFR085,2.6,-1G (inverted),Test Run 70
0.9449966111261097,13.811010106208448,T105N26-1GFR085,2.6,-1G (inverted),Test Run 70
0.9449966111261097,13.809098179938948,T105N26-1GFR085,2.6,-1G (inverted),Test Run 70
0.9447194234437168,13.810357030036574,T105N26-1GFR085,2.6,-1G (inverted),Test Run 70
0.9457886391552596,13.810727818610824,T105N26-1GFR085,2.6,-1G (inverted),Test Run 70
0.9454719164548349,13.811484654548323,T105N26-1GFR085,2.6,-1G (inverted),Test Run 70
0.9460262918196202,13.810495885017072,T105N26-1GFR085,2.6,-1G (inverted),Test Run 70
0.9467389547752577,13.809725316169448,T105N26-1GFR085,2.6,-1G (inverted),Test Run 70
0.9467389547752577,13.807912572028822,T105N26-1GFR085,2.6,-1G (inverted),Test Run 70
0.9464222320748331,13.808635838630323,T105N26-1GFR085,2.6,-1G (inverted),Test Run 70
0.9474122302315836,13.809656651618699,T105N26-1GFR085,2.6,-1G (inverted),Test Run 70
0.9477289529320082,13.809552891853073,T105N26-1GFR085,2.6,-1G (inverted),Test Run 70
0.9476497353772239,13.810224278571823,T105N26-1GFR085,2.6,-1G (inverted),Test Run 70
0.9483625458515818,13.809928258063948,T105N26-1GFR085,2.6,-1G (inverted),Test Run 70
0.9483625458515818,13.810892613532697,T105N26-1GFR085,2.6,-1G (inverted),Test Run 70
0.9491545738807317,13.809255345466322,T105N26-1GFR085,2.6,-1G (inverted),Test Run 70
0.9488378511803071,13.809220250251448,T105N26-1GFR085,2.6,-1G (inverted),Test Run 70
0.9498277018183374,13.810541661384324,T105N26-1GFR085,2.6,-1G (inverted),Test Run 70
0.950144572037486,13.809945042731949,T105N26-1GFR085,2.6,-1G (inverted),Test Run 70
0.9498277018183374,13.809476597907699,T105N26-1GFR085,2.6,-1G (inverted),Test Run 70
0.9498277018183374,13.810617955329572,T105N26-1GFR085,2.6,-1G (inverted),Test Run 70
0.9507781649570597,13.811362584235823,T105N26-1GFR085,2.6,-1G (inverted),Test Run 70
0.951332540321845,13.807724888923323,T105N26-1GFR085,2.6,-1G (inverted),Test Run 70
0.9508969175298758,13.808693822028824,T105N26-1GFR085,2.6,-1G (inverted),Test Run 70
0.9519264507046624,13.810328038337449,T105N26-1GFR085,2.6,-1G (inverted),Test Run 70
0.9519264507046624,13.808400853278822,T105N26-1GFR085,2.6,-1G (inverted),Test Run 70
0.9524017560333837,13.810444005134324,T105N26-1GFR085,2.6,-1G (inverted),Test Run 70
0.9522037859057791,13.809891636970198,T105N26-1GFR085,2.6,-1G (inverted),Test Run 70
0.952956131398169,13.807270177009324,T105N26-1GFR085,2.6,-1G (inverted),Test Run 70
0.9537084768905627,13.808707554938948,T105N26-1GFR085,2.6,-1G (inverted),Test Run 70
0.9533917541901381,13.808074315192822,T105N26-1GFR085,2.6,-1G (inverted),Test Run 70
0.9533917541901381,13.809346898200697,T105N26-1GFR085,2.6,-1G (inverted),Test Run 70
0.9543025347921041,13.807637913825697,T105N26-1GFR085,2.6,-1G (inverted),Test Run 70
0.9547776926021014,13.808867772224072,T105N26-1GFR085,2.6,-1G (inverted),Test Run 70
0.95418363470056,13.807651646735824,T105N26-1GFR085,2.6,-1G (inverted),Test Run 70
0.9551340978392823,13.806517918708447,T105N26-1GFR085,2.6,-1G (inverted),Test Run 70
0.9557280082220997,13.807279332282699,T105N26-1GFR085,2.6,-1G (inverted),Test Run 70
0.9557280082220997,13.807573826911574,T105N26-1GFR085,2.6,-1G (inverted),Test Run 70
0.9554112855216751,13.805832799079573,T105N26-1GFR085,2.6,-1G (inverted),Test Run 70
0.9564012836784295,13.807846959235823,T105N26-1GFR085,2.6,-1G (inverted),Test Run 70
0.9570744116160351,13.808365758063948,T105N26-1GFR085,2.6,-1G (inverted),Test Run 70
0.9564805012332177,13.807802708747573,T105N26-1GFR085,2.6,-1G (inverted),Test Run 70
0.9574703518712481,13.807071812751449,T105N26-1GFR085,2.6,-1G (inverted),Test Run 70
0.9574703518712481,13.807840855720197,T105N26-1GFR085,2.6,-1G (inverted),Test Run 70
0.9581436273275775,13.808162816169448,T105N26-1GFR085,2.6,-1G (inverted),Test Run 70
0.9573912818351838,13.806040318610822,T105N26-1GFR085,2.6,-1G (inverted),Test Run 70
0.9586187851375748,13.806189854743698,T105N26-1GFR085,2.6,-1G (inverted),Test Run 70
0.9593315956119365,13.807073338630323,T105N26-1GFR085,2.6,-1G (inverted),Test Run 70
0.9593315956119365,13.807671483161574,T105N26-1GFR085,2.6,-1G (inverted),Test Run 70
0.9590939429475719,13.805750401618699,T105N26-1GFR085,2.6,-1G (inverted),Test Run 70
0.9598067534219338,13.805495579841324,T105N26-1GFR085,2.6,-1G (inverted),Test Run 70
0.9603611287867191,13.806472142341324,T105N26-1GFR085,2.6,-1G (inverted),Test Run 70
0.9598067534219338,13.805849583747573,T105N26-1GFR085,2.6,-1G (inverted),Test Run 70
0.9607967515786882,13.807416661384323,T105N26-1GFR085,2.6,-1G (inverted),Test Run 70
0.9613115919254416,13.807578404548323,T105N26-1GFR085,2.6,-1G (inverted),Test Run 70
0.9613115919254416,13.806528599860822,T105N26-1GFR085,2.6,-1G (inverted),Test Run 70
0.9609155041515083,13.807354100349073,T105N26-1GFR085,2.6,-1G (inverted),Test Run 70
0.9622619075454398,13.807239659431199,T105N26-1GFR085,2.6,-1G (inverted),Test Run 70
0.9618262847534746,13.806614049079574,T105N26-1GFR085,2.6,-1G (inverted),Test Run 70
0.9624995602098004,13.805790074470199,T105N26-1GFR085,2.6,-1G (inverted),Test Run 70
0.963093470592618,13.807816441657698,T105N26-1GFR085,2.6,-1G (inverted),Test Run 70
0.963093470592618,13.806711705329572,T105N26-1GFR085,2.6,-1G (inverted),Test Run 70
0.9622223725274077,13.807369359138198,T105N26-1GFR085,2.6,-1G (inverted),Test Run 70
0.9635290933845867,13.806569798591322,T105N26-1GFR085,2.6,-1G (inverted),Test Run 70
0.9642419038589486,13.805552037360822,T105N26-1GFR085,2.6,-1G (inverted),Test Run 70
0.9638062810669795,13.804186375739699,T105N26-1GFR085,2.6,-1G (inverted),Test Run 70
0.964400338968521,13.804993565681198,T105N26-1GFR085,2.6,-1G (inverted),Test Run 70
0.964400338968521,13.805187352302198,T105N26-1GFR085,2.6,-1G (inverted),Test Run 70
0.9654694071613397,13.805230076911574,T105N26-1GFR085,2.6,-1G (inverted),Test Run 70
0.9644795565233092,13.805294163825698,T105N26-1GFR085,2.6,-1G (inverted),Test Run 70
0.9657070598257003,13.805065281989698,T105N26-1GFR085,2.6,-1G (inverted),Test Run 70
0.9662219001724535,13.805028660895948,T105N26-1GFR085,2.6,-1G (inverted),Test Run 70
0.9662219001724535,13.803727086188948,T105N26-1GFR085,2.6,-1G (inverted),Test Run 70
0.9658654949352726,13.804898961188949,T105N26-1GFR085,2.6,-1G (inverted),Test Run 70
0.9665386228728781,13.805672581794449,T105N26-1GFR085,2.6,-1G (inverted),Test Run 70
0.9677265911572369,13.803595860603073,T105N26-1GFR085,2.6,-1G (inverted),Test Run 70
0.9666178404276664,13.805658848884324,T105N26-1GFR085,2.6,-1G (inverted),Test Run 70
0.9680037788396297,13.803563817145948,T105N26-1GFR085,2.6,-1G (inverted),Test Run 70
0.9680037788396297,13.803572972419449,T105N26-1GFR085,2.6,-1G (inverted),Test Run 70
0.968558154204419,13.803574498298323,T105N26-1GFR085,2.6,-1G (inverted),Test Run 70
0.9680037788396297,13.803658421638199,T105N26-1GFR085,2.6,-1G (inverted),Test Run 70
0.9686373717592034,13.804209263923322,T105N26-1GFR085,2.6,-1G (inverted),Test Run 70
0.969706587470746,13.802872594001448,T105N26-1GFR085,2.6,-1G (inverted),Test Run 70
0.9685978367411752,13.802578099372573,T105N26-1GFR085,2.6,-1G (inverted),Test Run 70
0.9685978367411752,13.804132969978074,T105N26-1GFR085,2.6,-1G (inverted),Test Run 70
0.969785805025534,13.802436192634323,T105N26-1GFR085,2.6,-1G (inverted),Test Run 70
0.9698650225803184,13.802994664313948,T105N26-1GFR085,2.6,-1G (inverted),Test Run 70
0.9694293997883532,13.801308568122574,T105N26-1GFR085,2.6,-1G (inverted),Test Run 70
0.9710133083279251,13.801548131110824,T105N26-1GFR085,2.6,-1G (inverted),Test Run 70
0.9701422102627151,13.800556309821824,T105N26-1GFR085,2.6,-1G (inverted),Test Run 70
0.9701422102627151,13.801532872321824,T105N26-1GFR085,2.6,-1G (inverted),Test Run 70
0.9707758031822845,13.801316197517073,T105N26-1GFR085,2.6,-1G (inverted),Test Run 70
0.9720033064846755,13.801426060798324,T105N26-1GFR085,2.6,-1G (inverted),Test Run 70
0.9710133083279251,13.800722630622573,T105N26-1GFR085,2.6,-1G (inverted),Test Run 70
0.9724784642946768,13.802175267341322,T105N26-1GFR085,2.6,-1G (inverted),Test Run 70
0.9733101748605788,13.803122838142073,T105N26-1GFR085,2.6,-1G (inverted),Test Run 70
0.9733101748605788,13.802069981696823,T105N26-1GFR085,2.6,-1G (inverted),Test Run 70
0.9722804941670723,13.801159031989698,T105N26-1GFR085,2.6,-1G (inverted),Test Run 70
0.9731517397510064,13.799425633552199,T105N26-1GFR085,2.6,-1G (inverted),Test Run 70
0.9744981431449378,13.801421483161572,T105N26-1GFR085,2.6,-1G (inverted),Test Run 70
0.9735081449881873,13.799576695563948,T105N26-1GFR085,2.6,-1G (inverted),Test Run 70
0.9737853326705798,13.799222691657699,T105N26-1GFR085,2.6,-1G (inverted),Test Run 70
0.9737853326705798,13.800158055427199,T105N26-1GFR085,2.6,-1G (inverted),Test Run 70
0.9755672113377561,13.799064000251448,T105N26-1GFR085,2.6,-1G (inverted),Test Run 70
0.9744584606081855,13.798386510017073,T105N26-1GFR085,2.6,-1G (inverted),Test Run 70
0.9748940834001507,13.798703892829574,T105N26-1GFR085,2.6,-1G (inverted),Test Run 70
0.9762008042573297,13.799179967048323,T105N26-1GFR085,2.6,-1G (inverted),Test Run 70
0.9750128359729708,13.799288304450698,T105N26-1GFR085,2.6,-1G (inverted),Test Run 70
0.9750128359729708,13.798423131110823,T105N26-1GFR085,2.6,-1G (inverted),Test Run 70
0.976280021812118,13.798371251228073,T105N26-1GFR085,2.6,-1G (inverted),Test Run 70
0.9772700199688684,13.798566563728073,T105N26-1GFR085,2.6,-1G (inverted),Test Run 70
0.9762404867940858,13.798476536872574,T105N26-1GFR085,2.6,-1G (inverted),Test Run 70
0.9768740797136595,13.798551304938949,T105N26-1GFR085,2.6,-1G (inverted),Test Run 70
0.9768740797136595,13.796546300056198,T105N26-1GFR085,2.6,-1G (inverted),Test Run 70
0.9781808005708346,13.798053868415574,T105N26-1GFR085,2.6,-1G (inverted),Test Run 70
0.9771512673960522,13.798293431403824,T105N26-1GFR085,2.6,-1G (inverted),Test Run 70
0.9783392356804111,13.798340733649948,T105N26-1GFR085,2.6,-1G (inverted),Test Run 70
0.9793292338371655,13.798500950935074,T105N26-1GFR085,2.6,-1G (inverted),Test Run 70
0.9779828304432301,13.796938450935073,T105N26-1GFR085,2.6,-1G (inverted),Test Run 70
0.9779828304432301,13.796808751228074,T105N26-1GFR085,2.6,-1G (inverted),Test Run 70
0.9784976707899835,13.798471959235822,T105N26-1GFR085,2.6,-1G (inverted),Test Run 70
0.9800815793295553,13.798230870368698,T105N26-1GFR085,2.6,-1G (inverted),Test Run 70
0.9790520461547727,13.797525914313947,T105N26-1GFR085,2.6,-1G (inverted),Test Run 70
0.9805567371395565,13.796695836188949,T105N26-1GFR085,2.6,-1G (inverted),Test Run 70
0.9803192319939159,13.796340306403824,T105N26-1GFR085,2.6,-1G (inverted),Test Run 70
0.9800023617747671,13.797089512946823,T105N26-1GFR085,2.6,-1G (inverted),Test Run 70
0.9800023617747671,13.797132237556198,T105N26-1GFR085,2.6,-1G (inverted),Test Run 70
0.9823387633254569,13.796808751228074,T105N26-1GFR085,2.6,-1G (inverted),Test Run 70
0.9807943898039169,13.795966466071823,T105N26-1GFR085,2.6,-1G (inverted),Test Run 70
0.9824179808802449,13.795629246833448,T105N26-1GFR085,2.6,-1G (inverted),Test Run 70
0.9822595457706685,13.796282323005324,T105N26-1GFR085,2.6,-1G (inverted),Test Run 70
0.9817843879606716,13.795014317634323,T105N26-1GFR085,2.6,-1G (inverted),Test Run 70
0.9834475140550275,13.794645054938949,T105N26-1GFR085,2.6,-1G (inverted),Test Run 70
0.9834475140550275,13.794875462653824,T105N26-1GFR085,2.6,-1G (inverted),Test Run 70
0.9825367334530614,13.795685704353073,T105N26-1GFR085,2.6,-1G (inverted),Test Run 70
0.982378298343489,13.794436009528823,T105N26-1GFR085,2.6,-1G (inverted),Test Run 70
0.9845959473213585,13.795084508063947,T105N26-1GFR085,2.6,-1G (inverted),Test Run 70
0.9830118912630623,13.796837742927199,T105N26-1GFR085,2.6,-1G (inverted),Test Run 70
0.9843582946569939,13.794077427985822,T105N26-1GFR085,2.6,-1G (inverted),Test Run 70
0.9843582946569939,13.794280369880322,T105N26-1GFR085,2.6,-1G (inverted),Test Run 70
0.9844375122117819,13.793535740974074,T105N26-1GFR085,2.6,-1G (inverted),Test Run 70
0.9839226718650287,13.793404515388199,T105N26-1GFR085,2.6,-1G (inverted),Test Run 70
0.9859026681785336,13.795330174567823,T105N26-1GFR085,2.6,-1G (inverted),Test Run 70
0.9851503226861438,13.794066746833447,T105N26-1GFR085,2.6,-1G (inverted),Test Run 70
0.9850711051313554,13.794251378181198,T105N26-1GFR085,2.6,-1G (inverted),Test Run 70
0.9850711051313554,13.794553502204574,T105N26-1GFR085,2.6,-1G (inverted),Test Run 70
0.9870906364628924,13.794432957770947,T105N26-1GFR085,2.6,-1G (inverted),Test Run 70
0.9857046980509291,13.792908604743698,T105N26-1GFR085,2.6,-1G (inverted),Test Run 70
0.9862590734157143,13.791738255622572,T105N26-1GFR085,2.6,-1G (inverted),Test Run 70
0.9881203171564029,13.792254002692824,T105N26-1GFR085,2.6,-1G (inverted),Test Run 70
0.9872490715724688,13.791510899665573,T105N26-1GFR085,2.6,-1G (inverted),Test Run 70
0.9872490715724688,13.790963109138199,T105N26-1GFR085,2.6,-1G (inverted),Test Run 70
0.9871698540176808,13.791448338630323,T105N26-1GFR085,2.6,-1G (inverted),Test Run 70
0.9891498503311895,13.790728123786574,T105N26-1GFR085,2.6,-1G (inverted),Test Run 70
0.9874470417000732,13.790905125739698,T105N26-1GFR085,2.6,-1G (inverted),Test Run 70
0.9881598521744351,13.790903599860822,T105N26-1GFR085,2.6,-1G (inverted),Test Run 70
0.9900606309331555,13.790215428474074,T105N26-1GFR085,2.6,-1G (inverted),Test Run 70
0.9900606309331555,13.791742833259324,T105N26-1GFR085,2.6,-1G (inverted),Test Run 70
0.9885954749664042,13.790520604255324,T105N26-1GFR085,2.6,-1G (inverted),Test Run 70
0.9906942238527292,13.790947850349074,T105N26-1GFR085,2.6,-1G (inverted),Test Run 70
0.9899021958235793,13.791317113044448,T105N26-1GFR085,2.6,-1G (inverted),Test Run 70
0.9897834432507631,13.790894444587448,T105N26-1GFR085,2.6,-1G (inverted),Test Run 70
0.9914862518818751,13.790046055915573,T105N26-1GFR085,2.6,-1G (inverted),Test Run 70
0.9899021958235793,13.790377171638198,T105N26-1GFR085,2.6,-1G (inverted),Test Run 70
0.9899021958235793,13.790364964606947,T105N26-1GFR085,2.6,-1G (inverted),Test Run 70
0.9916050044546956,13.792105992438948,T105N26-1GFR085,2.6,-1G (inverted),Test Run 70
0.9917634395642679,13.791489537360823,T105N26-1GFR085,2.6,-1G (inverted),Test Run 70
0.9908921939803337,13.789943822028823,T105N26-1GFR085,2.6,-1G (inverted),Test Run 70
0.9930701604214469,13.790172703864698,T105N26-1GFR085,2.6,-1G (inverted),Test Run 70
0.9914862518818751,13.790912755134324,T105N26-1GFR085,2.6,-1G (inverted),Test Run 70
0.9932681305490515,13.790822728278822,T105N26-1GFR085,2.6,-1G (inverted),Test Run 70
0.9932681305490515,13.788128026130323,T105N26-1GFR085,2.6,-1G (inverted),Test Run 70
0.9929514078486268,13.792319615485823,T105N26-1GFR085,2.6,-1G (inverted),Test Run 70
0.9929514078486268,13.788755162360824,T105N26-1GFR085,2.6,-1G (inverted),Test Run 70
0.9945353163881986,13.790847142341324,T105N26-1GFR085,2.6,-1G (inverted),Test Run 70
0.994297663723838,13.789692052009324,T105N26-1GFR085,2.6,-1G (inverted),Test Run 70
0.993505783213416,13.789959080817823,T105N26-1GFR085,2.6,-1G (inverted),Test Run 70
0.993505783213416,13.790650303962448,T105N26-1GFR085,2.6,-1G (inverted),Test Run 70
0.99512937428974,13.790978367927199,T105N26-1GFR085,2.6,-1G (inverted),Test Run 70
0.9947729690525593,13.789513524177199,T105N26-1GFR085,2.6,-1G (inverted),Test Run 70
0.994693751497775,13.791623814704574,T105N26-1GFR085,2.6,-1G (inverted),Test Run 70
0.996317342574099,13.789328892829573,T105N26-1GFR085,2.6,-1G (inverted),Test Run 70
0.9944560988334104,13.787915928962448,T105N26-1GFR085,2.6,-1G (inverted),Test Run 70
0.9963965601288872,13.790046055915573,T105N26-1GFR085,2.6,-1G (inverted),Test Run 70
0.9963965601288872,13.790177281501448,T105N26-1GFR085,2.6,-1G (inverted),Test Run 70
0.996317342574099,13.790563328864698,T105N26-1GFR085,2.6,-1G (inverted),Test Run 70
0.9956045320997413,13.790067418220199,T105N26-1GFR085,2.6,-1G (inverted),Test Run 70
0.9979012511136708,13.789344151618698,T105N26-1GFR085,2.6,-1G (inverted),Test Run 70
0.9970300055297365,13.790192540290573,T105N26-1GFR085,2.6,-1G (inverted),Test Run 70
0.9967925003841002,13.788210423591323,T105N26-1GFR085,2.6,-1G (inverted),Test Run 70
0.9967925003841002,13.789086278083449,T105N26-1GFR085,2.6,-1G (inverted),Test Run 70
0.9984953090152122,13.787940343024948,T105N26-1GFR085,2.6,-1G (inverted),Test Run 70
0.9981784387960636,13.788443883063948,T105N26-1GFR085,2.6,-1G (inverted),Test Run 70
0.9974260933036738,13.788283665778824,T105N26-1GFR085,2.6,-1G (inverted),Test Run 70
0.9991289019347859,13.788535435798323,T105N26-1GFR085,2.6,-1G (inverted),Test Run 70
0.9991289019347859,13.789403660895948,T105N26-1GFR085,2.6,-1G (inverted),Test Run 70
0.9990892193980296,13.789544041755324,T105N26-1GFR085,2.6,-1G (inverted),Test Run 70
0.9988120317156371,13.788593419196824,T105N26-1GFR085,2.6,-1G (inverted),Test Run 70
1.0005940579015415,13.789017613532698,T105N26-1GFR085,2.6,-1G (inverted),Test Run 70
0.9984160914604282,13.788543065192822,T105N26-1GFR085,2.6,-1G (inverted),Test Run 70
1.000792028029146,13.789185460212448,T105N26-1GFR085,2.6,-1G (inverted),Test Run 70
1.0005148403467532,13.787438328864699,T105N26-1GFR085,2.6,-1G (inverted),Test Run 70
0.9998812474271795,13.787096531989699,T105N26-1GFR085,2.6,-1G (inverted),Test Run 70
0.9998812474271795,13.787658055427197,T105N26-1GFR085,2.6,-1G (inverted),Test Run 70
1.0015443735215357,13.787203343513198,T105N26-1GFR085,2.6,-1G (inverted),Test Run 70
1.0003168702191447,13.788845189216323,T105N26-1GFR085,2.6,-1G (inverted),Test Run 70
1.001623591076324,13.787557347419447,T105N26-1GFR085,2.6,-1G (inverted),Test Run 70
1.0019799963135048,13.787803013923323,T105N26-1GFR085,2.6,-1G (inverted),Test Run 70
1.001187968284359,13.788489659431198,T105N26-1GFR085,2.6,-1G (inverted),Test Run 70
1.001187968284359,13.787706883552199,T105N26-1GFR085,2.6,-1G (inverted),Test Run 70
1.0028510943787148,13.786359532478073,T105N26-1GFR085,2.6,-1G (inverted),Test Run 70
1.002494836660258,13.788504918220198,T105N26-1GFR085,2.6,-1G (inverted),Test Run 70
1.0020987488863249,13.786748631599073,T105N26-1GFR085,2.6,-1G (inverted),Test Run 70
0.0,-0.024795381657101878,T105N26-1GFR085,2.6,-1G (inverted),Test Run 71
0.0,0.03257888115265149,T105N26-1GFR085,2.6,-1G (inverted),Test Run 71
0.00019771958015241074,0.05382077253677625,T105N26-1GFR085,2.6,-1G (inverted),Test Run 71
0.00019771958015241074,0.056888027556917874,T105N26-1GFR085,2.6,-1G (inverted),Test Run 71
0.00031639552785236075,0.06227309263565325,T105N26-1GFR085,2.6,-1G (inverted),Test Run 71
0.00031639552785236075,0.064553733237765,T105N26-1GFR085,2.6,-1G (inverted),Test Run 71
0.00043507147555231084,0.07211677587845113,T105N26-1GFR085,2.6,-1G (inverted),Test Run 71
0.00023727822938446284,0.09013555801727588,T105N26-1GFR085,2.6,-1G (inverted),Test Run 71
0.00043507147555231084,0.11236788786270462,T105N26-1GFR085,2.6,-1G (inverted),Test Run 71
0.00027683687862030865,0.1366807535968046,T105N26-1GFR085,2.6,-1G (inverted),Test Run 71
0.00027683687862030865,0.17342441833832084,T105N26-1GFR085,2.6,-1G (inverted),Test Run 71
0.0003955128263202587,0.20499554432251213,T105N26-1GFR085,2.6,-1G (inverted),Test Run 71
0.0005141151080047715,0.24018080986358964,T105N26-1GFR085,2.6,-1G (inverted),Test Run 71
0.00043507147555231084,0.2831238821826196,T105N26-1GFR085,2.6,-1G (inverted),Test Run 71
0.00043507147555231084,0.33359897888519585,T105N26-1GFR085,2.6,-1G (inverted),Test Run 71
0.0006327910557086557,0.3841663912615996,T105N26-1GFR085,2.6,-1G (inverted),Test Run 71
0.0006327910557086557,0.43699508465149217,T105N26-1GFR085,2.6,-1G (inverted),Test Run 71
0.0007514670034086058,0.4873512820086696,T105N26-1GFR085,2.6,-1G (inverted),Test Run 71
0.000988745232792928,0.5394435004077172,T105N26-1GFR085,2.6,-1G (inverted),Test Run 71
0.000988745232792928,0.5898330286822534,T105N26-1GFR085,2.6,-1G (inverted),Test Run 71
0.000988745232792928,0.6411131457171659,T105N26-1GFR085,2.6,-1G (inverted),Test Run 71
0.0011469061637134272,0.6912393645129422,T105N26-1GFR085,2.6,-1G (inverted),Test Run 71
0.0012655821114133773,0.7410647467456084,T105N26-1GFR085,2.6,-1G (inverted),Test Run 71
0.0013841843931016837,0.7912308768115259,T105N26-1GFR085,2.6,-1G (inverted),Test Run 71
0.0013841843931016837,0.8406036452136257,T105N26-1GFR085,2.6,-1G (inverted),Test Run 71
0.0017005799209579787,0.8897076681933621,T105N26-1GFR085,2.6,-1G (inverted),Test Run 71
0.0017005799209579787,0.9384568289599633,T105N26-1GFR085,2.6,-1G (inverted),Test Run 71
0.0018983731671218926,0.985351188548587,T105N26-1GFR085,2.6,-1G (inverted),Test Run 71
0.0018983731671218926,1.0346316412768584,T105N26-1GFR085,2.6,-1G (inverted),Test Run 71
0.0017796972194219424,1.0832150534472684,T105N26-1GFR085,2.6,-1G (inverted),Test Run 71
0.0020169754488103394,1.127911289104007,T105N26-1GFR085,2.6,-1G (inverted),Test Run 71
0.0022147686949781876,1.1733288840136746,T105N26-1GFR085,2.6,-1G (inverted),Test Run 71
0.001977490465589931,1.2164885596118158,T105N26-1GFR085,2.6,-1G (inverted),Test Run 71
0.001977490465589931,1.2596386984668033,T105N26-1GFR085,2.6,-1G (inverted),Test Run 71
0.002175210045746276,1.2990605429492157,T105N26-1GFR085,2.6,-1G (inverted),Test Run 71
0.0022938859934460852,1.3363777235827659,T105N26-1GFR085,2.6,-1G (inverted),Test Run 71
0.0023333709766666347,1.3658552244982909,T105N26-1GFR085,2.6,-1G (inverted),Test Run 71
0.0023333709766666347,1.3924285963855032,T105N26-1GFR085,2.6,-1G (inverted),Test Run 71
0.0023729296258985463,1.4126400069079659,T105N26-1GFR085,2.6,-1G (inverted),Test Run 71
0.0023729296258985463,1.4234898642382783,T105N26-1GFR085,2.6,-1G (inverted),Test Run 71
0.0024520469243665844,1.4253822401843284,T105N26-1GFR085,2.6,-1G (inverted),Test Run 71
0.002531164222830548,1.4290469244799784,T105N26-1GFR085,2.6,-1G (inverted),Test Run 71
0.002531164222830548,1.4347539976916532,T105N26-1GFR085,2.6,-1G (inverted),Test Run 71
0.002531164222830548,1.4387222365222159,T105N26-1GFR085,2.6,-1G (inverted),Test Run 71
0.0026893251537509068,1.4419868544421408,T105N26-1GFR085,2.6,-1G (inverted),Test Run 71
0.002491605573598496,1.4527198866687034,T105N26-1GFR085,2.6,-1G (inverted),Test Run 71
0.002728883802986893,1.482012279399416,T105N26-1GFR085,2.6,-1G (inverted),Test Run 71
0.002728883802986893,1.5038515166125532,T105N26-1GFR085,2.6,-1G (inverted),Test Run 71
0.0027684424522189453,1.526275356181641,T105N26-1GFR085,2.6,-1G (inverted),Test Run 71
0.0029661620323712156,1.5592085913501035,T105N26-1GFR085,2.6,-1G (inverted),Test Run 71
0.0031243966293071517,1.5933903769335909,T105N26-1GFR085,2.6,-1G (inverted),Test Run 71
0.0031243966293071517,1.6267041281543033,T105N26-1GFR085,2.6,-1G (inverted),Test Run 71
0.0032825575602275104,1.6591185644946282,T105N26-1GFR085,2.6,-1G (inverted),Test Run 71
0.0035199094556274107,1.6843804434619158,T105N26-1GFR085,2.6,-1G (inverted),Test Run 71
0.003361674858695549,1.7160054282031283,T105N26-1GFR085,2.6,-1G (inverted),Test Run 71
0.0034407921571595126,1.751238353618166,T105N26-1GFR085,2.6,-1G (inverted),Test Run 71
0.0034407921571595126,1.7870637015185533,T105N26-1GFR085,2.6,-1G (inverted),Test Run 71
0.0034012335079274605,1.8236914709887784,T105N26-1GFR085,2.6,-1G (inverted),Test Run 71
0.0035593944388479597,1.8611636236987283,T105N26-1GFR085,2.6,-1G (inverted),Test Run 71
0.003796746334247719,1.8960625723681659,T105N26-1GFR085,2.6,-1G (inverted),Test Run 71
0.003796746334247719,1.9297392920336907,T105N26-1GFR085,2.6,-1G (inverted),Test Run 71
0.003796746334247719,1.9650414542041035,T105N26-1GFR085,2.6,-1G (inverted),Test Run 71
0.003915348615936167,1.9989016608081034,T105N26-1GFR085,2.6,-1G (inverted),Test Run 71
0.003994465914404064,2.031622798808591,T105N26-1GFR085,2.6,-1G (inverted),Test Run 71
0.003954907265168219,2.067945392497566,T105N26-1GFR085,2.6,-1G (inverted),Test Run 71
0.003954907265168219,2.102049358256841,T105N26-1GFR085,2.6,-1G (inverted),Test Run 71
0.004034024563636116,2.136963756450203,T105N26-1GFR085,2.6,-1G (inverted),Test Run 71
0.004152626845324563,2.1733510092578157,T105N26-1GFR085,2.6,-1G (inverted),Test Run 71
0.004310861442256425,2.2082865790210033,T105N26-1GFR085,2.6,-1G (inverted),Test Run 71
0.004310861442256425,2.242838771708991,T105N26-1GFR085,2.6,-1G (inverted),Test Run 71
0.004508581022408835,2.276377590068366,T105N26-1GFR085,2.6,-1G (inverted),Test Run 71
0.0045876983208767335,2.312039287456053,T105N26-1GFR085,2.6,-1G (inverted),Test Run 71
0.004864535199497182,2.345758159526366,T105N26-1GFR085,2.6,-1G (inverted),Test Run 71
0.004983211147196992,2.381998927958991,T105N26-1GFR085,2.6,-1G (inverted),Test Run 71
0.004983211147196992,2.4194144324145532,T105N26-1GFR085,2.6,-1G (inverted),Test Run 71
0.005260048025817442,2.4535485342822283,T105N26-1GFR085,2.6,-1G (inverted),Test Run 71
0.005457767605973786,2.4889142111621156,T105N26-1GFR085,2.6,-1G (inverted),Test Run 71
0.0054182089567378,2.525393588908691,T105N26-1GFR085,2.6,-1G (inverted),Test Run 71
0.0055368849044416845,2.5597777441821283,T105N26-1GFR085,2.6,-1G (inverted),Test Run 71
0.0055368849044416845,2.595412738688966,T105N26-1GFR085,2.6,-1G (inverted),Test Run 71
0.0054182089567378,2.629499347575691,T105N26-1GFR085,2.6,-1G (inverted),Test Run 71
0.005497326255205698,2.665060718425291,T105N26-1GFR085,2.6,-1G (inverted),Test Run 71
0.005616002202905648,2.6993681982836906,T105N26-1GFR085,2.6,-1G (inverted),Test Run 71
0.005616002202905648,2.734989650615241,T105N26-1GFR085,2.6,-1G (inverted),Test Run 71
0.005813721783061993,2.769623477824716,T105N26-1GFR085,2.6,-1G (inverted),Test Run 71
0.005971956379993995,2.8063654974780285,T105N26-1GFR085,2.6,-1G (inverted),Test Run 71
0.006011441363214404,2.8404948309741282,T105N26-1GFR085,2.6,-1G (inverted),Test Run 71
0.006209234609382251,2.875994022258303,T105N26-1GFR085,2.6,-1G (inverted),Test Run 71
0.006209234609382251,2.911970050700691,T105N26-1GFR085,2.6,-1G (inverted),Test Run 71
0.006367395540302751,2.946531780131841,T105N26-1GFR085,2.6,-1G (inverted),Test Run 71
0.0064069541895346626,2.9817040518603535,T105N26-1GFR085,2.6,-1G (inverted),Test Run 71
0.006446512838770649,3.017803295024416,T105N26-1GFR085,2.6,-1G (inverted),Test Run 71
0.006446512838770649,3.0531008795581034,T105N26-1GFR085,2.6,-1G (inverted),Test Run 71
0.006367395540302751,3.088629825480966,T105N26-1GFR085,2.6,-1G (inverted),Test Run 71
0.0064069541895346626,3.1265770987353534,T105N26-1GFR085,2.6,-1G (inverted),Test Run 71
0.006525630137234613,3.1628344611010784,T105N26-1GFR085,2.6,-1G (inverted),Test Run 71
0.006565188786470598,3.1992755011401406,T105N26-1GFR085,2.6,-1G (inverted),Test Run 71
0.006565188786470598,3.234827335246591,T105N26-1GFR085,2.6,-1G (inverted),Test Run 71
0.006723349717390957,3.2711482123217785,T105N26-1GFR085,2.6,-1G (inverted),Test Run 71
0.006802467015854921,3.3077773169360407,T105N26-1GFR085,2.6,-1G (inverted),Test Run 71
0.00696062794677542,3.3436167792163163,T105N26-1GFR085,2.6,-1G (inverted),Test Run 71
0.007158421192943268,3.3789481238208032,T105N26-1GFR085,2.6,-1G (inverted),Test Run 71
0.007158421192943268,3.415873630412603,T105N26-1GFR085,2.6,-1G (inverted),Test Run 71
0.007395699422331524,3.4482714728198283,T105N26-1GFR085,2.6,-1G (inverted),Test Run 71
0.007553860353252024,3.481846912272953,T105N26-1GFR085,2.6,-1G (inverted),Test Run 71
0.007672536300951974,3.5160845831713905,T105N26-1GFR085,2.6,-1G (inverted),Test Run 71
0.007672536300951974,3.5468932226977534,T105N26-1GFR085,2.6,-1G (inverted),Test Run 71
0.007751653599419872,3.579913623698728,T105N26-1GFR085,2.6,-1G (inverted),Test Run 71
0.007909814530340231,3.613605411418466,T105N26-1GFR085,2.6,-1G (inverted),Test Run 71
0.007949373179572283,3.643953998454591,T105N26-1GFR085,2.6,-1G (inverted),Test Run 71
0.008186651408960539,3.6739085272631913,T105N26-1GFR085,2.6,-1G (inverted),Test Run 71
0.008186651408960539,3.704681690104978,T105N26-1GFR085,2.6,-1G (inverted),Test Run 71
0.008344886005892541,3.735132511027841,T105N26-1GFR085,2.6,-1G (inverted),Test Run 71
0.008384444655128527,3.7628657416186533,T105N26-1GFR085,2.6,-1G (inverted),Test Run 71
0.008582164235280939,3.792627246745603,T105N26-1GFR085,2.6,-1G (inverted),Test Run 71
0.008582164235280939,3.8207106665454154,T105N26-1GFR085,2.6,-1G (inverted),Test Run 71
0.008542605586048886,3.8491065100512785,T105N26-1GFR085,2.6,-1G (inverted),Test Run 71
0.008700840182980748,3.879156787761228,T105N26-1GFR085,2.6,-1G (inverted),Test Run 71
0.008859001113901246,3.9096251562915034,T105N26-1GFR085,2.6,-1G (inverted),Test Run 71
0.008898559763137092,3.939583118327641,T105N26-1GFR085,2.6,-1G (inverted),Test Run 71
0.008898559763137092,3.969157703288578,T105N26-1GFR085,2.6,-1G (inverted),Test Run 71
0.009017235710837042,3.998659809001466,T105N26-1GFR085,2.6,-1G (inverted),Test Run 71
0.009175396641757542,4.025968463786628,T105N26-1GFR085,2.6,-1G (inverted),Test Run 71
0.009254513940221505,4.053089435466316,T105N26-1GFR085,2.6,-1G (inverted),Test Run 71
0.009254513940221505,4.079789646037603,T105N26-1GFR085,2.6,-1G (inverted),Test Run 71
0.009333631238689404,4.109257800944828,T105N26-1GFR085,2.6,-1G (inverted),Test Run 71
0.009412674871141865,4.1358176306567405,T105N26-1GFR085,2.6,-1G (inverted),Test Run 71
0.009570909468077801,4.1648398474536155,T105N26-1GFR085,2.6,-1G (inverted),Test Run 71
0.009531350818845749,4.189950092204591,T105N26-1GFR085,2.6,-1G (inverted),Test Run 71
0.009531350818845749,4.216366107829591,T105N26-1GFR085,2.6,-1G (inverted),Test Run 71
0.0096500267665457,4.243800266154791,T105N26-1GFR085,2.6,-1G (inverted),Test Run 71
0.009689511749766247,4.2715777472338905,T105N26-1GFR085,2.6,-1G (inverted),Test Run 71
0.009808187697466057,4.294624622233891,T105N26-1GFR085,2.6,-1G (inverted),Test Run 71
0.009926863645166007,4.323533923991703,T105N26-1GFR085,2.6,-1G (inverted),Test Run 71
0.009926863645166007,4.349462039836428,T105N26-1GFR085,2.6,-1G (inverted),Test Run 71
0.010005907277618468,4.375585849650879,T105N26-1GFR085,2.6,-1G (inverted),Test Run 71
0.010164141874554404,4.403918750651853,T105N26-1GFR085,2.6,-1G (inverted),Test Run 71
0.010243259173018368,4.432435138591316,T105N26-1GFR085,2.6,-1G (inverted),Test Run 71
0.010243259173018368,4.4592139319262785,T105N26-1GFR085,2.6,-1G (inverted),Test Run 71
0.01032230280547083,4.486200244792478,T105N26-1GFR085,2.6,-1G (inverted),Test Run 71
0.010401420103938727,4.5125395850024415,T105N26-1GFR085,2.6,-1G (inverted),Test Run 71
0.010559654700874662,4.538645084270028,T105N26-1GFR085,2.6,-1G (inverted),Test Run 71
0.010757374281027073,4.565722568400878,T105N26-1GFR085,2.6,-1G (inverted),Test Run 71
0.010757374281027073,4.590934284099129,T105N26-1GFR085,2.6,-1G (inverted),Test Run 71
0.010757374281027073,4.618824298747566,T105N26-1GFR085,2.6,-1G (inverted),Test Run 71
0.010994652510415471,4.642982776530766,T105N26-1GFR085,2.6,-1G (inverted),Test Run 71
0.01111332845811528,4.667818363078616,T105N26-1GFR085,2.6,-1G (inverted),Test Run 71
0.01111332845811528,4.693377597697753,T105N26-1GFR085,2.6,-1G (inverted),Test Run 71
0.01111332845811528,4.720036991008303,T105N26-1GFR085,2.6,-1G (inverted),Test Run 71
0.011390165336735729,4.745136554606941,T105N26-1GFR085,2.6,-1G (inverted),Test Run 71
0.011311048038267692,4.770081622966316,T105N26-1GFR085,2.6,-1G (inverted),Test Run 71
0.011587884916888,4.79453917301514,T105N26-1GFR085,2.6,-1G (inverted),Test Run 71
0.011587884916888,4.821593768962403,T105N26-1GFR085,2.6,-1G (inverted),Test Run 71
0.011587884916888,4.846593387492678,T105N26-1GFR085,2.6,-1G (inverted),Test Run 71
0.011627443566123986,4.873139102824716,T105N26-1GFR085,2.6,-1G (inverted),Test Run 71
0.011785678163055988,4.897594364055179,T105N26-1GFR085,2.6,-1G (inverted),Test Run 71
0.011785678163055988,4.920823200114754,T105N26-1GFR085,2.6,-1G (inverted),Test Run 71
0.011746119513823936,4.945463092692878,T105N26-1GFR085,2.6,-1G (inverted),Test Run 71
0.011983397743212333,4.969645603068853,T105N26-1GFR085,2.6,-1G (inverted),Test Run 71
0.012022956392444245,4.994989688762216,T105N26-1GFR085,2.6,-1G (inverted),Test Run 71
0.01214155867413269,5.0165907934985405,T105N26-1GFR085,2.6,-1G (inverted),Test Run 71
0.01214155867413269,5.0428664282641655,T105N26-1GFR085,2.6,-1G (inverted),Test Run 71
0.012339351920296605,5.067062671550291,T105N26-1GFR085,2.6,-1G (inverted),Test Run 71
0.012418395552753,5.090100009807129,T105N26-1GFR085,2.6,-1G (inverted),Test Run 71
0.012616188798920848,5.115578754313966,T105N26-1GFR085,2.6,-1G (inverted),Test Run 71
0.012576630149685002,5.138347919353029,T105N26-1GFR085,2.6,-1G (inverted),Test Run 71
0.012576630149685002,5.161771686442878,T105N26-1GFR085,2.6,-1G (inverted),Test Run 71
0.0126557474481529,5.186457355388191,T105N26-1GFR085,2.6,-1G (inverted),Test Run 71
0.012853467028305312,5.209031207927254,T105N26-1GFR085,2.6,-1G (inverted),Test Run 71
0.012774349729841348,5.230813129313966,T105N26-1GFR085,2.6,-1G (inverted),Test Run 71
0.012774349729841348,5.2535864905200285,T105N26-1GFR085,2.6,-1G (inverted),Test Run 71
0.013051186608461655,5.277508457072754,T105N26-1GFR085,2.6,-1G (inverted),Test Run 71
0.013130303906925619,5.300287540324716,T105N26-1GFR085,2.6,-1G (inverted),Test Run 71
0.013130303906925619,5.321760471232915,T105N26-1GFR085,2.6,-1G (inverted),Test Run 71
0.013446699434781915,5.343381030925291,T105N26-1GFR085,2.6,-1G (inverted),Test Run 71
0.013446699434781915,5.363748844035653,T105N26-1GFR085,2.6,-1G (inverted),Test Run 71
0.013328097153093467,5.386066348918466,T105N26-1GFR085,2.6,-1G (inverted),Test Run 71
0.013486258084013967,5.40702696598389,T105N26-1GFR085,2.6,-1G (inverted),Test Run 71
0.013328097153093467,5.428512866862791,T105N26-1GFR085,2.6,-1G (inverted),Test Run 71
0.013328097153093467,5.449634082683103,T105N26-1GFR085,2.6,-1G (inverted),Test Run 71
0.013367582136314017,5.471228320964353,T105N26-1GFR085,2.6,-1G (inverted),Test Run 71
0.013683977664170312,5.494317539104004,T105N26-1GFR085,2.6,-1G (inverted),Test Run 71
0.013565375382481865,5.518034274943853,T105N26-1GFR085,2.6,-1G (inverted),Test Run 71
0.01392132955957007,5.538911350139165,T105N26-1GFR085,2.6,-1G (inverted),Test Run 71
0.01392132955957007,5.5654746130786155,T105N26-1GFR085,2.6,-1G (inverted),Test Run 71
0.01392132955957007,5.588169010051279,T105N26-1GFR085,2.6,-1G (inverted),Test Run 71
0.01407949049049057,5.614475925334478,T105N26-1GFR085,2.6,-1G (inverted),Test Run 71
0.014277210070642981,5.637587268718265,T105N26-1GFR085,2.6,-1G (inverted),Test Run 71
0.01419816643819052,5.6637644842944415,T105N26-1GFR085,2.6,-1G (inverted),Test Run 71
0.01419816643819052,5.688912494548341,T105N26-1GFR085,2.6,-1G (inverted),Test Run 71
0.01447500331681083,5.714080341228028,T105N26-1GFR085,2.6,-1G (inverted),Test Run 71
0.01435632736911088,5.740500553020029,T105N26-1GFR085,2.6,-1G (inverted),Test Run 71
0.014514561966042741,5.767086322673341,T105N26-1GFR085,2.6,-1G (inverted),Test Run 71
0.014514561966042741,5.789727695354004,T105N26-1GFR085,2.6,-1G (inverted),Test Run 71
0.014751840195431137,5.819691760905766,T105N26-1GFR085,2.6,-1G (inverted),Test Run 71
0.014554120615278728,5.844776065715341,T105N26-1GFR085,2.6,-1G (inverted),Test Run 71
0.014870442477119585,5.870434482463379,T105N26-1GFR085,2.6,-1G (inverted),Test Run 71
0.014910001126351496,5.897450931437991,T105N26-1GFR085,2.6,-1G (inverted),Test Run 71
0.014910001126351496,5.919924838908691,T105N26-1GFR085,2.6,-1G (inverted),Test Run 71
0.014949559775583548,5.948322589763191,T105N26-1GFR085,2.6,-1G (inverted),Test Run 71
0.015305513952671755,5.973948581584478,T105N26-1GFR085,2.6,-1G (inverted),Test Run 71
0.015147353021751396,5.999100788005379,T105N26-1GFR085,2.6,-1G (inverted),Test Run 71
0.015147353021751396,6.024369724162603,T105N26-1GFR085,2.6,-1G (inverted),Test Run 71
0.0155032335328281,6.049590213664553,T105N26-1GFR085,2.6,-1G (inverted),Test Run 71
0.015345072601907742,6.075558002360841,T105N26-1GFR085,2.6,-1G (inverted),Test Run 71
0.015424189900371706,6.103109653361816,T105N26-1GFR085,2.6,-1G (inverted),Test Run 71
0.015582350831292203,6.129035098918466,T105N26-1GFR085,2.6,-1G (inverted),Test Run 71
0.015582350831292203,6.152603443034666,T105N26-1GFR085,2.6,-1G (inverted),Test Run 71
0.015463748549607692,6.177846439250491,T105N26-1GFR085,2.6,-1G (inverted),Test Run 71
0.015859187709912514,6.203782565959478,T105N26-1GFR085,2.6,-1G (inverted),Test Run 71
0.015661468129760103,6.22945280826904,T105N26-1GFR085,2.6,-1G (inverted),Test Run 71
0.015661468129760103,6.255084903605966,T105N26-1GFR085,2.6,-1G (inverted),Test Run 71
0.01562190948052805,6.280560214885254,T105N26-1GFR085,2.6,-1G (inverted),Test Run 71
0.01578014407746005,6.3046679571948285,T105N26-1GFR085,2.6,-1G (inverted),Test Run 71
0.01562190948052805,6.329622943767091,T105N26-1GFR085,2.6,-1G (inverted),Test Run 71
0.015977863657616397,6.354020603068853,T105N26-1GFR085,2.6,-1G (inverted),Test Run 71
0.015977863657616397,6.378425510295416,T105N26-1GFR085,2.6,-1G (inverted),Test Run 71
0.016017422306848307,6.402792270549317,T105N26-1GFR085,2.6,-1G (inverted),Test Run 71
0.01593830500838041,6.425585086711429,T105N26-1GFR085,2.6,-1G (inverted),Test Run 71
0.016254700536236705,6.450357730754403,T105N26-1GFR085,2.6,-1G (inverted),Test Run 71
0.01621514188700072,6.473494632609866,T105N26-1GFR085,2.6,-1G (inverted),Test Run 71
0.01621514188700072,6.498034580119629,T105N26-1GFR085,2.6,-1G (inverted),Test Run 71
0.016571096064089068,6.522007663615729,T105N26-1GFR085,2.6,-1G (inverted),Test Run 71
0.016452420116389116,6.545429904826666,T105N26-1GFR085,2.6,-1G (inverted),Test Run 71
0.016571096064089068,6.568552310832528,T105N26-1GFR085,2.6,-1G (inverted),Test Run 71
0.016571096064089068,6.591076572307129,T105N26-1GFR085,2.6,-1G (inverted),Test Run 71
0.01676881564424541,6.614076145061041,T105N26-1GFR085,2.6,-1G (inverted),Test Run 71
0.016689772011789016,6.635367496379404,T105N26-1GFR085,2.6,-1G (inverted),Test Run 71
0.016966608890409324,6.658125980266116,T105N26-1GFR085,2.6,-1G (inverted),Test Run 71
0.016847932942709375,6.680475528605966,T105N26-1GFR085,2.6,-1G (inverted),Test Run 71
0.016847932942709375,6.702670963176279,T105N26-1GFR085,2.6,-1G (inverted),Test Run 71
0.016966608890409324,6.723991306193854,T105N26-1GFR085,2.6,-1G (inverted),Test Run 71
0.01716432847056567,6.747543247111817,T105N26-1GFR085,2.6,-1G (inverted),Test Run 71
0.01704565252286572,6.769105441936041,T105N26-1GFR085,2.6,-1G (inverted),Test Run 71
0.01704565252286572,6.791812045939942,T105N26-1GFR085,2.6,-1G (inverted),Test Run 71
0.01736204805071808,6.814899356730966,T105N26-1GFR085,2.6,-1G (inverted),Test Run 71
0.01728300441826562,6.835755069621591,T105N26-1GFR085,2.6,-1G (inverted),Test Run 71
0.01736204805071808,6.858032138713379,T105N26-1GFR085,2.6,-1G (inverted),Test Run 71
0.01752028264765402,6.881370456584479,T105N26-1GFR085,2.6,-1G (inverted),Test Run 71
0.01752028264765402,6.903748233684091,T105N26-1GFR085,2.6,-1G (inverted),Test Run 71
0.01744116534918598,6.926131351359866,T105N26-1GFR085,2.6,-1G (inverted),Test Run 71
0.017678443578574374,6.949283512004404,T105N26-1GFR085,2.6,-1G (inverted),Test Run 71
0.017638884929338388,6.972878177531742,T105N26-1GFR085,2.6,-1G (inverted),Test Run 71
0.017638884929338388,6.994134433635255,T105N26-1GFR085,2.6,-1G (inverted),Test Run 71
0.017718002227806288,7.016635043986817,T105N26-1GFR085,2.6,-1G (inverted),Test Run 71
0.01787623682473829,7.039148624309091,T105N26-1GFR085,2.6,-1G (inverted),Test Run 71
