Repository: schandel33/gitrep

# Nozzle Tensile Test Analysis

Stress-vs-strain analysis of tensile pulls across 4 nozzle sizes (0.6, 1.4,
2.2, 2.6 mm) x 2 print-gravity orientations (+1G upright / -1G inverted),
printed at 105 C with a 0.85 flow ratio.

## Data-quality issues found and how they're handled

1. **Load-cell zero offset.** 10 of 17 runs record small negative Load
   values for the first handful of samples (up to ~180, always <0.5% of the
   file) before the crosshead starts moving — load-cell noise around zero,
   not real load. The script computes the mean Load over all
   pre-motion samples (`Crosshead < crosshead_zero_threshold_mm`) and
   subtracts it from the whole run.
2.

File: nozzle_tensile_analysis/analysis_output/all_curves_tidy.csv (part 143 of 151)
Strain,Stress_MPa,condition,nozzle_mm,gravity,run
0.01775756087703834,7.061047275432129,T105N26-1GFR085,2.6,-1G (inverted),Test Run 71
0.018073956404894634,7.082736881145029,T105N26-1GFR085,2.6,-1G (inverted),Test Run 71
0.018073956404894634,7.103502567180179,T105N26-1GFR085,2.6,-1G (inverted),Test Run 71
0.0181530737033586,7.124296481975104,T105N26-1GFR085,2.6,-1G (inverted),Test Run 71
0.018350793283514945,7.143765933879403,T105N26-1GFR085,2.6,-1G (inverted),Test Run 71
0.018469469231214893,7.164187534221192,T105N26-1GFR085,2.6,-1G (inverted),Test Run 71
0.01831123463427896,7.185235507854005,T105N26-1GFR085,2.6,-1G (inverted),Test Run 71
0.01831123463427896,7.205439670451666,T105N26-1GFR085,2.6,-1G (inverted),Test Run 71
0.018548512863667353,7.226131351359866,T105N26-1GFR085,2.6,-1G (inverted),Test Run 71
0.018469469231214893,7.246980197795416,T105N26-1GFR085,2.6,-1G (inverted),Test Run 71
0.018548512863667353,7.267251499064942,T105N26-1GFR085,2.6,-1G (inverted),Test Run 71
0.018548512863667353,7.286748416789554,T105N26-1GFR085,2.6,-1G (inverted),Test Run 71
0.01870674746060329,7.308103855021979,T105N26-1GFR085,2.6,-1G (inverted),Test Run 71
0.018667188811367304,7.327271945842291,T105N26-1GFR085,2.6,-1G (inverted),Test Run 71
0.01886490839152365,7.348981387980966,T105N26-1GFR085,2.6,-1G (inverted),Test Run 71
0.018904467040755702,7.367974002727054,T105N26-1GFR085,2.6,-1G (inverted),Test Run 71
0.018904467040755702,7.386332614787603,T105N26-1GFR085,2.6,-1G (inverted),Test Run 71
0.0189835843392236,7.405832584270028,T105N26-1GFR085,2.6,-1G (inverted),Test Run 71
0.01910226028692355,7.425800998576666,T105N26-1GFR085,2.6,-1G (inverted),Test Run 71
0.01902314298845551,7.445346744426279,T105N26-1GFR085,2.6,-1G (inverted),Test Run 71
0.01902314298845551,7.464841373332528,T105N26-1GFR085,2.6,-1G (inverted),Test Run 71
0.01918130391937601,7.484139926799317,T105N26-1GFR085,2.6,-1G (inverted),Test Run 71
0.019220862568611854,7.503176792033692,T105N26-1GFR085,2.6,-1G (inverted),Test Run 71
0.019220862568611854,7.521502597697754,T105N26-1GFR085,2.6,-1G (inverted),Test Run 71
0.019418655814775768,7.538976199992679,T105N26-1GFR085,2.6,-1G (inverted),Test Run 71
0.019418655814775768,7.557260806926278,T105N26-1GFR085,2.6,-1G (inverted),Test Run 71
0.019220862568611854,7.5745909766040045,T105N26-1GFR085,2.6,-1G (inverted),Test Run 71
0.019339538516311806,7.5919959143481535,T105N26-1GFR085,2.6,-1G (inverted),Test Run 71
0.019458140797996317,7.610406406291505,T105N26-1GFR085,2.6,-1G (inverted),Test Run 71
0.019497699447232304,7.628483493693854,T105N26-1GFR085,2.6,-1G (inverted),Test Run 71
0.019497699447232304,7.642903049357916,T105N26-1GFR085,2.6,-1G (inverted),Test Run 71
0.019655934044164165,7.660243900187991,T105N26-1GFR085,2.6,-1G (inverted),Test Run 71
0.019537258096464217,7.671768100627442,T105N26-1GFR085,2.6,-1G (inverted),Test Run 71
0.019695492693396217,7.684762485393067,T105N26-1GFR085,2.6,-1G (inverted),Test Run 71
0.019695492693396217,7.698112399943854,T105N26-1GFR085,2.6,-1G (inverted),Test Run 71
0.019774536325852615,7.711925418742679,T105N26-1GFR085,2.6,-1G (inverted),Test Run 71
0.019695492693396217,7.727680118449716,T105N26-1GFR085,2.6,-1G (inverted),Test Run 71
0.019814094975084524,7.743958194621591,T105N26-1GFR085,2.6,-1G (inverted),Test Run 71
0.019735051342632065,7.766652591594242,T105N26-1GFR085,2.6,-1G (inverted),Test Run 71
0.019735051342632065,7.791053684123542,T105N26-1GFR085,2.6,-1G (inverted),Test Run 71
0.019893212273552563,7.8122580603442415,T105N26-1GFR085,2.6,-1G (inverted),Test Run 71
0.020090931853704974,7.834088809855966,T105N26-1GFR085,2.6,-1G (inverted),Test Run 71
0.020011888221252515,7.853075321086429,T105N26-1GFR085,2.6,-1G (inverted),Test Run 71
0.020011888221252515,7.872804172404791,T105N26-1GFR085,2.6,-1G (inverted),Test Run 71
0.020090931853704974,7.892769534953617,T105N26-1GFR085,2.6,-1G (inverted),Test Run 71
0.020011888221252515,7.911339481242679,T105N26-1GFR085,2.6,-1G (inverted),Test Run 71
0.020209607801404923,7.931358249553229,T105N26-1GFR085,2.6,-1G (inverted),Test Run 71
0.020288725099872822,7.949291141398929,T105N26-1GFR085,2.6,-1G (inverted),Test Run 71
0.020288725099872822,7.966789920695804,T105N26-1GFR085,2.6,-1G (inverted),Test Run 71
0.020328283749104732,7.985261447795416,T105N26-1GFR085,2.6,-1G (inverted),Test Run 71
0.02056556197849313,8.004652316936042,T105N26-1GFR085,2.6,-1G (inverted),Test Run 71
0.020605120627729116,8.021092136271978,T105N26-1GFR085,2.6,-1G (inverted),Test Run 71
0.020605120627729116,8.038540561564941,T105N26-1GFR085,2.6,-1G (inverted),Test Run 71
0.02076328155864554,8.056388004191904,T105N26-1GFR085,2.6,-1G (inverted),Test Run 71
0.02100055978803394,8.075653751262216,T105N26-1GFR085,2.6,-1G (inverted),Test Run 71
0.020881957506349427,8.092571170695804,T105N26-1GFR085,2.6,-1G (inverted),Test Run 71
0.021040118437269783,8.108463199504403,T105N26-1GFR085,2.6,-1G (inverted),Test Run 71
0.021040118437269783,8.124940402873541,T105N26-1GFR085,2.6,-1G (inverted),Test Run 71
0.021040118437269783,8.142682559855967,T105N26-1GFR085,2.6,-1G (inverted),Test Run 71
0.021040118437269783,8.159590061076667,T105N26-1GFR085,2.6,-1G (inverted),Test Run 71
0.021158794384969735,8.17495184696534,T105N26-1GFR085,2.6,-1G (inverted),Test Run 71
0.021158794384969735,8.191452701457528,T105N26-1GFR085,2.6,-1G (inverted),Test Run 71
0.021158794384969735,8.206633670695805,T105N26-1GFR085,2.6,-1G (inverted),Test Run 71
0.021435631263590042,8.220486362346191,T105N26-1GFR085,2.6,-1G (inverted),Test Run 71
0.021554307211289994,8.23586416996338,T105N26-1GFR085,2.6,-1G (inverted),Test Run 71
0.021712468142210492,8.250692661174316,T105N26-1GFR085,2.6,-1G (inverted),Test Run 71
0.021712468142210492,8.267797763713379,T105N26-1GFR085,2.6,-1G (inverted),Test Run 71
0.021752026791442405,8.281989963420417,T105N26-1GFR085,2.6,-1G (inverted),Test Run 71
0.021554307211289994,8.298786075480965,T105N26-1GFR085,2.6,-1G (inverted),Test Run 71
0.021712468142210492,8.314231021770029,T105N26-1GFR085,2.6,-1G (inverted),Test Run 71
0.02167290949297844,8.329616458781741,T105N26-1GFR085,2.6,-1G (inverted),Test Run 71
0.02167290949297844,8.345368106730966,T105N26-1GFR085,2.6,-1G (inverted),Test Run 71
0.021712468142210492,8.358350284465342,T105N26-1GFR085,2.6,-1G (inverted),Test Run 71
0.021949746371598747,8.37425604618409,T105N26-1GFR085,2.6,-1G (inverted),Test Run 71
0.0219893050208308,8.389370639689941,T105N26-1GFR085,2.6,-1G (inverted),Test Run 71
0.0219893050208308,8.404806430705566,T105N26-1GFR085,2.6,-1G (inverted),Test Run 71
0.02210798096853075,8.420197971232916,T105N26-1GFR085,2.6,-1G (inverted),Test Run 71
0.02214753961776266,8.436185367473154,T105N26-1GFR085,2.6,-1G (inverted),Test Run 71
0.02210798096853075,8.449761112102054,T105N26-1GFR085,2.6,-1G (inverted),Test Run 71
0.02214753961776266,8.465039737590342,T105N26-1GFR085,2.6,-1G (inverted),Test Run 71
0.02214753961776266,8.481457431682129,T105N26-1GFR085,2.6,-1G (inverted),Test Run 71
0.02222658325021906,8.496691043742679,T105N26-1GFR085,2.6,-1G (inverted),Test Run 71
0.02250349379485101,8.512898166545416,T105N26-1GFR085,2.6,-1G (inverted),Test Run 71
0.02238481784715106,8.52672339237549,T105N26-1GFR085,2.6,-1G (inverted),Test Run 71
0.02238481784715106,8.54466543949463,T105N26-1GFR085,2.6,-1G (inverted),Test Run 71
0.02238481784715106,8.559252078898929,T105N26-1GFR085,2.6,-1G (inverted),Test Run 71
0.02250349379485101,8.573604495891116,T105N26-1GFR085,2.6,-1G (inverted),Test Run 71
0.02238481784715106,8.590192325480967,T105N26-1GFR085,2.6,-1G (inverted),Test Run 71
0.02246393514561896,8.606060703166504,T105N26-1GFR085,2.6,-1G (inverted),Test Run 71
0.02246393514561896,8.622222049602055,T105N26-1GFR085,2.6,-1G (inverted),Test Run 71
0.022582537427307404,8.63731756962159,T105N26-1GFR085,2.6,-1G (inverted),Test Run 71
0.022542978778071418,8.654532535441904,T105N26-1GFR085,2.6,-1G (inverted),Test Run 71
0.022701213375007353,8.669839389689942,T105N26-1GFR085,2.6,-1G (inverted),Test Run 71
0.022740772024239266,8.684588535197754,T105N26-1GFR085,2.6,-1G (inverted),Test Run 71
0.022740772024239266,8.701328189738778,T105N26-1GFR085,2.6,-1G (inverted),Test Run 71
0.022898932955159764,8.716876132854004,T105N26-1GFR085,2.6,-1G (inverted),Test Run 71
0.022898932955159764,8.732356174357916,T105N26-1GFR085,2.6,-1G (inverted),Test Run 71
0.023017608902859716,8.747001560100104,T105N26-1GFR085,2.6,-1G (inverted),Test Run 71
0.023017608902859716,8.763456638225104,T105N26-1GFR085,2.6,-1G (inverted),Test Run 71
0.023175769833780075,8.779215152629403,T105N26-1GFR085,2.6,-1G (inverted),Test Run 71
0.02305716755209556,8.795880039104004,T105N26-1GFR085,2.6,-1G (inverted),Test Run 71
0.023294445781480023,8.810395725139166,T105N26-1GFR085,2.6,-1G (inverted),Test Run 71
0.023452606712400383,8.826193149455566,T105N26-1GFR085,2.6,-1G (inverted),Test Run 71
0.023452606712400383,8.840529544719242,T105N26-1GFR085,2.6,-1G (inverted),Test Run 71
0.02333400443071601,8.856208713420417,T105N26-1GFR085,2.6,-1G (inverted),Test Run 71
0.02365039995856823,8.872467716105966,T105N26-1GFR085,2.6,-1G (inverted),Test Run 71
0.02349216536163637,8.887478549846191,T105N26-1GFR085,2.6,-1G (inverted),Test Run 71
0.02349216536163637,8.902772434123541,T105N26-1GFR085,2.6,-1G (inverted),Test Run 71
0.02353172401086828,8.917808444865729,T105N26-1GFR085,2.6,-1G (inverted),Test Run 71
0.02357128266010033,8.933222110637216,T105N26-1GFR085,2.6,-1G (inverted),Test Run 71
0.02357128266010033,8.948896701701667,T105N26-1GFR085,2.6,-1G (inverted),Test Run 71
0.02372951725703627,8.96452704227784,T105N26-1GFR085,2.6,-1G (inverted),Test Run 71
0.02372951725703627,8.977861698039554,T105N26-1GFR085,2.6,-1G (inverted),Test Run 71
0.02365039995856823,8.995097263225103,T105N26-1GFR085,2.6,-1G (inverted),Test Run 71
0.02372951725703627,9.008335025676278,T105N26-1GFR085,2.6,-1G (inverted),Test Run 71
0.023848119538720642,9.026298435100104,T105N26-1GFR085,2.6,-1G (inverted),Test Run 71
0.02392723683718854,9.04177237308838,T105N26-1GFR085,2.6,-1G (inverted),Test Run 71
0.02392723683718854,9.056477268107916,T105N26-1GFR085,2.6,-1G (inverted),Test Run 71
0.024164515066576936,9.071636875041504,T105N26-1GFR085,2.6,-1G (inverted),Test Run 71
0.02404591278488849,9.087679965861817,T105N26-1GFR085,2.6,-1G (inverted),Test Run 71
0.02404591278488849,9.10222159183838,T105N26-1GFR085,2.6,-1G (inverted),Test Run 71
0.02404591278488849,9.117606265910654,T105N26-1GFR085,2.6,-1G (inverted),Test Run 71
0.02404591278488849,9.132265384562992,T105N26-1GFR085,2.6,-1G (inverted),Test Run 71
0.023966795486424525,9.148858554729005,T105N26-1GFR085,2.6,-1G (inverted),Test Run 71
0.02404591278488849,9.165103824504403,T105N26-1GFR085,2.6,-1G (inverted),Test Run 71
0.02408539776810904,9.17949362552979,T105N26-1GFR085,2.6,-1G (inverted),Test Run 71
0.02408539776810904,9.195244510539554,T105N26-1GFR085,2.6,-1G (inverted),Test Run 71
0.024243632365044836,9.211137302287604,T105N26-1GFR085,2.6,-1G (inverted),Test Run 71
0.024243632365044836,9.223931796916505,T105N26-1GFR085,2.6,-1G (inverted),Test Run 71
0.024401793295965334,9.241236789592291,T105N26-1GFR085,2.6,-1G (inverted),Test Run 71
0.024401793295965334,9.256485660441903,T105N26-1GFR085,2.6,-1G (inverted),Test Run 71
0.024639145191365234,9.272282321818853,T105N26-1GFR085,2.6,-1G (inverted),Test Run 71
0.024599586542133182,9.287417514689942,T105N26-1GFR085,2.6,-1G (inverted),Test Run 71
0.024797306122285593,9.30224448002198,T105N26-1GFR085,2.6,-1G (inverted),Test Run 71
0.024797306122285593,9.318197543986816,T105N26-1GFR085,2.6,-1G (inverted),Test Run 71
0.024797306122285593,9.333149631389166,T105N26-1GFR085,2.6,-1G (inverted),Test Run 71
0.024836864771517503,9.349846561320804,T105N26-1GFR085,2.6,-1G (inverted),Test Run 71
0.025153260299373797,9.364101322062991,T105N26-1GFR085,2.6,-1G (inverted),Test Run 71
0.024995025702438004,9.379413516887215,T105N26-1GFR085,2.6,-1G (inverted),Test Run 71
0.024995025702438004,9.394052799113778,T105N26-1GFR085,2.6,-1G (inverted),Test Run 71
0.025153260299373797,9.412467105754404,T105N26-1GFR085,2.6,-1G (inverted),Test Run 71
0.02527193624707375,9.427458103068854,T105N26-1GFR085,2.6,-1G (inverted),Test Run 71
0.025113701650137953,9.442831333049316,T105N26-1GFR085,2.6,-1G (inverted),Test Run 71
0.02539053852875826,9.456387241252441,T105N26-1GFR085,2.6,-1G (inverted),Test Run 71
0.02539053852875826,9.47280188358643,T105N26-1GFR085,2.6,-1G (inverted),Test Run 71
0.025153260299373797,9.489121921428229,T105N26-1GFR085,2.6,-1G (inverted),Test Run 71
0.025311421230294298,9.507123477824717,T105N26-1GFR085,2.6,-1G (inverted),Test Run 71
0.02546965582722616,9.521439273723153,T105N26-1GFR085,2.6,-1G (inverted),Test Run 71
0.025548773125694056,9.536337955363779,T105N26-1GFR085,2.6,-1G (inverted),Test Run 71
0.025548773125694056,9.552632816203616,T105N26-1GFR085,2.6,-1G (inverted),Test Run 71
0.025706934056614558,9.569253452189942,T105N26-1GFR085,2.6,-1G (inverted),Test Run 71
0.025430097177994247,9.584987552531741,T105N26-1GFR085,2.6,-1G (inverted),Test Run 71
0.025548773125694056,9.600397403605966,T105N26-1GFR085,2.6,-1G (inverted),Test Run 71
0.025548773125694056,9.616609866984867,T105N26-1GFR085,2.6,-1G (inverted),Test Run 71
0.025786051355082454,9.633701236613778,T105N26-1GFR085,2.6,-1G (inverted),Test Run 71
0.025706934056614558,9.649793155559092,T105N26-1GFR085,2.6,-1G (inverted),Test Run 71
0.025706934056614558,9.665530307658692,T105N26-1GFR085,2.6,-1G (inverted),Test Run 71
0.025786051355082454,9.680921848186042,T105N26-1GFR085,2.6,-1G (inverted),Test Run 71
0.025786051355082454,9.696787937053228,T105N26-1GFR085,2.6,-1G (inverted),Test Run 71
0.02606288823370276,9.713391025432129,T105N26-1GFR085,2.6,-1G (inverted),Test Run 71
0.026260607813855173,9.728094394572754,T105N26-1GFR085,2.6,-1G (inverted),Test Run 71
0.026339725112323072,9.742661197551278,T105N26-1GFR085,2.6,-1G (inverted),Test Run 71
0.026339725112323072,9.759278781779791,T105N26-1GFR085,2.6,-1G (inverted),Test Run 71
0.026379283761555124,9.774825961955568,T105N26-1GFR085,2.6,-1G (inverted),Test Run 71
0.026260607813855173,9.792893131145028,T105N26-1GFR085,2.6,-1G (inverted),Test Run 71
0.026537444692475484,9.808673770793465,T105N26-1GFR085,2.6,-1G (inverted),Test Run 71
0.026537444692475484,9.82311774052003,T105N26-1GFR085,2.6,-1G (inverted),Test Run 71
0.026537444692475484,9.839901645549316,T105N26-1GFR085,2.6,-1G (inverted),Test Run 71
0.026300166463087225,9.854554660686041,T105N26-1GFR085,2.6,-1G (inverted),Test Run 71
0.026497959709255073,9.870127017863778,T105N26-1GFR085,2.6,-1G (inverted),Test Run 71
0.026616561990943522,9.884954746135254,T105N26-1GFR085,2.6,-1G (inverted),Test Run 71
0.026616561990943522,9.899215610393068,T105N26-1GFR085,2.6,-1G (inverted),Test Run 71
0.02673523793864347,9.914710147746591,T105N26-1GFR085,2.6,-1G (inverted),Test Run 71
0.02689339886956383,9.929228122600104,T105N26-1GFR085,2.6,-1G (inverted),Test Run 71
0.02681428157109593,9.94537192142823,T105N26-1GFR085,2.6,-1G (inverted),Test Run 71
0.027051633466499626,9.96031485355713,T105N26-1GFR085,2.6,-1G (inverted),Test Run 71
0.027051633466499626,9.974735935100103,T105N26-1GFR085,2.6,-1G (inverted),Test Run 71
0.027091192115731678,9.991247470744629,T105N26-1GFR085,2.6,-1G (inverted),Test Run 71
0.027328470345120075,10.005412967570804,T105N26-1GFR085,2.6,-1G (inverted),Test Run 71
0.027407587643584037,10.019865329631354,T105N26-1GFR085,2.6,-1G (inverted),Test Run 71
0.027368028994351985,10.035724552043465,T105N26-1GFR085,2.6,-1G (inverted),Test Run 71
0.027368028994351985,10.049535282023928,T105N26-1GFR085,2.6,-1G (inverted),Test Run 71
0.027565748574504396,10.066842563518067,T105N26-1GFR085,2.6,-1G (inverted),Test Run 71
0.027328470345120075,10.077548892863778,T105N26-1GFR085,2.6,-1G (inverted),Test Run 71
0.027565748574504396,10.092475803264167,T105N26-1GFR085,2.6,-1G (inverted),Test Run 71
0.027565748574504396,10.106551273234867,T105N26-1GFR085,2.6,-1G (inverted),Test Run 71
0.02772398317144033,10.118687351115728,T105N26-1GFR085,2.6,-1G (inverted),Test Run 71
0.027447072626804448,10.13421393192628,T105N26-1GFR085,2.6,-1G (inverted),Test Run 71
0.027842585453124704,10.145806033977054,T105N26-1GFR085,2.6,-1G (inverted),Test Run 71
0.027763468154660742,10.161505802043466,T105N26-1GFR085,2.6,-1G (inverted),Test Run 71
0.027763468154660742,10.175032718547367,T105N26-1GFR085,2.6,-1G (inverted),Test Run 71
0.02796126140082859,10.187996585734867,T105N26-1GFR085,2.6,-1G (inverted),Test Run 71
0.027921702751592743,10.202540500529791,T105N26-1GFR085,2.6,-1G (inverted),Test Run 71
0.027842585453124704,10.216706760295416,T105N26-1GFR085,2.6,-1G (inverted),Test Run 71
0.027842585453124704,10.230526645549316,T105N26-1GFR085,2.6,-1G (inverted),Test Run 71
0.02788214410236069,10.245480258830566,T105N26-1GFR085,2.6,-1G (inverted),Test Run 71
0.027803026803892794,10.261135013469241,T105N26-1GFR085,2.6,-1G (inverted),Test Run 71
0.02796126140082859,10.273373325236816,T105N26-1GFR085,2.6,-1G (inverted),Test Run 71
0.02804030503328105,10.287274082072754,T105N26-1GFR085,2.6,-1G (inverted),Test Run 71
0.02804030503328105,10.30107413090088,T105N26-1GFR085,2.6,-1G (inverted),Test Run 71
0.02804030503328105,10.316725070842292,T105N26-1GFR085,2.6,-1G (inverted),Test Run 71
0.02823809827944904,10.331381900676279,T105N26-1GFR085,2.6,-1G (inverted),Test Run 71
0.028317215577913002,10.344131381877443,T105N26-1GFR085,2.6,-1G (inverted),Test Run 71
0.02847537650883336,10.35943365848878,T105N26-1GFR085,2.6,-1G (inverted),Test Run 71
0.02847537650883336,10.373384006389166,T105N26-1GFR085,2.6,-1G (inverted),Test Run 71
0.02859405245653331,10.388152988322755,T105N26-1GFR085,2.6,-1G (inverted),Test Run 71
0.02859405245653331,10.40124502933838,T105N26-1GFR085,2.6,-1G (inverted),Test Run 71
0.028633611105769296,10.416109378703617,T105N26-1GFR085,2.6,-1G (inverted),Test Run 71
0.028633611105769296,10.431224735148929,T105N26-1GFR085,2.6,-1G (inverted),Test Run 71
0.02859405245653331,10.44606924808838,T105N26-1GFR085,2.6,-1G (inverted),Test Run 71
0.028870889335157555,10.459638889201667,T105N26-1GFR085,2.6,-1G (inverted),Test Run 71
0.028950006633621517,10.47526922977784,T105N26-1GFR085,2.6,-1G (inverted),Test Run 71
0.029029050266078053,10.488577945598154,T105N26-1GFR085,2.6,-1G (inverted),Test Run 71
0.029029050266078053,10.502598483928228,T105N26-1GFR085,2.6,-1G (inverted),Test Run 71
0.029226843512241966,10.516380222209479,T105N26-1GFR085,2.6,-1G (inverted),Test Run 71
0.029226843512241966,10.531275852092291,T105N26-1GFR085,2.6,-1G (inverted),Test Run 71
0.029266328495462374,10.545962436564942,T105N26-1GFR085,2.6,-1G (inverted),Test Run 71
0.029266328495462374,10.559654147990729,T105N26-1GFR085,2.6,-1G (inverted),Test Run 71
0.029226843512241966,10.572015293010255,T105N26-1GFR085,2.6,-1G (inverted),Test Run 71
0.02930588714469836,10.589144809611817,T105N26-1GFR085,2.6,-1G (inverted),Test Run 71
0.029385004443162326,10.602677066691903,T105N26-1GFR085,2.6,-1G (inverted),Test Run 71
0.029345445793930273,10.617105777629403,T105N26-1GFR085,2.6,-1G (inverted),Test Run 71
0.029345445793930273,10.630982883342291,T105N26-1GFR085,2.6,-1G (inverted),Test Run 71
0.029424563092398312,10.644505985148928,T105N26-1GFR085,2.6,-1G (inverted),Test Run 71
0.02950368039086621,10.658389957316903,T105N26-1GFR085,2.6,-1G (inverted),Test Run 71
0.02950368039086621,10.674215610393066,T105N26-1GFR085,2.6,-1G (inverted),Test Run 71
0.02950368039086621,10.687949283488779,T105N26-1GFR085,2.6,-1G (inverted),Test Run 71
0.029661841321786567,10.700996311076667,T105N26-1GFR085,2.6,-1G (inverted),Test Run 71
0.02950368039086621,10.716044528850103,T105N26-1GFR085,2.6,-1G (inverted),Test Run 71
0.02970139997101862,10.730837924846192,T105N26-1GFR085,2.6,-1G (inverted),Test Run 71
0.02982007591871857,10.745393283732916,T105N26-1GFR085,2.6,-1G (inverted),Test Run 71
0.02982007591871857,10.760140140422367,T105N26-1GFR085,2.6,-1G (inverted),Test Run 71
0.029938678200407017,10.773573978312992,T105N26-1GFR085,2.6,-1G (inverted),Test Run 71
0.030255073728259238,10.787756259807129,T105N26-1GFR085,2.6,-1G (inverted),Test Run 71
0.03029463237749129,10.803863437541505,T105N26-1GFR085,2.6,-1G (inverted),Test Run 71
0.030492351957647636,10.818217380412603,T105N26-1GFR085,2.6,-1G (inverted),Test Run 71
0.030492351957647636,10.833690555461429,T105N26-1GFR085,2.6,-1G (inverted),Test Run 71
0.030452866974427086,10.847530277141116,T105N26-1GFR085,2.6,-1G (inverted),Test Run 71
0.030452866974427086,10.860780246623541,T105N26-1GFR085,2.6,-1G (inverted),Test Run 71
0.030650586554579497,10.875685031779792,T105N26-1GFR085,2.6,-1G (inverted),Test Run 71
0.030650586554579497,10.890117557414554,T105N26-1GFR085,2.6,-1G (inverted),Test Run 71
0.030650586554579497,10.905046756633304,T105N26-1GFR085,2.6,-1G (inverted),Test Run 71
0.030690145203815484,10.920748813518067,T105N26-1GFR085,2.6,-1G (inverted),Test Run 71
0.030769262502279446,10.933248050578616,T105N26-1GFR085,2.6,-1G (inverted),Test Run 71
0.030848306134735843,10.948828800090341,T105N26-1GFR085,2.6,-1G (inverted),Test Run 71
0.030848306134735843,10.963191135295416,T105N26-1GFR085,2.6,-1G (inverted),Test Run 71
0.03112514301335629,10.979463107951666,T105N26-1GFR085,2.6,-1G (inverted),Test Run 71
0.030927423433199947,10.992776401408692,T105N26-1GFR085,2.6,-1G (inverted),Test Run 71
0.031164701662588203,11.007072360881354,T105N26-1GFR085,2.6,-1G (inverted),Test Run 71
0.031164701662588203,11.020358951457528,T105N26-1GFR085,2.6,-1G (inverted),Test Run 71
0.03120426031182419,11.037137515910654,T105N26-1GFR085,2.6,-1G (inverted),Test Run 71
0.03132293625952414,11.050257785686041,T105N26-1GFR085,2.6,-1G (inverted),Test Run 71
0.0314810971904445,11.064493472941903,T105N26-1GFR085,2.6,-1G (inverted),Test Run 71
0.0316393317873765,11.08037329471924,T105N26-1GFR085,2.6,-1G (inverted),Test Run 71
0.0316393317873765,11.094145877727055,T105N26-1GFR085,2.6,-1G (inverted),Test Run 71
0.03167889043660841,11.111605747111817,T105N26-1GFR085,2.6,-1G (inverted),Test Run 71
0.031757934069064804,11.123605258830567,T105N26-1GFR085,2.6,-1G (inverted),Test Run 71
0.03183705136752891,11.138278110393067,T105N26-1GFR085,2.6,-1G (inverted),Test Run 71
0.03183705136752891,11.153239353068853,T105N26-1GFR085,2.6,-1G (inverted),Test Run 71
0.03183705136752891,11.165293033488778,T105N26-1GFR085,2.6,-1G (inverted),Test Run 71
0.031876610016764756,11.182021243937992,T105N26-1GFR085,2.6,-1G (inverted),Test Run 71
0.03191616866599681,11.195358188518068,T105N26-1GFR085,2.6,-1G (inverted),Test Run 71
0.031955727315232794,11.210775668986816,T105N26-1GFR085,2.6,-1G (inverted),Test Run 71
0.031955727315232794,11.225582797893066,T105N26-1GFR085,2.6,-1G (inverted),Test Run 71
0.031797492718296856,11.239536960490728,T105N26-1GFR085,2.6,-1G (inverted),Test Run 71
0.03191616866599681,11.255351169475103,T105N26-1GFR085,2.6,-1G (inverted),Test Run 71
0.031876610016764756,11.269056613811042,T105N26-1GFR085,2.6,-1G (inverted),Test Run 71
0.032034770947685254,11.283678348430179,T105N26-1GFR085,2.6,-1G (inverted),Test Run 71
0.032034770947685254,11.297480686076666,T105N26-1GFR085,2.6,-1G (inverted),Test Run 71
0.031955727315232794,11.312511356242679,T105N26-1GFR085,2.6,-1G (inverted),Test Run 71
0.03215344689538507,11.32732916630128,T105N26-1GFR085,2.6,-1G (inverted),Test Run 71
0.03250940107247341,11.341263492473153,T105N26-1GFR085,2.6,-1G (inverted),Test Run 71
0.03250940107247341,11.356820590861817,T105N26-1GFR085,2.6,-1G (inverted),Test Run 71
0.03266756200339377,11.369302280314942,T105N26-1GFR085,2.6,-1G (inverted),Test Run 71
0.032588518370937375,11.384334476359866,T105N26-1GFR085,2.6,-1G (inverted),Test Run 71
0.032746679301857734,11.400295169719241,T105N26-1GFR085,2.6,-1G (inverted),Test Run 71
0.03278623795109372,11.413503940471191,T105N26-1GFR085,2.6,-1G (inverted),Test Run 71
0.03278623795109372,11.429017551311041,T105N26-1GFR085,2.6,-1G (inverted),Test Run 71
0.03302351618048212,11.443398197062992,T105N26-1GFR085,2.6,-1G (inverted),Test Run 71
0.03306307482971403,11.45772619999268,T105N26-1GFR085,2.6,-1G (inverted),Test Run 71
0.033102633478946084,11.470044620402842,T105N26-1GFR085,2.6,-1G (inverted),Test Run 71
0.033102633478946084,11.485850437053228,T105N26-1GFR085,2.6,-1G (inverted),Test Run 71
0.033102633478946084,11.499582584270028,T105N26-1GFR085,2.6,-1G (inverted),Test Run 71
0.03330035305910243,11.515225131877441,T105N26-1GFR085,2.6,-1G (inverted),Test Run 71
0.033498146305270274,11.526140506633304,T105N26-1GFR085,2.6,-1G (inverted),Test Run 71
0.033419029006802374,11.54045477665284,T105N26-1GFR085,2.6,-1G (inverted),Test Run 71
0.033419029006802374,11.555244357951667,T105N26-1GFR085,2.6,-1G (inverted),Test Run 71
0.033537704954502326,11.569160373576667,T105N26-1GFR085,2.6,-1G (inverted),Test Run 71
0.033616748586954785,11.583834751018067,T105N26-1GFR085,2.6,-1G (inverted),Test Run 71
0.033616748586954785,11.599466617473153,T105N26-1GFR085,2.6,-1G (inverted),Test Run 71
0.033972702764042996,11.612290103801278,T105N26-1GFR085,2.6,-1G (inverted),Test Run 71
0.033972702764042996,11.625941379436041,T105N26-1GFR085,2.6,-1G (inverted),Test Run 71
0.033774983183890585,11.641091831096192,T105N26-1GFR085,2.6,-1G (inverted),Test Run 71
0.03381454183312264,11.654372318156742,T105N26-1GFR085,2.6,-1G (inverted),Test Run 71
0.03373542453465474,11.669861514934091,T105N26-1GFR085,2.6,-1G (inverted),Test Run 71
0.03373542453465474,11.684208591350103,T105N26-1GFR085,2.6,-1G (inverted),Test Run 71
0.03381454183312264,11.695499332316903,T105N26-1GFR085,2.6,-1G (inverted),Test Run 71
0.033972702764042996,11.711064823039553,T105N26-1GFR085,2.6,-1G (inverted),Test Run 71
0.03393314411481108,11.724153812297367,T105N26-1GFR085,2.6,-1G (inverted),Test Run 71
0.03413093736097499,11.738902194865728,T105N26-1GFR085,2.6,-1G (inverted),Test Run 71
0.03413093736097499,11.751509769328617,T105N26-1GFR085,2.6,-1G (inverted),Test Run 71
0.03409137871174294,11.766176517375492,T105N26-1GFR085,2.6,-1G (inverted),Test Run 71
0.03409137871174294,11.781095035441904,T105N26-1GFR085,2.6,-1G (inverted),Test Run 71
0.03444733288883129,11.796355350383305,T105N26-1GFR085,2.6,-1G (inverted),Test Run 71
0.03444733288883129,11.810097415812992,T105N26-1GFR085,2.6,-1G (inverted),Test Run 71
0.0342495396426633,11.823578555949716,T105N26-1GFR085,2.6,-1G (inverted),Test Run 71
0.03452637652128375,11.836077030070804,T105N26-1GFR085,2.6,-1G (inverted),Test Run 71
0.0346450524689837,11.85039130009034,T105N26-1GFR085,2.6,-1G (inverted),Test Run 71
0.0345659351705196,11.865745456584479,T105N26-1GFR085,2.6,-1G (inverted),Test Run 71
0.0345659351705196,11.87899084843018,T105N26-1GFR085,2.6,-1G (inverted),Test Run 71
0.03480321339990406,11.893108280070804,T105N26-1GFR085,2.6,-1G (inverted),Test Run 71
0.03468461111821955,11.906423862346191,T105N26-1GFR085,2.6,-1G (inverted),Test Run 71
0.035001006646071905,11.921522434123542,T105N26-1GFR085,2.6,-1G (inverted),Test Run 71
0.035001006646071905,11.936446292766117,T105N26-1GFR085,2.6,-1G (inverted),Test Run 71
0.03488233069837196,11.948455722697755,T105N26-1GFR085,2.6,-1G (inverted),Test Run 71
0.03504056529530789,11.964072330363779,T105N26-1GFR085,2.6,-1G (inverted),Test Run 71
0.0353174021739282,11.977669437297367,T105N26-1GFR085,2.6,-1G (inverted),Test Run 71
0.035080123944539805,11.991822727092291,T105N26-1GFR085,2.6,-1G (inverted),Test Run 71
0.035080123944539805,12.005933292277842,T105N26-1GFR085,2.6,-1G (inverted),Test Run 71
0.0353174021739282,12.01860571659424,T105N26-1GFR085,2.6,-1G (inverted),Test Run 71
0.035356960823160255,12.033833225139166,T105N26-1GFR085,2.6,-1G (inverted),Test Run 71
0.03519872622622432,12.047085483439941,T105N26-1GFR085,2.6,-1G (inverted),Test Run 71
0.03547556310484856,12.061590488322754,T105N26-1GFR085,2.6,-1G (inverted),Test Run 71
0.03547556310484856,12.075328739055179,T105N26-1GFR085,2.6,-1G (inverted),Test Run 71
0.03539644580638066,12.089572818645028,T105N26-1GFR085,2.6,-1G (inverted),Test Run 71
0.035633797701780566,12.102925784953616,T105N26-1GFR085,2.6,-1G (inverted),Test Run 71
0.035712841334233025,12.117713077434091,T105N26-1GFR085,2.6,-1G (inverted),Test Run 71
0.035712841334233025,12.128958042033691,T105N26-1GFR085,2.6,-1G (inverted),Test Run 71
0.03575239998346901,12.141999729045416,T105N26-1GFR085,2.6,-1G (inverted),Test Run 71
0.035950193229636856,12.156007297404791,T105N26-1GFR085,2.6,-1G (inverted),Test Run 71
0.035950193229636856,12.168841464885254,T105N26-1GFR085,2.6,-1G (inverted),Test Run 71
0.03626658875748908,12.183870609172367,T105N26-1GFR085,2.6,-1G (inverted),Test Run 71
0.03626658875748908,12.19783926761963,T105N26-1GFR085,2.6,-1G (inverted),Test Run 71
0.03630614740672113,12.212409122355966,T105N26-1GFR085,2.6,-1G (inverted),Test Run 71
0.03622703010825717,12.225616367229005,T105N26-1GFR085,2.6,-1G (inverted),Test Run 71
0.03650386698687748,12.239737613566904,T105N26-1GFR085,2.6,-1G (inverted),Test Run 71
0.03650386698687748,12.253433139689943,T105N26-1GFR085,2.6,-1G (inverted),Test Run 71
0.03642474968840958,12.26446448124268,T105N26-1GFR085,2.6,-1G (inverted),Test Run 71
0.03662246926856199,12.278817661174317,T105N26-1GFR085,2.6,-1G (inverted),Test Run 71
0.03670158656702989,12.293427188762216,T105N26-1GFR085,2.6,-1G (inverted),Test Run 71
0.03670158656702989,12.308296878703617,T105N26-1GFR085,2.6,-1G (inverted),Test Run 71
0.03670158656702989,12.319743259318853,T105N26-1GFR085,2.6,-1G (inverted),Test Run 71
0.03693886479641828,12.333988101848153,T105N26-1GFR085,2.6,-1G (inverted),Test Run 71
0.036820262514729835,12.346021945842292,T105N26-1GFR085,2.6,-1G (inverted),Test Run 71
0.03701798209488618,12.36055975712159,T105N26-1GFR085,2.6,-1G (inverted),Test Run 71
0.03701798209488618,12.375681217082528,T105N26-1GFR085,2.6,-1G (inverted),Test Run 71
0.036978423445650194,12.387818820842291,T105N26-1GFR085,2.6,-1G (inverted),Test Run 71
0.037176216691818045,12.399371250041504,T105N26-1GFR085,2.6,-1G (inverted),Test Run 71
0.03737393627197046,12.41433172977784,T105N26-1GFR085,2.6,-1G (inverted),Test Run 71
0.037255260324270505,12.429892642863779,T105N26-1GFR085,2.6,-1G (inverted),Test Run 71
0.037255260324270505,12.442226322062991,T105N26-1GFR085,2.6,-1G (inverted),Test Run 71
0.03761121450135885,12.456901462443854,T105N26-1GFR085,2.6,-1G (inverted),Test Run 71
0.03753217086890639,12.469292362102117,T105N26-1GFR085,2.6,-1G (inverted),Test Run 71
0.037571655852126795,12.482701022990742,T105N26-1GFR085,2.6,-1G (inverted),Test Run 71
0.0378090077475267,12.496295841105992,T105N26-1GFR085,2.6,-1G (inverted),Test Run 71
0.0378090077475267,12.509097202189992,T105N26-1GFR085,2.6,-1G (inverted),Test Run 71
0.0377298904490588,12.523338992961492,T105N26-1GFR085,2.6,-1G (inverted),Test Run 71
0.03796716867844706,12.537501438029741,T105N26-1GFR085,2.6,-1G (inverted),Test Run 71
0.03788805137997916,12.549704654582492,T105N26-1GFR085,2.6,-1G (inverted),Test Run 71
0.03788805137997916,12.564182956584492,T105N26-1GFR085,2.6,-1G (inverted),Test Run 71
0.03788805137997916,12.576753147014117,T105N26-1GFR085,2.6,-1G (inverted),Test Run 71
0.038204446907835456,12.592411716350117,T105N26-1GFR085,2.6,-1G (inverted),Test Run 71
0.03796716867844706,12.60446158207274,T105N26-1GFR085,2.6,-1G (inverted),Test Run 71
0.03808584462614701,12.617524631389117,T105N26-1GFR085,2.6,-1G (inverted),Test Run 71
0.03808584462614701,12.63107367313724,T105N26-1GFR085,2.6,-1G (inverted),Test Run 71
0.03816488825859947,12.64433737552974,T105N26-1GFR085,2.6,-1G (inverted),Test Run 71
0.03816488825859947,12.657554538615742,T105N26-1GFR085,2.6,-1G (inverted),Test Run 71
0.03844179880323535,12.670551975139116,T105N26-1GFR085,2.6,-1G (inverted),Test Run 71
0.03844179880323535,12.684725864299367,T105N26-1GFR085,2.6,-1G (inverted),Test Run 71
0.03836268150476746,12.696783359416491,T105N26-1GFR085,2.6,-1G (inverted),Test Run 71
0.03859995973415571,12.711165531047367,T105N26-1GFR085,2.6,-1G (inverted),Test Run 71
0.03879767931430812,12.723824222453617,T105N26-1GFR085,2.6,-1G (inverted),Test Run 71
0.03879767931430812,12.73603277958249,T105N26-1GFR085,2.6,-1G (inverted),Test Run 71
0.03879767931430812,12.747832401164617,T105N26-1GFR085,2.6,-1G (inverted),Test Run 71
0.03903503120971196,12.762302310832492,T105N26-1GFR085,2.6,-1G (inverted),Test Run 71
0.03883723796354411,12.775588138469242,T105N26-1GFR085,2.6,-1G (inverted),Test Run 71
0.03915363349139647,12.788362796672367,T105N26-1GFR085,2.6,-1G (inverted),Test Run 71
0.03911407484216442,12.801094730266115,T105N26-1GFR085,2.6,-1G (inverted),Test Run 71
0.03911407484216442,12.81290961063724,T105N26-1GFR085,2.6,-1G (inverted),Test Run 71
0.039311868088332265,12.828215701945865,T105N26-1GFR085,2.6,-1G (inverted),Test Run 71
0.03954914631771673,12.842069156535615,T105N26-1GFR085,2.6,-1G (inverted),Test Run 71
0.039470029019252624,12.85194769657474,T105N26-1GFR085,2.6,-1G (inverted),Test Run 71
0.039470029019252624,12.867903812297365,T105N26-1GFR085,2.6,-1G (inverted),Test Run 71
0.03966782226541668,12.87929602421149,T105N26-1GFR085,2.6,-1G (inverted),Test Run 71
0.03982598319633704,12.89439459598874,T105N26-1GFR085,2.6,-1G (inverted),Test Run 71
0.039746865897873074,12.90602026737549,T105N26-1GFR085,2.6,-1G (inverted),Test Run 71
0.039746865897873074,12.92101507938724,T105N26-1GFR085,2.6,-1G (inverted),Test Run 71
0.0400632614257253,12.931827457316865,T105N26-1GFR085,2.6,-1G (inverted),Test Run 71
0.040023702776493385,12.945337589152865,T105N26-1GFR085,2.6,-1G (inverted),Test Run 71
0.04014237872419333,12.959268863566866,T105N26-1GFR085,2.6,-1G (inverted),Test Run 71
0.04034009830434574,12.971720035441866,T105N26-1GFR085,2.6,-1G (inverted),Test Run 71
0.04034009830434574,12.98281012333249,T105N26-1GFR085,2.6,-1G (inverted),Test Run 71
0.04022149602266123,12.99693365848874,T105N26-1GFR085,2.6,-1G (inverted),Test Run 71
0.04061693518296605,13.01044836796149,T105N26-1GFR085,2.6,-1G (inverted),Test Run 71
0.04077516977990185,13.02365942753174,T105N26-1GFR085,2.6,-1G (inverted),Test Run 71
0.04077516977990185,13.035767276652866,T105N26-1GFR085,2.6,-1G (inverted),Test Run 71
0.040814728429133904,13.047698123820865,T105N26-1GFR085,2.6,-1G (inverted),Test Run 71
0.04093333071082235,13.061710269816865,T105N26-1GFR085,2.6,-1G (inverted),Test Run 71
0.04077516977990185,13.075061710246615,T105N26-1GFR085,2.6,-1G (inverted),Test Run 71
0.04101244800929024,13.08692084110599,T105N26-1GFR085,2.6,-1G (inverted),Test Run 71
0.04101244800929024,13.099617679484865,T105N26-1GFR085,2.6,-1G (inverted),Test Run 71
0.04101244800929024,13.112605960734864,T105N26-1GFR085,2.6,-1G (inverted),Test Run 71
0.041131123956990194,13.12571478641849,T105N26-1GFR085,2.6,-1G (inverted),Test Run 71
0.041328843537142605,13.13750983036374,T105N26-1GFR085,2.6,-1G (inverted),Test Run 71
0.041328843537142605,13.15165015018799,T105N26-1GFR085,2.6,-1G (inverted),Test Run 71
0.04121024125545416,13.163040836223114,T105N26-1GFR085,2.6,-1G (inverted),Test Run 71
0.04144751948484256,13.17627173221924,T105N26-1GFR085,2.6,-1G (inverted),Test Run 71
0.04144751948484256,13.18998938358649,T105N26-1GFR085,2.6,-1G (inverted),Test Run 71
0.041526563117295016,13.201785953410615,T105N26-1GFR085,2.6,-1G (inverted),Test Run 71
0.041526563117295016,13.214429386027865,T105N26-1GFR085,2.6,-1G (inverted),Test Run 71
0.041684797714230816,13.22530737675049,T105N26-1GFR085,2.6,-1G (inverted),Test Run 71
0.041684797714230816,13.240264041789615,T105N26-1GFR085,2.6,-1G (inverted),Test Run 71
0.04180347366193076,13.25121527469974,T105N26-1GFR085,2.6,-1G (inverted),Test Run 71
0.04196163459285126,13.264653690227115,T105N26-1GFR085,2.6,-1G (inverted),Test Run 71
0.04196163459285126,13.276492984660615,T105N26-1GFR085,2.6,-1G (inverted),Test Run 71
0.04204075189131916,13.28814917362549,T105N26-1GFR085,2.6,-1G (inverted),Test Run 71
0.04231758876993947,13.30318823612549,T105N26-1GFR085,2.6,-1G (inverted),Test Run 71
0.04231758876993947,13.31456518925049,T105N26-1GFR085,2.6,-1G (inverted),Test Run 71
0.04231758876993947,13.32637854374274,T105N26-1GFR085,2.6,-1G (inverted),Test Run 71
0.04243619105162398,13.33964606083249,T105N26-1GFR085,2.6,-1G (inverted),Test Run 71
0.04247574970085983,13.352185733684115,T105N26-1GFR085,2.6,-1G (inverted),Test Run 71
0.04259442564855978,13.364083011516115,T105N26-1GFR085,2.6,-1G (inverted),Test Run 71
0.04275258657948028,13.37546149051999,T105N26-1GFR085,2.6,-1G (inverted),Test Run 71
0.04275258657948028,13.38958502567624,T105N26-1GFR085,2.6,-1G (inverted),Test Run 71
0.042713101596259725,13.40208960331299,T105N26-1GFR085,2.6,-1G (inverted),Test Run 71
0.04287126252718022,13.41433020389899,T105N26-1GFR085,2.6,-1G (inverted),Test Run 71
0.042989938474880036,13.426868350871615,T105N26-1GFR085,2.6,-1G (inverted),Test Run 71
0.042989938474880036,13.438623721965365,T105N26-1GFR085,2.6,-1G (inverted),Test Run 71
0.04318765805503245,13.45180884159424,T105N26-1GFR085,2.6,-1G (inverted),Test Run 71
0.043266775353500486,13.462015445598116,T105N26-1GFR085,2.6,-1G (inverted),Test Run 71
0.04318765805503245,13.47622290409424,T105N26-1GFR085,2.6,-1G (inverted),Test Run 71
0.043306334002736334,13.486405094035614,T105N26-1GFR085,2.6,-1G (inverted),Test Run 71
0.043306334002736334,13.50106421268799,T105N26-1GFR085,2.6,-1G (inverted),Test Run 71
0.043306334002736334,13.512903507121615,T105N26-1GFR085,2.6,-1G (inverted),Test Run 71
0.04354361223212079,13.524544437297365,T105N26-1GFR085,2.6,-1G (inverted),Test Run 71
0.043741331812277136,13.53591070926999,T105N26-1GFR085,2.6,-1G (inverted),Test Run 71
0.043741331812277136,13.55003424442624,T105N26-1GFR085,2.6,-1G (inverted),Test Run 71
0.04354361223212079,13.56165686405524,T105N26-1GFR085,2.6,-1G (inverted),Test Run 71
0.043741331812277136,13.575310428508365,T105N26-1GFR085,2.6,-1G (inverted),Test Run 71
0.04393912505844499,13.584912784465365,T105N26-1GFR085,2.6,-1G (inverted),Test Run 71
0.04393912505844499,13.598233707316865,T105N26-1GFR085,2.6,-1G (inverted),Test Run 71
0.04393912505844499,13.611572940715366,T105N26-1GFR085,2.6,-1G (inverted),Test Run 71
0.0442159619370653,13.62195807255124,T105N26-1GFR085,2.6,-1G (inverted),Test Run 71
0.04401816869089745,13.634395511516114,T105N26-1GFR085,2.6,-1G (inverted),Test Run 71
0.0442159619370653,13.646245487102115,T105N26-1GFR085,2.6,-1G (inverted),Test Run 71
0.04433456421874981,13.660835941203615,T105N26-1GFR085,2.6,-1G (inverted),Test Run 71
0.04433456421874981,13.67049475468024,T105N26-1GFR085,2.6,-1G (inverted),Test Run 71
0.04457191611414971,13.68456030643799,T105N26-1GFR085,2.6,-1G (inverted),Test Run 71
0.044690518395838014,13.696456058391115,T105N26-1GFR085,2.6,-1G (inverted),Test Run 71
0.0446509597466061,13.708426578410615,T105N26-1GFR085,2.6,-1G (inverted),Test Run 71
0.0446509597466061,13.720239932902865,T105N26-1GFR085,2.6,-1G (inverted),Test Run 71
0.04476963569430605,13.732767398723116,T105N26-1GFR085,2.6,-1G (inverted),Test Run 71
0.04476963569430605,13.743497379191865,T105N26-1GFR085,2.6,-1G (inverted),Test Run 71
0.04484875299277395,13.754387576945865,T105N26-1GFR085,2.6,-1G (inverted),Test Run 71
0.04512558987139426,13.76783362186774,T105N26-1GFR085,2.6,-1G (inverted),Test Run 71
0.04512558987139426,13.77811041630124,T105N26-1GFR085,2.6,-1G (inverted),Test Run 71
0.04504647257292636,13.789758975871615,T105N26-1GFR085,2.6,-1G (inverted),Test Run 71
0.04536286810077872,13.80056067264899,T105N26-1GFR085,2.6,-1G (inverted),Test Run 71
0.04532330945154667,13.81347571171149,T105N26-1GFR085,2.6,-1G (inverted),Test Run 71
0.04532330945154667,13.82446966923099,T105N26-1GFR085,2.6,-1G (inverted),Test Run 71
0.04536286810077872,13.83656988895749,T105N26-1GFR085,2.6,-1G (inverted),Test Run 71
0.04567926362863502,13.84893561161374,T105N26-1GFR085,2.6,-1G (inverted),Test Run 71
0.04560014633016698,13.85962134159424,T105N26-1GFR085,2.6,-1G (inverted),Test Run 71
0.04579793957633483,13.87199164188724,T105N26-1GFR085,2.6,-1G (inverted),Test Run 71
0.04579793957633483,13.88216467655524,T105N26-1GFR085,2.6,-1G (inverted),Test Run 71
