Repository: schandel33/gitrep

# Nozzle Tensile Test Analysis

Stress-vs-strain analysis of tensile pulls across 4 nozzle sizes (0.6, 1.4,
2.2, 2.6 mm) x 2 print-gravity orientations (+1G upright / -1G inverted),
printed at 105 C with a 0.85 flow ratio.

## Data-quality issues found and how they're handled

1. **Load-cell zero offset.** 10 of 17 runs record small negative Load
   values for the first handful of samples (up to ~180, always <0.5% of the
   file) before the crosshead starts moving — load-cell noise around zero,
   not real load. The script computes the mean Load over all
   pre-motion samples (`Crosshead < crosshead_zero_threshold_mm`) and
   subtracts it from the whole run.
2.

File: nozzle_tensile_analysis/analysis_output/all_curves_tidy.csv (part 144 of 151)
Strain,Stress_MPa,condition,nozzle_mm,gravity,run
0.045837424559555376,13.893682010539615,T105N26-1GFR085,2.6,-1G (inverted),Test Run 71
0.04595610050725533,13.90672827518799,T105N26-1GFR085,2.6,-1G (inverted),Test Run 71
0.04619337873664358,13.92013922489499,T105N26-1GFR085,2.6,-1G (inverted),Test Run 71
0.04611426143817569,13.932427127727115,T105N26-1GFR085,2.6,-1G (inverted),Test Run 71
0.04611426143817569,13.94297858036374,T105N26-1GFR085,2.6,-1G (inverted),Test Run 71
0.046351613333575584,13.953523929484865,T105N26-1GFR085,2.6,-1G (inverted),Test Run 71
0.04639117198281157,13.966263492473114,T105N26-1GFR085,2.6,-1G (inverted),Test Run 71
0.04643065696602804,13.97760229862549,T105N26-1GFR085,2.6,-1G (inverted),Test Run 71
0.04643065696602804,13.98883276737549,T105N26-1GFR085,2.6,-1G (inverted),Test Run 71
0.04674705249388434,14.00116644657474,T105N26-1GFR085,2.6,-1G (inverted),Test Run 71
0.04666800886143188,14.010059268840365,T105N26-1GFR085,2.6,-1G (inverted),Test Run 71
0.0469052870908162,14.024564273723115,T105N26-1GFR085,2.6,-1G (inverted),Test Run 71
0.0469052870908162,14.03425970829349,T105N26-1GFR085,2.6,-1G (inverted),Test Run 71
0.0469052870908162,14.047103031047365,T105N26-1GFR085,2.6,-1G (inverted),Test Run 71
0.0469052870908162,14.05742865360599,T105N26-1GFR085,2.6,-1G (inverted),Test Run 71
0.04718212396943651,14.070069034465366,T105N26-1GFR085,2.6,-1G (inverted),Test Run 71
0.047103006670972544,14.081011112102114,T105N26-1GFR085,2.6,-1G (inverted),Test Run 71
0.047103006670972544,14.09133215702399,T105N26-1GFR085,2.6,-1G (inverted),Test Run 71
0.047379843549592994,14.104578311809115,T105N26-1GFR085,2.6,-1G (inverted),Test Run 71
0.04741940219882491,14.115604312785615,T105N26-1GFR085,2.6,-1G (inverted),Test Run 71
0.04749851949729281,14.12807532108649,T105N26-1GFR085,2.6,-1G (inverted),Test Run 71
0.047735797726681205,14.14142981327399,T105N26-1GFR085,2.6,-1G (inverted),Test Run 71
0.047735797726681205,14.14902563846924,T105N26-1GFR085,2.6,-1G (inverted),Test Run 71
0.047656680428213305,14.161817081340365,T105N26-1GFR085,2.6,-1G (inverted),Test Run 71
0.04785447367438115,14.17334967411374,T105N26-1GFR085,2.6,-1G (inverted),Test Run 71
0.04785447367438115,14.18304205692624,T105N26-1GFR085,2.6,-1G (inverted),Test Run 71
0.04785447367438115,14.19462652958249,T105N26-1GFR085,2.6,-1G (inverted),Test Run 71
0.04781491502514516,14.205562503703614,T105N26-1GFR085,2.6,-1G (inverted),Test Run 71
0.04817086920223351,14.216719730266115,T105N26-1GFR085,2.6,-1G (inverted),Test Run 71
0.04801263460530151,14.228804691203615,T105N26-1GFR085,2.6,-1G (inverted),Test Run 71
0.04821042785146936,14.23947974003174,T105N26-1GFR085,2.6,-1G (inverted),Test Run 71
0.04821042785146936,14.25110846317624,T105N26-1GFR085,2.6,-1G (inverted),Test Run 71
0.04824998650070141,14.26238013065674,T105N26-1GFR085,2.6,-1G (inverted),Test Run 71
0.04832903013315387,14.27362738407474,T105N26-1GFR085,2.6,-1G (inverted),Test Run 71
0.04864542566101017,14.285457523234864,T105N26-1GFR085,2.6,-1G (inverted),Test Run 71
0.04856630836254227,14.29612799442624,T105N26-1GFR085,2.6,-1G (inverted),Test Run 71
0.04856630836254227,14.307540042766115,T105N26-1GFR085,2.6,-1G (inverted),Test Run 71
0.048843218907178014,14.319373233684114,T105N26-1GFR085,2.6,-1G (inverted),Test Run 71
0.048843218907178014,14.32863684452399,T105N26-1GFR085,2.6,-1G (inverted),Test Run 71
0.04888270389039449,14.341040714152864,T105N26-1GFR085,2.6,-1G (inverted),Test Run 71
0.04888270389039449,14.353157718547365,T105N26-1GFR085,2.6,-1G (inverted),Test Run 71
0.049238658067482836,14.36355200565674,T105N26-1GFR085,2.6,-1G (inverted),Test Run 71
0.04915961443503038,14.37516089237549,T105N26-1GFR085,2.6,-1G (inverted),Test Run 71
0.04951549494610315,14.383953006633366,T105N26-1GFR085,2.6,-1G (inverted),Test Run 71
0.04963417089380309,14.39537115848874,T105N26-1GFR085,2.6,-1G (inverted),Test Run 71
0.04963417089380309,14.407532413371616,T105N26-1GFR085,2.6,-1G (inverted),Test Run 71
0.049555053595339134,14.417342288859865,T105N26-1GFR085,2.6,-1G (inverted),Test Run 71
0.04987144912319149,14.428443057902864,T105N26-1GFR085,2.6,-1G (inverted),Test Run 71
0.04987144912319149,14.43854742801999,T105N26-1GFR085,2.6,-1G (inverted),Test Run 71
0.04987144912319149,14.45065832889899,T105N26-1GFR085,2.6,-1G (inverted),Test Run 71
0.0501482860018118,14.460864932902865,T105N26-1GFR085,2.6,-1G (inverted),Test Run 71
0.0501482860018118,14.47207709110599,T105N26-1GFR085,2.6,-1G (inverted),Test Run 71
0.05026696194951175,14.48447943485599,T105N26-1GFR085,2.6,-1G (inverted),Test Run 71
0.05042512288043211,14.495378787883364,T105N26-1GFR085,2.6,-1G (inverted),Test Run 71
0.05042512288043211,14.50656958378174,T105N26-1GFR085,2.6,-1G (inverted),Test Run 71
0.05042512288043211,14.51611243046149,T105N26-1GFR085,2.6,-1G (inverted),Test Run 71
0.05066247477583594,14.52708960331299,T105N26-1GFR085,2.6,-1G (inverted),Test Run 71
0.0507415184082884,14.537456424602116,T105N26-1GFR085,2.6,-1G (inverted),Test Run 71
0.0507415184082884,14.54771948612549,T105N26-1GFR085,2.6,-1G (inverted),Test Run 71
0.0507415184082884,14.55868902958249,T105N26-1GFR085,2.6,-1G (inverted),Test Run 71
0.05101835528690871,14.56806402958249,T105N26-1GFR085,2.6,-1G (inverted),Test Run 71
0.05089975300522027,14.57970648563724,T105N26-1GFR085,2.6,-1G (inverted),Test Run 71
0.05109747258537661,14.591397769816865,T105N26-1GFR085,2.6,-1G (inverted),Test Run 71
0.05109747258537661,14.602771671184115,T105N26-1GFR085,2.6,-1G (inverted),Test Run 71
0.05121614853307656,14.61111822880124,T105N26-1GFR085,2.6,-1G (inverted),Test Run 71
0.05117658988384072,14.623596866496616,T105N26-1GFR085,2.6,-1G (inverted),Test Run 71
0.051334750814761076,14.633562381633364,T105N26-1GFR085,2.6,-1G (inverted),Test Run 71
0.05117658988384072,14.643132694133365,T105N26-1GFR085,2.6,-1G (inverted),Test Run 71
0.05117658988384072,14.654619510539614,T105N26-1GFR085,2.6,-1G (inverted),Test Run 71
0.05157210271016491,14.664234073527865,T105N26-1GFR085,2.6,-1G (inverted),Test Run 71
0.05153254406092892,14.67513342655524,T105N26-1GFR085,2.6,-1G (inverted),Test Run 71
0.05157210271016491,14.68511877811774,T105N26-1GFR085,2.6,-1G (inverted),Test Run 71
0.05157210271016491,14.69640875614499,T105N26-1GFR085,2.6,-1G (inverted),Test Run 71
0.05184893958878522,14.70613776005124,T105N26-1GFR085,2.6,-1G (inverted),Test Run 71
0.05184893958878522,14.71784125126224,T105N26-1GFR085,2.6,-1G (inverted),Test Run 71
0.05200710051970558,14.726087100871615,T105N26-1GFR085,2.6,-1G (inverted),Test Run 71
0.052086217818173616,14.73680334843024,T105N26-1GFR085,2.6,-1G (inverted),Test Run 71
0.052086217818173616,14.74760199344974,T105N26-1GFR085,2.6,-1G (inverted),Test Run 71
0.05220489376587356,14.75642767704349,T105N26-1GFR085,2.6,-1G (inverted),Test Run 71
0.052521289293725786,14.76820746219974,T105N26-1GFR085,2.6,-1G (inverted),Test Run 71
0.05248173064449387,14.77716284550049,T105N26-1GFR085,2.6,-1G (inverted),Test Run 71
0.05248173064449387,14.78804693973874,T105N26-1GFR085,2.6,-1G (inverted),Test Run 71
0.052837684821582076,14.798792178996615,T105N26-1GFR085,2.6,-1G (inverted),Test Run 71
0.052956287103266594,14.808643253215365,T105N26-1GFR085,2.6,-1G (inverted),Test Run 71
0.05291672845403454,14.817920596965365,T105N26-1GFR085,2.6,-1G (inverted),Test Run 71
0.05303540440173449,14.82914038456299,T105N26-1GFR085,2.6,-1G (inverted),Test Run 71
0.05303540440173449,14.838017948039615,T105N26-1GFR085,2.6,-1G (inverted),Test Run 71
0.05291672845403454,14.84960852421149,T105N26-1GFR085,2.6,-1G (inverted),Test Run 71
0.0532331239818869,14.85812903202399,T105N26-1GFR085,2.6,-1G (inverted),Test Run 71
0.0533122412803548,14.87066107548099,T105N26-1GFR085,2.6,-1G (inverted),Test Run 71
0.05315408034943444,14.878462894328615,T105N26-1GFR085,2.6,-1G (inverted),Test Run 71
0.05315408034943444,14.888941104777865,T105N26-1GFR085,2.6,-1G (inverted),Test Run 71
0.053549519509743196,14.90141058719974,T105N26-1GFR085,2.6,-1G (inverted),Test Run 71
0.053549519509743196,14.91068030155524,T105N26-1GFR085,2.6,-1G (inverted),Test Run 71
0.05374731275591104,14.92067633426999,T105N26-1GFR085,2.6,-1G (inverted),Test Run 71
0.05374731275591104,14.93035345829349,T105N26-1GFR085,2.6,-1G (inverted),Test Run 71
0.05378679773912752,14.94096136844974,T105N26-1GFR085,2.6,-1G (inverted),Test Run 71
0.05386591503759556,14.95104895389899,T105N26-1GFR085,2.6,-1G (inverted),Test Run 71
0.05410319326698381,14.96124182499274,T105N26-1GFR085,2.6,-1G (inverted),Test Run 71
0.054063708283763404,14.97129584110599,T105N26-1GFR085,2.6,-1G (inverted),Test Run 71
0.054063708283763404,14.98057318485599,T105N26-1GFR085,2.6,-1G (inverted),Test Run 71
0.05422186921468376,14.98944006718024,T105N26-1GFR085,2.6,-1G (inverted),Test Run 71
0.0543009865131518,14.99850531376224,T105N26-1GFR085,2.6,-1G (inverted),Test Run 71
0.054340545162383715,15.009468753703615,T105N26-1GFR085,2.6,-1G (inverted),Test Run 71
0.054340545162383715,15.01873541630124,T105N26-1GFR085,2.6,-1G (inverted),Test Run 71
0.05453826474254006,15.02895422733649,T105N26-1GFR085,2.6,-1G (inverted),Test Run 71
0.05445914744407216,15.039197452434115,T105N26-1GFR085,2.6,-1G (inverted),Test Run 71
0.05473598432269247,15.049199588664615,T105N26-1GFR085,2.6,-1G (inverted),Test Run 71
0.054854660270392416,15.059778507121615,T105N26-1GFR085,2.6,-1G (inverted),Test Run 71
0.054854660270392416,15.070365054973115,T105N26-1GFR085,2.6,-1G (inverted),Test Run 71
0.054854660270392416,15.076575382121614,T105N26-1GFR085,2.6,-1G (inverted),Test Run 71
0.055091938499780814,15.08767004764899,T105N26-1GFR085,2.6,-1G (inverted),Test Run 71
0.055091938499780814,15.09854498661374,T105N26-1GFR085,2.6,-1G (inverted),Test Run 71
0.055091938499780814,15.10645666874274,T105N26-1GFR085,2.6,-1G (inverted),Test Run 71
0.055447892676869025,15.117302616008365,T105N26-1GFR085,2.6,-1G (inverted),Test Run 71
0.05556656862456897,15.125940616496615,T105N26-1GFR085,2.6,-1G (inverted),Test Run 71
0.05556656862456897,15.136365421184115,T105N26-1GFR085,2.6,-1G (inverted),Test Run 71
0.05576428820472138,15.14809027469974,T105N26-1GFR085,2.6,-1G (inverted),Test Run 71
0.05576428820472138,15.15512457645749,T105N26-1GFR085,2.6,-1G (inverted),Test Run 71
0.05576428820472138,15.16510229862549,T105N26-1GFR085,2.6,-1G (inverted),Test Run 71
0.05604112508334169,15.174405582316865,T105N26-1GFR085,2.6,-1G (inverted),Test Run 71
0.056159801031041644,15.18494787968024,T105N26-1GFR085,2.6,-1G (inverted),Test Run 71
0.05619935968027763,15.192244632609865,T105N26-1GFR085,2.6,-1G (inverted),Test Run 71
0.05619935968027763,15.203015811809115,T105N26-1GFR085,2.6,-1G (inverted),Test Run 71
0.05635752061119799,15.21114722050049,T105N26-1GFR085,2.6,-1G (inverted),Test Run 71
0.05635752061119799,15.221895511516115,T105N26-1GFR085,2.6,-1G (inverted),Test Run 71
0.05663435748981829,15.23101568973874,T105N26-1GFR085,2.6,-1G (inverted),Test Run 71
0.05663435748981829,15.240950687297365,T105N26-1GFR085,2.6,-1G (inverted),Test Run 71
0.0567925920867503,15.25249701298099,T105N26-1GFR085,2.6,-1G (inverted),Test Run 71
0.0567925920867503,15.260677249797364,T105N26-1GFR085,2.6,-1G (inverted),Test Run 71
0.057029870316138556,15.268083866008364,T105N26-1GFR085,2.6,-1G (inverted),Test Run 71
0.056950753017670656,15.27864905155524,T105N26-1GFR085,2.6,-1G (inverted),Test Run 71
0.056950753017670656,15.28958960331299,T105N26-1GFR085,2.6,-1G (inverted),Test Run 71
0.057267148545526954,15.299222476848115,T105N26-1GFR085,2.6,-1G (inverted),Test Run 71
0.05742538314245881,15.306705387004365,T105N26-1GFR085,2.6,-1G (inverted),Test Run 71
0.05754398542414726,15.315799625285615,T105N26-1GFR085,2.6,-1G (inverted),Test Run 71
0.05754398542414726,15.32567053593024,T105N26-1GFR085,2.6,-1G (inverted),Test Run 71
0.05770222002107926,15.33492651737549,T105N26-1GFR085,2.6,-1G (inverted),Test Run 71
0.05762310272261122,15.345120914348115,T105N26-1GFR085,2.6,-1G (inverted),Test Run 71
0.05778126365353172,15.35334234989499,T105N26-1GFR085,2.6,-1G (inverted),Test Run 71
0.05793949825046752,15.363729007609866,T105N26-1GFR085,2.6,-1G (inverted),Test Run 71
0.05793949825046752,15.373210819133366,T105N26-1GFR085,2.6,-1G (inverted),Test Run 71
0.05797905689969957,15.383232791789615,T105N26-1GFR085,2.6,-1G (inverted),Test Run 71
0.05829545242755586,15.390117557414616,T105N26-1GFR085,2.6,-1G (inverted),Test Run 71
0.05817677647985592,15.400496585734865,T105N26-1GFR085,2.6,-1G (inverted),Test Run 71
0.05817677647985592,15.40867834843024,T105N26-1GFR085,2.6,-1G (inverted),Test Run 71
0.05845361335847622,15.41993628300049,T105N26-1GFR085,2.6,-1G (inverted),Test Run 71
0.058651406604644074,15.426846988566865,T105N26-1GFR085,2.6,-1G (inverted),Test Run 71
0.05873045023709653,15.43660345829349,T105N26-1GFR085,2.6,-1G (inverted),Test Run 71
0.059007287115716844,15.446399600871615,T105N26-1GFR085,2.6,-1G (inverted),Test Run 71
0.059007287115716844,15.455525882609866,T105N26-1GFR085,2.6,-1G (inverted),Test Run 71
0.05892824348326438,15.46519995487549,T105N26-1GFR085,2.6,-1G (inverted),Test Run 71
0.05920508036188483,15.47462836063724,T105N26-1GFR085,2.6,-1G (inverted),Test Run 71
0.05928419766035273,15.48157873905524,T105N26-1GFR085,2.6,-1G (inverted),Test Run 71
0.05928419766035273,15.48922797001224,T105N26-1GFR085,2.6,-1G (inverted),Test Run 71
0.05928419766035273,15.500688846477114,T105N26-1GFR085,2.6,-1G (inverted),Test Run 71
0.05952147588973705,15.50893469608649,T105N26-1GFR085,2.6,-1G (inverted),Test Run 71
0.05940279994203724,15.518498905070865,T105N26-1GFR085,2.6,-1G (inverted),Test Run 71
0.05975875411912545,15.52531500614499,T105N26-1GFR085,2.6,-1G (inverted),Test Run 71
0.05975875411912545,15.537161929973115,T105N26-1GFR085,2.6,-1G (inverted),Test Run 71
0.05975875411912545,15.544959171184114,T105N26-1GFR085,2.6,-1G (inverted),Test Run 71
0.05991691505004581,15.554712589152865,T105N26-1GFR085,2.6,-1G (inverted),Test Run 71
0.06011470829621379,15.56310034550049,T105N26-1GFR085,2.6,-1G (inverted),Test Run 71
0.06011470829621379,15.57129126346924,T105N26-1GFR085,2.6,-1G (inverted),Test Run 71
0.06011470829621379,15.581226261027865,T105N26-1GFR085,2.6,-1G (inverted),Test Run 71
0.0603915451748341,15.58803625858649,T105N26-1GFR085,2.6,-1G (inverted),Test Run 71
0.060589264754986515,15.59594946659424,T105N26-1GFR085,2.6,-1G (inverted),Test Run 71
0.06062882340422236,15.60568304813724,T105N26-1GFR085,2.6,-1G (inverted),Test Run 71
0.06062882340422236,15.614226444133365,T105N26-1GFR085,2.6,-1G (inverted),Test Run 71
0.06078705800115436,15.622864444621616,T105N26-1GFR085,2.6,-1G (inverted),Test Run 71
0.06074749935192231,15.63089361942624,T105N26-1GFR085,2.6,-1G (inverted),Test Run 71
0.06094521893207472,15.63981848514899,T105N26-1GFR085,2.6,-1G (inverted),Test Run 71
0.06106389487977467,15.648258121379365,T105N26-1GFR085,2.6,-1G (inverted),Test Run 71
0.06106389487977467,15.657198245891115,T105N26-1GFR085,2.6,-1G (inverted),Test Run 71
0.06110345352901066,15.665323551066866,T105N26-1GFR085,2.6,-1G (inverted),Test Run 71
0.06141984905686302,15.67503119266849,T105N26-1GFR085,2.6,-1G (inverted),Test Run 71
0.06134073175839498,15.68178625858649,T105N26-1GFR085,2.6,-1G (inverted),Test Run 71
0.06173624458471931,15.69243078983649,T105N26-1GFR085,2.6,-1G (inverted),Test Run 71
0.06173624458471931,15.700725467570866,T105N26-1GFR085,2.6,-1G (inverted),Test Run 71
0.06181528821717177,15.70789709843024,T105N26-1GFR085,2.6,-1G (inverted),Test Run 71
0.061973522814103635,15.714092166789616,T105N26-1GFR085,2.6,-1G (inverted),Test Run 71
0.06217124239425998,15.72434302128174,T105N26-1GFR085,2.6,-1G (inverted),Test Run 71
0.06217124239425998,15.73217535770749,T105N26-1GFR085,2.6,-1G (inverted),Test Run 71
0.06209212509579208,15.740723331340366,T105N26-1GFR085,2.6,-1G (inverted),Test Run 71
0.062250359692723946,15.749075992473115,T105N26-1GFR085,2.6,-1G (inverted),Test Run 71
0.06244807927288029,15.757561405070865,T105N26-1GFR085,2.6,-1G (inverted),Test Run 71
0.06244807927288029,15.76719885624274,T105N26-1GFR085,2.6,-1G (inverted),Test Run 71
0.062408520623644444,15.773689945109865,T105N26-1GFR085,2.6,-1G (inverted),Test Run 71
0.06264587251904814,15.781108768352116,T105N26-1GFR085,2.6,-1G (inverted),Test Run 71
0.06264587251904814,15.792217166789616,T105N26-1GFR085,2.6,-1G (inverted),Test Run 71
0.06276447480073265,15.799993045695865,T105N26-1GFR085,2.6,-1G (inverted),Test Run 71
0.06276447480073265,15.807515628703616,T105N26-1GFR085,2.6,-1G (inverted),Test Run 71
0.06292270939766859,15.81570502079349,T105N26-1GFR085,2.6,-1G (inverted),Test Run 71
0.063120428977821,15.823381717570864,T105N26-1GFR085,2.6,-1G (inverted),Test Run 71
0.0633972658564413,15.830933292277866,T105N26-1GFR085,2.6,-1G (inverted),Test Run 71
0.0633972658564413,15.83840246952399,T105N26-1GFR085,2.6,-1G (inverted),Test Run 71
0.06343682450567716,15.848628909953614,T105N26-1GFR085,2.6,-1G (inverted),Test Run 71
0.06359498543659765,15.85622320926999,T105N26-1GFR085,2.6,-1G (inverted),Test Run 71
0.06383233733199754,15.86533118046149,T105N26-1GFR085,2.6,-1G (inverted),Test Run 71
0.06383233733199754,15.871375186809114,T105N26-1GFR085,2.6,-1G (inverted),Test Run 71
0.06395093961368192,15.880168826945866,T105N26-1GFR085,2.6,-1G (inverted),Test Run 71
0.06406961556138187,15.88854437626224,T105N26-1GFR085,2.6,-1G (inverted),Test Run 71
0.06438601108923817,15.897600467570864,T105N26-1GFR085,2.6,-1G (inverted),Test Run 71
0.06422777649230223,15.903995426066865,T105N26-1GFR085,2.6,-1G (inverted),Test Run 71
0.06422777649230223,15.912935550578615,T105N26-1GFR085,2.6,-1G (inverted),Test Run 71
0.06450461337092661,15.92045813358649,T105N26-1GFR085,2.6,-1G (inverted),Test Run 71
0.06462328931862657,15.926055057414615,T105N26-1GFR085,2.6,-1G (inverted),Test Run 71
0.06470240661709052,15.936258609660616,T105N26-1GFR085,2.6,-1G (inverted),Test Run 71
0.06470240661709052,15.944263370402865,T105N26-1GFR085,2.6,-1G (inverted),Test Run 71
0.06493968484647879,15.95430823124274,T105N26-1GFR085,2.6,-1G (inverted),Test Run 71
0.06493968484647879,15.961470706828615,T105N26-1GFR085,2.6,-1G (inverted),Test Run 71
0.06497924349571477,15.96757269657474,T105N26-1GFR085,2.6,-1G (inverted),Test Run 71
0.06497924349571477,15.97564459598874,T105N26-1GFR085,2.6,-1G (inverted),Test Run 71
0.06525608037433508,15.98390875614499,T105N26-1GFR085,2.6,-1G (inverted),Test Run 71
0.06513740442663513,15.992569644816864,T105N26-1GFR085,2.6,-1G (inverted),Test Run 71
0.0654537999544875,16.000098331340364,T105N26-1GFR085,2.6,-1G (inverted),Test Run 71
0.06553291725295553,16.00848151005124,T105N26-1GFR085,2.6,-1G (inverted),Test Run 71
0.06553291725295553,16.01515875614499,T105N26-1GFR085,2.6,-1G (inverted),Test Run 71
0.0657306368331078,16.022991092570866,T105N26-1GFR085,2.6,-1G (inverted),Test Run 71
0.0659679887285077,16.031209476359866,T105N26-1GFR085,2.6,-1G (inverted),Test Run 71
0.06600754737774368,16.03737707889899,T105N26-1GFR085,2.6,-1G (inverted),Test Run 71
0.06624482560712801,16.046993167766114,T105N26-1GFR085,2.6,-1G (inverted),Test Run 71
0.06624482560712801,16.05561285770749,T105N26-1GFR085,2.6,-1G (inverted),Test Run 71
0.06628438425636399,16.059026248820864,T105N26-1GFR085,2.6,-1G (inverted),Test Run 71
0.06616570830866404,16.068843753703614,T105N26-1GFR085,2.6,-1G (inverted),Test Run 71
0.06644254518728435,16.075533206828617,T105N26-1GFR085,2.6,-1G (inverted),Test Run 71
0.06644254518728435,16.084180362590367,T105N26-1GFR085,2.6,-1G (inverted),Test Run 71
0.0665612211349843,16.090987308391114,T105N26-1GFR085,2.6,-1G (inverted),Test Run 71
0.0665612211349843,16.099524600871614,T105N26-1GFR085,2.6,-1G (inverted),Test Run 71
0.06687761666283666,16.10620337284424,T105N26-1GFR085,2.6,-1G (inverted),Test Run 71
0.06687761666283666,16.113346012004364,T105N26-1GFR085,2.6,-1G (inverted),Test Run 71
0.06691717531207265,16.122928531535614,T105N26-1GFR085,2.6,-1G (inverted),Test Run 71
0.06727305582314543,16.127298648723116,T105N26-1GFR085,2.6,-1G (inverted),Test Run 71
0.06770812729870167,16.136186893352114,T105N26-1GFR085,2.6,-1G (inverted),Test Run 71
0.06770812729870167,16.143924625285614,T105N26-1GFR085,2.6,-1G (inverted),Test Run 71
0.06751040771854531,16.151444156535614,T105N26-1GFR085,2.6,-1G (inverted),Test Run 71
0.06794540552808599,16.159155948527864,T105N26-1GFR085,2.6,-1G (inverted),Test Run 71
0.06790584687885408,16.16441870487549,T105N26-1GFR085,2.6,-1G (inverted),Test Run 71
0.06790584687885408,16.172794254191864,T105N26-1GFR085,2.6,-1G (inverted),Test Run 71
0.06790584687885408,16.178935916789616,T105N26-1GFR085,2.6,-1G (inverted),Test Run 71
0.06810364012502192,16.18685217655524,T105N26-1GFR085,2.6,-1G (inverted),Test Run 71
0.06802452282655402,16.19560004032474,T105N26-1GFR085,2.6,-1G (inverted),Test Run 71
0.06826180105594228,16.202471073039614,T105N26-1GFR085,2.6,-1G (inverted),Test Run 71
0.06826180105594228,16.20937720096924,T105N26-1GFR085,2.6,-1G (inverted),Test Run 71
0.06842003565287429,16.21537543094974,T105N26-1GFR085,2.6,-1G (inverted),Test Run 71
0.06842003565287429,16.22376929081299,T105N26-1GFR085,2.6,-1G (inverted),Test Run 71
0.06873643118073058,16.23037329471924,T105N26-1GFR085,2.6,-1G (inverted),Test Run 71
0.06869687253149459,16.23808050907474,T105N26-1GFR085,2.6,-1G (inverted),Test Run 71
0.06869687253149459,16.244609744914616,T105N26-1GFR085,2.6,-1G (inverted),Test Run 71
0.068934150760883,16.251689823039616,T105N26-1GFR085,2.6,-1G (inverted),Test Run 71
0.06913187034103933,16.258284671672364,T105N26-1GFR085,2.6,-1G (inverted),Test Run 71
0.06917142899027125,16.266370303996617,T105N26-1GFR085,2.6,-1G (inverted),Test Run 71
0.06964605911505954,16.27447424686774,T105N26-1GFR085,2.6,-1G (inverted),Test Run 71
0.06964605911505954,16.280594547160614,T105N26-1GFR085,2.6,-1G (inverted),Test Run 71
0.06944826586889155,16.287761600383366,T105N26-1GFR085,2.6,-1G (inverted),Test Run 71
0.06964605911505954,16.29356451786374,T105N26-1GFR085,2.6,-1G (inverted),Test Run 71
0.0698833373444478,16.30235358036374,T105N26-1GFR085,2.6,-1G (inverted),Test Run 71
0.0698833373444478,16.308667667277867,T105N26-1GFR085,2.6,-1G (inverted),Test Run 71
0.06996245464291176,16.31456061161374,T105N26-1GFR085,2.6,-1G (inverted),Test Run 71
0.07023929152153222,16.322417362102115,T105N26-1GFR085,2.6,-1G (inverted),Test Run 71
0.07027885017076806,16.33054419315674,T105N26-1GFR085,2.6,-1G (inverted),Test Run 71
0.07027885017076806,16.33674078739499,T105N26-1GFR085,2.6,-1G (inverted),Test Run 71
0.07023929152153222,16.342655094035614,T105N26-1GFR085,2.6,-1G (inverted),Test Run 71
0.07047656975092047,16.350557620891117,T105N26-1GFR085,2.6,-1G (inverted),Test Run 71
0.07055568704938836,16.35693274296149,T105N26-1GFR085,2.6,-1G (inverted),Test Run 71
0.07055568704938836,16.364710147746614,T105N26-1GFR085,2.6,-1G (inverted),Test Run 71
0.07059524569862041,16.37156897343024,T105N26-1GFR085,2.6,-1G (inverted),Test Run 71
0.07110936080662912,16.377690799602114,T105N26-1GFR085,2.6,-1G (inverted),Test Run 71
0.07114891945586103,16.384514530070867,T105N26-1GFR085,2.6,-1G (inverted),Test Run 71
0.07114891945586103,16.39113684452399,T105N26-1GFR085,2.6,-1G (inverted),Test Run 71
0.07126752173754948,16.39730902469974,T105N26-1GFR085,2.6,-1G (inverted),Test Run 71
0.07142575633448542,16.40526343143799,T105N26-1GFR085,2.6,-1G (inverted),Test Run 71
0.07170259321310572,16.41216803348874,T105N26-1GFR085,2.6,-1G (inverted),Test Run 71
0.07170259321310572,16.41830969608649,T105N26-1GFR085,2.6,-1G (inverted),Test Run 71
0.07174215186233777,16.425603397258364,T105N26-1GFR085,2.6,-1G (inverted),Test Run 71
0.07190031279325813,16.432576663859866,T105N26-1GFR085,2.6,-1G (inverted),Test Run 71
0.07213766468865804,16.436649234660614,T105N26-1GFR085,2.6,-1G (inverted),Test Run 71
0.07213766468865804,16.44516821659424,T105N26-1GFR085,2.6,-1G (inverted),Test Run 71
0.07217714967187845,16.45138617313724,T105N26-1GFR085,2.6,-1G (inverted),Test Run 71
0.0722958256195784,16.45884772098874,T105N26-1GFR085,2.6,-1G (inverted),Test Run 71
0.07245406021651433,16.46404791630124,T105N26-1GFR085,2.6,-1G (inverted),Test Run 71
0.07245406021651433,16.471846683391114,T105N26-1GFR085,2.6,-1G (inverted),Test Run 71
0.07245406021651433,16.47659369266849,T105N26-1GFR085,2.6,-1G (inverted),Test Run 71
0.0728099407275871,16.485318668254365,T105N26-1GFR085,2.6,-1G (inverted),Test Run 71
0.0728099407275871,16.49142981327399,T105N26-1GFR085,2.6,-1G (inverted),Test Run 71
0.0729681753245229,16.49681616581299,T105N26-1GFR085,2.6,-1G (inverted),Test Run 71
0.0729681753245229,16.503589542277865,T105N26-1GFR085,2.6,-1G (inverted),Test Run 71
0.07324501220314335,16.51023627079349,T105N26-1GFR085,2.6,-1G (inverted),Test Run 71
0.07324501220314335,16.51800757206299,T105N26-1GFR085,2.6,-1G (inverted),Test Run 71
0.07348229043252767,16.52181311405524,T105N26-1GFR085,2.6,-1G (inverted),Test Run 71
0.07348229043252767,16.52748022831299,T105N26-1GFR085,2.6,-1G (inverted),Test Run 71
0.07344273178329576,16.535791690715364,T105N26-1GFR085,2.6,-1G (inverted),Test Run 71
0.07368008367869552,16.54268561161374,T105N26-1GFR085,2.6,-1G (inverted),Test Run 71
0.07387780325885186,16.54783392704349,T105N26-1GFR085,2.6,-1G (inverted),Test Run 71
0.07387780325885186,16.554370792277865,T105N26-1GFR085,2.6,-1G (inverted),Test Run 71
0.07395692055731583,16.560466678508366,T105N26-1GFR085,2.6,-1G (inverted),Test Run 71
0.07407552283900427,16.569097049602114,T105N26-1GFR085,2.6,-1G (inverted),Test Run 71
0.07419419878670422,16.57420874393799,T105N26-1GFR085,2.6,-1G (inverted),Test Run 71
0.07419419878670422,16.581160648234864,T105N26-1GFR085,2.6,-1G (inverted),Test Run 71
0.07419419878670422,16.586136539348114,T105N26-1GFR085,2.6,-1G (inverted),Test Run 71
0.07462919659624503,16.59042883671149,T105N26-1GFR085,2.6,-1G (inverted),Test Run 71
0.07486654849164479,16.599259097941864,T105N26-1GFR085,2.6,-1G (inverted),Test Run 71
0.07486654849164479,16.603716190227114,T105N26-1GFR085,2.6,-1G (inverted),Test Run 71
0.07498515077333325,16.61046362675049,T105N26-1GFR085,2.6,-1G (inverted),Test Run 71
0.07518294401950108,16.61621313846924,T105N26-1GFR085,2.6,-1G (inverted),Test Run 71
0.0753806635996535,16.62230902469974,T105N26-1GFR085,2.6,-1G (inverted),Test Run 71
0.0753806635996535,16.628337772258366,T105N26-1GFR085,2.6,-1G (inverted),Test Run 71
0.07526198765195355,16.635640628703616,T105N26-1GFR085,2.6,-1G (inverted),Test Run 71
0.07549933954735345,16.64130316532474,T105N26-1GFR085,2.6,-1G (inverted),Test Run 71
0.07577617642597376,16.647478397258364,T105N26-1GFR085,2.6,-1G (inverted),Test Run 71
0.07577617642597376,16.654289920695867,T105N26-1GFR085,2.6,-1G (inverted),Test Run 71
0.07581573507520974,16.65723334110599,T105N26-1GFR085,2.6,-1G (inverted),Test Run 71
0.07601345465536215,16.66545325077399,T105N26-1GFR085,2.6,-1G (inverted),Test Run 71
0.07629029153398247,16.671109683879365,T105N26-1GFR085,2.6,-1G (inverted),Test Run 71
0.07629029153398247,16.675406558879367,T105N26-1GFR085,2.6,-1G (inverted),Test Run 71
0.07640896748168241,16.68277807987549,T105N26-1GFR085,2.6,-1G (inverted),Test Run 71
0.07664624571107082,16.690457828410615,T105N26-1GFR085,2.6,-1G (inverted),Test Run 71
0.07700219988815901,16.694682987102116,T105N26-1GFR085,2.6,-1G (inverted),Test Run 71
0.07700219988815901,16.700566776164614,T105N26-1GFR085,2.6,-1G (inverted),Test Run 71
0.07708124352061148,16.706653507121615,T105N26-1GFR085,2.6,-1G (inverted),Test Run 71
0.07716036081907937,16.710967166789615,T105N26-1GFR085,2.6,-1G (inverted),Test Run 71
0.07739763904846778,16.71785651005124,T105N26-1GFR085,2.6,-1G (inverted),Test Run 71
0.07731859541601138,16.723711307414614,T105N26-1GFR085,2.6,-1G (inverted),Test Run 71
0.07731859541601138,16.727298648723114,T105N26-1GFR085,2.6,-1G (inverted),Test Run 71
0.07747675634693174,16.73389349735599,T105N26-1GFR085,2.6,-1G (inverted),Test Run 71
0.07747675634693174,16.740970523723114,T105N26-1GFR085,2.6,-1G (inverted),Test Run 71
0.07767447592708808,16.746008975871614,T105N26-1GFR085,2.6,-1G (inverted),Test Run 71
0.07799087145494044,16.75241614139899,T105N26-1GFR085,2.6,-1G (inverted),Test Run 71
0.07799087145494044,16.75783911503174,T105N26-1GFR085,2.6,-1G (inverted),Test Run 71
0.07791182782248798,16.76321020878174,T105N26-1GFR085,2.6,-1G (inverted),Test Run 71
0.07822822335034034,16.770281131633364,T105N26-1GFR085,2.6,-1G (inverted),Test Run 71
0.07818866470110829,16.77485113895749,T105N26-1GFR085,2.6,-1G (inverted),Test Run 71
0.07818866470110829,16.780266483195867,T105N26-1GFR085,2.6,-1G (inverted),Test Run 71
0.07842594293049669,16.788338382609865,T105N26-1GFR085,2.6,-1G (inverted),Test Run 71
0.078702779809117,16.79160834110599,T105N26-1GFR085,2.6,-1G (inverted),Test Run 71
0.07882145575681694,16.797135074504364,T105N26-1GFR085,2.6,-1G (inverted),Test Run 71
0.07882145575681694,16.802808292277867,T105N26-1GFR085,2.6,-1G (inverted),Test Run 71
0.0789796166877373,16.80941077030524,T105N26-1GFR085,2.6,-1G (inverted),Test Run 71
0.0792168949171257,16.815308292277866,T105N26-1GFR085,2.6,-1G (inverted),Test Run 71
0.07909829263543726,16.820159061320865,T105N26-1GFR085,2.6,-1G (inverted),Test Run 71
0.07909829263543726,16.82498694218024,T105N26-1GFR085,2.6,-1G (inverted),Test Run 71
0.0794542468125256,16.83185950077399,T105N26-1GFR085,2.6,-1G (inverted),Test Run 71
0.07973108369114591,16.836272342570865,T105N26-1GFR085,2.6,-1G (inverted),Test Run 71
0.079651966392678,16.84233618534424,T105N26-1GFR085,2.6,-1G (inverted),Test Run 71
0.079651966392678,16.848184879191866,T105N26-1GFR085,2.6,-1G (inverted),Test Run 71
0.07977064234037783,16.85185461796149,T105N26-1GFR085,2.6,-1G (inverted),Test Run 71
0.0799683619205343,16.857266910441865,T105N26-1GFR085,2.6,-1G (inverted),Test Run 71
0.08004747921899827,16.863297183879364,T105N26-1GFR085,2.6,-1G (inverted),Test Run 71
0.08004747921899827,16.868657596477114,T105N26-1GFR085,2.6,-1G (inverted),Test Run 71
0.08032431609762251,16.87377386844974,T105N26-1GFR085,2.6,-1G (inverted),Test Run 71
0.08044291837930702,16.878243167766115,T105N26-1GFR085,2.6,-1G (inverted),Test Run 71
0.08060115297624282,16.88397436893799,T105N26-1GFR085,2.6,-1G (inverted),Test Run 71
0.08060115297624282,16.887789066203617,T105N26-1GFR085,2.6,-1G (inverted),Test Run 71
0.08075931390716332,16.896680362590367,T105N26-1GFR085,2.6,-1G (inverted),Test Run 71
0.08095710715333117,16.89928961551999,T105N26-1GFR085,2.6,-1G (inverted),Test Run 71
0.08107570943501553,16.90435248173099,T105N26-1GFR085,2.6,-1G (inverted),Test Run 71
0.08107570943501553,16.91128607548099,T105N26-1GFR085,2.6,-1G (inverted),Test Run 71
0.08135254631363599,16.91347571171149,T105N26-1GFR085,2.6,-1G (inverted),Test Run 71
0.08162945685827173,16.919754703410614,T105N26-1GFR085,2.6,-1G (inverted),Test Run 71
0.0817085004907242,16.923848636516116,T105N26-1GFR085,2.6,-1G (inverted),Test Run 71
0.0817085004907242,16.92878180301999,T105N26-1GFR085,2.6,-1G (inverted),Test Run 71
0.08186673508766014,16.935164554484864,T105N26-1GFR085,2.6,-1G (inverted),Test Run 71
0.08206445466781254,16.93985815800049,T105N26-1GFR085,2.6,-1G (inverted),Test Run 71
0.08218313061551236,16.946074588664615,T105N26-1GFR085,2.6,-1G (inverted),Test Run 71
0.08234129154643285,16.950188358195867,T105N26-1GFR085,2.6,-1G (inverted),Test Run 71
0.08234129154643285,16.95504065311774,T105N26-1GFR085,2.6,-1G (inverted),Test Run 71
0.0824599674941328,16.96002417362549,T105N26-1GFR085,2.6,-1G (inverted),Test Run 71
0.08273680437275312,16.96625891483649,T105N26-1GFR085,2.6,-1G (inverted),Test Run 71
0.08297408260214137,16.97215796268799,T105N26-1GFR085,2.6,-1G (inverted),Test Run 71
0.08297408260214137,16.977068241008364,T105N26-1GFR085,2.6,-1G (inverted),Test Run 71
0.08297408260214137,16.98102789676999,T105N26-1GFR085,2.6,-1G (inverted),Test Run 71
0.08301364125137342,16.985608585246617,T105N26-1GFR085,2.6,-1G (inverted),Test Run 71
0.08297408260214137,16.99013129032474,T105N26-1GFR085,2.6,-1G (inverted),Test Run 71
0.08329047812999373,16.99746008671149,T105N26-1GFR085,2.6,-1G (inverted),Test Run 71
0.08329047812999373,17.00145483768799,T105N26-1GFR085,2.6,-1G (inverted),Test Run 71
0.08348827137616158,17.006526859172364,T105N26-1GFR085,2.6,-1G (inverted),Test Run 71
0.08364643230708207,17.011771304973117,T105N26-1GFR085,2.6,-1G (inverted),Test Run 71
0.08380459323800243,17.01752692020749,T105N26-1GFR085,2.6,-1G (inverted),Test Run 71
0.08380459323800243,17.02237463749274,T105N26-1GFR085,2.6,-1G (inverted),Test Run 71
0.08392326918570238,17.02654791630124,T105N26-1GFR085,2.6,-1G (inverted),Test Run 71
0.08416054741509078,17.032816226848116,T105N26-1GFR085,2.6,-1G (inverted),Test Run 71
0.08447694294294708,17.035808475383366,T105N26-1GFR085,2.6,-1G (inverted),Test Run 71
0.08467473618911099,17.042082889445865,T105N26-1GFR085,2.6,-1G (inverted),Test Run 71
0.08467473618911099,17.047220523723116,T105N26-1GFR085,2.6,-1G (inverted),Test Run 71
0.08487245576926733,17.050000675090367,T105N26-1GFR085,2.6,-1G (inverted),Test Run 71
0.08487245576926733,17.05630865848874,T105N26-1GFR085,2.6,-1G (inverted),Test Run 71
0.08507017534941974,17.061983402141117,T105N26-1GFR085,2.6,-1G (inverted),Test Run 71
0.08507017534941974,17.067229373820865,T105N26-1GFR085,2.6,-1G (inverted),Test Run 71
0.0853075272448195,17.071289737590366,T105N26-1GFR085,2.6,-1G (inverted),Test Run 71
0.0853865708772759,17.07649603641849,T105N26-1GFR085,2.6,-1G (inverted),Test Run 71
0.0856239227726758,17.07915259159424,T105N26-1GFR085,2.6,-1G (inverted),Test Run 71
0.0856239227726758,17.08565893925049,T105N26-1GFR085,2.6,-1G (inverted),Test Run 71
0.0857820837035963,17.08790961063724,T105N26-1GFR085,2.6,-1G (inverted),Test Run 71
0.0856239227726758,17.09460211551999,T105N26-1GFR085,2.6,-1G (inverted),Test Run 71
0.08597980328374857,17.09897681034424,T105N26-1GFR085,2.6,-1G (inverted),Test Run 71
0.08597980328374857,17.10163336551999,T105N26-1GFR085,2.6,-1G (inverted),Test Run 71
0.08625664016236902,17.108890445598114,T105N26-1GFR085,2.6,-1G (inverted),Test Run 71
0.08633575746083691,17.112175662883367,T105N26-1GFR085,2.6,-1G (inverted),Test Run 71
0.08645443340853687,17.11645270145749,T105N26-1GFR085,2.6,-1G (inverted),Test Run 71
0.08645443340853687,17.12159338749274,T105N26-1GFR085,2.6,-1G (inverted),Test Run 71
0.08681038758562508,17.12590246952399,T105N26-1GFR085,2.6,-1G (inverted),Test Run 71
0.08692898986731352,17.130069644816864,T105N26-1GFR085,2.6,-1G (inverted),Test Run 71
0.08724538539516588,17.13748236454349,T105N26-1GFR085,2.6,-1G (inverted),Test Run 71
0.08724538539516588,17.139688785441866,T105N26-1GFR085,2.6,-1G (inverted),Test Run 71
0.08748266362455413,17.143778140910616,T105N26-1GFR085,2.6,-1G (inverted),Test Run 71
0.08764089822148614,17.14927740848874,T105N26-1GFR085,2.6,-1G (inverted),Test Run 71
0.08791773510010645,17.152593143352114,T105N26-1GFR085,2.6,-1G (inverted),Test Run 71
0.08819457197872675,17.15675268925049,T105N26-1GFR085,2.6,-1G (inverted),Test Run 71
0.08819457197872675,17.16033850468024,T105N26-1GFR085,2.6,-1G (inverted),Test Run 71
0.08823413062796275,17.164136417277867,T105N26-1GFR085,2.6,-1G (inverted),Test Run 71
0.08835280657566269,17.17088843143799,T105N26-1GFR085,2.6,-1G (inverted),Test Run 71
0.08831324792643064,17.174475772746614,T105N26-1GFR085,2.6,-1G (inverted),Test Run 71
0.08831324792643064,17.178894718059116,T105N26-1GFR085,2.6,-1G (inverted),Test Run 71
0.08874824573597145,17.183269412883366,T105N26-1GFR085,2.6,-1G (inverted),Test Run 71
0.08878780438520335,17.186894901164614,T105N26-1GFR085,2.6,-1G (inverted),Test Run 71
0.08898559763137134,17.19277106083249,T105N26-1GFR085,2.6,-1G (inverted),Test Run 71
0.08922287586075961,17.19503393925049,T105N26-1GFR085,2.6,-1G (inverted),Test Run 71
0.08922287586075961,17.198572452434114,T105N26-1GFR085,2.6,-1G (inverted),Test Run 71
0.08906464126382381,17.204326541789616,T105N26-1GFR085,2.6,-1G (inverted),Test Run 71
0.08949971273937991,17.20993109501224,T105N26-1GFR085,2.6,-1G (inverted),Test Run 71
0.08973699096876438,17.211202152141116,T105N26-1GFR085,2.6,-1G (inverted),Test Run 71
0.08973699096876438,17.216255863078615,T105N26-1GFR085,2.6,-1G (inverted),Test Run 71
0.08977654961800036,17.222061832316864,T105N26-1GFR085,2.6,-1G (inverted),Test Run 71
0.09017206244432062,17.225501163371614,T105N26-1GFR085,2.6,-1G (inverted),Test Run 71
0.08993471054892072,17.23088599003174,T105N26-1GFR085,2.6,-1G (inverted),Test Run 71
0.08993471054892072,17.23448248661374,T105N26-1GFR085,2.6,-1G (inverted),Test Run 71
0.09005338649662067,17.23718176639899,T105N26-1GFR085,2.6,-1G (inverted),Test Run 71
0.09025110607677309,17.24244147098874,T105N26-1GFR085,2.6,-1G (inverted),Test Run 71
0.09044889932294092,17.245723636516114,T105N26-1GFR085,2.6,-1G (inverted),Test Run 71
0.09044889932294092,17.250186832316864,T105N26-1GFR085,2.6,-1G (inverted),Test Run 71
0.09080485350002913,17.25496283329349,T105N26-1GFR085,2.6,-1G (inverted),Test Run 71
0.09100257308018155,17.25890112675049,T105N26-1GFR085,2.6,-1G (inverted),Test Run 71
0.09088389713248174,17.263005741008364,T105N26-1GFR085,2.6,-1G (inverted),Test Run 71
0.09088389713248174,17.26758948124274,T105N26-1GFR085,2.6,-1G (inverted),Test Run 71
0.09131896860803784,17.27130347050049,T105N26-1GFR085,2.6,-1G (inverted),Test Run 71
0.09143764455573779,17.275260074504367,T105N26-1GFR085,2.6,-1G (inverted),Test Run 71
0.09147712953895834,17.27959967411374,T105N26-1GFR085,2.6,-1G (inverted),Test Run 71
0.09147712953895834,17.28235846317624,T105N26-1GFR085,2.6,-1G (inverted),Test Run 71
0.09159580548665829,17.28842993534424,T105N26-1GFR085,2.6,-1G (inverted),Test Run 71
0.09179352506681056,17.29235754764899,T105N26-1GFR085,2.6,-1G (inverted),Test Run 71
0.09179352506681056,17.294852359660617,T105N26-1GFR085,2.6,-1G (inverted),Test Run 71
0.09179352506681056,17.299544437297364,T105N26-1GFR085,2.6,-1G (inverted),Test Run 71
0.09199131831297855,17.30425787723874,T105N26-1GFR085,2.6,-1G (inverted),Test Run 71
0.09230771384083485,17.308846195109865,T105N26-1GFR085,2.6,-1G (inverted),Test Run 71
0.09266366801791912,17.31109839237549,T105N26-1GFR085,2.6,-1G (inverted),Test Run 71
0.09266366801791912,17.31745367801999,T105N26-1GFR085,2.6,-1G (inverted),Test Run 71
0.09270315300113953,17.31902533329349,T105N26-1GFR085,2.6,-1G (inverted),Test Run 71
0.09305910717822788,17.32414007938724,T105N26-1GFR085,2.6,-1G (inverted),Test Run 71
0.09298006354577541,17.32709418094974,T105N26-1GFR085,2.6,-1G (inverted),Test Run 71
0.09321734177516366,17.33090582645749,T105N26-1GFR085,2.6,-1G (inverted),Test Run 71
0.09321734177516366,17.335950382121617,T105N26-1GFR085,2.6,-1G (inverted),Test Run 71
0.09337550270608416,17.33787756718024,T105N26-1GFR085,2.6,-1G (inverted),Test Run 71
0.09349417865378412,17.34232092655524,T105N26-1GFR085,2.6,-1G (inverted),Test Run 71
0.09377101553240443,17.346843631633366,T105N26-1GFR085,2.6,-1G (inverted),Test Run 71
0.09373145688316845,17.350916202434114,T105N26-1GFR085,2.6,-1G (inverted),Test Run 71
0.09373145688316845,17.356023319133364,T105N26-1GFR085,2.6,-1G (inverted),Test Run 71
0.09396873511255684,17.35791235721924,T105N26-1GFR085,2.6,-1G (inverted),Test Run 71
0.09404785241102473,17.36188879764899,T105N26-1GFR085,2.6,-1G (inverted),Test Run 71
0.09408741106025678,17.365967471965366,T105N26-1GFR085,2.6,-1G (inverted),Test Run 71
0.09408741106025678,17.369473941691865,T105N26-1GFR085,2.6,-1G (inverted),Test Run 71
0.0943642479388771,17.37354498661374,T105N26-1GFR085,2.6,-1G (inverted),Test Run 71
0.09448292388657704,17.37404700077399,T105N26-1GFR085,2.6,-1G (inverted),Test Run 71
0.0946410848174974,17.37930365360599,T105N26-1GFR085,2.6,-1G (inverted),Test Run 71
0.0946410848174974,17.383244998820864,T105N26-1GFR085,2.6,-1G (inverted),Test Run 71
0.09499703899458575,17.387105472453616,T105N26-1GFR085,2.6,-1G (inverted),Test Run 71
0.09507615629305365,17.389974124797366,T105N26-1GFR085,2.6,-1G (inverted),Test Run 71
0.09535299317167396,17.393848331340365,T105N26-1GFR085,2.6,-1G (inverted),Test Run 71
0.09547159545336241,17.397896488078615,T105N26-1GFR085,2.6,-1G (inverted),Test Run 71
