Repository: schandel33/gitrep

# Nozzle Tensile Test Analysis

Stress-vs-strain analysis of tensile pulls across 4 nozzle sizes (0.6, 1.4,
2.2, 2.6 mm) x 2 print-gravity orientations (+1G upright / -1G inverted),
printed at 105 C with a 0.85 flow ratio.

## Data-quality issues found and how they're handled

1. **Load-cell zero offset.** 10 of 17 runs record small negative Load
   values for the first handful of samples (up to ~180, always <0.5% of the
   file) before the crosshead starts moving — load-cell noise around zero,
   not real load. The script computes the mean Load over all
   pre-motion samples (`Crosshead < crosshead_zero_threshold_mm`) and
   subtracts it from the whole run.
2.

File: nozzle_tensile_analysis/analysis_output/all_curves_tidy.csv (part 145 of 151)
Strain,Stress_MPa,condition,nozzle_mm,gravity,run
0.09547159545336241,17.40087652958249,T105N26-1GFR085,2.6,-1G (inverted),Test Run 71
0.09562983005029427,17.40353766239499,T105N26-1GFR085,2.6,-1G (inverted),Test Run 71
0.0958275496304506,17.407117374309117,T105N26-1GFR085,2.6,-1G (inverted),Test Run 71
0.0958275496304506,17.41157446659424,T105N26-1GFR085,2.6,-1G (inverted),Test Run 71
0.0958275496304506,17.41464606083249,T105N26-1GFR085,2.6,-1G (inverted),Test Run 71
0.09614394515830298,17.41736822880124,T105N26-1GFR085,2.6,-1G (inverted),Test Run 71
0.09618350380753503,17.420528324016114,T105N26-1GFR085,2.6,-1G (inverted),Test Run 71
0.09622306245677087,17.424092777141116,T105N26-1GFR085,2.6,-1G (inverted),Test Run 71
0.09622306245677087,17.428508670695866,T105N26-1GFR085,2.6,-1G (inverted),Test Run 71
0.09657901663385922,17.432112796672364,T105N26-1GFR085,2.6,-1G (inverted),Test Run 71
0.09653945798462323,17.434143741496616,T105N26-1GFR085,2.6,-1G (inverted),Test Run 71
0.09677673621401163,17.43757086551999,T105N26-1GFR085,2.6,-1G (inverted),Test Run 71
0.09677673621401163,17.43927222050049,T105N26-1GFR085,2.6,-1G (inverted),Test Run 71
0.09713269039109984,17.44491186893799,T105N26-1GFR085,2.6,-1G (inverted),Test Run 71
0.09713269039109984,17.449495609172367,T105N26-1GFR085,2.6,-1G (inverted),Test Run 71
0.09721180768956787,17.45078039921149,T105N26-1GFR085,2.6,-1G (inverted),Test Run 71
0.09721180768956787,17.45433264530524,T105N26-1GFR085,2.6,-1G (inverted),Test Run 71
0.09752820321742009,17.45913306034424,T105N26-1GFR085,2.6,-1G (inverted),Test Run 71
0.09756776186665214,17.46179114139899,T105N26-1GFR085,2.6,-1G (inverted),Test Run 71
0.0977259227975725,17.466821964152864,T105N26-1GFR085,2.6,-1G (inverted),Test Run 71
0.0977259227975725,17.46833258426999,T105N26-1GFR085,2.6,-1G (inverted),Test Run 71
0.09808187697466085,17.47157965458249,T105N26-1GFR085,2.6,-1G (inverted),Test Run 71
0.09824003790558121,17.47546149051999,T105N26-1GFR085,2.6,-1G (inverted),Test Run 71
0.0983191552040491,17.47863531864499,T105N26-1GFR085,2.6,-1G (inverted),Test Run 71
0.09855643343343751,17.482442386516116,T105N26-1GFR085,2.6,-1G (inverted),Test Run 71
0.09855643343343751,17.485001285441864,T105N26-1GFR085,2.6,-1G (inverted),Test Run 71
0.09883327031205781,17.488896854289614,T105N26-1GFR085,2.6,-1G (inverted),Test Run 71
0.09918922448914616,17.49216986454349,T105N26-1GFR085,2.6,-1G (inverted),Test Run 71
0.09926834178761013,17.495682437785614,T105N26-1GFR085,2.6,-1G (inverted),Test Run 71
0.09926834178761013,17.499166019328616,T105N26-1GFR085,2.6,-1G (inverted),Test Run 71
0.09934745908607802,17.50090246952399,T105N26-1GFR085,2.6,-1G (inverted),Test Run 71
0.09974289824638678,17.50510931766849,T105N26-1GFR085,2.6,-1G (inverted),Test Run 71
0.09982201554485468,17.50859595096924,T105N26-1GFR085,2.6,-1G (inverted),Test Run 71
0.09994069149255462,17.51093207157474,T105N26-1GFR085,2.6,-1G (inverted),Test Run 71
0.09994069149255462,17.514224918254364,T105N26-1GFR085,2.6,-1G (inverted),Test Run 71
0.10009885242347513,17.51837378300049,T105N26-1GFR085,2.6,-1G (inverted),Test Run 71
0.10021752837117508,17.520390994914614,T105N26-1GFR085,2.6,-1G (inverted),Test Run 71
0.10057348254826329,17.522807987102116,T105N26-1GFR085,2.6,-1G (inverted),Test Run 71
0.10057348254826329,17.526526553996614,T105N26-1GFR085,2.6,-1G (inverted),Test Run 71
0.10069208482994779,17.530005557902864,T105N26-1GFR085,2.6,-1G (inverted),Test Run 71
0.10085031942688359,17.531168277629366,T105N26-1GFR085,2.6,-1G (inverted),Test Run 71
0.101048039007036,17.53457709110599,T105N26-1GFR085,2.6,-1G (inverted),Test Run 71
0.10116671495473595,17.537674625285614,T105N26-1GFR085,2.6,-1G (inverted),Test Run 71
0.10116671495473595,17.53991461551999,T105N26-1GFR085,2.6,-1G (inverted),Test Run 71
0.10160171276427676,17.543970401652864,T105N26-1GFR085,2.6,-1G (inverted),Test Run 71
0.10172038871197657,17.54886694706299,T105N26-1GFR085,2.6,-1G (inverted),Test Run 71
0.10191810829213305,17.551917178996614,T105N26-1GFR085,2.6,-1G (inverted),Test Run 71
0.10191810829213305,17.553470523723114,T105N26-1GFR085,2.6,-1G (inverted),Test Run 71
0.10219494517075337,17.554521854289614,T105N26-1GFR085,2.6,-1G (inverted),Test Run 71
0.10231362111845331,17.558545596965367,T105N26-1GFR085,2.6,-1G (inverted),Test Run 71
0.10235317976768522,17.56128607548099,T105N26-1GFR085,2.6,-1G (inverted),Test Run 71
0.10235317976768522,17.566057498820864,T105N26-1GFR085,2.6,-1G (inverted),Test Run 71
0.10263001664630553,17.56720190800049,T105N26-1GFR085,2.6,-1G (inverted),Test Run 71
0.10290685352492991,17.570989139445864,T105N26-1GFR085,2.6,-1G (inverted),Test Run 71
0.10298597082339388,17.574454410441867,T105N26-1GFR085,2.6,-1G (inverted),Test Run 71
0.10298597082339388,17.575846012004366,T105N26-1GFR085,2.6,-1G (inverted),Test Run 71
0.10330236635125017,17.578507144816864,T105N26-1GFR085,2.6,-1G (inverted),Test Run 71
0.10338148364971414,17.58291693485599,T105N26-1GFR085,2.6,-1G (inverted),Test Run 71
0.10357920322987048,17.585562808879367,T105N26-1GFR085,2.6,-1G (inverted),Test Run 71
0.10357920322987048,17.58847113407474,T105N26-1GFR085,2.6,-1G (inverted),Test Run 71
0.10381648145925888,17.590250308879366,T105N26-1GFR085,2.6,-1G (inverted),Test Run 71
0.10381648145925888,17.593587406047366,T105N26-1GFR085,2.6,-1G (inverted),Test Run 71
0.10409331833787919,17.59563208378174,T105N26-1GFR085,2.6,-1G (inverted),Test Run 71
0.10409331833787919,17.598233707316865,T105N26-1GFR085,2.6,-1G (inverted),Test Run 71
0.10425155293481105,17.60067816532474,T105N26-1GFR085,2.6,-1G (inverted),Test Run 71
0.10433059656726351,17.603145511516114,T105N26-1GFR085,2.6,-1G (inverted),Test Run 71
0.10472610939358784,17.606265933879364,T105N26-1GFR085,2.6,-1G (inverted),Test Run 71
0.10472610939358784,17.608162601359865,T105N26-1GFR085,2.6,-1G (inverted),Test Run 71
0.10476566804281975,17.61269446171149,T105N26-1GFR085,2.6,-1G (inverted),Test Run 71
0.10492390263975176,17.614095218547366,T105N26-1GFR085,2.6,-1G (inverted),Test Run 71
0.105200739518376,17.61866675175049,T105N26-1GFR085,2.6,-1G (inverted),Test Run 71
0.10531934180006051,17.62038031376224,T105N26-1GFR085,2.6,-1G (inverted),Test Run 71
0.10531934180006051,17.62345190800049,T105N26-1GFR085,2.6,-1G (inverted),Test Run 71
0.10547757639699631,17.627774722941865,T105N26-1GFR085,2.6,-1G (inverted),Test Run 71
0.10571485462638078,17.62807074344974,T105N26-1GFR085,2.6,-1G (inverted),Test Run 71
0.10579397192484867,17.631278140910617,T105N26-1GFR085,2.6,-1G (inverted),Test Run 71
0.10579397192484867,17.63359595096924,T105N26-1GFR085,2.6,-1G (inverted),Test Run 71
0.10614992610193688,17.634978397258365,T105N26-1GFR085,2.6,-1G (inverted),Test Run 71
0.10622896973438933,17.63821783817624,T105N26-1GFR085,2.6,-1G (inverted),Test Run 71
0.10634764568208929,17.641094119914616,T105N26-1GFR085,2.6,-1G (inverted),Test Run 71
0.10670359985917764,17.644280155070867,T105N26-1GFR085,2.6,-1G (inverted),Test Run 71
0.10670359985917764,17.64637366093024,T105N26-1GFR085,2.6,-1G (inverted),Test Run 71
0.1067826434916301,17.649043949016114,T105N26-1GFR085,2.6,-1G (inverted),Test Run 71
0.1071385976687183,17.651016910441864,T105N26-1GFR085,2.6,-1G (inverted),Test Run 71
0.10717815631795428,17.65364752567624,T105N26-1GFR085,2.6,-1G (inverted),Test Run 71
0.10717815631795428,17.65622473514899,T105N26-1GFR085,2.6,-1G (inverted),Test Run 71
0.1073363909148863,17.65894995487549,T105N26-1GFR085,2.6,-1G (inverted),Test Run 71
0.10773183007519505,17.663558109172364,T105N26-1GFR085,2.6,-1G (inverted),Test Run 71
0.10773183007519505,17.66237707889899,T105N26-1GFR085,2.6,-1G (inverted),Test Run 71
0.1079296233213629,17.665128238566865,T105N26-1GFR085,2.6,-1G (inverted),Test Run 71
0.1079296233213629,17.668633182414617,T105N26-1GFR085,2.6,-1G (inverted),Test Run 71
0.10808778425228326,17.66994086063724,T105N26-1GFR085,2.6,-1G (inverted),Test Run 71
0.10816690155074722,17.672782047160617,T105N26-1GFR085,2.6,-1G (inverted),Test Run 71
0.10860197302630346,17.674211795695864,T105N26-1GFR085,2.6,-1G (inverted),Test Run 71
0.10860197302630346,17.676875980266114,T105N26-1GFR085,2.6,-1G (inverted),Test Run 71
0.10860197302630346,17.680486209758364,T105N26-1GFR085,2.6,-1G (inverted),Test Run 71
0.10883925125569185,17.683599002727114,T105N26-1GFR085,2.6,-1G (inverted),Test Run 71
0.10895785353737623,17.68446265018799,T105N26-1GFR085,2.6,-1G (inverted),Test Run 71
0.10899741218661221,17.688567264445865,T105N26-1GFR085,2.6,-1G (inverted),Test Run 71
0.10899741218661221,17.69101019657474,T105N26-1GFR085,2.6,-1G (inverted),Test Run 71
0.10943248366216453,17.69062720096924,T105N26-1GFR085,2.6,-1G (inverted),Test Run 71
0.10947204231140037,17.69548102176999,T105N26-1GFR085,2.6,-1G (inverted),Test Run 71
0.10970932054078483,17.69695044315674,T105N26-1GFR085,2.6,-1G (inverted),Test Run 71
0.10970932054078483,17.699417789348114,T105N26-1GFR085,2.6,-1G (inverted),Test Run 71
0.10990704012094119,17.70159369266849,T105N26-1GFR085,2.6,-1G (inverted),Test Run 71
0.10998615741940515,17.704590518840366,T105N26-1GFR085,2.6,-1G (inverted),Test Run 71
0.11030255294726145,17.705387027629364,T105N26-1GFR085,2.6,-1G (inverted),Test Run 71
0.11053983117664984,17.708867557414614,T105N26-1GFR085,2.6,-1G (inverted),Test Run 71
0.11053983117664984,17.71013098514899,T105N26-1GFR085,2.6,-1G (inverted),Test Run 71
0.1106980657735817,17.71331549442624,T105N26-1GFR085,2.6,-1G (inverted),Test Run 71
0.11089578535373805,17.715921695598116,T105N26-1GFR085,2.6,-1G (inverted),Test Run 71
0.11097490265220201,17.71716528690674,T105N26-1GFR085,2.6,-1G (inverted),Test Run 71
0.11137034181251076,17.71930914676999,T105N26-1GFR085,2.6,-1G (inverted),Test Run 71
0.11137034181251076,17.721660526164616,T105N26-1GFR085,2.6,-1G (inverted),Test Run 71
0.1112912981800583,17.725057132609866,T105N26-1GFR085,2.6,-1G (inverted),Test Run 71
0.11168673734036312,17.726741702922364,T105N26-1GFR085,2.6,-1G (inverted),Test Run 71
0.11176585463883103,17.729680545695864,T105N26-1GFR085,2.6,-1G (inverted),Test Run 71
0.11176585463883103,17.729358585246615,T105N26-1GFR085,2.6,-1G (inverted),Test Run 71
0.11192408923576697,17.73354712284424,T105N26-1GFR085,2.6,-1G (inverted),Test Run 71
0.11228004341285516,17.73494330204349,T105N26-1GFR085,2.6,-1G (inverted),Test Run 71
0.11239864569453968,17.737122257121616,T105N26-1GFR085,2.6,-1G (inverted),Test Run 71
0.11255688029147562,17.73982153690674,T105N26-1GFR085,2.6,-1G (inverted),Test Run 71
0.11255688029147562,17.741174991496614,T105N26-1GFR085,2.6,-1G (inverted),Test Run 71
0.11283371717009592,17.742957218059114,T105N26-1GFR085,2.6,-1G (inverted),Test Run 71
0.11287327581932784,17.74581976688724,T105N26-1GFR085,2.6,-1G (inverted),Test Run 71
0.11330827362886864,17.747486026652865,T105N26-1GFR085,2.6,-1G (inverted),Test Run 71
0.11330827362886864,17.74949866093024,T105N26-1GFR085,2.6,-1G (inverted),Test Run 71
0.11318967134718413,17.75196448124274,T105N26-1GFR085,2.6,-1G (inverted),Test Run 71
0.11362466915672494,17.754415042766116,T105N26-1GFR085,2.6,-1G (inverted),Test Run 71
0.11374334510442488,17.755591495402864,T105N26-1GFR085,2.6,-1G (inverted),Test Run 71
0.11386194738610926,17.757388980754364,T105N26-1GFR085,2.6,-1G (inverted),Test Run 71
0.11386194738610926,17.75806341923099,T105N26-1GFR085,2.6,-1G (inverted),Test Run 71
0.11425746021243359,17.76209936893799,T105N26-1GFR085,2.6,-1G (inverted),Test Run 71
0.11441569480936546,17.763944156535615,T105N26-1GFR085,2.6,-1G (inverted),Test Run 71
0.11437613616013341,17.765389163859865,T105N26-1GFR085,2.6,-1G (inverted),Test Run 71
0.11437613616013341,17.767461307414614,T105N26-1GFR085,2.6,-1G (inverted),Test Run 71
0.11485069261890613,17.768265445598114,T105N26-1GFR085,2.6,-1G (inverted),Test Run 71
0.11477157532043822,17.77114477909424,T105N26-1GFR085,2.6,-1G (inverted),Test Run 71
0.11508797084829452,17.77158423221924,T105N26-1GFR085,2.6,-1G (inverted),Test Run 71
0.11508797084829452,17.77585669315674,T105N26-1GFR085,2.6,-1G (inverted),Test Run 71
0.11540436637614689,17.77780218876224,T105N26-1GFR085,2.6,-1G (inverted),Test Run 71
0.11536480772691483,17.77973852909424,T105N26-1GFR085,2.6,-1G (inverted),Test Run 71
0.11572076190400317,17.78041754520749,T105N26-1GFR085,2.6,-1G (inverted),Test Run 71
0.11572076190400317,17.78459234989499,T105N26-1GFR085,2.6,-1G (inverted),Test Run 71
0.11572076190400317,17.78626471317624,T105N26-1GFR085,2.6,-1G (inverted),Test Run 71
0.11599759878262349,17.787581546672364,T105N26-1GFR085,2.6,-1G (inverted),Test Run 71
0.11619539202879133,17.78901129520749,T105N26-1GFR085,2.6,-1G (inverted),Test Run 71
0.11627443566124379,17.790462406047364,T105N26-1GFR085,2.6,-1G (inverted),Test Run 71
0.11674906578603209,17.793018253215365,T105N26-1GFR085,2.6,-1G (inverted),Test Run 71
0.11674906578603209,17.792232425578614,T105N26-1GFR085,2.6,-1G (inverted),Test Run 71
0.11666994848756405,17.794507511027867,T105N26-1GFR085,2.6,-1G (inverted),Test Run 71
0.1170259026646524,17.798584659465366,T105N26-1GFR085,2.6,-1G (inverted),Test Run 71
0.11722362224480481,17.80163489139899,T105N26-1GFR085,2.6,-1G (inverted),Test Run 71
0.11722362224480481,17.80266791141849,T105N26-1GFR085,2.6,-1G (inverted),Test Run 71
0.11722362224480481,17.803972537883364,T105N26-1GFR085,2.6,-1G (inverted),Test Run 71
0.11757957642189301,17.807840640910616,T105N26-1GFR085,2.6,-1G (inverted),Test Run 71
0.11757957642189301,17.80660315311774,T105N26-1GFR085,2.6,-1G (inverted),Test Run 71
0.11781685465128142,17.81038275516849,T105N26-1GFR085,2.6,-1G (inverted),Test Run 71
0.11781685465128142,17.81232367313724,T105N26-1GFR085,2.6,-1G (inverted),Test Run 71
0.11809376519591716,17.814583499797365,T105N26-1GFR085,2.6,-1G (inverted),Test Run 71
0.11793553059898136,17.816358096965367,T105N26-1GFR085,2.6,-1G (inverted),Test Run 71
0.11833104342530162,17.817009647258367,T105N26-1GFR085,2.6,-1G (inverted),Test Run 71
0.11833104342530162,17.819458682902866,T105N26-1GFR085,2.6,-1G (inverted),Test Run 71
0.11844964570699007,17.818860538371617,T105N26-1GFR085,2.6,-1G (inverted),Test Run 71
0.11876604123484229,17.823970706828614,T105N26-1GFR085,2.6,-1G (inverted),Test Run 71
0.11908243676269858,17.824407108195864,T105N26-1GFR085,2.6,-1G (inverted),Test Run 71
0.11904287811346667,17.824910648234866,T105N26-1GFR085,2.6,-1G (inverted),Test Run 71
0.11904287811346667,17.82746344364499,T105N26-1GFR085,2.6,-1G (inverted),Test Run 71
0.11939883229055094,17.82894202030524,T105N26-1GFR085,2.6,-1G (inverted),Test Run 71
0.11947794958901885,17.830325992473114,T105N26-1GFR085,2.6,-1G (inverted),Test Run 71
0.11975478646763929,17.83136969364499,T105N26-1GFR085,2.6,-1G (inverted),Test Run 71
0.11975478646763929,17.83373938358649,T105N26-1GFR085,2.6,-1G (inverted),Test Run 71
0.11999206469702754,17.83509283817624,T105N26-1GFR085,2.6,-1G (inverted),Test Run 71
0.1200316233462596,17.83637610233649,T105N26-1GFR085,2.6,-1G (inverted),Test Run 71
0.12034801887411589,17.83843909061774,T105N26-1GFR085,2.6,-1G (inverted),Test Run 71
0.1203875775233478,17.84013586796149,T105N26-1GFR085,2.6,-1G (inverted),Test Run 71
0.1203875775233478,17.84310522831299,T105N26-1GFR085,2.6,-1G (inverted),Test Run 71
0.12074353170043615,17.84545355594974,T105N26-1GFR085,2.6,-1G (inverted),Test Run 71
0.1209808099298244,17.84364233768799,T105N26-1GFR085,2.6,-1G (inverted),Test Run 71
0.12109948587752437,17.84643469608649,T105N26-1GFR085,2.6,-1G (inverted),Test Run 71
0.12109948587752437,17.84755621708249,T105N26-1GFR085,2.6,-1G (inverted),Test Run 71
0.12133676410691276,17.849178226359864,T105N26-1GFR085,2.6,-1G (inverted),Test Run 71
0.12161360098553306,17.850757511027865,T105N26-1GFR085,2.6,-1G (inverted),Test Run 71
0.12165315963476511,17.85122290409424,T105N26-1GFR085,2.6,-1G (inverted),Test Run 71
0.12204867246108538,17.85360022343024,T105N26-1GFR085,2.6,-1G (inverted),Test Run 71
0.12204867246108538,17.855179508098114,T105N26-1GFR085,2.6,-1G (inverted),Test Run 71
0.12208823111032137,17.856828983195864,T105N26-1GFR085,2.6,-1G (inverted),Test Run 71
0.12232550933970568,17.85962591923099,T105N26-1GFR085,2.6,-1G (inverted),Test Run 71
0.122602346218326,17.86032934940674,T105N26-1GFR085,2.6,-1G (inverted),Test Run 71
0.122602346218326,17.86139593876224,T105N26-1GFR085,2.6,-1G (inverted),Test Run 71
0.12272094850001444,17.863101871379364,T105N26-1GFR085,2.6,-1G (inverted),Test Run 71
0.12307690267710265,17.865303714641115,T105N26-1GFR085,2.6,-1G (inverted),Test Run 71
0.12307690267710265,17.86613989628174,T105N26-1GFR085,2.6,-1G (inverted),Test Run 71
0.12339329820495501,17.865872867473115,T105N26-1GFR085,2.6,-1G (inverted),Test Run 71
0.12339329820495501,17.86950903690674,T105N26-1GFR085,2.6,-1G (inverted),Test Run 71
0.1236305764343434,17.87027350223874,T105N26-1GFR085,2.6,-1G (inverted),Test Run 71
0.12359109145112286,17.87210150516849,T105N26-1GFR085,2.6,-1G (inverted),Test Run 71
0.12402608926066366,17.872746951945864,T105N26-1GFR085,2.6,-1G (inverted),Test Run 71
0.12402608926066366,17.874565799602117,T105N26-1GFR085,2.6,-1G (inverted),Test Run 71
0.12402608926066366,17.876944644816867,T105N26-1GFR085,2.6,-1G (inverted),Test Run 71
0.12438204343775187,17.877173526652864,T105N26-1GFR085,2.6,-1G (inverted),Test Run 71
0.12457976301790429,17.877469547160615,T105N26-1GFR085,2.6,-1G (inverted),Test Run 71
0.12457976301790429,17.880660159953614,T105N26-1GFR085,2.6,-1G (inverted),Test Run 71
0.12457976301790429,17.883647830852116,T105N26-1GFR085,2.6,-1G (inverted),Test Run 71
0.12497527584422861,17.883133609660614,T105N26-1GFR085,2.6,-1G (inverted),Test Run 71
0.12497527584422861,17.885547550090365,T105N26-1GFR085,2.6,-1G (inverted),Test Run 71
0.12529167137208083,17.88728705204349,T105N26-1GFR085,2.6,-1G (inverted),Test Run 71
0.12552894960146924,17.88725806034424,T105N26-1GFR085,2.6,-1G (inverted),Test Run 71
0.12552894960146924,17.88881293094974,T105N26-1GFR085,2.6,-1G (inverted),Test Run 71
0.12560806689993714,17.89004889286374,T105N26-1GFR085,2.6,-1G (inverted),Test Run 71
0.12596402107702154,17.891255863078616,T105N26-1GFR085,2.6,-1G (inverted),Test Run 71
0.1260035797262574,17.89375983036374,T105N26-1GFR085,2.6,-1G (inverted),Test Run 71
0.1260035797262574,17.894539554484865,T105N26-1GFR085,2.6,-1G (inverted),Test Run 71
0.12628041660487785,17.896802432902867,T105N26-1GFR085,2.6,-1G (inverted),Test Run 71
0.1265176948342661,17.895854862102116,T105N26-1GFR085,2.6,-1G (inverted),Test Run 71
0.1265176948342661,17.899573428996614,T105N26-1GFR085,2.6,-1G (inverted),Test Run 71
0.12695276630981842,17.89804449833249,T105N26-1GFR085,2.6,-1G (inverted),Test Run 71
0.12695276630981842,17.899686344035615,T105N26-1GFR085,2.6,-1G (inverted),Test Run 71
0.12691320766058636,17.90226050175049,T105N26-1GFR085,2.6,-1G (inverted),Test Run 71
0.12734820547012715,17.902876956828614,T105N26-1GFR085,2.6,-1G (inverted),Test Run 71
0.12754599871629502,17.906217105754365,T105N26-1GFR085,2.6,-1G (inverted),Test Run 71
0.12754599871629502,17.907015140422367,T105N26-1GFR085,2.6,-1G (inverted),Test Run 71
0.12758555736552707,17.90606909550049,T105N26-1GFR085,2.6,-1G (inverted),Test Run 71
0.12786239424414736,17.906413944133366,T105N26-1GFR085,2.6,-1G (inverted),Test Run 71
0.12813923112276768,17.907829959758367,T105N26-1GFR085,2.6,-1G (inverted),Test Run 71
0.12813923112276768,17.910445316203614,T105N26-1GFR085,2.6,-1G (inverted),Test Run 71
0.12821834842123558,17.911438663371616,T105N26-1GFR085,2.6,-1G (inverted),Test Run 71
0.12865334623077637,17.912630374797367,T105N26-1GFR085,2.6,-1G (inverted),Test Run 71
0.1285742289323085,17.913985355266114,T105N26-1GFR085,2.6,-1G (inverted),Test Run 71
0.12904885905709665,17.914409549602116,T105N26-1GFR085,2.6,-1G (inverted),Test Run 71
0.12904885905709665,17.91611090458249,T105N26-1GFR085,2.6,-1G (inverted),Test Run 71
0.1291674613387851,17.915369327434114,T105N26-1GFR085,2.6,-1G (inverted),Test Run 71
0.12928613728648505,17.91852484501224,T105N26-1GFR085,2.6,-1G (inverted),Test Run 71
0.12956297416510534,17.91939459598874,T105N26-1GFR085,2.6,-1G (inverted),Test Run 71
0.12956297416510534,17.919763858684114,T105N26-1GFR085,2.6,-1G (inverted),Test Run 71
0.12964209146357325,17.92153540409424,T105N26-1GFR085,2.6,-1G (inverted),Test Run 71
0.12999804564066159,17.92299719608649,T105N26-1GFR085,2.6,-1G (inverted),Test Run 71
0.13007708927311407,17.926489932902864,T105N26-1GFR085,2.6,-1G (inverted),Test Run 71
0.1302748825192819,17.925235660441864,T105N26-1GFR085,2.6,-1G (inverted),Test Run 71
0.1302748825192819,17.924761112102114,T105N26-1GFR085,2.6,-1G (inverted),Test Run 71
0.13059127804713427,17.92730475223874,T105N26-1GFR085,2.6,-1G (inverted),Test Run 71
0.1306308366963701,17.928279788859864,T105N26-1GFR085,2.6,-1G (inverted),Test Run 71
0.1308285562765225,17.92926703251224,T105N26-1GFR085,2.6,-1G (inverted),Test Run 71
0.13106583450591092,17.92960425175049,T105N26-1GFR085,2.6,-1G (inverted),Test Run 71
0.13106583450591092,17.930728824504364,T105N26-1GFR085,2.6,-1G (inverted),Test Run 71
0.1312240691028428,17.93284674442624,T105N26-1GFR085,2.6,-1G (inverted),Test Run 71
0.13154046463069907,17.933216007121615,T105N26-1GFR085,2.6,-1G (inverted),Test Run 71
0.13146134733223117,17.93399878300049,T105N26-1GFR085,2.6,-1G (inverted),Test Run 71
0.13146134733223117,17.934378726848117,T105N26-1GFR085,2.6,-1G (inverted),Test Run 71
0.13185686015855144,17.93603430546149,T105N26-1GFR085,2.6,-1G (inverted),Test Run 71
0.1320150210894718,17.93720465458249,T105N26-1GFR085,2.6,-1G (inverted),Test Run 71
0.13221274066962813,17.938907535441864,T105N26-1GFR085,2.6,-1G (inverted),Test Run 71
0.13256869484671255,17.93921576298099,T105N26-1GFR085,2.6,-1G (inverted),Test Run 71
0.13256869484671255,17.94181128300049,T105N26-1GFR085,2.6,-1G (inverted),Test Run 71
0.13256869484671255,17.940508182414614,T105N26-1GFR085,2.6,-1G (inverted),Test Run 71
0.13288509037456883,17.94288092411374,T105N26-1GFR085,2.6,-1G (inverted),Test Run 71
0.1330828836207367,17.94511938846924,T105N26-1GFR085,2.6,-1G (inverted),Test Run 71
0.1330828836207367,17.94457464969974,T105N26-1GFR085,2.6,-1G (inverted),Test Run 71
0.1331223686039571,17.94714270389899,T105N26-1GFR085,2.6,-1G (inverted),Test Run 71
0.1335969987287454,17.947452457316864,T105N26-1GFR085,2.6,-1G (inverted),Test Run 71
0.13351788143027737,17.94848089969974,T105N26-1GFR085,2.6,-1G (inverted),Test Run 71
0.13395295290582968,17.94885168827399,T105N26-1GFR085,2.6,-1G (inverted),Test Run 71
0.13395295290582968,17.94797125614499,T105N26-1GFR085,2.6,-1G (inverted),Test Run 71
0.13407155518751812,17.949837406047365,T105N26-1GFR085,2.6,-1G (inverted),Test Run 71
0.13419023113521808,17.95027991093024,T105N26-1GFR085,2.6,-1G (inverted),Test Run 71
0.13454618531230628,17.95172034061774,T105N26-1GFR085,2.6,-1G (inverted),Test Run 71
0.13454618531230628,17.95388403690674,T105N26-1GFR085,2.6,-1G (inverted),Test Run 71
0.13466478759399472,17.95451880253174,T105N26-1GFR085,2.6,-1G (inverted),Test Run 71
0.135020741771079,17.95595618046149,T105N26-1GFR085,2.6,-1G (inverted),Test Run 71
0.13529757864970338,17.95596380985599,T105N26-1GFR085,2.6,-1G (inverted),Test Run 71
0.13553493054510313,17.957617862590364,T105N26-1GFR085,2.6,-1G (inverted),Test Run 71
0.13553493054510313,17.959224613078614,T105N26-1GFR085,2.6,-1G (inverted),Test Run 71
0.1358513260729555,17.95781164921149,T105N26-1GFR085,2.6,-1G (inverted),Test Run 71
0.13577220877449153,17.95785895145749,T105N26-1GFR085,2.6,-1G (inverted),Test Run 71
0.1362072065840322,17.959847171672365,T105N26-1GFR085,2.6,-1G (inverted),Test Run 71
0.13632588253173214,17.96307593143799,T105N26-1GFR085,2.6,-1G (inverted),Test Run 71
0.13632588253173214,17.96223059452399,T105N26-1GFR085,2.6,-1G (inverted),Test Run 71
0.1364445584794321,17.962393863566867,T105N26-1GFR085,2.6,-1G (inverted),Test Run 71
0.13683999763974086,17.96387396610599,T105N26-1GFR085,2.6,-1G (inverted),Test Run 71
0.13676095400728447,17.963863284953614,T105N26-1GFR085,2.6,-1G (inverted),Test Run 71
0.13676095400728447,17.96520911014899,T105N26-1GFR085,2.6,-1G (inverted),Test Run 71
0.1371563931675932,17.966797550090366,T105N26-1GFR085,2.6,-1G (inverted),Test Run 71
0.13719595181682526,17.96656256473874,T105N26-1GFR085,2.6,-1G (inverted),Test Run 71
0.13731462776452916,17.96701575077399,T105N26-1GFR085,2.6,-1G (inverted),Test Run 71
0.1377101405908494,17.96855383671149,T105N26-1GFR085,2.6,-1G (inverted),Test Run 71
0.1377101405908494,17.96683569706299,T105N26-1GFR085,2.6,-1G (inverted),Test Run 71
0.13767058194161344,17.96689215458249,T105N26-1GFR085,2.6,-1G (inverted),Test Run 71
0.13814513840039008,17.96902075565674,T105N26-1GFR085,2.6,-1G (inverted),Test Run 71
0.13818469704962213,17.970984561809114,T105N26-1GFR085,2.6,-1G (inverted),Test Run 71
0.13818469704962213,17.97172613895749,T105N26-1GFR085,2.6,-1G (inverted),Test Run 71
0.1384219752790104,17.97363959110599,T105N26-1GFR085,2.6,-1G (inverted),Test Run 71
0.1388966054037987,17.972872074016117,T105N26-1GFR085,2.6,-1G (inverted),Test Run 71
0.13877792945609874,17.97437506473874,T105N26-1GFR085,2.6,-1G (inverted),Test Run 71
0.13929204456410743,17.975643070109864,T105N26-1GFR085,2.6,-1G (inverted),Test Run 71
0.13929204456410743,17.97491369999274,T105N26-1GFR085,2.6,-1G (inverted),Test Run 71
0.1393711618625714,17.97639075077399,T105N26-1GFR085,2.6,-1G (inverted),Test Run 71
0.1393711618625714,17.97780981815674,T105N26-1GFR085,2.6,-1G (inverted),Test Run 71
0.1397666746888956,17.97813635624274,T105N26-1GFR085,2.6,-1G (inverted),Test Run 71
0.1397666746888956,17.977486331828615,T105N26-1GFR085,2.6,-1G (inverted),Test Run 71
0.1397666746888956,17.97885962284424,T105N26-1GFR085,2.6,-1G (inverted),Test Run 71
0.1402016724984364,17.979190738566864,T105N26-1GFR085,2.6,-1G (inverted),Test Run 71
0.14012262886597987,17.981401737102114,T105N26-1GFR085,2.6,-1G (inverted),Test Run 71
0.14032034844613636,17.98140784061774,T105N26-1GFR085,2.6,-1G (inverted),Test Run 71
0.14032034844613636,17.983743961223116,T105N26-1GFR085,2.6,-1G (inverted),Test Run 71
0.14079490490490906,17.984574039348114,T105N26-1GFR085,2.6,-1G (inverted),Test Run 71
0.14067630262322456,17.98350592411374,T105N26-1GFR085,2.6,-1G (inverted),Test Run 71
0.14107181544954484,17.98342963016849,T105N26-1GFR085,2.6,-1G (inverted),Test Run 71
0.14107181544954484,17.986682803996615,T105N26-1GFR085,2.6,-1G (inverted),Test Run 71
0.14150681325908562,17.987700565227115,T105N26-1GFR085,2.6,-1G (inverted),Test Run 71
0.14150681325908562,17.985982425578616,T105N26-1GFR085,2.6,-1G (inverted),Test Run 71
0.14206048701632626,17.988542850383364,T105N26-1GFR085,2.6,-1G (inverted),Test Run 71
0.14198144338387378,17.98692389286374,T105N26-1GFR085,2.6,-1G (inverted),Test Run 71
0.14198144338387378,17.98732672489499,T105N26-1GFR085,2.6,-1G (inverted),Test Run 71
0.14229783891172615,17.988577945598117,T105N26-1GFR085,2.6,-1G (inverted),Test Run 71
0.14261423443958243,17.989319522746616,T105N26-1GFR085,2.6,-1G (inverted),Test Run 71
0.14265371942280286,17.989202030070864,T105N26-1GFR085,2.6,-1G (inverted),Test Run 71
0.14265371942280286,17.99076147831299,T105N26-1GFR085,2.6,-1G (inverted),Test Run 71
0.14312834954759115,17.989404971965364,T105N26-1GFR085,2.6,-1G (inverted),Test Run 71
0.14320746684605512,17.991524417766115,T105N26-1GFR085,2.6,-1G (inverted),Test Run 71
0.14344474507544336,17.99165716923099,T105N26-1GFR085,2.6,-1G (inverted),Test Run 71
0.14384025790176364,17.993131168254365,T105N26-1GFR085,2.6,-1G (inverted),Test Run 71
0.14384025790176364,17.991594608195864,T105N26-1GFR085,2.6,-1G (inverted),Test Run 71
0.14384025790176364,17.99301977909424,T105N26-1GFR085,2.6,-1G (inverted),Test Run 71
0.14419613841284046,17.994165714152864,T105N26-1GFR085,2.6,-1G (inverted),Test Run 71
0.14403797748191996,17.99734564579349,T105N26-1GFR085,2.6,-1G (inverted),Test Run 71
0.14403797748191996,17.99690161503174,T105N26-1GFR085,2.6,-1G (inverted),Test Run 71
0.14427525571130442,17.99798804081299,T105N26-1GFR085,2.6,-1G (inverted),Test Run 71
0.14463120988839265,17.99675055301999,T105N26-1GFR085,2.6,-1G (inverted),Test Run 71
0.14459165123916073,17.998650272258367,T105N26-1GFR085,2.6,-1G (inverted),Test Run 71
0.1450662813639489,17.99803381718024,T105N26-1GFR085,2.6,-1G (inverted),Test Run 71
0.1450662813639489,17.998343570598117,T105N26-1GFR085,2.6,-1G (inverted),Test Run 71
0.1450662813639489,17.999361331828617,T105N26-1GFR085,2.6,-1G (inverted),Test Run 71
0.1453431182425692,17.99928656376224,T105N26-1GFR085,2.6,-1G (inverted),Test Run 71
0.14577811605211,18.00031653202399,T105N26-1GFR085,2.6,-1G (inverted),Test Run 71
0.14577811605211,18.000484378703614,T105N26-1GFR085,2.6,-1G (inverted),Test Run 71
0.14577811605211,18.000504215129364,T105N26-1GFR085,2.6,-1G (inverted),Test Run 71
0.14625274617689815,18.000955875285616,T105N26-1GFR085,2.6,-1G (inverted),Test Run 71
0.14633178980935063,18.000737674602114,T105N26-1GFR085,2.6,-1G (inverted),Test Run 71
0.14660862668797106,18.00259009159424,T105N26-1GFR085,2.6,-1G (inverted),Test Run 71
0.14660862668797106,18.003536136516114,T105N26-1GFR085,2.6,-1G (inverted),Test Run 71
0.14700413951429134,18.002979190715365,T105N26-1GFR085,2.6,-1G (inverted),Test Run 71
0.14700413951429134,18.00401526249274,T105N26-1GFR085,2.6,-1G (inverted),Test Run 71
0.1474787696390795,18.003887088664616,T105N26-1GFR085,2.6,-1G (inverted),Test Run 71
0.14743921098984758,18.004976566203617,T105N26-1GFR085,2.6,-1G (inverted),Test Run 71
0.14743921098984758,18.003687198527864,T105N26-1GFR085,2.6,-1G (inverted),Test Run 71
0.14763693056999985,18.004878909953614,T105N26-1GFR085,2.6,-1G (inverted),Test Run 71
0.14795332609785614,18.005750186809117,T105N26-1GFR085,2.6,-1G (inverted),Test Run 71
0.14795332609785614,18.00577612675049,T105N26-1GFR085,2.6,-1G (inverted),Test Run 71
0.14795332609785614,18.007512576945864,T105N26-1GFR085,2.6,-1G (inverted),Test Run 71
0.14830928027494447,18.008098514445866,T105N26-1GFR085,2.6,-1G (inverted),Test Run 71
0.14842795622264443,18.00786810673099,T105N26-1GFR085,2.6,-1G (inverted),Test Run 71
0.14850699985509688,18.00970373905524,T105N26-1GFR085,2.6,-1G (inverted),Test Run 71
0.1488629540321851,18.007768924602114,T105N26-1GFR085,2.6,-1G (inverted),Test Run 71
0.1488629540321851,18.00752173221924,T105N26-1GFR085,2.6,-1G (inverted),Test Run 71
0.14894207133065315,18.00835943973874,T105N26-1GFR085,2.6,-1G (inverted),Test Run 71
0.14945618643865777,18.00897436893799,T105N26-1GFR085,2.6,-1G (inverted),Test Run 71
0.14945618643865777,18.010604007609864,T105N26-1GFR085,2.6,-1G (inverted),Test Run 71
0.14973302331728217,18.011405094035617,T105N26-1GFR085,2.6,-1G (inverted),Test Run 71
0.14973302331728217,18.01084204471924,T105N26-1GFR085,2.6,-1G (inverted),Test Run 71
0.15008897749436642,18.01103430546149,T105N26-1GFR085,2.6,-1G (inverted),Test Run 71
0.15016809479283433,18.01168432987549,T105N26-1GFR085,2.6,-1G (inverted),Test Run 71
0.15056360761915458,18.012012393840365,T105N26-1GFR085,2.6,-1G (inverted),Test Run 71
0.15056360761915458,18.01223364628174,T105N26-1GFR085,2.6,-1G (inverted),Test Run 71
0.1506426512516111,18.012309940227116,T105N26-1GFR085,2.6,-1G (inverted),Test Run 71
0.15080088584854298,18.01129065311774,T105N26-1GFR085,2.6,-1G (inverted),Test Run 71
0.15119639867486323,18.01131811893799,T105N26-1GFR085,2.6,-1G (inverted),Test Run 71
0.15127544230731962,18.013175113566867,T105N26-1GFR085,2.6,-1G (inverted),Test Run 71
0.15127544230731962,18.013773258098116,T105N26-1GFR085,2.6,-1G (inverted),Test Run 71
0.15175007243210792,18.01272955692624,T105N26-1GFR085,2.6,-1G (inverted),Test Run 71
0.1518291160645604,18.013213260539615,T105N26-1GFR085,2.6,-1G (inverted),Test Run 71
0.15198735066149224,18.01315832889899,T105N26-1GFR085,2.6,-1G (inverted),Test Run 71
0.15198735066149224,18.01404791630124,T105N26-1GFR085,2.6,-1G (inverted),Test Run 71
0.15238286348781252,18.01451330936774,T105N26-1GFR085,2.6,-1G (inverted),Test Run 71
0.15250146576950097,18.014322574504366,T105N26-1GFR085,2.6,-1G (inverted),Test Run 71
0.15301565454352117,18.01553412235599,T105N26-1GFR085,2.6,-1G (inverted),Test Run 71
0.15297609589428912,18.01502142704349,T105N26-1GFR085,2.6,-1G (inverted),Test Run 71
0.15297609589428912,18.013899906047364,T105N26-1GFR085,2.6,-1G (inverted),Test Run 71
0.15325293277290958,18.014327152141114,T105N26-1GFR085,2.6,-1G (inverted),Test Run 71
0.15360888694999777,18.012837894328616,T105N26-1GFR085,2.6,-1G (inverted),Test Run 71
0.15360888694999777,18.015027530559117,T105N26-1GFR085,2.6,-1G (inverted),Test Run 71
0.15360888694999777,18.01589575565674,T105N26-1GFR085,2.6,-1G (inverted),Test Run 71
0.15416256070723838,18.01445074833249,T105N26-1GFR085,2.6,-1G (inverted),Test Run 71
0.15420211935647438,18.017175968059114,T105N26-1GFR085,2.6,-1G (inverted),Test Run 71
0.15432072163815888,18.016191776164614,T105N26-1GFR085,2.6,-1G (inverted),Test Run 71
0.1546766758152471,18.01438971317624,T105N26-1GFR085,2.6,-1G (inverted),Test Run 71
0.1546766758152471,18.016150577434114,T105N26-1GFR085,2.6,-1G (inverted),Test Run 71
0.15471623446447916,18.017130191691866,T105N26-1GFR085,2.6,-1G (inverted),Test Run 71
0.1551513059400354,18.01482916630124,T105N26-1GFR085,2.6,-1G (inverted),Test Run 71
0.1551907909232558,18.018013675578615,T105N26-1GFR085,2.6,-1G (inverted),Test Run 71
0.1553490255201878,18.01645727909424,T105N26-1GFR085,2.6,-1G (inverted),Test Run 71
0.1553490255201878,18.01833258426999,T105N26-1GFR085,2.6,-1G (inverted),Test Run 71
0.155704979697276,18.017468936809117,T105N26-1GFR085,2.6,-1G (inverted),Test Run 71
0.155744538346512,18.01832037723874,T105N26-1GFR085,2.6,-1G (inverted),Test Run 71
0.15613997750681682,18.018865116008364,T105N26-1GFR085,2.6,-1G (inverted),Test Run 71
0.15613997750681682,18.01809302128174,T105N26-1GFR085,2.6,-1G (inverted),Test Run 71
0.15625865345451662,18.01987219608649,T105N26-1GFR085,2.6,-1G (inverted),Test Run 71
0.1564563730346731,18.01875677860599,T105N26-1GFR085,2.6,-1G (inverted),Test Run 71
0.15685188586099338,18.018535526164616,T105N26-1GFR085,2.6,-1G (inverted),Test Run 71
0.15673320991329343,18.018245609172364,T105N26-1GFR085,2.6,-1G (inverted),Test Run 71
0.15673320991329343,18.01889563358649,T105N26-1GFR085,2.6,-1G (inverted),Test Run 71
0.15720784003808158,18.01898871219974,T105N26-1GFR085,2.6,-1G (inverted),Test Run 71
0.15724739868731363,18.016715152629367,T105N26-1GFR085,2.6,-1G (inverted),Test Run 71
0.1576428378476224,18.018193729289614,T105N26-1GFR085,2.6,-1G (inverted),Test Run 71
0.1576428378476224,18.019112308391115,T105N26-1GFR085,2.6,-1G (inverted),Test Run 71
0.15784063109379023,18.020345218547366,T105N26-1GFR085,2.6,-1G (inverted),Test Run 71
0.1579592333754746,18.020474918254365,T105N26-1GFR085,2.6,-1G (inverted),Test Run 71
0.1584338635002629,18.01976080692624,T105N26-1GFR085,2.6,-1G (inverted),Test Run 71
0.15839430485103084,18.020390994914614,T105N26-1GFR085,2.6,-1G (inverted),Test Run 71
0.15839430485103084,18.02152014530524,T105N26-1GFR085,2.6,-1G (inverted),Test Run 71
0.15878981767735112,18.018575199016116,T105N26-1GFR085,2.6,-1G (inverted),Test Run 71
0.1591062132052074,18.02000952518799,T105N26-1GFR085,2.6,-1G (inverted),Test Run 71
0.15914577185443946,18.02016058719974,T105N26-1GFR085,2.6,-1G (inverted),Test Run 71
0.15914577185443946,18.021341617473116,T105N26-1GFR085,2.6,-1G (inverted),Test Run 71
0.15958076966398013,18.019597537883364,T105N26-1GFR085,2.6,-1G (inverted),Test Run 71
0.15958076966398013,18.02033453739499,T105N26-1GFR085,2.6,-1G (inverted),Test Run 71
0.15985760654260056,18.019925601848115,T105N26-1GFR085,2.6,-1G (inverted),Test Run 71
0.16009488477198883,18.019303043254364,T105N26-1GFR085,2.6,-1G (inverted),Test Run 71
0.16009488477198883,18.021065433391115,T105N26-1GFR085,2.6,-1G (inverted),Test Run 71
0.16013444342122088,18.02011175907474,T105N26-1GFR085,2.6,-1G (inverted),Test Run 71
0.16056951489677712,18.01887121952399,T105N26-1GFR085,2.6,-1G (inverted),Test Run 71
0.16068819084447694,18.01911841190674,T105N26-1GFR085,2.6,-1G (inverted),Test Run 71
0.16088591042462935,18.019556339152864,T105N26-1GFR085,2.6,-1G (inverted),Test Run 71
0.16088591042462935,18.017940433391114,T105N26-1GFR085,2.6,-1G (inverted),Test Run 71
0.1612418646017177,18.019055850871617,T105N26-1GFR085,2.6,-1G (inverted),Test Run 71
0.1612814232509496,18.01948462284424,T105N26-1GFR085,2.6,-1G (inverted),Test Run 71
0.16171642106049436,18.02056647098874,T105N26-1GFR085,2.6,-1G (inverted),Test Run 71
0.16171642106049436,18.01889410770749,T105N26-1GFR085,2.6,-1G (inverted),Test Run 71
0.16187465565742634,18.01988287723874,T105N26-1GFR085,2.6,-1G (inverted),Test Run 71
0.16207237523757861,18.01907873905524,T105N26-1GFR085,2.6,-1G (inverted),Test Run 71
0.162349212116203,18.02031927860599,T105N26-1GFR085,2.6,-1G (inverted),Test Run 71
0.16246788806390294,18.02097082889899,T105N26-1GFR085,2.6,-1G (inverted),Test Run 71
0.16246788806390294,18.018953616984867,T105N26-1GFR085,2.6,-1G (inverted),Test Run 71
0.16290288587344362,18.019617374309114,T105N26-1GFR085,2.6,-1G (inverted),Test Run 71
0.16298200317190759,18.019299991496617,T105N26-1GFR085,2.6,-1G (inverted),Test Run 71
0.16329839869976387,18.018978031047364,T105N26-1GFR085,2.6,-1G (inverted),Test Run 71
0.16329839869976387,18.019747074016117,T105N26-1GFR085,2.6,-1G (inverted),Test Run 71
0.16365435287685223,18.01869574344974,T105N26-1GFR085,2.6,-1G (inverted),Test Run 71
0.16365435287685223,18.02111731327399,T105N26-1GFR085,2.6,-1G (inverted),Test Run 71
0.16401030705394043,18.019222171672364,T105N26-1GFR085,2.6,-1G (inverted),Test Run 71
0.16408935068639288,18.019632633098116,T105N26-1GFR085,2.6,-1G (inverted),Test Run 71
0.16408935068639288,18.02051764286374,T105N26-1GFR085,2.6,-1G (inverted),Test Run 71
0.16436626123102485,18.01953802860599,T105N26-1GFR085,2.6,-1G (inverted),Test Run 71
0.16464309810964908,18.01830511844974,T105N26-1GFR085,2.6,-1G (inverted),Test Run 71
0.1646035394604131,18.02011938846924,T105N26-1GFR085,2.6,-1G (inverted),Test Run 71
0.16515721321765386,18.01990729130124,T105N26-1GFR085,2.6,-1G (inverted),Test Run 71
0.16515721321765386,18.01899328983649,T105N26-1GFR085,2.6,-1G (inverted),Test Run 71
0.16523633051612177,18.01958227909424,T105N26-1GFR085,2.6,-1G (inverted),Test Run 71
0.1655922846932101,18.018131168254364,T105N26-1GFR085,2.6,-1G (inverted),Test Run 71
0.16586912157183042,18.01856146610599,T105N26-1GFR085,2.6,-1G (inverted),Test Run 71
0.16586912157183042,18.019072635539615,T105N26-1GFR085,2.6,-1G (inverted),Test Run 71
0.16590860655505082,18.01953345096924,T105N26-1GFR085,2.6,-1G (inverted),Test Run 71
0.16634367803060707,18.019405277141114,T105N26-1GFR085,2.6,-1G (inverted),Test Run 71
0.16634367803060707,18.01940375126224,T105N26-1GFR085,2.6,-1G (inverted),Test Run 71
0.16673919085692732,18.01929388798099,T105N26-1GFR085,2.6,-1G (inverted),Test Run 71
0.16673919085692732,18.018973453410617,T105N26-1GFR085,2.6,-1G (inverted),Test Run 71
0.1670555863847797,18.01787024296149,T105N26-1GFR085,2.6,-1G (inverted),Test Run 71
0.16701602773554763,18.01753912723874,T105N26-1GFR085,2.6,-1G (inverted),Test Run 71
0.16737198191263597,18.01748266971924,T105N26-1GFR085,2.6,-1G (inverted),Test Run 71
0.16737198191263597,18.018070133098114,T105N26-1GFR085,2.6,-1G (inverted),Test Run 71
0.16745102554508845,18.01743841923099,T105N26-1GFR085,2.6,-1G (inverted),Test Run 71
0.16780697972217665,18.01728735721924,T105N26-1GFR085,2.6,-1G (inverted),Test Run 71
0.16812337525002902,18.016663272746616,T105N26-1GFR085,2.6,-1G (inverted),Test Run 71
0.16812337525002902,18.01753607548099,T105N26-1GFR085,2.6,-1G (inverted),Test Run 71
0.16812337525002902,18.018274600871614,T105N26-1GFR085,2.6,-1G (inverted),Test Run 71
0.16847932942711735,18.01574621952399,T105N26-1GFR085,2.6,-1G (inverted),Test Run 71
0.16847932942711735,18.01563177860599,T105N26-1GFR085,2.6,-1G (inverted),Test Run 71
0.1688748422534376,18.016898258098117,T105N26-1GFR085,2.6,-1G (inverted),Test Run 71
0.1688748422534376,18.01618872440674,T105N26-1GFR085,2.6,-1G (inverted),Test Run 71
0.1691912377812939,18.015718753703617,T105N26-1GFR085,2.6,-1G (inverted),Test Run 71
