Repository: schandel33/gitrep

# Nozzle Tensile Test Analysis

Stress-vs-strain analysis of tensile pulls across 4 nozzle sizes (0.6, 1.4,
2.2, 2.6 mm) x 2 print-gravity orientations (+1G upright / -1G inverted),
printed at 105 C with a 0.85 flow ratio.

## Data-quality issues found and how they're handled

1. **Load-cell zero offset.** 10 of 17 runs record small negative Load
   values for the first handful of samples (up to ~180, always <0.5% of the
   file) before the crosshead starts moving — load-cell noise around zero,
   not real load. The script computes the mean Load over all
   pre-motion samples (`Crosshead < crosshead_zero_threshold_mm`) and
   subtracts it from the whole run.
2.

File: nozzle_tensile_analysis/analysis_output/all_curves_tidy.csv (part 146 of 151)
Strain,Stress_MPa,condition,nozzle_mm,gravity,run
0.16927035507975788,18.01544867313724,T105N26-1GFR085,2.6,-1G (inverted),Test Run 71
0.16974491153853452,18.01608649051999,T105N26-1GFR085,2.6,-1G (inverted),Test Run 71
0.16978447018776657,18.016753299602115,T105N26-1GFR085,2.6,-1G (inverted),Test Run 71
0.16978447018776657,18.015796573527865,T105N26-1GFR085,2.6,-1G (inverted),Test Run 71
0.17010086571562288,18.015511234172365,T105N26-1GFR085,2.6,-1G (inverted),Test Run 71
0.17045681989271108,18.015100772746614,T105N26-1GFR085,2.6,-1G (inverted),Test Run 71
0.17049637854194313,18.01380530155524,T105N26-1GFR085,2.6,-1G (inverted),Test Run 71
0.17097093500071586,18.016960819133367,T105N26-1GFR085,2.6,-1G (inverted),Test Run 71
0.17097093500071586,18.01500922001224,T105N26-1GFR085,2.6,-1G (inverted),Test Run 71
0.17097093500071586,18.013518436320865,T105N26-1GFR085,2.6,-1G (inverted),Test Run 71
0.17128733052857215,18.01453619755124,T105N26-1GFR085,2.6,-1G (inverted),Test Run 71
0.17164328470566034,18.012691409953614,T105N26-1GFR085,2.6,-1G (inverted),Test Run 71
0.17164328470566034,18.015569217570864,T105N26-1GFR085,2.6,-1G (inverted),Test Run 71
0.17176188698734488,18.014246280559114,T105N26-1GFR085,2.6,-1G (inverted),Test Run 71
0.17207828251520116,18.01391363895749,T105N26-1GFR085,2.6,-1G (inverted),Test Run 71
0.17207828251520116,18.01337805546149,T105N26-1GFR085,2.6,-1G (inverted),Test Run 71
0.1723946780430534,18.011002262004364,T105N26-1GFR085,2.6,-1G (inverted),Test Run 71
0.1723946780430534,18.01343756473874,T105N26-1GFR085,2.6,-1G (inverted),Test Run 71
0.17282974951860963,18.011853702434117,T105N26-1GFR085,2.6,-1G (inverted),Test Run 71
0.17271107357090967,18.01183996952399,T105N26-1GFR085,2.6,-1G (inverted),Test Run 71
0.17322526234492988,18.011592777141114,T105N26-1GFR085,2.6,-1G (inverted),Test Run 71
0.17322526234492988,18.012659366496614,T105N26-1GFR085,2.6,-1G (inverted),Test Run 71
0.17326474732815045,18.011185367473114,T105N26-1GFR085,2.6,-1G (inverted),Test Run 71
0.1735811428560028,18.011673648723114,T105N26-1GFR085,2.6,-1G (inverted),Test Run 71
0.17385805340063853,18.011917789348114,T105N26-1GFR085,2.6,-1G (inverted),Test Run 71
0.17385805340063853,18.010318668254364,T105N26-1GFR085,2.6,-1G (inverted),Test Run 71
0.17385805340063853,18.011260135539615,T105N26-1GFR085,2.6,-1G (inverted),Test Run 71
0.17437216850864726,18.00957251346924,T105N26-1GFR085,2.6,-1G (inverted),Test Run 71
0.17433260985941126,18.010161502727115,T105N26-1GFR085,2.6,-1G (inverted),Test Run 71
0.17472812268573545,18.008988101848114,T105N26-1GFR085,2.6,-1G (inverted),Test Run 71
0.17472812268573545,18.00835638798099,T105N26-1GFR085,2.6,-1G (inverted),Test Run 71
0.17516312049527627,18.00748968876224,T105N26-1GFR085,2.6,-1G (inverted),Test Run 71
0.17512356184604028,18.008182437785614,T105N26-1GFR085,2.6,-1G (inverted),Test Run 71
0.1754795160231286,18.008638675578617,T105N26-1GFR085,2.6,-1G (inverted),Test Run 71
0.17559819197082857,18.00722113407474,T105N26-1GFR085,2.6,-1G (inverted),Test Run 71
0.17559819197082857,18.00739203251224,T105N26-1GFR085,2.6,-1G (inverted),Test Run 71
0.17591458749868485,18.007073123820867,T105N26-1GFR085,2.6,-1G (inverted),Test Run 71
0.17638914395745758,18.005908878215365,T105N26-1GFR085,2.6,-1G (inverted),Test Run 71
0.17638914395745758,18.00536871708249,T105N26-1GFR085,2.6,-1G (inverted),Test Run 71
0.17686377408224574,18.00620337284424,T105N26-1GFR085,2.6,-1G (inverted),Test Run 71
0.17686377408224574,18.00604162968024,T105N26-1GFR085,2.6,-1G (inverted),Test Run 71
0.17690333273148173,18.00449438846924,T105N26-1GFR085,2.6,-1G (inverted),Test Run 71
0.17714061096086606,18.005123050578614,T105N26-1GFR085,2.6,-1G (inverted),Test Run 71
0.17765472606887475,18.00335150516849,T105N26-1GFR085,2.6,-1G (inverted),Test Run 71
0.17765472606887475,18.003023441203617,T105N26-1GFR085,2.6,-1G (inverted),Test Run 71
0.17769428471811075,18.00369330204349,T105N26-1GFR085,2.6,-1G (inverted),Test Run 71
0.17805023889519503,18.003020389445865,T105N26-1GFR085,2.6,-1G (inverted),Test Run 71
0.1781293561936629,18.002474124797367,T105N26-1GFR085,2.6,-1G (inverted),Test Run 71
0.1783666344230513,18.00255347050049,T105N26-1GFR085,2.6,-1G (inverted),Test Run 71
0.1783666344230513,18.00262671268799,T105N26-1GFR085,2.6,-1G (inverted),Test Run 71
0.17864347130167163,18.003385074504365,T105N26-1GFR085,2.6,-1G (inverted),Test Run 71
0.17872258860013965,18.00132818973874,T105N26-1GFR085,2.6,-1G (inverted),Test Run 71
0.17919714505891238,17.998694522746614,T105N26-1GFR085,2.6,-1G (inverted),Test Run 71
0.17919714505891238,17.99869299686774,T105N26-1GFR085,2.6,-1G (inverted),Test Run 71
0.17927626235738028,17.997986514934116,T105N26-1GFR085,2.6,-1G (inverted),Test Run 71
0.17963221653446848,17.997869022258364,T105N26-1GFR085,2.6,-1G (inverted),Test Run 71
0.18010677299324135,17.997908695109864,T105N26-1GFR085,2.6,-1G (inverted),Test Run 71
0.1800276556947733,17.99637671268799,T105N26-1GFR085,2.6,-1G (inverted),Test Run 71
0.1800276556947733,17.99562445438724,T105N26-1GFR085,2.6,-1G (inverted),Test Run 71
0.18046272717032955,17.99659338749274,T105N26-1GFR085,2.6,-1G (inverted),Test Run 71
0.18042316852109763,17.997286136516117,T105N26-1GFR085,2.6,-1G (inverted),Test Run 71
0.18073956404894986,17.996207340129367,T105N26-1GFR085,2.6,-1G (inverted),Test Run 71
0.18073956404894986,17.99588385380124,T105N26-1GFR085,2.6,-1G (inverted),Test Run 71
0.1811350768752701,17.995320804484866,T105N26-1GFR085,2.6,-1G (inverted),Test Run 71
0.1811350768752701,17.99443579471924,T105N26-1GFR085,2.6,-1G (inverted),Test Run 71
0.18153051603557888,17.99548102176999,T105N26-1GFR085,2.6,-1G (inverted),Test Run 71
0.18160963333404692,17.99468909061774,T105N26-1GFR085,2.6,-1G (inverted),Test Run 71
0.18160963333404692,17.99399634159424,T105N26-1GFR085,2.6,-1G (inverted),Test Run 71
0.18196558751113512,17.99311743534424,T105N26-1GFR085,2.6,-1G (inverted),Test Run 71
0.1823215416882194,17.993729312785614,T105N26-1GFR085,2.6,-1G (inverted),Test Run 71
0.18224242438975544,17.99300757206299,T105N26-1GFR085,2.6,-1G (inverted),Test Run 71
0.18271705451454373,17.993155582316867,T105N26-1GFR085,2.6,-1G (inverted),Test Run 71
0.18271705451454373,17.99140539921149,T105N26-1GFR085,2.6,-1G (inverted),Test Run 71
0.18279609814699618,17.98998938358649,T105N26-1GFR085,2.6,-1G (inverted),Test Run 71
0.1830729350256165,17.989507205852114,T105N26-1GFR085,2.6,-1G (inverted),Test Run 71
0.18346844785193675,17.98934241093024,T105N26-1GFR085,2.6,-1G (inverted),Test Run 71
0.18346844785193675,17.98859778202399,T105N26-1GFR085,2.6,-1G (inverted),Test Run 71
0.18338933055347278,17.989087589152867,T105N26-1GFR085,2.6,-1G (inverted),Test Run 71
0.18402212160917736,17.988472659953615,T105N26-1GFR085,2.6,-1G (inverted),Test Run 71
0.18406168025841335,17.989336307414614,T105N26-1GFR085,2.6,-1G (inverted),Test Run 71
0.18437807578626572,17.987967594035617,T105N26-1GFR085,2.6,-1G (inverted),Test Run 71
0.18437807578626572,17.985953433879367,T105N26-1GFR085,2.6,-1G (inverted),Test Run 71
0.18473402996335392,17.988057620891116,T105N26-1GFR085,2.6,-1G (inverted),Test Run 71
0.184654912664886,17.98468237675049,T105N26-1GFR085,2.6,-1G (inverted),Test Run 71
0.18512954278967433,17.98701086796149,T105N26-1GFR085,2.6,-1G (inverted),Test Run 71
0.18512954278967433,17.98484869755124,T105N26-1GFR085,2.6,-1G (inverted),Test Run 71
0.18516910143891016,17.98491431034424,T105N26-1GFR085,2.6,-1G (inverted),Test Run 71
0.18540637966829462,17.983951480754364,T105N26-1GFR085,2.6,-1G (inverted),Test Run 71
0.18580189249461881,17.983672244914615,T105N26-1GFR085,2.6,-1G (inverted),Test Run 71
0.1856436578976829,17.98189459598874,T105N26-1GFR085,2.6,-1G (inverted),Test Run 71
0.1856436578976829,17.981853397258366,T105N26-1GFR085,2.6,-1G (inverted),Test Run 71
0.18615777300569158,17.982862003215367,T105N26-1GFR085,2.6,-1G (inverted),Test Run 71
0.18619733165492364,17.98115912235599,T105N26-1GFR085,2.6,-1G (inverted),Test Run 71
0.18651372718277995,17.980448062785616,T105N26-1GFR085,2.6,-1G (inverted),Test Run 71
0.18679056406140024,17.98022223270749,T105N26-1GFR085,2.6,-1G (inverted),Test Run 71
0.18679056406140024,17.980119998820864,T105N26-1GFR085,2.6,-1G (inverted),Test Run 71
0.18679056406140024,17.97782660282474,T105N26-1GFR085,2.6,-1G (inverted),Test Run 71
0.1872651941861884,17.977152164348116,T105N26-1GFR085,2.6,-1G (inverted),Test Run 71
0.18738379646787684,17.978337772258364,T105N26-1GFR085,2.6,-1G (inverted),Test Run 71
0.18738379646787684,17.976567752727114,T105N26-1GFR085,2.6,-1G (inverted),Test Run 71
0.18773975064496112,17.97594977176999,T105N26-1GFR085,2.6,-1G (inverted),Test Run 71
0.18801658752358158,17.976392276652867,T105N26-1GFR085,2.6,-1G (inverted),Test Run 71
0.1880561461728174,17.97619849003174,T105N26-1GFR085,2.6,-1G (inverted),Test Run 71
0.18849121764836974,17.975899417766115,T105N26-1GFR085,2.6,-1G (inverted),Test Run 71
0.18849121764836974,17.975408084758364,T105N26-1GFR085,2.6,-1G (inverted),Test Run 71
0.18857033494683761,17.976004703410617,T105N26-1GFR085,2.6,-1G (inverted),Test Run 71
0.18888665680867847,17.97145453251224,T105N26-1GFR085,2.6,-1G (inverted),Test Run 71
0.1891240087040784,17.97262182987549,T105N26-1GFR085,2.6,-1G (inverted),Test Run 71
0.1891240087040784,17.972725589641115,T105N26-1GFR085,2.6,-1G (inverted),Test Run 71
0.18928216963499875,17.972074039348115,T105N26-1GFR085,2.6,-1G (inverted),Test Run 71
0.1897963584090229,17.97036810673099,T105N26-1GFR085,2.6,-1G (inverted),Test Run 71
0.18995451933994326,17.969478519328614,T105N26-1GFR085,2.6,-1G (inverted),Test Run 71
0.19031047351702765,17.970365054973115,T105N26-1GFR085,2.6,-1G (inverted),Test Run 71
0.19031047351702765,17.96764593876224,T105N26-1GFR085,2.6,-1G (inverted),Test Run 71
0.19054775174641592,17.96732855594974,T105N26-1GFR085,2.6,-1G (inverted),Test Run 71
0.19070598634335184,17.96880102909424,T105N26-1GFR085,2.6,-1G (inverted),Test Run 71
0.19129921874982453,17.967957218059116,T105N26-1GFR085,2.6,-1G (inverted),Test Run 71
0.19129921874982453,17.96644964969974,T105N26-1GFR085,2.6,-1G (inverted),Test Run 71
0.19137826238227698,17.96816626346924,T105N26-1GFR085,2.6,-1G (inverted),Test Run 71
0.19173421655936532,17.965689762004367,T105N26-1GFR085,2.6,-1G (inverted),Test Run 71
0.1920506120872215,17.965198428996615,T105N26-1GFR085,2.6,-1G (inverted),Test Run 71
0.19212972938568953,17.96308508671149,T105N26-1GFR085,2.6,-1G (inverted),Test Run 71
0.19212972938568953,17.963945682414614,T105N26-1GFR085,2.6,-1G (inverted),Test Run 71
0.19260428584446224,17.963037784465364,T105N26-1GFR085,2.6,-1G (inverted),Test Run 71
0.19260428584446224,17.962370975383365,T105N26-1GFR085,2.6,-1G (inverted),Test Run 71
0.19296024002155046,17.96179877079349,T105N26-1GFR085,2.6,-1G (inverted),Test Run 71
0.19311847461848244,17.95885229862549,T105N26-1GFR085,2.6,-1G (inverted),Test Run 71
0.19311847461848244,17.96081305301999,T105N26-1GFR085,2.6,-1G (inverted),Test Run 71
0.19319751825093884,17.959563358195865,T105N26-1GFR085,2.6,-1G (inverted),Test Run 71
0.19371170702495905,17.95901099003174,T105N26-1GFR085,2.6,-1G (inverted),Test Run 71
0.19379075065741153,17.95733099735599,T105N26-1GFR085,2.6,-1G (inverted),Test Run 71
0.19379075065741153,17.956767948039616,T105N26-1GFR085,2.6,-1G (inverted),Test Run 71
0.1941071461852678,17.95483160770749,T105N26-1GFR085,2.6,-1G (inverted),Test Run 71
0.19426538078219968,17.957060916789615,T105N26-1GFR085,2.6,-1G (inverted),Test Run 71
0.19442354171312018,17.954485233195864,T105N26-1GFR085,2.6,-1G (inverted),Test Run 71
0.1949377304871404,17.95545874393799,T105N26-1GFR085,2.6,-1G (inverted),Test Run 71
0.1949377304871404,17.952100284465367,T105N26-1GFR085,2.6,-1G (inverted),Test Run 71
0.19497728913637621,17.950981815227117,T105N26-1GFR085,2.6,-1G (inverted),Test Run 71
0.19529368466422858,17.950945194133364,T105N26-1GFR085,2.6,-1G (inverted),Test Run 71
0.19564956517530543,17.950459964641116,T105N26-1GFR085,2.6,-1G (inverted),Test Run 71
0.19564956517530543,17.949515445598117,T105N26-1GFR085,2.6,-1G (inverted),Test Run 71
0.19576824112300523,17.948999698527864,T105N26-1GFR085,2.6,-1G (inverted),Test Run 71
0.196321914880246,17.94845953739499,T105N26-1GFR085,2.6,-1G (inverted),Test Run 71
0.19648014947717785,17.94643469608649,T105N26-1GFR085,2.6,-1G (inverted),Test Run 71
0.19691514728671866,17.948856265910614,T105N26-1GFR085,2.6,-1G (inverted),Test Run 71
0.19691514728671866,17.945471866496614,T105N26-1GFR085,2.6,-1G (inverted),Test Run 71
0.1971524991821225,17.94512854374274,T105N26-1GFR085,2.6,-1G (inverted),Test Run 71
0.19719198416534292,17.945760257609866,T105N26-1GFR085,2.6,-1G (inverted),Test Run 71
0.19778521657181558,17.94379645145749,T105N26-1GFR085,2.6,-1G (inverted),Test Run 71
0.1979434511687515,17.944121463664615,T105N26-1GFR085,2.6,-1G (inverted),Test Run 71
0.1979434511687515,17.94387121952399,T105N26-1GFR085,2.6,-1G (inverted),Test Run 71
0.1982994053458358,17.94295416630124,T105N26-1GFR085,2.6,-1G (inverted),Test Run 71
0.1985366835752242,17.94056311405524,T105N26-1GFR085,2.6,-1G (inverted),Test Run 71
0.19869484450614455,17.939942081340366,T105N26-1GFR085,2.6,-1G (inverted),Test Run 71
0.19869484450614455,17.937529666789615,T105N26-1GFR085,2.6,-1G (inverted),Test Run 71
0.19924859192940073,17.93725348270749,T105N26-1GFR085,2.6,-1G (inverted),Test Run 71
0.19924859192940073,17.936966617473114,T105N26-1GFR085,2.6,-1G (inverted),Test Run 71
0.1995649874572531,17.937248905070867,T105N26-1GFR085,2.6,-1G (inverted),Test Run 71
0.1998418243358734,17.93681402958249,T105N26-1GFR085,2.6,-1G (inverted),Test Run 71
0.1998418243358734,17.935640628703617,T105N26-1GFR085,2.6,-1G (inverted),Test Run 71
0.1999208679683298,17.93440924442624,T105N26-1GFR085,2.6,-1G (inverted),Test Run 71
0.20047461539158193,17.933428104289614,T105N26-1GFR085,2.6,-1G (inverted),Test Run 71
0.20055365902403846,17.93361273563724,T105N26-1GFR085,2.6,-1G (inverted),Test Run 71
0.20055365902403846,17.930831058391114,T105N26-1GFR085,2.6,-1G (inverted),Test Run 71
0.20083056956867026,17.93028784550049,T105N26-1GFR085,2.6,-1G (inverted),Test Run 71
0.20122600872897903,17.930119998820864,T105N26-1GFR085,2.6,-1G (inverted),Test Run 71
0.20130512602744693,17.93047095096924,T105N26-1GFR085,2.6,-1G (inverted),Test Run 71
0.20177968248621964,17.928162296184116,T105N26-1GFR085,2.6,-1G (inverted),Test Run 71
0.20177968248621964,17.927722843059115,T105N26-1GFR085,2.6,-1G (inverted),Test Run 71
0.20185879978468768,17.92671576298099,T105N26-1GFR085,2.6,-1G (inverted),Test Run 71
0.20225431261100793,17.925794132121617,T105N26-1GFR085,2.6,-1G (inverted),Test Run 71
0.2024124735419283,17.925391300090364,T105N26-1GFR085,2.6,-1G (inverted),Test Run 71
0.2024124735419283,17.92477942264899,T105N26-1GFR085,2.6,-1G (inverted),Test Run 71
0.20253114948962825,17.92459173954349,T105N26-1GFR085,2.6,-1G (inverted),Test Run 71
0.20308482324686886,17.922954471477116,T105N26-1GFR085,2.6,-1G (inverted),Test Run 71
0.20320349919456882,17.92045813358649,T105N26-1GFR085,2.6,-1G (inverted),Test Run 71
0.20363849700411354,17.921399600871617,T105N26-1GFR085,2.6,-1G (inverted),Test Run 71
0.20363849700411354,17.91996985233649,T105N26-1GFR085,2.6,-1G (inverted),Test Run 71
0.20367805565334546,17.91927252567624,T105N26-1GFR085,2.6,-1G (inverted),Test Run 71
0.20383629025027747,17.91915503300049,T105N26-1GFR085,2.6,-1G (inverted),Test Run 71
0.20438996400752202,17.917652042277865,T105N26-1GFR085,2.6,-1G (inverted),Test Run 71
0.20446908130598612,17.91670141971924,T105N26-1GFR085,2.6,-1G (inverted),Test Run 71
0.20446908130598612,17.91758032596924,T105N26-1GFR085,2.6,-1G (inverted),Test Run 71
0.20478547683384243,17.915499027141117,T105N26-1GFR085,2.6,-1G (inverted),Test Run 71
0.20506231371246272,17.91445227421149,T105N26-1GFR085,2.6,-1G (inverted),Test Run 71
0.2051413573449152,17.91340094364499,T105N26-1GFR085,2.6,-1G (inverted),Test Run 71
0.2051413573449152,17.912288577922364,T105N26-1GFR085,2.6,-1G (inverted),Test Run 71
0.20569510476817124,17.91128607548099,T105N26-1GFR085,2.6,-1G (inverted),Test Run 71
0.20557642882047145,17.91030493534424,T105N26-1GFR085,2.6,-1G (inverted),Test Run 71
0.20605098527924415,17.90874701298099,T105N26-1GFR085,2.6,-1G (inverted),Test Run 71
0.20636738080710046,17.907007511027864,T105N26-1GFR085,2.6,-1G (inverted),Test Run 71
0.20636738080710046,17.908138187297364,T105N26-1GFR085,2.6,-1G (inverted),Test Run 71
0.20640693945633237,17.908313663371615,T105N26-1GFR085,2.6,-1G (inverted),Test Run 71
0.20700017186280897,17.906392581828616,T105N26-1GFR085,2.6,-1G (inverted),Test Run 71
0.20700017186280897,17.906265933879364,T105N26-1GFR085,2.6,-1G (inverted),Test Run 71
0.20747480198759727,17.90613776005124,T105N26-1GFR085,2.6,-1G (inverted),Test Run 71
0.20747480198759727,17.903963382609867,T105N26-1GFR085,2.6,-1G (inverted),Test Run 71
0.2077120802169816,17.903191287883367,T105N26-1GFR085,2.6,-1G (inverted),Test Run 71
0.20775163886621756,17.90276861942624,T105N26-1GFR085,2.6,-1G (inverted),Test Run 71
0.2083053126234582,17.900496585734864,T105N26-1GFR085,2.6,-1G (inverted),Test Run 71
0.2083053126234582,17.90053168094974,T105N26-1GFR085,2.6,-1G (inverted),Test Run 71
0.20826575397422628,17.899837406047364,T105N26-1GFR085,2.6,-1G (inverted),Test Run 71
0.20866126680054653,17.899344547160617,T105N26-1GFR085,2.6,-1G (inverted),Test Run 71
0.20885898638069894,17.897075565227116,T105N26-1GFR085,2.6,-1G (inverted),Test Run 71
0.20885898638069894,17.897290714152867,T105N26-1GFR085,2.6,-1G (inverted),Test Run 71
0.20893810367916685,17.89656439579349,T105N26-1GFR085,2.6,-1G (inverted),Test Run 71
0.2095708947348755,17.89528265751224,T105N26-1GFR085,2.6,-1G (inverted),Test Run 71
0.2095313360856395,17.89514075077399,T105N26-1GFR085,2.6,-1G (inverted),Test Run 71
0.2100850098428842,17.89410162723874,T105N26-1GFR085,2.6,-1G (inverted),Test Run 71
0.2100850098428842,17.89277106083249,T105N26-1GFR085,2.6,-1G (inverted),Test Run 71
0.21032236173828397,17.892134769328614,T105N26-1GFR085,2.6,-1G (inverted),Test Run 71
0.21044096401996848,17.88958502567624,T105N26-1GFR085,2.6,-1G (inverted),Test Run 71
0.21099463777721317,17.89055090702399,T105N26-1GFR085,2.6,-1G (inverted),Test Run 71
0.21099463777721317,17.890862186320867,T105N26-1GFR085,2.6,-1G (inverted),Test Run 71
0.21099463777721317,17.888626773723114,T105N26-1GFR085,2.6,-1G (inverted),Test Run 71
0.21139015060353342,17.88800726688724,T105N26-1GFR085,2.6,-1G (inverted),Test Run 71
0.21162742883292168,17.88673010624274,T105N26-1GFR085,2.6,-1G (inverted),Test Run 71
0.2118252220790856,17.88643255985599,T105N26-1GFR085,2.6,-1G (inverted),Test Run 71
0.2118252220790856,17.883745487102114,T105N26-1GFR085,2.6,-1G (inverted),Test Run 71
0.2123788958363303,17.88351507938724,T105N26-1GFR085,2.6,-1G (inverted),Test Run 71
0.2123788958363303,17.882146366008364,T105N26-1GFR085,2.6,-1G (inverted),Test Run 71
0.21285345229510302,17.88124457157474,T105N26-1GFR085,2.6,-1G (inverted),Test Run 71
0.21301168689203895,17.88060217655524,T105N26-1GFR085,2.6,-1G (inverted),Test Run 71
0.21301168689203895,17.877373416789617,T105N26-1GFR085,2.6,-1G (inverted),Test Run 71
0.2130907305244914,17.878853519328615,T105N26-1GFR085,2.6,-1G (inverted),Test Run 71
0.21368403659697952,17.87685309208249,T105N26-1GFR085,2.6,-1G (inverted),Test Run 71
0.21368403659697952,17.87610083378174,T105N26-1GFR085,2.6,-1G (inverted),Test Run 71
0.21368403659697952,17.875235660441867,T105N26-1GFR085,2.6,-1G (inverted),Test Run 71
0.21407947575728828,17.87295904911374,T105N26-1GFR085,2.6,-1G (inverted),Test Run 71
0.21435631263590857,17.87244635380124,T105N26-1GFR085,2.6,-1G (inverted),Test Run 71
0.21443542993437253,17.871939762004367,T105N26-1GFR085,2.6,-1G (inverted),Test Run 71
0.2150682209900812,17.871221073039614,T105N26-1GFR085,2.6,-1G (inverted),Test Run 71
0.2150682209900812,17.868511112102116,T105N26-1GFR085,2.6,-1G (inverted),Test Run 71
0.21510777963931718,17.86889410770749,T105N26-1GFR085,2.6,-1G (inverted),Test Run 71
0.21554277744885786,17.867154605754365,T105N26-1GFR085,2.6,-1G (inverted),Test Run 71
0.2157405706950257,17.86642065800049,T105N26-1GFR085,2.6,-1G (inverted),Test Run 71
0.2159382902751781,17.86629095829349,T105N26-1GFR085,2.6,-1G (inverted),Test Run 71
0.2159382902751781,17.863342960246616,T105N26-1GFR085,2.6,-1G (inverted),Test Run 71
0.21649196403241885,17.86256018436774,T105N26-1GFR085,2.6,-1G (inverted),Test Run 71
0.21649196403241885,17.862561710246617,T105N26-1GFR085,2.6,-1G (inverted),Test Run 71
0.21692703550797499,17.85893011844974,T105N26-1GFR085,2.6,-1G (inverted),Test Run 71
0.21692703550797499,17.858550174602115,T105N26-1GFR085,2.6,-1G (inverted),Test Run 71
0.2171247550881274,17.860123355754364,T105N26-1GFR085,2.6,-1G (inverted),Test Run 71
0.21708519643889548,17.857730777629364,T105N26-1GFR085,2.6,-1G (inverted),Test Run 71
0.21775754614383605,17.856429202922364,T105N26-1GFR085,2.6,-1G (inverted),Test Run 71
0.21775754614383605,17.85780707157474,T105N26-1GFR085,2.6,-1G (inverted),Test Run 71
0.21775754614383605,17.85349036014899,T105N26-1GFR085,2.6,-1G (inverted),Test Run 71
0.21807394167169233,17.854619510539614,T105N26-1GFR085,2.6,-1G (inverted),Test Run 71
0.21842989584877662,17.85314856327399,T105N26-1GFR085,2.6,-1G (inverted),Test Run 71
0.21842989584877662,17.852432926066864,T105N26-1GFR085,2.6,-1G (inverted),Test Run 71
0.21842989584877662,17.85110083378174,T105N26-1GFR085,2.6,-1G (inverted),Test Run 71
0.2189045259735649,17.85026312626224,T105N26-1GFR085,2.6,-1G (inverted),Test Run 71
0.2189045259735649,17.848552616008366,T105N26-1GFR085,2.6,-1G (inverted),Test Run 71
0.21933952378310556,17.849471195109864,T105N26-1GFR085,2.6,-1G (inverted),Test Run 71
0.21957680201249397,17.84781256473874,T105N26-1GFR085,2.6,-1G (inverted),Test Run 71
0.21957680201249397,17.845777042277867,T105N26-1GFR085,2.6,-1G (inverted),Test Run 71
0.21969547796019392,17.844747074016116,T105N26-1GFR085,2.6,-1G (inverted),Test Run 71
0.22028871036667053,17.84322272098874,T105N26-1GFR085,2.6,-1G (inverted),Test Run 71
0.22028871036667053,17.842342288859864,T105N26-1GFR085,2.6,-1G (inverted),Test Run 71
0.22028871036667053,17.84117346561774,T105N26-1GFR085,2.6,-1G (inverted),Test Run 71
0.22084238412391113,17.83900061405524,T105N26-1GFR085,2.6,-1G (inverted),Test Run 71
0.2211983383009995,17.83967505253174,T105N26-1GFR085,2.6,-1G (inverted),Test Run 71
0.2213960578811519,17.83639136112549,T105N26-1GFR085,2.6,-1G (inverted),Test Run 71
0.22194980530440794,17.83853674686774,T105N26-1GFR085,2.6,-1G (inverted),Test Run 71
0.22194980530440794,17.83628607548099,T105N26-1GFR085,2.6,-1G (inverted),Test Run 71
0.22194980530440794,17.834537418254364,T105N26-1GFR085,2.6,-1G (inverted),Test Run 71
0.22250347906164872,17.832874210246615,T105N26-1GFR085,2.6,-1G (inverted),Test Run 71
0.22262208134333716,17.83176489628174,T105N26-1GFR085,2.6,-1G (inverted),Test Run 71
0.222780315940269,17.83081732548099,T105N26-1GFR085,2.6,-1G (inverted),Test Run 71
0.222780315940269,17.830298526652864,T105N26-1GFR085,2.6,-1G (inverted),Test Run 71
0.22329443104827773,17.83038244999274,T105N26-1GFR085,2.6,-1G (inverted),Test Run 71
0.2233735483467456,17.82903052128174,T105N26-1GFR085,2.6,-1G (inverted),Test Run 71
0.22392722210398638,17.824919803508365,T105N26-1GFR085,2.6,-1G (inverted),Test Run 71
0.22392722210398638,17.82601996219974,T105N26-1GFR085,2.6,-1G (inverted),Test Run 71
0.22412494168413866,17.825659854777864,T105N26-1GFR085,2.6,-1G (inverted),Test Run 71
0.22428317628107458,17.82229224003174,T105N26-1GFR085,2.6,-1G (inverted),Test Run 71
0.2247972913890833,17.82376929081299,T105N26-1GFR085,2.6,-1G (inverted),Test Run 71
0.2247972913890833,17.82127600468024,T105N26-1GFR085,2.6,-1G (inverted),Test Run 71
0.2247972913890833,17.820772464641117,T105N26-1GFR085,2.6,-1G (inverted),Test Run 71
0.2252323628646356,17.818123538859865,T105N26-1GFR085,2.6,-1G (inverted),Test Run 71
0.22550919974325592,17.81743078983649,T105N26-1GFR085,2.6,-1G (inverted),Test Run 71
0.22570691932341225,17.81645727909424,T105N26-1GFR085,2.6,-1G (inverted),Test Run 71
0.22570691932341225,17.814836795695864,T105N26-1GFR085,2.6,-1G (inverted),Test Run 71
0.22626059308065288,17.81363287723874,T105N26-1GFR085,2.6,-1G (inverted),Test Run 71
0.22622110809743246,17.814165408977114,T105N26-1GFR085,2.6,-1G (inverted),Test Run 71
0.22689338413636154,17.81157141483649,T105N26-1GFR085,2.6,-1G (inverted),Test Run 71
0.22709117738252937,17.80930090702399,T105N26-1GFR085,2.6,-1G (inverted),Test Run 71
0.22709117738252937,17.80885992801999,T105N26-1GFR085,2.6,-1G (inverted),Test Run 71
0.2273680142611497,17.80793219364499,T105N26-1GFR085,2.6,-1G (inverted),Test Run 71
0.2278425707199224,17.80710669315674,T105N26-1GFR085,2.6,-1G (inverted),Test Run 71
0.2278425707199224,17.80616217411374,T105N26-1GFR085,2.6,-1G (inverted),Test Run 71
0.2278425707199224,17.804471500285615,T105N26-1GFR085,2.6,-1G (inverted),Test Run 71
0.22823808354624267,17.80280218876224,T105N26-1GFR085,2.6,-1G (inverted),Test Run 71
0.22851492042486704,17.801738651164616,T105N26-1GFR085,2.6,-1G (inverted),Test Run 71
0.2286731550217989,17.80106421268799,T105N26-1GFR085,2.6,-1G (inverted),Test Run 71
0.22910815283133973,17.79924231327399,T105N26-1GFR085,2.6,-1G (inverted),Test Run 71
0.22910815283133973,17.79725104130124,T105N26-1GFR085,2.6,-1G (inverted),Test Run 71
0.2291477114805757,17.797161014445866,T105N26-1GFR085,2.6,-1G (inverted),Test Run 71
0.22970138523781633,17.795354373820864,T105N26-1GFR085,2.6,-1G (inverted),Test Run 71
0.22989917848398417,17.79416418827399,T105N26-1GFR085,2.6,-1G (inverted),Test Run 71
0.23013645671336863,17.79301214969974,T105N26-1GFR085,2.6,-1G (inverted),Test Run 71
0.23013645671336863,17.792117984660614,T105N26-1GFR085,2.6,-1G (inverted),Test Run 71
0.23061101317214527,17.79066382206299,T105N26-1GFR085,2.6,-1G (inverted),Test Run 71
0.23061101317214527,17.79046545780524,T105N26-1GFR085,2.6,-1G (inverted),Test Run 71
0.23108564329693343,17.789615543254364,T105N26-1GFR085,2.6,-1G (inverted),Test Run 71
0.23108564329693343,17.787996585734867,T105N26-1GFR085,2.6,-1G (inverted),Test Run 71
0.23120424557861796,17.787076480754365,T105N26-1GFR085,2.6,-1G (inverted),Test Run 71
0.23148108245723825,17.78441077030524,T105N26-1GFR085,2.6,-1G (inverted),Test Run 71
0.2319557125820264,17.783817203410614,T105N26-1GFR085,2.6,-1G (inverted),Test Run 71
0.23183703663432662,17.78302984989499,T105N26-1GFR085,2.6,-1G (inverted),Test Run 71
0.23183703663432662,17.77861548221924,T105N26-1GFR085,2.6,-1G (inverted),Test Run 71
0.23231166675911477,17.77685461796149,T105N26-1GFR085,2.6,-1G (inverted),Test Run 71
0.23258850363773506,17.77663336551999,T105N26-1GFR085,2.6,-1G (inverted),Test Run 71
0.2327862232178914,17.776358707316867,T105N26-1GFR085,2.6,-1G (inverted),Test Run 71
0.2327862232178914,17.776355655559115,T105N26-1GFR085,2.6,-1G (inverted),Test Run 71
0.23330041199191162,17.77408209598874,T105N26-1GFR085,2.6,-1G (inverted),Test Run 71
0.2332608533426797,17.772330387004367,T105N26-1GFR085,2.6,-1G (inverted),Test Run 71
0.23369585115222039,17.770232303508365,T105N26-1GFR085,2.6,-1G (inverted),Test Run 71
0.23377496845068435,17.76962347782474,T105N26-1GFR085,2.6,-1G (inverted),Test Run 71
0.23377496845068435,17.77024603641849,T105N26-1GFR085,2.6,-1G (inverted),Test Run 71
0.23417048127700854,17.76847601688724,T105N26-1GFR085,2.6,-1G (inverted),Test Run 71
0.2347241550342493,17.76704321659424,T105N26-1GFR085,2.6,-1G (inverted),Test Run 71
0.2348032723327172,17.76385718143799,T105N26-1GFR085,2.6,-1G (inverted),Test Run 71
0.23527782879148992,17.766178043254364,T105N26-1GFR085,2.6,-1G (inverted),Test Run 71
0.23527782879148992,17.76292944706299,T105N26-1GFR085,2.6,-1G (inverted),Test Run 71
0.23547554837164233,17.76036139286374,T105N26-1GFR085,2.6,-1G (inverted),Test Run 71
0.23575245891627822,17.76049261844974,T105N26-1GFR085,2.6,-1G (inverted),Test Run 71
0.23618745672581887,17.76079016483649,T105N26-1GFR085,2.6,-1G (inverted),Test Run 71
0.23618745672581887,17.75766058719974,T105N26-1GFR085,2.6,-1G (inverted),Test Run 71
0.23622694170903943,17.758203800090364,T105N26-1GFR085,2.6,-1G (inverted),Test Run 71
0.23666201318459554,17.75575171268799,T105N26-1GFR085,2.6,-1G (inverted),Test Run 71
0.23685973276474795,17.75413275516849,T105N26-1GFR085,2.6,-1G (inverted),Test Run 71
0.23717620195861575,17.75466223514899,T105N26-1GFR085,2.6,-1G (inverted),Test Run 71
0.23717620195861575,17.75120764530524,T105N26-1GFR085,2.6,-1G (inverted),Test Run 71
0.2376507584173886,17.749124820598116,T105N26-1GFR085,2.6,-1G (inverted),Test Run 71
0.23769039073263595,17.749861820109864,T105N26-1GFR085,2.6,-1G (inverted),Test Run 71
0.23828354947309713,17.74583655155524,T105N26-1GFR085,2.6,-1G (inverted),Test Run 71
0.23828354947309713,17.74557867801999,T105N26-1GFR085,2.6,-1G (inverted),Test Run 71
0.23844178407003305,17.74361029423099,T105N26-1GFR085,2.6,-1G (inverted),Test Run 71
0.23887685554558535,17.743237979777867,T105N26-1GFR085,2.6,-1G (inverted),Test Run 71
0.23935141200436202,17.74061041630124,T105N26-1GFR085,2.6,-1G (inverted),Test Run 71
0.23935141200436202,17.74069281376224,T105N26-1GFR085,2.6,-1G (inverted),Test Run 71
0.23935141200436202,17.738753421672364,T105N26-1GFR085,2.6,-1G (inverted),Test Run 71
0.23982596846313473,17.73618384159424,T105N26-1GFR085,2.6,-1G (inverted),Test Run 71
0.23998420306007054,17.734586246379365,T105N26-1GFR085,2.6,-1G (inverted),Test Run 71
0.2402214076234435,17.73360815800049,T105N26-1GFR085,2.6,-1G (inverted),Test Run 71
0.2402214076234435,17.732491214641115,T105N26-1GFR085,2.6,-1G (inverted),Test Run 71
0.24069611141424316,17.730425174602114,T105N26-1GFR085,2.6,-1G (inverted),Test Run 71
0.2407355963974637,17.73059302128174,T105N26-1GFR085,2.6,-1G (inverted),Test Run 71
0.24121015285624037,17.726494510539617,T105N26-1GFR085,2.6,-1G (inverted),Test Run 71
0.24140801976841972,17.726567752727114,T105N26-1GFR085,2.6,-1G (inverted),Test Run 71
0.24140801976841972,17.725591190227114,T105N26-1GFR085,2.6,-1G (inverted),Test Run 71
0.24168485664704015,17.72245093143799,T105N26-1GFR085,2.6,-1G (inverted),Test Run 71
0.24227801538750118,17.722351749309116,T105N26-1GFR085,2.6,-1G (inverted),Test Run 71
0.24235713268596923,17.721057803996615,T105N26-1GFR085,2.6,-1G (inverted),Test Run 71
0.24235713268596923,17.718230350383365,T105N26-1GFR085,2.6,-1G (inverted),Test Run 71
0.24263396956458952,17.71803961551999,T105N26-1GFR085,2.6,-1G (inverted),Test Run 71
0.2431085260233662,17.71517554081299,T105N26-1GFR085,2.6,-1G (inverted),Test Run 71
0.24314815833860973,17.714055545695864,T105N26-1GFR085,2.6,-1G (inverted),Test Run 71
0.24374131707907484,17.71277838505124,T105N26-1GFR085,2.6,-1G (inverted),Test Run 71
0.24374131707907484,17.71113043583249,T105N26-1GFR085,2.6,-1G (inverted),Test Run 71
0.2438204343775388,17.709834964641114,T105N26-1GFR085,2.6,-1G (inverted),Test Run 71
0.2440972712561591,17.70924750126224,T105N26-1GFR085,2.6,-1G (inverted),Test Run 71
0.24469057732864735,17.70927649296149,T105N26-1GFR085,2.6,-1G (inverted),Test Run 71
0.24469057732864735,17.70616675175049,T105N26-1GFR085,2.6,-1G (inverted),Test Run 71
0.24476969462711526,17.703299625285617,T105N26-1GFR085,2.6,-1G (inverted),Test Run 71
0.2452837360691084,17.70175543583249,T105N26-1GFR085,2.6,-1G (inverted),Test Run 71
0.24532336838435587,17.702262027629367,T105N26-1GFR085,2.6,-1G (inverted),Test Run 71
0.24571880754466463,17.699146182902865,T105N26-1GFR085,2.6,-1G (inverted),Test Run 71
0.24571880754466463,17.69865637577399,T105N26-1GFR085,2.6,-1G (inverted),Test Run 71
0.2461142467049734,17.698750980266116,T105N26-1GFR085,2.6,-1G (inverted),Test Run 71
0.24619336400344127,17.69621039188724,T105N26-1GFR085,2.6,-1G (inverted),Test Run 71
0.24670755277746148,17.69437933719974,T105N26-1GFR085,2.6,-1G (inverted),Test Run 71
0.24670755277746148,17.695337589152864,T105N26-1GFR085,2.6,-1G (inverted),Test Run 71
0.246826155059146,17.691118533977114,T105N26-1GFR085,2.6,-1G (inverted),Test Run 71
0.2471426242530138,17.690569217570864,T105N26-1GFR085,2.6,-1G (inverted),Test Run 71
0.247656665695011,17.688757999309114,T105N26-1GFR085,2.6,-1G (inverted),Test Run 71
0.247656665695011,17.688208682902864,T105N26-1GFR085,2.6,-1G (inverted),Test Run 71
0.247656665695011,17.686736209758365,T105N26-1GFR085,2.6,-1G (inverted),Test Run 71
0.24813136948581066,17.685161502727116,T105N26-1GFR085,2.6,-1G (inverted),Test Run 71
0.2482499717674991,17.68285589969974,T105N26-1GFR085,2.6,-1G (inverted),Test Run 71
0.24856629362933996,17.68340521610599,T105N26-1GFR085,2.6,-1G (inverted),Test Run 71
0.24856629362933996,17.680315311320864,T105N26-1GFR085,2.6,-1G (inverted),Test Run 71
0.2491199673865806,17.677971561320867,T105N26-1GFR085,2.6,-1G (inverted),Test Run 71
0.24923871700029598,17.676257999309115,T105N26-1GFR085,2.6,-1G (inverted),Test Run 71
0.24967378847584829,17.674715335734867,T105N26-1GFR085,2.6,-1G (inverted),Test Run 71
0.24983187574075713,17.67415533817624,T105N26-1GFR085,2.6,-1G (inverted),Test Run 71
0.24983187574075713,17.67188483036374,T105N26-1GFR085,2.6,-1G (inverted),Test Run 71
0.25014834493462496,17.671001346477116,T105N26-1GFR085,2.6,-1G (inverted),Test Run 71
0.25062290139339766,17.66957770145749,T105N26-1GFR085,2.6,-1G (inverted),Test Run 71
0.2507020186918657,17.66951361454349,T105N26-1GFR085,2.6,-1G (inverted),Test Run 71
0.2512162074658859,17.665344913371616,T105N26-1GFR085,2.6,-1G (inverted),Test Run 71
0.2512162074658859,17.66286841190674,T105N26-1GFR085,2.6,-1G (inverted),Test Run 71
0.2513348097475742,17.661966617473116,T105N26-1GFR085,2.6,-1G (inverted),Test Run 71
0.25165113160941505,17.66192389286374,T105N26-1GFR085,2.6,-1G (inverted),Test Run 71
0.25204671810174684,17.65919867313724,T105N26-1GFR085,2.6,-1G (inverted),Test Run 71
0.25204671810174684,17.659119327434116,T105N26-1GFR085,2.6,-1G (inverted),Test Run 71
0.2522444376819032,17.656014163859865,T105N26-1GFR085,2.6,-1G (inverted),Test Run 71
0.2527586264559234,17.65434790409424,T105N26-1GFR085,2.6,-1G (inverted),Test Run 71
0.25291671372083224,17.653125675090365,T105N26-1GFR085,2.6,-1G (inverted),Test Run 71
0.25311443330098465,17.65105200565674,T105N26-1GFR085,2.6,-1G (inverted),Test Run 71
0.25311443330098465,17.650565250285617,T105N26-1GFR085,2.6,-1G (inverted),Test Run 71
0.25358913709178443,17.64809027469974,T105N26-1GFR085,2.6,-1G (inverted),Test Run 71
0.25354950477654087,17.64619360721924,T105N26-1GFR085,2.6,-1G (inverted),Test Run 71
0.2541031785337815,17.645842655070865,T105N26-1GFR085,2.6,-1G (inverted),Test Run 71
0.2541031785337815,17.64263678348874,T105N26-1GFR085,2.6,-1G (inverted),Test Run 71
0.2543008981139339,17.64413824833249,T105N26-1GFR085,2.6,-1G (inverted),Test Run 71
0.2546173673078017,17.64051428593024,T105N26-1GFR085,2.6,-1G (inverted),Test Run 71
0.2550919237665785,17.63817816532474,T105N26-1GFR085,2.6,-1G (inverted),Test Run 71
0.25517104106504246,17.636865909465364,T105N26-1GFR085,2.6,-1G (inverted),Test Run 71
0.25517104106504246,17.634163577922365,T105N26-1GFR085,2.6,-1G (inverted),Test Run 71
0.2556852298390666,17.632732303508366,T105N26-1GFR085,2.6,-1G (inverted),Test Run 71
0.25596206671768695,17.63103705204349,T105N26-1GFR085,2.6,-1G (inverted),Test Run 71
0.2563575058779918,17.629610355266117,T105N26-1GFR085,2.6,-1G (inverted),Test Run 71
0.2568320623367684,17.62627630985599,T105N26-1GFR085,2.6,-1G (inverted),Test Run 71
0.2568320623367684,17.62589789188724,T105N26-1GFR085,2.6,-1G (inverted),Test Run 71
0.2568320623367684,17.62337866581299,T105N26-1GFR085,2.6,-1G (inverted),Test Run 71
0.25738573609400917,17.622746951945864,T105N26-1GFR085,2.6,-1G (inverted),Test Run 71
0.25746485339247704,17.62255774296149,T105N26-1GFR085,2.6,-1G (inverted),Test Run 71
0.25746485339247704,17.619832523234866,T105N26-1GFR085,2.6,-1G (inverted),Test Run 71
0.25782080756956527,17.617932803996617,T105N26-1GFR085,2.6,-1G (inverted),Test Run 71
0.2582558790451176,17.61810980594974,T105N26-1GFR085,2.6,-1G (inverted),Test Run 71
0.2583349963435855,17.614250858195867,T105N26-1GFR085,2.6,-1G (inverted),Test Run 71
0.2588095528023582,17.613338382609864,T105N26-1GFR085,2.6,-1G (inverted),Test Run 71
0.2588095528023582,17.610152347453614,T105N26-1GFR085,2.6,-1G (inverted),Test Run 71
0.2590863896809826,17.60821753300049,T105N26-1GFR085,2.6,-1G (inverted),Test Run 71
0.2596005784550028,17.606706912883364,T105N26-1GFR085,2.6,-1G (inverted),Test Run 71
0.26003564993055495,17.60482855594974,T105N26-1GFR085,2.6,-1G (inverted),Test Run 71
0.26003564993055495,17.604534061320866,T105N26-1GFR085,2.6,-1G (inverted),Test Run 71
0.26027285449393184,17.60150366581299,T105N26-1GFR085,2.6,-1G (inverted),Test Run 71
0.2608265282511725,17.600679691203617,T105N26-1GFR085,2.6,-1G (inverted),Test Run 71
0.26086616056642,17.598987491496615,T105N26-1GFR085,2.6,-1G (inverted),Test Run 71
0.26130123204197225,17.59748755253174,T105N26-1GFR085,2.6,-1G (inverted),Test Run 71
0.26130123204197225,17.59485083378174,T105N26-1GFR085,2.6,-1G (inverted),Test Run 71
0.2617757885007489,17.592806156047367,T105N26-1GFR085,2.6,-1G (inverted),Test Run 71
0.2617757885007489,17.59196234501224,T105N26-1GFR085,2.6,-1G (inverted),Test Run 71
0.26225034495952165,17.590560062297364,T105N26-1GFR085,2.6,-1G (inverted),Test Run 71
0.26225034495952165,17.58722906864499,T105N26-1GFR085,2.6,-1G (inverted),Test Run 71
0.2624085795564576,17.58574438846924,T105N26-1GFR085,2.6,-1G (inverted),Test Run 71
0.2628040187167624,17.585726077922367,T105N26-1GFR085,2.6,-1G (inverted),Test Run 71
0.2631599728938506,17.58259192264899,T105N26-1GFR085,2.6,-1G (inverted),Test Run 71
0.2632390901923185,17.580786807902864,T105N26-1GFR085,2.6,-1G (inverted),Test Run 71
0.2632390901923185,17.580383975871616,T105N26-1GFR085,2.6,-1G (inverted),Test Run 71
0.2637532789663387,17.578655155070866,T105N26-1GFR085,2.6,-1G (inverted),Test Run 71
0.26403011584495917,17.577776248820864,T105N26-1GFR085,2.6,-1G (inverted),Test Run 71
0.2643069527235834,17.57708655155524,T105N26-1GFR085,2.6,-1G (inverted),Test Run 71
0.26474187686710865,17.57138891971924,T105N26-1GFR085,2.6,-1G (inverted),Test Run 71
0.26474187686710865,17.570728214152865,T105N26-1GFR085,2.6,-1G (inverted),Test Run 71
0.2648209941655767,17.570413883098116,T105N26-1GFR085,2.6,-1G (inverted),Test Run 71
0.26533518293959674,17.568912418254364,T105N26-1GFR085,2.6,-1G (inverted),Test Run 71
0.26549341753653266,17.56607886112549,T105N26-1GFR085,2.6,-1G (inverted),Test Run 71
0.26549341753653266,17.564299686320865,T105N26-1GFR085,2.6,-1G (inverted),Test Run 71
0.26584937171362105,17.561450870402865,T105N26-1GFR085,2.6,-1G (inverted),Test Run 71
0.2662053258907053,17.55856390751224,T105N26-1GFR085,2.6,-1G (inverted),Test Run 71
0.26640304547086163,17.559737308391114,T105N26-1GFR085,2.6,-1G (inverted),Test Run 71
0.2669962042113228,17.557503421672365,T105N26-1GFR085,2.6,-1G (inverted),Test Run 71
0.2669962042113228,17.554801090129367,T105N26-1GFR085,2.6,-1G (inverted),Test Run 71
0.2671939237914752,17.553426273234866,T105N26-1GFR085,2.6,-1G (inverted),Test Run 71
0.26754987796856344,17.55229407108649,T105N26-1GFR085,2.6,-1G (inverted),Test Run 71
0.2679454644608991,17.54927435673099,T105N26-1GFR085,2.6,-1G (inverted),Test Run 71
0.2679454644608991,17.547673709758364,T105N26-1GFR085,2.6,-1G (inverted),Test Run 71
0.268103551725804,17.546424014934114,T105N26-1GFR085,2.6,-1G (inverted),Test Run 71
0.2686573728150719,17.54379339969974,T105N26-1GFR085,2.6,-1G (inverted),Test Run 71
0.2687363427815127,17.54174261844974,T105N26-1GFR085,2.6,-1G (inverted),Test Run 71
0.26909229695860093,17.53893500126224,T105N26-1GFR085,2.6,-1G (inverted),Test Run 71
0.26909229695860093,17.538188846477116,T105N26-1GFR085,2.6,-1G (inverted),Test Run 71
0.26936913383722133,17.536031253703616,T105N26-1GFR085,2.6,-1G (inverted),Test Run 71
0.26960648573262125,17.53514624393799,T105N26-1GFR085,2.6,-1G (inverted),Test Run 71
0.2701601594898619,17.53125677860599,T105N26-1GFR085,2.6,-1G (inverted),Test Run 71
