Repository: schandel33/gitrep

# Nozzle Tensile Test Analysis

Stress-vs-strain analysis of tensile pulls across 4 nozzle sizes (0.6, 1.4,
2.2, 2.6 mm) x 2 print-gravity orientations (+1G upright / -1G inverted),
printed at 105 C with a 0.85 flow ratio.

## Data-quality issues found and how they're handled

1. **Load-cell zero offset.** 10 of 17 runs record small negative Load
   values for the first handful of samples (up to ~180, always <0.5% of the
   file) before the crosshead starts moving — load-cell noise around zero,
   not real load. The script computes the mean Load over all
   pre-motion samples (`Crosshead < crosshead_zero_threshold_mm`) and
   subtracts it from the whole run.
2.

File: nozzle_tensile_analysis/analysis_output/all_curves_tidy.csv (part 147 of 151)
Strain,Stress_MPa,condition,nozzle_mm,gravity,run
0.2701601594898619,17.529199893840364,T105N26-1GFR085,2.6,-1G (inverted),Test Run 71
0.27023927678832993,17.52805090702399,T105N26-1GFR085,2.6,-1G (inverted),Test Run 71
0.2706347159486387,17.52632818973874,T105N26-1GFR085,2.6,-1G (inverted),Test Run 71
0.2709115528272588,17.52413092411374,T105N26-1GFR085,2.6,-1G (inverted),Test Run 71
0.2711883897058793,17.52159338749274,T105N26-1GFR085,2.6,-1G (inverted),Test Run 71
0.2711883897058793,17.519312198527864,T105N26-1GFR085,2.6,-1G (inverted),Test Run 71
0.27170257847989937,17.51856604374274,T105N26-1GFR085,2.6,-1G (inverted),Test Run 71
0.2719002980600557,17.518379886516115,T105N26-1GFR085,2.6,-1G (inverted),Test Run 71
0.27237485451882854,17.515079410441864,T105N26-1GFR085,2.6,-1G (inverted),Test Run 71
0.27257272143101186,17.51626196659424,T105N26-1GFR085,2.6,-1G (inverted),Test Run 71
0.27257272143101186,17.512569339641114,T105N26-1GFR085,2.6,-1G (inverted),Test Run 71
0.2728495583096323,17.508631046184114,T105N26-1GFR085,2.6,-1G (inverted),Test Run 71
0.27336359975162544,17.50837317264899,T105N26-1GFR085,2.6,-1G (inverted),Test Run 71
0.27348234936534094,17.504390628703614,T105N26-1GFR085,2.6,-1G (inverted),Test Run 71
0.27348234936534094,17.502764041789614,T105N26-1GFR085,2.6,-1G (inverted),Test Run 71
0.27379867122718166,17.502974613078614,T105N26-1GFR085,2.6,-1G (inverted),Test Run 71
0.2740755081058021,17.49960394657474,T105N26-1GFR085,2.6,-1G (inverted),Test Run 71
0.27431286000120203,17.498018558391117,T105N26-1GFR085,2.6,-1G (inverted),Test Run 71
0.27482690144319516,17.496182926066865,T105N26-1GFR085,2.6,-1G (inverted),Test Run 71
0.27482690144319516,17.49409094608649,T105N26-1GFR085,2.6,-1G (inverted),Test Run 71
0.2749851360401309,17.49377661503174,T105N26-1GFR085,2.6,-1G (inverted),Test Run 71
0.2754993248141513,17.489913089641114,T105N26-1GFR085,2.6,-1G (inverted),Test Run 71
0.2756970443943037,17.48595648563724,T105N26-1GFR085,2.6,-1G (inverted),Test Run 71
0.2756970443943037,17.48495856083249,T105N26-1GFR085,2.6,-1G (inverted),Test Run 71
0.27593439628970723,17.483634097941867,T105N26-1GFR085,2.6,-1G (inverted),Test Run 71
0.27644843773170064,17.482234866984864,T105N26-1GFR085,2.6,-1G (inverted),Test Run 71
0.2765671873454159,17.48119574344974,T105N26-1GFR085,2.6,-1G (inverted),Test Run 71
0.2770417438041888,17.47936774051999,T105N26-1GFR085,2.6,-1G (inverted),Test Run 71
0.2770417438041888,17.47447729862549,T105N26-1GFR085,2.6,-1G (inverted),Test Run 71
0.27739769798127695,17.474394901164615,T105N26-1GFR085,2.6,-1G (inverted),Test Run 71
0.27771401984311767,17.47186041630124,T105N26-1GFR085,2.6,-1G (inverted),Test Run 71
0.27814909131867,17.47145453251224,T105N26-1GFR085,2.6,-1G (inverted),Test Run 71
0.27834681089882635,17.46864691532474,T105N26-1GFR085,2.6,-1G (inverted),Test Run 71
0.27834681089882635,17.465372379191866,T105N26-1GFR085,2.6,-1G (inverted),Test Run 71
0.2787818823743787,17.46565924442624,T105N26-1GFR085,2.6,-1G (inverted),Test Run 71
0.2790983515682466,17.461926944621617,T105N26-1GFR085,2.6,-1G (inverted),Test Run 71
0.27929607114840294,17.460062320598116,T105N26-1GFR085,2.6,-1G (inverted),Test Run 71
0.27929607114840294,17.458333499797366,T105N26-1GFR085,2.6,-1G (inverted),Test Run 71
0.27981011259039607,17.456629093059114,T105N26-1GFR085,2.6,-1G (inverted),Test Run 71
0.280047464485796,17.45519018925049,T105N26-1GFR085,2.6,-1G (inverted),Test Run 71
0.28040341866288415,17.451811893352115,T105N26-1GFR085,2.6,-1G (inverted),Test Run 71
0.28071974052472487,17.451949222453614,T105N26-1GFR085,2.6,-1G (inverted),Test Run 71
0.28071974052472487,17.446292789348114,T105N26-1GFR085,2.6,-1G (inverted),Test Run 71
0.2809176074369045,17.443591983684115,T105N26-1GFR085,2.6,-1G (inverted),Test Run 71
0.2814316488789016,17.446318729289615,T105N26-1GFR085,2.6,-1G (inverted),Test Run 71
0.28170848575752205,17.440067203410614,T105N26-1GFR085,2.6,-1G (inverted),Test Run 71
0.28170848575752205,17.43954993046149,T105N26-1GFR085,2.6,-1G (inverted),Test Run 71
0.28210407224985773,17.43673315800049,T105N26-1GFR085,2.6,-1G (inverted),Test Run 71
0.28230179183001014,17.435001285441864,T105N26-1GFR085,2.6,-1G (inverted),Test Run 71
0.28249951141016255,17.43341742313724,T105N26-1GFR085,2.6,-1G (inverted),Test Run 71
0.28305318516740713,17.43095160282474,T105N26-1GFR085,2.6,-1G (inverted),Test Run 71
0.28305318516740713,17.42905035770749,T105N26-1GFR085,2.6,-1G (inverted),Test Run 71
0.2831717874490915,17.42697974003174,T105N26-1GFR085,2.6,-1G (inverted),Test Run 71
0.2836464912398952,17.426738651164616,T105N26-1GFR085,2.6,-1G (inverted),Test Run 71
0.2840024454169795,17.422815616496614,T105N26-1GFR085,2.6,-1G (inverted),Test Run 71
0.2840024454169795,17.41990881718024,T105N26-1GFR085,2.6,-1G (inverted),Test Run 71
0.28420016499713585,17.417163761027865,T105N26-1GFR085,2.6,-1G (inverted),Test Run 71
0.28475383875437643,17.41740942753174,T105N26-1GFR085,2.6,-1G (inverted),Test Run 71
0.2849910433177494,17.411971195109864,T105N26-1GFR085,2.6,-1G (inverted),Test Run 71
0.28542611479330565,17.41076422489499,T105N26-1GFR085,2.6,-1G (inverted),Test Run 71
0.28542611479330565,17.410674198039615,T105N26-1GFR085,2.6,-1G (inverted),Test Run 71
0.2857029516719261,17.407654483684116,T105N26-1GFR085,2.6,-1G (inverted),Test Run 71
0.2859797885505463,17.40510474003174,T105N26-1GFR085,2.6,-1G (inverted),Test Run 71
0.28653346230778687,17.40330572880124,T105N26-1GFR085,2.6,-1G (inverted),Test Run 71
0.28673132921997047,17.400200565227117,T105N26-1GFR085,2.6,-1G (inverted),Test Run 71
0.28673132921997047,17.398589237102115,T105N26-1GFR085,2.6,-1G (inverted),Test Run 71
0.28716625336349555,17.397603519328616,T105N26-1GFR085,2.6,-1G (inverted),Test Run 71
0.28752220754058405,17.39377203739499,T105N26-1GFR085,2.6,-1G (inverted),Test Run 71
0.28764095715429927,17.390515811809117,T105N26-1GFR085,2.6,-1G (inverted),Test Run 71
0.28764095715429927,17.39082251346924,T105N26-1GFR085,2.6,-1G (inverted),Test Run 71
0.2881946309115399,17.38734045780524,T105N26-1GFR085,2.6,-1G (inverted),Test Run 71
0.2883923504916923,17.38494330204349,T105N26-1GFR085,2.6,-1G (inverted),Test Run 71
0.28886690695046907,17.383804996379364,T105N26-1GFR085,2.6,-1G (inverted),Test Run 71
0.28914374382908953,17.38071966923099,T105N26-1GFR085,2.6,-1G (inverted),Test Run 71
0.28914374382908953,17.37870856083249,T105N26-1GFR085,2.6,-1G (inverted),Test Run 71
0.28938109572448917,17.37580023563724,T105N26-1GFR085,2.6,-1G (inverted),Test Run 71
0.2898951371664826,17.37309790409424,T105N26-1GFR085,2.6,-1G (inverted),Test Run 71
0.2900533717634184,17.370264346965364,T105N26-1GFR085,2.6,-1G (inverted),Test Run 71
0.2900533717634184,17.367960269816866,T105N26-1GFR085,2.6,-1G (inverted),Test Run 71
0.29060704552065897,17.366104801066864,T105N26-1GFR085,2.6,-1G (inverted),Test Run 71
0.2908838823992794,17.363834293254364,T105N26-1GFR085,2.6,-1G (inverted),Test Run 71
0.29108160197943184,17.36074438846924,T105N26-1GFR085,2.6,-1G (inverted),Test Run 71
0.2915166734549881,17.359941776164614,T105N26-1GFR085,2.6,-1G (inverted),Test Run 71
0.2915166734549881,17.35816412723874,T105N26-1GFR085,2.6,-1G (inverted),Test Run 71
0.29175402535038797,17.355693729289616,T105N26-1GFR085,2.6,-1G (inverted),Test Run 71
0.2922285818091645,17.35391302860599,T105N26-1GFR085,2.6,-1G (inverted),Test Run 71
0.29254505100303246,17.352165897258367,T105N26-1GFR085,2.6,-1G (inverted),Test Run 71
0.29254505100303246,17.34896155155524,T105N26-1GFR085,2.6,-1G (inverted),Test Run 71
0.2927427705831849,17.346744449504364,T105N26-1GFR085,2.6,-1G (inverted),Test Run 71
0.293256812025178,17.34587317264899,T105N26-1GFR085,2.6,-1G (inverted),Test Run 71
0.2934941639205818,17.342180545695864,T105N26-1GFR085,2.6,-1G (inverted),Test Run 71
0.2939687203793544,17.340164859660614,T105N26-1GFR085,2.6,-1G (inverted),Test Run 71
0.2939687203793544,17.336966617473117,T105N26-1GFR085,2.6,-1G (inverted),Test Run 71
0.2941664399595068,17.333891971477115,T105N26-1GFR085,2.6,-1G (inverted),Test Run 71
0.29456202645184276,17.33275824344974,T105N26-1GFR085,2.6,-1G (inverted),Test Run 71
0.29499709792739875,17.330342777141116,T105N26-1GFR085,2.6,-1G (inverted),Test Run 71
0.2952739348060192,17.32763891971924,T105N26-1GFR085,2.6,-1G (inverted),Test Run 71
0.2952739348060192,17.323369510539614,T105N26-1GFR085,2.6,-1G (inverted),Test Run 71
0.2957088589495446,17.32287054813724,T105N26-1GFR085,2.6,-1G (inverted),Test Run 71
0.2960648131266328,17.319893558391115,T105N26-1GFR085,2.6,-1G (inverted),Test Run 71
0.2961439304251008,17.31742621219974,T105N26-1GFR085,2.6,-1G (inverted),Test Run 71
0.2961439304251008,17.315369327434116,T105N26-1GFR085,2.6,-1G (inverted),Test Run 71
0.29685583877927724,17.312357242473116,T105N26-1GFR085,2.6,-1G (inverted),Test Run 71
0.29705355835942965,17.308960636027866,T105N26-1GFR085,2.6,-1G (inverted),Test Run 71
0.2975677471334497,17.30850287235599,T105N26-1GFR085,2.6,-1G (inverted),Test Run 71
0.2977654667136063,17.306009586223116,T105N26-1GFR085,2.6,-1G (inverted),Test Run 71
0.2977654667136063,17.304326541789614,T105N26-1GFR085,2.6,-1G (inverted),Test Run 71
0.298081935907474,17.30136633671149,T105N26-1GFR085,2.6,-1G (inverted),Test Run 71
0.29851686005099937,17.29673987186774,T105N26-1GFR085,2.6,-1G (inverted),Test Run 71
0.2986750946479352,17.29571448124274,T105N26-1GFR085,2.6,-1G (inverted),Test Run 71
0.2986750946479352,17.29383002079349,T105N26-1GFR085,2.6,-1G (inverted),Test Run 71
0.2991892834219552,17.29040442264899,T105N26-1GFR085,2.6,-1G (inverted),Test Run 71
0.2995056052837962,17.28833685673099,T105N26-1GFR085,2.6,-1G (inverted),Test Run 71
0.29974295717919613,17.285539920695864,T105N26-1GFR085,2.6,-1G (inverted),Test Run 71
0.30037574823490476,17.28321448124274,T105N26-1GFR085,2.6,-1G (inverted),Test Run 71
0.30037574823490476,17.28126898563724,T105N26-1GFR085,2.6,-1G (inverted),Test Run 71
0.3005734678150569,17.27798834598874,T105N26-1GFR085,2.6,-1G (inverted),Test Run 71
0.3009294219921454,17.273650272258365,T105N26-1GFR085,2.6,-1G (inverted),Test Run 71
0.30132486115245416,17.271468265422364,T105N26-1GFR085,2.6,-1G (inverted),Test Run 71
0.3014436107661694,17.26959906376224,T105N26-1GFR085,2.6,-1G (inverted),Test Run 71
0.3014436107661694,17.26718664921149,T105N26-1GFR085,2.6,-1G (inverted),Test Run 71
0.30207640182187806,17.265361698039616,T105N26-1GFR085,2.6,-1G (inverted),Test Run 71
0.30207640182187806,17.260550601848117,T105N26-1GFR085,2.6,-1G (inverted),Test Run 71
0.3025904432638712,17.25889654911374,T105N26-1GFR085,2.6,-1G (inverted),Test Run 71
0.3025904432638712,17.256604678996617,T105N26-1GFR085,2.6,-1G (inverted),Test Run 71
0.3028277951592711,17.25272894657474,T105N26-1GFR085,2.6,-1G (inverted),Test Run 71
0.3031441170211121,17.25084143436774,T105N26-1GFR085,2.6,-1G (inverted),Test Run 71
0.30365830579513214,17.24982672489499,T105N26-1GFR085,2.6,-1G (inverted),Test Run 71
0.303895657690536,17.245073612102114,T105N26-1GFR085,2.6,-1G (inverted),Test Run 71
0.303895657690536,17.24427710331299,T105N26-1GFR085,2.6,-1G (inverted),Test Run 71
0.3043702141493088,17.241292484172366,T105N26-1GFR085,2.6,-1G (inverted),Test Run 71
0.30468653601114953,17.239556033977117,T105N26-1GFR085,2.6,-1G (inverted),Test Run 71
0.3050030052050172,17.235965640910614,T105N26-1GFR085,2.6,-1G (inverted),Test Run 71
0.3050030052050172,17.23504401005124,T105N26-1GFR085,2.6,-1G (inverted),Test Run 71
0.30563579626072584,17.23041754520749,T105N26-1GFR085,2.6,-1G (inverted),Test Run 71
0.3057938835256308,17.228272159465366,T105N26-1GFR085,2.6,-1G (inverted),Test Run 71
0.3062685873164345,17.22578039921149,T105N26-1GFR085,2.6,-1G (inverted),Test Run 71
0.3065057918798075,17.22433996952399,T105N26-1GFR085,2.6,-1G (inverted),Test Run 71
0.3065057918798075,17.22018500126224,T105N26-1GFR085,2.6,-1G (inverted),Test Run 71
0.3066640264767433,17.21734076298099,T105N26-1GFR085,2.6,-1G (inverted),Test Run 71
0.3072968175324519,17.215174014934114,T105N26-1GFR085,2.6,-1G (inverted),Test Run 71
0.307375934830916,17.21292944706299,T105N26-1GFR085,2.6,-1G (inverted),Test Run 71
0.307375934830916,17.21067877567624,T105N26-1GFR085,2.6,-1G (inverted),Test Run 71
0.30789012360494006,17.20696478641849,T105N26-1GFR085,2.6,-1G (inverted),Test Run 71
0.3082855627652449,17.20467444218024,T105N26-1GFR085,2.6,-1G (inverted),Test Run 71
0.30868100192555364,17.20176459110599,T105N26-1GFR085,2.6,-1G (inverted),Test Run 71
0.30868100192555364,17.19980231083249,T105N26-1GFR085,2.6,-1G (inverted),Test Run 71
0.3091555583843304,17.195610721477117,T105N26-1GFR085,2.6,-1G (inverted),Test Run 71
0.30963026217512996,17.192656619914615,T105N26-1GFR085,2.6,-1G (inverted),Test Run 71
0.3098674667385029,17.19080267704349,T105N26-1GFR085,2.6,-1G (inverted),Test Run 71
0.3103421705293066,17.18707953251224,T105N26-1GFR085,2.6,-1G (inverted),Test Run 71
0.3103421705293066,17.185620792277867,T105N26-1GFR085,2.6,-1G (inverted),Test Run 71
0.310460772810991,17.181877811320867,T105N26-1GFR085,2.6,-1G (inverted),Test Run 71
0.3108167269880792,17.178018863566866,T105N26-1GFR085,2.6,-1G (inverted),Test Run 71
0.3111330488499202,17.17634955204349,T105N26-1GFR085,2.6,-1G (inverted),Test Run 71
0.31137040074532013,17.172197635539614,T105N26-1GFR085,2.6,-1G (inverted),Test Run 71
0.31137040074532013,17.17031927860599,T105N26-1GFR085,2.6,-1G (inverted),Test Run 71
0.31192407450256465,17.16781225956299,T105N26-1GFR085,2.6,-1G (inverted),Test Run 71
0.31212179408271706,17.16221380985599,T105N26-1GFR085,2.6,-1G (inverted),Test Run 71
0.3125172332430258,17.160237796672366,T105N26-1GFR085,2.6,-1G (inverted),Test Run 71
0.3125172332430258,17.15800543583249,T105N26-1GFR085,2.6,-1G (inverted),Test Run 71
0.3128731874201101,17.155184085734867,T105N26-1GFR085,2.6,-1G (inverted),Test Run 71
0.313189656613978,17.153333194621617,T105N26-1GFR085,2.6,-1G (inverted),Test Run 71
0.31366421307275455,17.15029059208249,T105N26-1GFR085,2.6,-1G (inverted),Test Run 71
0.31386193265290696,17.14551916874274,T105N26-1GFR085,2.6,-1G (inverted),Test Run 71
0.31386193265290696,17.142896182902867,T105N26-1GFR085,2.6,-1G (inverted),Test Run 71
0.3142178868299952,17.14005041874274,T105N26-1GFR085,2.6,-1G (inverted),Test Run 71
0.31457384100708363,17.136861331828616,T105N26-1GFR085,2.6,-1G (inverted),Test Run 71
0.31481119290248355,17.132865054973117,T105N26-1GFR085,2.6,-1G (inverted),Test Run 71
0.31481119290248355,17.130876834758364,T105N26-1GFR085,2.6,-1G (inverted),Test Run 71
0.31540435164294445,17.12785559452399,T105N26-1GFR085,2.6,-1G (inverted),Test Run 71
0.31564170353834436,17.12482825077399,T105N26-1GFR085,2.6,-1G (inverted),Test Run 71
0.31619537729558916,17.12178412235599,T105N26-1GFR085,2.6,-1G (inverted),Test Run 71
0.31619537729558916,17.119283206828616,T105N26-1GFR085,2.6,-1G (inverted),Test Run 71
0.3167886833680773,17.11491614139899,T105N26-1GFR085,2.6,-1G (inverted),Test Run 71
0.31702588793145,17.11285315311774,T105N26-1GFR085,2.6,-1G (inverted),Test Run 71
0.3174213270917587,17.10864935673099,T105N26-1GFR085,2.6,-1G (inverted),Test Run 71
0.3174213270917587,17.105281741984864,T105N26-1GFR085,2.6,-1G (inverted),Test Run 71
0.31797514818102657,17.103337772258364,T105N26-1GFR085,2.6,-1G (inverted),Test Run 71
0.31821235274439924,17.10033179081299,T105N26-1GFR085,2.6,-1G (inverted),Test Run 71
0.31856830692148774,17.096709354289615,T105N26-1GFR085,2.6,-1G (inverted),Test Run 71
0.31856830692148774,17.09230414188724,T105N26-1GFR085,2.6,-1G (inverted),Test Run 71
0.31916161299397583,17.091532047160616,T105N26-1GFR085,2.6,-1G (inverted),Test Run 71
0.31931970025888073,17.088054569133366,T105N26-1GFR085,2.6,-1G (inverted),Test Run 71
0.31979440404968446,17.082454593547364,T105N26-1GFR085,2.6,-1G (inverted),Test Run 71
0.3201898432099932,17.08150397098874,T105N26-1GFR085,2.6,-1G (inverted),Test Run 71
0.3201898432099932,17.07780981815674,T105N26-1GFR085,2.6,-1G (inverted),Test Run 71
0.3203084454916776,17.074658878215367,T105N26-1GFR085,2.6,-1G (inverted),Test Run 71
0.3210203538458543,17.07305823124274,T105N26-1GFR085,2.6,-1G (inverted),Test Run 71
0.3211389561275426,17.069124515422367,T105N26-1GFR085,2.6,-1G (inverted),Test Run 71
0.3211389561275426,17.064446170695867,T105N26-1GFR085,2.6,-1G (inverted),Test Run 71
0.3217322622000307,17.063277347453614,T105N26-1GFR085,2.6,-1G (inverted),Test Run 71
0.32216733367558303,17.058464725383367,T105N26-1GFR085,2.6,-1G (inverted),Test Run 71
0.32252328785267126,17.05565405643799,T105N26-1GFR085,2.6,-1G (inverted),Test Run 71
0.322839609714512,17.05212622440674,T105N26-1GFR085,2.6,-1G (inverted),Test Run 71
0.322839609714512,17.04871283329349,T105N26-1GFR085,2.6,-1G (inverted),Test Run 71
0.3231955638916004,17.04571753300049,T105N26-1GFR085,2.6,-1G (inverted),Test Run 71
0.3235120330854681,17.043450076945867,T105N26-1GFR085,2.6,-1G (inverted),Test Run 71
0.3240657068427087,17.039490421184116,T105N26-1GFR085,2.6,-1G (inverted),Test Run 71
0.3240657068427087,17.036385257609865,T105N26-1GFR085,2.6,-1G (inverted),Test Run 71
0.3243029114060817,17.034599979289617,T105N26-1GFR085,2.6,-1G (inverted),Test Run 71
0.32465886558316986,17.03040533817624,T105N26-1GFR085,2.6,-1G (inverted),Test Run 71
0.325252171655658,17.02588873661374,T105N26-1GFR085,2.6,-1G (inverted),Test Run 71
0.325252171655658,17.023592288859867,T105N26-1GFR085,2.6,-1G (inverted),Test Run 71
0.32548937621903096,17.019560916789615,T105N26-1GFR085,2.6,-1G (inverted),Test Run 71
0.3258453303961191,17.015471561320865,T105N26-1GFR085,2.6,-1G (inverted),Test Run 71
0.32643863646860755,17.012541873820865,T105N26-1GFR085,2.6,-1G (inverted),Test Run 71
0.32643863646860755,17.01049567020749,T105N26-1GFR085,2.6,-1G (inverted),Test Run 71
0.3266363560487639,17.007198245891114,T105N26-1GFR085,2.6,-1G (inverted),Test Run 71
0.3270714275243159,17.002112491496614,T105N26-1GFR085,2.6,-1G (inverted),Test Run 71
0.32734826440293635,16.999292667277864,T105N26-1GFR085,2.6,-1G (inverted),Test Run 71
0.32766458626477707,16.99622717655524,T105N26-1GFR085,2.6,-1G (inverted),Test Run 71
0.32766458626477707,16.99314947880124,T105N26-1GFR085,2.6,-1G (inverted),Test Run 71
0.32829737732048575,16.989270694621617,T105N26-1GFR085,2.6,-1G (inverted),Test Run 71
0.3285347292158856,16.987085636027864,T105N26-1GFR085,2.6,-1G (inverted),Test Run 71
0.3289301683761944,16.98394232548099,T105N26-1GFR085,2.6,-1G (inverted),Test Run 71
0.3289301683761944,16.98050757206299,T105N26-1GFR085,2.6,-1G (inverted),Test Run 71
0.329483842133435,16.977190311320864,T105N26-1GFR085,2.6,-1G (inverted),Test Run 71
0.32972119402883887,16.972730167277867,T105N26-1GFR085,2.6,-1G (inverted),Test Run 71
0.3302353828028592,16.96977453983649,T105N26-1GFR085,2.6,-1G (inverted),Test Run 71
0.3302353828028592,16.966390140422366,T105N26-1GFR085,2.6,-1G (inverted),Test Run 71
0.33059118964792045,16.96243811405524,T105N26-1GFR085,2.6,-1G (inverted),Test Run 71
0.33090765884178813,16.959339053996615,T105N26-1GFR085,2.6,-1G (inverted),Test Run 71
0.331382215300561,16.954749210246614,T105N26-1GFR085,2.6,-1G (inverted),Test Run 71
0.3318172867761172,16.95110083378174,T105N26-1GFR085,2.6,-1G (inverted),Test Run 71
0.3318172867761172,16.94804449833249,T105N26-1GFR085,2.6,-1G (inverted),Test Run 71
0.33221272593642204,16.945606143840365,T105N26-1GFR085,2.6,-1G (inverted),Test Run 71
0.332726914710446,16.93928137577399,T105N26-1GFR085,2.6,-1G (inverted),Test Run 71
0.33296426660584594,16.93820257938724,T105N26-1GFR085,2.6,-1G (inverted),Test Run 71
0.33296426660584594,16.93514166630124,T105N26-1GFR085,2.6,-1G (inverted),Test Run 71
0.33332022078293416,16.930445011027864,T105N26-1GFR085,2.6,-1G (inverted),Test Run 71
0.3336760276279954,16.926102359660614,T105N26-1GFR085,2.6,-1G (inverted),Test Run 71
0.3340319818050839,16.92327338016849,T105N26-1GFR085,2.6,-1G (inverted),Test Run 71
0.3340319818050839,16.91839056766849,T105N26-1GFR085,2.6,-1G (inverted),Test Run 71
0.3343484509989476,16.916023929484865,T105N26-1GFR085,2.6,-1G (inverted),Test Run 71
0.3349021247561922,16.912187869914614,T105N26-1GFR085,2.6,-1G (inverted),Test Run 71
0.3352580789332807,16.90807562626224,T105N26-1GFR085,2.6,-1G (inverted),Test Run 71
0.3352580789332807,16.90477972782474,T105N26-1GFR085,2.6,-1G (inverted),Test Run 71
0.3356140331103649,16.90222388065674,T105N26-1GFR085,2.6,-1G (inverted),Test Run 71
0.3360094722706737,16.89712591923099,T105N26-1GFR085,2.6,-1G (inverted),Test Run 71
0.3362468241660736,16.89455328739499,T105N26-1GFR085,2.6,-1G (inverted),Test Run 71
0.3362468241660736,16.890344913371614,T105N26-1GFR085,2.6,-1G (inverted),Test Run 71
0.33668189564162987,16.88722601688724,T105N26-1GFR085,2.6,-1G (inverted),Test Run 71
0.3371564521004024,16.88327856815674,T105N26-1GFR085,2.6,-1G (inverted),Test Run 71
0.3375915235759587,16.87960119999274,T105N26-1GFR085,2.6,-1G (inverted),Test Run 71
0.338026447719488,16.875594241984864,T105N26-1GFR085,2.6,-1G (inverted),Test Run 71
0.338026447719488,16.87095709598874,T105N26-1GFR085,2.6,-1G (inverted),Test Run 71
0.3383429169133517,16.86871252811774,T105N26-1GFR085,2.6,-1G (inverted),Test Run 71
0.33885695835534874,16.863851077922366,T105N26-1GFR085,2.6,-1G (inverted),Test Run 71
0.33913394256599616,16.86035376346924,T105N26-1GFR085,2.6,-1G (inverted),Test Run 71
0.3395293817263049,16.85471869266849,T105N26-1GFR085,2.6,-1G (inverted),Test Run 71
0.3395293817263049,16.85254889286374,T105N26-1GFR085,2.6,-1G (inverted),Test Run 71
0.3399644532018572,16.848206241496616,T105N26-1GFR085,2.6,-1G (inverted),Test Run 71
0.34012254046676604,16.843872745402866,T105N26-1GFR085,2.6,-1G (inverted),Test Run 71
0.3407553315224747,16.84032202518799,T105N26-1GFR085,2.6,-1G (inverted),Test Run 71
0.3407553315224747,16.837894351848114,T105N26-1GFR085,2.6,-1G (inverted),Test Run 71
0.34119040299802705,16.834307010539614,T105N26-1GFR085,2.6,-1G (inverted),Test Run 71
0.3415068721918947,16.82874670780524,T105N26-1GFR085,2.6,-1G (inverted),Test Run 71
0.341941796335424,16.82685461796149,T105N26-1GFR085,2.6,-1G (inverted),Test Run 71
0.3421791482308239,16.82220373905524,T105N26-1GFR085,2.6,-1G (inverted),Test Run 71
0.3421791482308239,16.815193851359865,T105N26-1GFR085,2.6,-1G (inverted),Test Run 71
0.342772454303312,16.814038761027867,T105N26-1GFR085,2.6,-1G (inverted),Test Run 71
0.34316789346362075,16.809722049602115,T105N26-1GFR085,2.6,-1G (inverted),Test Run 71
0.34340524535902067,16.806192691691866,T105N26-1GFR085,2.6,-1G (inverted),Test Run 71
0.34340524535902067,16.80314856327399,T105N26-1GFR085,2.6,-1G (inverted),Test Run 71
0.34407752139794984,16.799825199016116,T105N26-1GFR085,2.6,-1G (inverted),Test Run 71
0.3444729605582586,16.79560461796149,T105N26-1GFR085,2.6,-1G (inverted),Test Run 71
0.34471031245365824,16.792815311320865,T105N26-1GFR085,2.6,-1G (inverted),Test Run 71
0.34471031245365824,16.78704596317624,T105N26-1GFR085,2.6,-1G (inverted),Test Run 71
0.3453034711941194,16.784436710246617,T105N26-1GFR085,2.6,-1G (inverted),Test Run 71
0.34569905768645537,16.778690250285614,T105N26-1GFR085,2.6,-1G (inverted),Test Run 71
0.34597589456507555,16.773445804484865,T105N26-1GFR085,2.6,-1G (inverted),Test Run 71
0.34597589456507555,16.76761389530524,T105N26-1GFR085,2.6,-1G (inverted),Test Run 71
0.3465295683223162,16.76551733768799,T105N26-1GFR085,2.6,-1G (inverted),Test Run 71
0.34688552249940463,16.76157904423099,T105N26-1GFR085,2.6,-1G (inverted),Test Run 71
0.3472809616597092,16.758269412883365,T105N26-1GFR085,2.6,-1G (inverted),Test Run 71
0.3472809616597092,16.75240240848874,T105N26-1GFR085,2.6,-1G (inverted),Test Run 71
0.34771603313526545,16.749121768840364,T105N26-1GFR085,2.6,-1G (inverted),Test Run 71
0.34803250232913335,16.74536810673099,T105N26-1GFR085,2.6,-1G (inverted),Test Run 71
0.3485465437711265,16.74032202518799,T105N26-1GFR085,2.6,-1G (inverted),Test Run 71
0.3485465437711265,16.736250980266114,T105N26-1GFR085,2.6,-1G (inverted),Test Run 71
0.3490211002299033,16.732471378215365,T105N26-1GFR085,2.6,-1G (inverted),Test Run 71
0.349337569423771,16.72836676395749,T105N26-1GFR085,2.6,-1G (inverted),Test Run 71
0.34993072816423215,16.72321692264899,T105N26-1GFR085,2.6,-1G (inverted),Test Run 71
0.35020756504285255,16.719180972941864,T105N26-1GFR085,2.6,-1G (inverted),Test Run 71
0.35020756504285255,16.71422339237549,T105N26-1GFR085,2.6,-1G (inverted),Test Run 71
0.35052403423672024,16.70948248661374,T105N26-1GFR085,2.6,-1G (inverted),Test Run 71
0.35107770799396115,16.70593481815674,T105N26-1GFR085,2.6,-1G (inverted),Test Run 71
0.35119631027564946,16.702593143352114,T105N26-1GFR085,2.6,-1G (inverted),Test Run 71
0.35178961634813755,16.69767981327399,T105N26-1GFR085,2.6,-1G (inverted),Test Run 71
0.35178961634813755,16.693045719035617,T105N26-1GFR085,2.6,-1G (inverted),Test Run 71
0.352066453226758,16.68872290409424,T105N26-1GFR085,2.6,-1G (inverted),Test Run 71
0.3526596119672192,16.683476932414614,T105N26-1GFR085,2.6,-1G (inverted),Test Run 71
0.35305519845955485,16.68006354130124,T105N26-1GFR085,2.6,-1G (inverted),Test Run 71
0.35305519845955485,16.67374945438724,T105N26-1GFR085,2.6,-1G (inverted),Test Run 71
0.35341115263663914,16.670049198039614,T105N26-1GFR085,2.6,-1G (inverted),Test Run 71
0.35396482639388366,16.665877445109864,T105N26-1GFR085,2.6,-1G (inverted),Test Run 71
0.3545185001511243,16.66150885380124,T105N26-1GFR085,2.6,-1G (inverted),Test Run 71
0.3545185001511243,16.65682287968024,T105N26-1GFR085,2.6,-1G (inverted),Test Run 71
0.35479533702974475,16.65237036503174,T105N26-1GFR085,2.6,-1G (inverted),Test Run 71
0.35538864310223284,16.648587711223115,T105N26-1GFR085,2.6,-1G (inverted),Test Run 71
0.3557840822625416,16.64347601688724,T105N26-1GFR085,2.6,-1G (inverted),Test Run 71
0.3557840822625416,16.63949194706299,T105N26-1GFR085,2.6,-1G (inverted),Test Run 71
0.3561004041243826,16.634488590129365,T105N26-1GFR085,2.6,-1G (inverted),Test Run 71
0.3565751079151821,16.62878332889899,T105N26-1GFR085,2.6,-1G (inverted),Test Run 71
0.35712878167242273,16.62571478641849,T105N26-1GFR085,2.6,-1G (inverted),Test Run 71
0.35712878167242273,16.62177954471924,T105N26-1GFR085,2.6,-1G (inverted),Test Run 71
0.3573659862357996,16.616287906535614,T105N26-1GFR085,2.6,-1G (inverted),Test Run 71
0.35788017500982,16.61174078739499,T105N26-1GFR085,2.6,-1G (inverted),Test Run 71
0.3584338487670606,16.60598364628174,T105N26-1GFR085,2.6,-1G (inverted),Test Run 71
0.3584338487670606,16.601358707316866,T105N26-1GFR085,2.6,-1G (inverted),Test Run 71
0.3587898029441488,16.596587283977115,T105N26-1GFR085,2.6,-1G (inverted),Test Run 71
0.35922487441970113,16.59326086796149,T105N26-1GFR085,2.6,-1G (inverted),Test Run 71
0.3596994308784779,16.58690100468024,T105N26-1GFR085,2.6,-1G (inverted),Test Run 71
0.3596994308784779,16.584387882121614,T105N26-1GFR085,2.6,-1G (inverted),Test Run 71
0.3600157527403186,16.57800055301999,T105N26-1GFR085,2.6,-1G (inverted),Test Run 71
0.3605695738295862,16.573132999309117,T105N26-1GFR085,2.6,-1G (inverted),Test Run 71
0.3610044979731155,16.56861487186774,T105N26-1GFR085,2.6,-1G (inverted),Test Run 71
0.3610044979731155,16.563040836223117,T105N26-1GFR085,2.6,-1G (inverted),Test Run 71
0.36128133485173597,16.557601077922364,T105N26-1GFR085,2.6,-1G (inverted),Test Run 71
0.36175603864253547,16.553809268840364,T105N26-1GFR085,2.6,-1G (inverted),Test Run 71
0.3621909627860648,16.549187381633367,T105N26-1GFR085,2.6,-1G (inverted),Test Run 71
0.3621909627860648,16.54517737186774,T105N26-1GFR085,2.6,-1G (inverted),Test Run 71
0.3624283146814647,16.539652164348116,T105N26-1GFR085,2.6,-1G (inverted),Test Run 71
0.36298198843870527,16.534085758098115,T105N26-1GFR085,2.6,-1G (inverted),Test Run 71
0.36337742759901404,16.530664737590364,T105N26-1GFR085,2.6,-1G (inverted),Test Run 71
0.36393124868828186,16.52535315311774,T105N26-1GFR085,2.6,-1G (inverted),Test Run 71
0.36393124868828186,16.51965094364499,T105N26-1GFR085,2.6,-1G (inverted),Test Run 71
0.3643661728318109,16.515674503215365,T105N26-1GFR085,2.6,-1G (inverted),Test Run 71
0.3647221270088994,16.509036929973114,T105N26-1GFR085,2.6,-1G (inverted),Test Run 71
0.3653154330813875,16.504947574504364,T105N26-1GFR085,2.6,-1G (inverted),Test Run 71
0.3653154330813875,16.50131750858649,T105N26-1GFR085,2.6,-1G (inverted),Test Run 71
0.36578998954016007,16.49584418094974,T105N26-1GFR085,2.6,-1G (inverted),Test Run 71
0.3661459437172483,16.490337283977116,T105N26-1GFR085,2.6,-1G (inverted),Test Run 71
0.3666996174744892,16.486601932414615,T105N26-1GFR085,2.6,-1G (inverted),Test Run 71
0.3666996174744892,16.48123999393799,T105N26-1GFR085,2.6,-1G (inverted),Test Run 71
0.36701608666835683,16.474918277629364,T105N26-1GFR085,2.6,-1G (inverted),Test Run 71
0.36749064312713364,16.471195133098114,T105N26-1GFR085,2.6,-1G (inverted),Test Run 71
0.3679257146026859,16.46446753300049,T105N26-1GFR085,2.6,-1G (inverted),Test Run 71
0.3679257146026859,16.460613162883366,T105N26-1GFR085,2.6,-1G (inverted),Test Run 71
0.36816291916605864,16.455310733684115,T105N26-1GFR085,2.6,-1G (inverted),Test Run 71
0.36875622523854673,16.45109320438724,T105N26-1GFR085,2.6,-1G (inverted),Test Run 71
0.36923078169732354,16.446208866008366,T105N26-1GFR085,2.6,-1G (inverted),Test Run 71
0.36923078169732354,16.43978949344974,T105N26-1GFR085,2.6,-1G (inverted),Test Run 71
0.36954710355916426,16.43432074344974,T105N26-1GFR085,2.6,-1G (inverted),Test Run 71
0.3700612923331846,16.429546268352116,T105N26-1GFR085,2.6,-1G (inverted),Test Run 71
0.3705358487919614,16.424014957316864,T105N26-1GFR085,2.6,-1G (inverted),Test Run 71
0.3705358487919614,16.417534549602117,T105N26-1GFR085,2.6,-1G (inverted),Test Run 71
0.37081268567058157,16.413696964152866,T105N26-1GFR085,2.6,-1G (inverted),Test Run 71
0.3713268744446019,16.408023746379364,T105N26-1GFR085,2.6,-1G (inverted),Test Run 71
0.3718014309033784,16.40551977909424,T105N26-1GFR085,2.6,-1G (inverted),Test Run 71
0.3718014309033784,16.397119815715364,T105N26-1GFR085,2.6,-1G (inverted),Test Run 71
0.3722759873621513,16.392549808391117,T105N26-1GFR085,2.6,-1G (inverted),Test Run 71
0.37267157385448696,16.386418826945864,T105N26-1GFR085,2.6,-1G (inverted),Test Run 71
0.3731066453300393,16.38074408329349,T105N26-1GFR085,2.6,-1G (inverted),Test Run 71
0.3731066453300393,16.375362308391114,T105N26-1GFR085,2.6,-1G (inverted),Test Run 71
0.3734625995071275,16.36906653202399,T105N26-1GFR085,2.6,-1G (inverted),Test Run 71
0.37393715596590427,16.364148624309117,T105N26-1GFR085,2.6,-1G (inverted),Test Run 71
0.3744511974078974,16.360465152629367,T105N26-1GFR085,2.6,-1G (inverted),Test Run 71
0.3744511974078974,16.35341711796149,T105N26-1GFR085,2.6,-1G (inverted),Test Run 71
0.3746885493032973,16.34843207157474,T105N26-1GFR085,2.6,-1G (inverted),Test Run 71
0.37536082534222626,16.34170141971924,T105N26-1GFR085,2.6,-1G (inverted),Test Run 71
0.3759146464314941,16.33869543827399,T105N26-1GFR085,2.6,-1G (inverted),Test Run 71
0.3759146464314941,16.33111029423099,T105N26-1GFR085,2.6,-1G (inverted),Test Run 71
0.37631008559180285,16.32657385624274,T105N26-1GFR085,2.6,-1G (inverted),Test Run 71
0.37694287664751147,16.31978674686774,T105N26-1GFR085,2.6,-1G (inverted),Test Run 71
0.3774965504047521,16.31474066532474,T105N26-1GFR085,2.6,-1G (inverted),Test Run 71
0.37785250458184033,16.30714331425049,T105N26-1GFR085,2.6,-1G (inverted),Test Run 71
0.37785250458184033,16.30165472782474,T105N26-1GFR085,2.6,-1G (inverted),Test Run 71
0.37848529563754896,16.296716983684114,T105N26-1GFR085,2.6,-1G (inverted),Test Run 71
0.3787621325161694,16.29152594364499,T105N26-1GFR085,2.6,-1G (inverted),Test Run 71
0.37919720399172147,16.284854801066864,T105N26-1GFR085,2.6,-1G (inverted),Test Run 71
0.37971124543371876,16.277905948527867,T105N26-1GFR085,2.6,-1G (inverted),Test Run 71
0.37971124543371876,16.27497015751224,T105N26-1GFR085,2.6,-1G (inverted),Test Run 71
0.3799485973291187,16.267476566203616,T105N26-1GFR085,2.6,-1G (inverted),Test Run 71
0.3806208733680476,16.260567386516115,T105N26-1GFR085,2.6,-1G (inverted),Test Run 71
0.3808582252634475,16.25765143192624,T105N26-1GFR085,2.6,-1G (inverted),Test Run 71
0.3808582252634475,16.25081702030524,T105N26-1GFR085,2.6,-1G (inverted),Test Run 71
0.3814118990206881,16.246626956828614,T105N26-1GFR085,2.6,-1G (inverted),Test Run 71
0.3820052050931762,16.24006262577399,T105N26-1GFR085,2.6,-1G (inverted),Test Run 71
0.38224240965655315,16.23348151005124,T105N26-1GFR085,2.6,-1G (inverted),Test Run 71
0.3828752007122618,16.227962406047364,T105N26-1GFR085,2.6,-1G (inverted),Test Run 71
0.3828752007122618,16.221126468547364,T105N26-1GFR085,2.6,-1G (inverted),Test Run 71
0.38315203759088223,16.216231449016114,T105N26-1GFR085,2.6,-1G (inverted),Test Run 71
0.3835079917679665,16.208772952922367,T105N26-1GFR085,2.6,-1G (inverted),Test Run 71
0.38418041513892265,16.20500708378174,T105N26-1GFR085,2.6,-1G (inverted),Test Run 71
0.38418041513892265,16.198445804484866,T105N26-1GFR085,2.6,-1G (inverted),Test Run 71
0.3845362219839839,16.192142398723114,T105N26-1GFR085,2.6,-1G (inverted),Test Run 71
0.38501092577478735,16.187219913371614,T105N26-1GFR085,2.6,-1G (inverted),Test Run 71
0.3854854822335602,16.181853397258365,T105N26-1GFR085,2.6,-1G (inverted),Test Run 71
0.3854854822335602,16.17554388798099,T105N26-1GFR085,2.6,-1G (inverted),Test Run 71
0.3859996710075806,16.16807623661374,T105N26-1GFR085,2.6,-1G (inverted),Test Run 71
0.3863951101678891,16.161214359172366,T105N26-1GFR085,2.6,-1G (inverted),Test Run 71
0.38706738620681824,16.15585394657474,T105N26-1GFR085,2.6,-1G (inverted),Test Run 71
0.38706738620681824,16.148711307414615,T105N26-1GFR085,2.6,-1G (inverted),Test Run 71
0.38742334038390647,16.144576175578614,T105N26-1GFR085,2.6,-1G (inverted),Test Run 71
0.38789789684267934,16.137952335246617,T105N26-1GFR085,2.6,-1G (inverted),Test Run 71
0.38837260063348306,16.131255252727115,T105N26-1GFR085,2.6,-1G (inverted),Test Run 71
0.38837260063348306,16.12562933719974,T105N26-1GFR085,2.6,-1G (inverted),Test Run 71
0.38880752477700814,16.116980655559114,T105N26-1GFR085,2.6,-1G (inverted),Test Run 71
0.3892425962525644,16.11280737675049,T105N26-1GFR085,2.6,-1G (inverted),Test Run 71
0.38995450460673714,16.10693121708249,T105N26-1GFR085,2.6,-1G (inverted),Test Run 71
0.38995450460673714,16.09869147098874,T105N26-1GFR085,2.6,-1G (inverted),Test Run 71
0.390191856502141,16.093497379191867,T105N26-1GFR085,2.6,-1G (inverted),Test Run 71
0.3907850152426022,16.085823734172365,T105N26-1GFR085,2.6,-1G (inverted),Test Run 71
0.3911806017349339,16.08104468143799,T105N26-1GFR085,2.6,-1G (inverted),Test Run 71
0.3911806017349339,16.07439947880124,T105N26-1GFR085,2.6,-1G (inverted),Test Run 71
0.39157604089524267,16.068884952434114,T105N26-1GFR085,2.6,-1G (inverted),Test Run 71
0.392208831950951,16.061502750285616,T105N26-1GFR085,2.6,-1G (inverted),Test Run 71
0.392525153812792,16.05466986454349,T105N26-1GFR085,2.6,-1G (inverted),Test Run 71
0.39292074030512775,16.047449405559114,T105N26-1GFR085,2.6,-1G (inverted),Test Run 71
0.39292074030512775,16.041777713664615,T105N26-1GFR085,2.6,-1G (inverted),Test Run 71
0.3934744140623684,16.036475284465364,T105N26-1GFR085,2.6,-1G (inverted),Test Run 71
0.39371161862574133,16.029549320109865,T105N26-1GFR085,2.6,-1G (inverted),Test Run 71
0.3943049246982294,16.022547061809114,T105N26-1GFR085,2.6,-1G (inverted),Test Run 71
0.3943049246982294,16.01708899296149,T105N26-1GFR085,2.6,-1G (inverted),Test Run 71
0.39466087887531764,16.008882816203617,T105N26-1GFR085,2.6,-1G (inverted),Test Run 71
0.3951354353340944,16.00394964969974,T105N26-1GFR085,2.6,-1G (inverted),Test Run 71
0.3955310218264262,15.99826575077399,T105N26-1GFR085,2.6,-1G (inverted),Test Run 71
0.39592646098673495,15.991385562785615,T105N26-1GFR085,2.6,-1G (inverted),Test Run 71
0.39592646098673495,15.98607397831299,T105N26-1GFR085,2.6,-1G (inverted),Test Run 71
0.3965592520424436,15.97708655155524,T105N26-1GFR085,2.6,-1G (inverted),Test Run 71
0.39695469120275234,15.97101813114499,T105N26-1GFR085,2.6,-1G (inverted),Test Run 71
0.39742924766152493,15.96486578739499,T105N26-1GFR085,2.6,-1G (inverted),Test Run 71
0.39742924766152493,15.95778570926999,T105N26-1GFR085,2.6,-1G (inverted),Test Run 71
0.398022553734013,15.950675113566865,T105N26-1GFR085,2.6,-1G (inverted),Test Run 71
0.3982993906126335,15.941284854777866,T105N26-1GFR085,2.6,-1G (inverted),Test Run 71
0.3988135793866578,15.93741675175049,T105N26-1GFR085,2.6,-1G (inverted),Test Run 71
0.399169533563742,15.930196292766116,T105N26-1GFR085,2.6,-1G (inverted),Test Run 71
0.399169533563742,15.923079593547365,T105N26-1GFR085,2.6,-1G (inverted),Test Run 71
0.3995649727240508,15.91696692264899,T105N26-1GFR085,2.6,-1G (inverted),Test Run 71
0.40015813146451196,15.91010504520749,T105N26-1GFR085,2.6,-1G (inverted),Test Run 71
0.40055371795684763,15.899202640422365,T105N26-1GFR085,2.6,-1G (inverted),Test Run 71
0.40055371795684763,15.895305545695866,T105N26-1GFR085,2.6,-1G (inverted),Test Run 71
0.4009491571171564,15.888838870891115,T105N26-1GFR085,2.6,-1G (inverted),Test Run 71
0.4014633458911765,15.882512576945865,T105N26-1GFR085,2.6,-1G (inverted),Test Run 71
0.40193790234994936,15.873413761027866,T105N26-1GFR085,2.6,-1G (inverted),Test Run 71
0.40253120842243745,15.86621313846924,T105N26-1GFR085,2.6,-1G (inverted),Test Run 71
0.40253120842243745,15.858833988078615,T105N26-1GFR085,2.6,-1G (inverted),Test Run 71
0.40296613256596675,15.851163394816865,T105N26-1GFR085,2.6,-1G (inverted),Test Run 71
0.40344083635677047,15.84791479862549,T105N26-1GFR085,2.6,-1G (inverted),Test Run 71
0.4039945101140111,15.838777835734865,T105N26-1GFR085,2.6,-1G (inverted),Test Run 71
0.4039945101140111,15.832540042766116,T105N26-1GFR085,2.6,-1G (inverted),Test Run 71
0.4044690665727837,15.825611026652865,T105N26-1GFR085,2.6,-1G (inverted),Test Run 71
0.4049436230315605,15.81623755253174,T105N26-1GFR085,2.6,-1G (inverted),Test Run 71
0.40557641408726913,15.811369998820865,T105N26-1GFR085,2.6,-1G (inverted),Test Run 71
0.40557641408726913,15.803987796672365,T105N26-1GFR085,2.6,-1G (inverted),Test Run 71
0.40597185324757395,15.795906741984865,T105N26-1GFR085,2.6,-1G (inverted),Test Run 71
0.40648604202159794,15.788716800578616,T105N26-1GFR085,2.6,-1G (inverted),Test Run 71
0.4070397157788386,15.78165503300049,T105N26-1GFR085,2.6,-1G (inverted),Test Run 71
0.4070397157788386,15.77202063358649,T105N26-1GFR085,2.6,-1G (inverted),Test Run 71
0.40735618497270654,15.76524878300049,T105N26-1GFR085,2.6,-1G (inverted),Test Run 71
0.40787022641469967,15.75794134891849,T105N26-1GFR085,2.6,-1G (inverted),Test Run 71
0.40826581290703534,15.751444156535616,T105N26-1GFR085,2.6,-1G (inverted),Test Run 71
0.40826581290703534,15.743193729289615,T105N26-1GFR085,2.6,-1G (inverted),Test Run 71
0.4087403693658082,15.736341007121615,T105N26-1GFR085,2.6,-1G (inverted),Test Run 71
0.4092940431230488,15.730318363078615,T105N26-1GFR085,2.6,-1G (inverted),Test Run 71
0.409649997300137,15.72212591923099,T105N26-1GFR085,2.6,-1G (inverted),Test Run 71
0.41016418607416133,15.717383487590364,T105N26-1GFR085,2.6,-1G (inverted),Test Run 71
0.41016418607416133,15.70721350468024,T105N26-1GFR085,2.6,-1G (inverted),Test Run 71
0.41052014025124556,15.702210147746616,T105N26-1GFR085,2.6,-1G (inverted),Test Run 71
0.41107381400849013,15.69433356083249,T105N26-1GFR085,2.6,-1G (inverted),Test Run 71
0.4117460900474154,15.68501654423099,T105N26-1GFR085,2.6,-1G (inverted),Test Run 71
0.4121020442245036,15.67779455936774,T105N26-1GFR085,2.6,-1G (inverted),Test Run 71
0.4121020442245036,15.67117682255124,T105N26-1GFR085,2.6,-1G (inverted),Test Run 71
0.4126162329985279,15.663269718059116,T105N26-1GFR085,2.6,-1G (inverted),Test Run 71
0.4130907894573005,15.654480655559116,T105N26-1GFR085,2.6,-1G (inverted),Test Run 71
0.41364446321454135,15.647371585734865,T105N26-1GFR085,2.6,-1G (inverted),Test Run 71
0.41364446321454135,15.640433414348115,T105N26-1GFR085,2.6,-1G (inverted),Test Run 71
0.4141190196733179,15.633708866008366,T105N26-1GFR085,2.6,-1G (inverted),Test Run 71
0.4144749738504061,15.625086124309115,T105N26-1GFR085,2.6,-1G (inverted),Test Run 71
