Repository: schandel33/gitrep

# Nozzle Tensile Test Analysis

Stress-vs-strain analysis of tensile pulls across 4 nozzle sizes (0.6, 1.4,
2.2, 2.6 mm) x 2 print-gravity orientations (+1G upright / -1G inverted),
printed at 105 C with a 0.85 flow ratio.

## Data-quality issues found and how they're handled

1. **Load-cell zero offset.** 10 of 17 runs record small negative Load
   values for the first handful of samples (up to ~180, always <0.5% of the
   file) before the crosshead starts moving — load-cell noise around zero,
   not real load. The script computes the mean Load over all
   pre-motion samples (`Crosshead < crosshead_zero_threshold_mm`) and
   subtracts it from the whole run.
2.

File: nozzle_tensile_analysis/analysis_output/all_curves_tidy.csv (part 148 of 151)
Strain,Stress_MPa,condition,nozzle_mm,gravity,run
0.41502864760764696,15.61849585331299,T105N26-1GFR085,2.6,-1G (inverted),Test Run 71
0.41554283638166706,15.609973819621615,T105N26-1GFR085,2.6,-1G (inverted),Test Run 71
0.41554283638166706,15.601567752727115,T105N26-1GFR085,2.6,-1G (inverted),Test Run 71
0.4159779078572233,15.593428714641115,T105N26-1GFR085,2.6,-1G (inverted),Test Run 71
0.4165315816144639,15.585918338664616,T105N26-1GFR085,2.6,-1G (inverted),Test Run 71
0.41688753579155213,15.580184085734865,T105N26-1GFR085,2.6,-1G (inverted),Test Run 71
0.41688753579155213,15.57020026005124,T105N26-1GFR085,2.6,-1G (inverted),Test Run 71
0.4174806945320133,15.56320563114499,T105N26-1GFR085,2.6,-1G (inverted),Test Run 71
0.41811348558772193,15.554154117473114,T105N26-1GFR085,2.6,-1G (inverted),Test Run 71
0.4185090720800537,15.544563968547365,T105N26-1GFR085,2.6,-1G (inverted),Test Run 71
0.4185090720800537,15.541821964152865,T105N26-1GFR085,2.6,-1G (inverted),Test Run 71
0.4189836285388305,15.53202887333249,T105N26-1GFR085,2.6,-1G (inverted),Test Run 71
0.4194976699808236,15.52338629520749,T105N26-1GFR085,2.6,-1G (inverted),Test Run 71
0.4199327414563799,15.514136417277864,T105N26-1GFR085,2.6,-1G (inverted),Test Run 71
0.4199327414563799,15.50702582157474,T105N26-1GFR085,2.6,-1G (inverted),Test Run 71
0.4204469302304002,15.499288089641116,T105N26-1GFR085,2.6,-1G (inverted),Test Run 71
0.42084236939070896,15.490495975383364,T105N26-1GFR085,2.6,-1G (inverted),Test Run 71
0.42131692584948155,15.484673221477115,T105N26-1GFR085,2.6,-1G (inverted),Test Run 71
0.4220288342036583,15.47665930546149,T105N26-1GFR085,2.6,-1G (inverted),Test Run 71
0.4220288342036583,15.468169315227115,T105N26-1GFR085,2.6,-1G (inverted),Test Run 71
0.42242442069599395,15.460848148234865,T105N26-1GFR085,2.6,-1G (inverted),Test Run 71
0.4229780944532346,15.45311041630124,T105N26-1GFR085,2.6,-1G (inverted),Test Run 71
0.42369000280741126,15.445171268352116,T105N26-1GFR085,2.6,-1G (inverted),Test Run 71
0.42369000280741126,15.436531741984865,T105N26-1GFR085,2.6,-1G (inverted),Test Run 71
0.42388772238756367,15.42824164188724,T105N26-1GFR085,2.6,-1G (inverted),Test Run 71
0.4244017638295568,15.420439823039615,T105N26-1GFR085,2.6,-1G (inverted),Test Run 71
0.4249159526035808,15.412724979289615,T105N26-1GFR085,2.6,-1G (inverted),Test Run 71
0.4249159526035808,15.403813846477115,T105N26-1GFR085,2.6,-1G (inverted),Test Run 71
0.42539050906235365,15.39616156376224,T105N26-1GFR085,2.6,-1G (inverted),Test Run 71
0.4259838151348418,15.38786383426999,T105N26-1GFR085,2.6,-1G (inverted),Test Run 71
0.42614204973177755,15.37899847782474,T105N26-1GFR085,2.6,-1G (inverted),Test Run 71
0.42677484078748623,15.37141028202399,T105N26-1GFR085,2.6,-1G (inverted),Test Run 71
0.42677484078748623,15.364372928508365,T105N26-1GFR085,2.6,-1G (inverted),Test Run 71
0.4272493972462591,15.35555182255124,T105N26-1GFR085,2.6,-1G (inverted),Test Run 71
0.4276448364065678,15.34754553593024,T105N26-1GFR085,2.6,-1G (inverted),Test Run 71
0.4283567447607403,15.33884192264899,T105N26-1GFR085,2.6,-1G (inverted),Test Run 71
0.4286335816393647,15.331128604777865,T105N26-1GFR085,2.6,-1G (inverted),Test Run 71
0.4286335816393647,15.322795780070866,T105N26-1GFR085,2.6,-1G (inverted),Test Run 71
0.42930585767828966,15.31418371952399,T105N26-1GFR085,2.6,-1G (inverted),Test Run 71
0.429820046452314,15.305789859660615,T105N26-1GFR085,2.6,-1G (inverted),Test Run 71
0.4302154856126188,15.297759158977115,T105N26-1GFR085,2.6,-1G (inverted),Test Run 71
0.4302154856126188,15.289539249309115,T105N26-1GFR085,2.6,-1G (inverted),Test Run 71
0.4308087916851069,15.280647952922365,T105N26-1GFR085,2.6,-1G (inverted),Test Run 71
0.4311647458621951,15.271770389445866,T105N26-1GFR085,2.6,-1G (inverted),Test Run 71
0.4318766542163718,15.263858707316865,T105N26-1GFR085,2.6,-1G (inverted),Test Run 71
0.4323115783599008,15.25628577030524,T105N26-1GFR085,2.6,-1G (inverted),Test Run 71
0.4323115783599008,15.248638065227116,T105N26-1GFR085,2.6,-1G (inverted),Test Run 71
0.43278628215070064,15.240495975383364,T105N26-1GFR085,2.6,-1G (inverted),Test Run 71
0.4334585581896298,15.23189917362549,T105N26-1GFR085,2.6,-1G (inverted),Test Run 71
0.43385399734993857,15.223641116984865,T105N26-1GFR085,2.6,-1G (inverted),Test Run 71
0.43385399734993857,15.215215213664615,T105N26-1GFR085,2.6,-1G (inverted),Test Run 71
0.43424958384227036,15.20654974735599,T105N26-1GFR085,2.6,-1G (inverted),Test Run 71
0.43484274258273153,15.19828558719974,T105N26-1GFR085,2.6,-1G (inverted),Test Run 71
0.4352383290750672,15.189050968059115,T105N26-1GFR085,2.6,-1G (inverted),Test Run 71
0.4352383290750672,15.18252173221924,T105N26-1GFR085,2.6,-1G (inverted),Test Run 71
0.4358314878155284,15.172217471965364,T105N26-1GFR085,2.6,-1G (inverted),Test Run 71
0.43618744199261655,15.163269718059116,T105N26-1GFR085,2.6,-1G (inverted),Test Run 71
0.43670163076663693,15.157405765422364,T105N26-1GFR085,2.6,-1G (inverted),Test Run 71
0.437215672208634,15.14742193973874,T105N26-1GFR085,2.6,-1G (inverted),Test Run 71
0.437215672208634,15.138506229289614,T105N26-1GFR085,2.6,-1G (inverted),Test Run 71
0.43753214140250163,15.12889624393799,T105N26-1GFR085,2.6,-1G (inverted),Test Run 71
0.4382044174414269,15.120171268352115,T105N26-1GFR085,2.6,-1G (inverted),Test Run 71
0.43860000393376264,15.114299686320866,T105N26-1GFR085,2.6,-1G (inverted),Test Run 71
0.4390745603925394,15.10482092655524,T105N26-1GFR085,2.6,-1G (inverted),Test Run 71
0.4390745603925394,15.096951969035615,T105N26-1GFR085,2.6,-1G (inverted),Test Run 71
0.439549116851312,15.08978186405524,T105N26-1GFR085,2.6,-1G (inverted),Test Run 71
0.44002367331008485,15.080164249309115,T105N26-1GFR085,2.6,-1G (inverted),Test Run 71
0.44061697938257294,15.07112952030524,T105N26-1GFR085,2.6,-1G (inverted),Test Run 71
0.44061697938257294,15.06252203739499,T105N26-1GFR085,2.6,-1G (inverted),Test Run 71
0.4410520508581292,15.053150089152865,T105N26-1GFR085,2.6,-1G (inverted),Test Run 71
0.44156609230012234,15.043888004191865,T105N26-1GFR085,2.6,-1G (inverted),Test Run 71
0.44204079609092606,15.03583899296149,T105N26-1GFR085,2.6,-1G (inverted),Test Run 71
0.4424757202344514,15.027884586223115,T105N26-1GFR085,2.6,-1G (inverted),Test Run 71
0.4424757202344514,15.01899634159424,T105N26-1GFR085,2.6,-1G (inverted),Test Run 71
0.4431481436054073,15.01010504520749,T105N26-1GFR085,2.6,-1G (inverted),Test Run 71
0.4435040977824958,15.00217505253174,T105N26-1GFR085,2.6,-1G (inverted),Test Run 71
0.4440577715397364,14.99237280643799,T105N26-1GFR085,2.6,-1G (inverted),Test Run 71
0.4440577715397364,14.98445044315674,T105N26-1GFR085,2.6,-1G (inverted),Test Run 71
0.444611445296977,14.975359256633364,T105N26-1GFR085,2.6,-1G (inverted),Test Run 71
0.4449277671588177,14.965555484660616,T105N26-1GFR085,2.6,-1G (inverted),Test Run 71
0.44552107323131007,14.95786047733649,T105N26-1GFR085,2.6,-1G (inverted),Test Run 71
0.44587702740839436,14.95016089237549,T105N26-1GFR085,2.6,-1G (inverted),Test Run 71
0.44587702740839436,14.94054632938724,T105N26-1GFR085,2.6,-1G (inverted),Test Run 71
0.44639106885039137,14.931474979289614,T105N26-1GFR085,2.6,-1G (inverted),Test Run 71
0.44690525762441174,14.92429877079349,T105N26-1GFR085,2.6,-1G (inverted),Test Run 71
0.44734032909996796,14.913970096477115,T105N26-1GFR085,2.6,-1G (inverted),Test Run 71
0.44734032909996796,14.90718451298099,T105N26-1GFR085,2.6,-1G (inverted),Test Run 71
0.44797312015567636,14.897371585734865,T105N26-1GFR085,2.6,-1G (inverted),Test Run 71
0.4484081916312287,14.88845434940674,T105N26-1GFR085,2.6,-1G (inverted),Test Run 71
0.4490013503716898,14.880383975871615,T105N26-1GFR085,2.6,-1G (inverted),Test Run 71
0.4490013503716898,14.87177496708249,T105N26-1GFR085,2.6,-1G (inverted),Test Run 71
0.4495155391457141,14.863045413859865,T105N26-1GFR085,2.6,-1G (inverted),Test Run 71
0.45002972791973417,14.855213077434115,T105N26-1GFR085,2.6,-1G (inverted),Test Run 71
0.4505437693617273,14.84473639286374,T105N26-1GFR085,2.6,-1G (inverted),Test Run 71
0.4511370754342157,14.836015994914614,T105N26-1GFR085,2.6,-1G (inverted),Test Run 71
0.4511370754342157,14.826933963664615,T105N26-1GFR085,2.6,-1G (inverted),Test Run 71
0.4515325145945245,14.81708899296149,T105N26-1GFR085,2.6,-1G (inverted),Test Run 71
0.45208618835176506,14.809746463664615,T105N26-1GFR085,2.6,-1G (inverted),Test Run 71
0.45260037712578516,14.80136938846924,T105N26-1GFR085,2.6,-1G (inverted),Test Run 71
0.4530354486013414,14.793364627727115,T105N26-1GFR085,2.6,-1G (inverted),Test Run 71
0.4530354486013414,14.782434757121615,T105N26-1GFR085,2.6,-1G (inverted),Test Run 71
0.4534703727448707,14.77555151737549,T105N26-1GFR085,2.6,-1G (inverted),Test Run 71
0.4539450765356705,14.76734839237549,T105N26-1GFR085,2.6,-1G (inverted),Test Run 71
0.45457786759137886,14.758724124797364,T105N26-1GFR085,2.6,-1G (inverted),Test Run 71
0.45457786759137886,14.750012882121615,T105N26-1GFR085,2.6,-1G (inverted),Test Run 71
0.4550524240501517,14.74130774296149,T105N26-1GFR085,2.6,-1G (inverted),Test Run 71
0.455566612824176,14.730496890910615,T105N26-1GFR085,2.6,-1G (inverted),Test Run 71
0.4560015369677011,14.722537906535615,T105N26-1GFR085,2.6,-1G (inverted),Test Run 71
0.45647624075850485,14.716109378703615,T105N26-1GFR085,2.6,-1G (inverted),Test Run 71
0.45647624075850485,14.707349307902865,T105N26-1GFR085,2.6,-1G (inverted),Test Run 71
0.4570299145157455,14.698409183391115,T105N26-1GFR085,2.6,-1G (inverted),Test Run 71
0.4574648386592748,14.689934451945865,T105N26-1GFR085,2.6,-1G (inverted),Test Run 71
0.45793954245007457,14.67921057499274,T105N26-1GFR085,2.6,-1G (inverted),Test Run 71
0.45793954245007457,14.67221594608649,T105N26-1GFR085,2.6,-1G (inverted),Test Run 71
0.4584140989088511,14.663725955852115,T105N26-1GFR085,2.6,-1G (inverted),Test Run 71
0.4588095380691559,14.653288944133365,T105N26-1GFR085,2.6,-1G (inverted),Test Run 71
0.459402844141644,14.646834476359865,T105N26-1GFR085,2.6,-1G (inverted),Test Run 71
0.45979828330195277,14.637163455852114,T105N26-1GFR085,2.6,-1G (inverted),Test Run 71
0.45979828330195277,14.63000250614499,T105N26-1GFR085,2.6,-1G (inverted),Test Run 71
0.46035195705919363,14.621443851359865,T105N26-1GFR085,2.6,-1G (inverted),Test Run 71
0.46082651351797016,14.611397464641115,T105N26-1GFR085,2.6,-1G (inverted),Test Run 71
0.4611824676950584,14.60251684940674,T105N26-1GFR085,2.6,-1G (inverted),Test Run 71
0.4611824676950584,14.592815311320866,T105N26-1GFR085,2.6,-1G (inverted),Test Run 71
0.4618943760492311,14.58614722050049,T105N26-1GFR085,2.6,-1G (inverted),Test Run 71
0.46228996254156685,14.577669437297365,T105N26-1GFR085,2.6,-1G (inverted),Test Run 71
0.46292275359727547,14.56851721561774,T105N26-1GFR085,2.6,-1G (inverted),Test Run 71
0.46292275359727547,14.560307987102115,T105N26-1GFR085,2.6,-1G (inverted),Test Run 71
0.4634764273545161,14.552188785441865,T105N26-1GFR085,2.6,-1G (inverted),Test Run 71
0.4639113514980454,14.542449100383365,T105N26-1GFR085,2.6,-1G (inverted),Test Run 71
0.4643860552888452,14.53401861942624,T105N26-1GFR085,2.6,-1G (inverted),Test Run 71
0.4643860552888452,14.526351077922365,T105N26-1GFR085,2.6,-1G (inverted),Test Run 71
0.4649792140293061,14.518022830852114,T105N26-1GFR085,2.6,-1G (inverted),Test Run 71
0.4654537704880829,14.509859378703615,T105N26-1GFR085,2.6,-1G (inverted),Test Run 71
0.466047076560571,14.50252142704349,T105N26-1GFR085,2.6,-1G (inverted),Test Run 71
0.4664030307376595,14.493767459758365,T105N26-1GFR085,2.6,-1G (inverted),Test Run 71
0.4664030307376595,14.48579779423099,T105N26-1GFR085,2.6,-1G (inverted),Test Run 71
0.46683810221321154,14.47782965458249,T105N26-1GFR085,2.6,-1G (inverted),Test Run 71
0.46747089326892016,14.46964331425049,T105N26-1GFR085,2.6,-1G (inverted),Test Run 71
0.4678663324292289,14.45951910770749,T105N26-1GFR085,2.6,-1G (inverted),Test Run 71
0.4683805212032493,14.45282660282474,T105N26-1GFR085,2.6,-1G (inverted),Test Run 71
0.4683805212032493,14.44306860721924,T105N26-1GFR085,2.6,-1G (inverted),Test Run 71
0.4688945626452424,14.43566809452399,T105N26-1GFR085,2.6,-1G (inverted),Test Run 71
0.4693691191040192,14.42720862186774,T105N26-1GFR085,2.6,-1G (inverted),Test Run 71
0.4699624251765073,14.420548160441864,T105N26-1GFR085,2.6,-1G (inverted),Test Run 71
0.4699624251765073,14.412284000285615,T105N26-1GFR085,2.6,-1G (inverted),Test Run 71
0.47039749665206354,14.402287967570865,T105N26-1GFR085,2.6,-1G (inverted),Test Run 71
0.47087205311083613,14.394071109660615,T105N26-1GFR085,2.6,-1G (inverted),Test Run 71
0.47142572686807677,14.38707037723874,T105N26-1GFR085,2.6,-1G (inverted),Test Run 71
0.4717816810451652,14.37778082645749,T105N26-1GFR085,2.6,-1G (inverted),Test Run 71
0.4717816810451652,14.369657047160615,T105N26-1GFR085,2.6,-1G (inverted),Test Run 71
0.47245395708409416,14.360901553996616,T105N26-1GFR085,2.6,-1G (inverted),Test Run 71
0.4728099112611824,14.352849491008365,T105N26-1GFR085,2.6,-1G (inverted),Test Run 71
0.473442702316891,14.34505835331299,T105N26-1GFR085,2.6,-1G (inverted),Test Run 71
0.473442702316891,14.337850101359866,T105N26-1GFR085,2.6,-1G (inverted),Test Run 71
0.47391740610769084,14.33111029423099,T105N26-1GFR085,2.6,-1G (inverted),Test Run 71
0.4742732129527521,14.32227545536374,T105N26-1GFR085,2.6,-1G (inverted),Test Run 71
0.47494563632370823,14.314168460734866,T105N26-1GFR085,2.6,-1G (inverted),Test Run 71
0.47494563632370823,14.306067569621614,T105N26-1GFR085,2.6,-1G (inverted),Test Run 71
0.4755387950641694,14.29898138798099,T105N26-1GFR085,2.6,-1G (inverted),Test Run 71
0.47585526425803704,14.29120093143799,T105N26-1GFR085,2.6,-1G (inverted),Test Run 71
0.4764484229984982,14.282854373820864,T105N26-1GFR085,2.6,-1G (inverted),Test Run 71
0.4764484229984982,14.275606449016115,T105N26-1GFR085,2.6,-1G (inverted),Test Run 71
0.47692312678929805,14.26684790409424,T105N26-1GFR085,2.6,-1G (inverted),Test Run 71
0.47735805093282735,14.259310062297365,T105N26-1GFR085,2.6,-1G (inverted),Test Run 71
0.47818870890071535,14.25312720096924,T105N26-1GFR085,2.6,-1G (inverted),Test Run 71
0.47850503076255607,14.24367590702399,T105N26-1GFR085,2.6,-1G (inverted),Test Run 71
0.47850503076255607,14.236528690227114,T105N26-1GFR085,2.6,-1G (inverted),Test Run 71
0.4790192195365764,14.22967749393799,T105N26-1GFR085,2.6,-1G (inverted),Test Run 71
0.47953326097857346,14.221509464152865,T105N26-1GFR085,2.6,-1G (inverted),Test Run 71
0.4798497301724411,14.21177893436774,T105N26-1GFR085,2.6,-1G (inverted),Test Run 71
0.4805616385266139,14.20592261112549,T105N26-1GFR085,2.6,-1G (inverted),Test Run 71
0.4805616385266139,14.19921637333249,T105N26-1GFR085,2.6,-1G (inverted),Test Run 71
0.4808779603884546,14.18863287723874,T105N26-1GFR085,2.6,-1G (inverted),Test Run 71
0.4814712664609427,14.18166418827399,T105N26-1GFR085,2.6,-1G (inverted),Test Run 71
0.4819458229197195,14.176575382121616,T105N26-1GFR085,2.6,-1G (inverted),Test Run 71
0.4819458229197195,14.168498905070866,T105N26-1GFR085,2.6,-1G (inverted),Test Run 71
0.48234126208002825,14.16037054813724,T105N26-1GFR085,2.6,-1G (inverted),Test Run 71
0.48293456815251634,14.153385074504365,T105N26-1GFR085,2.6,-1G (inverted),Test Run 71
0.48336963962806867,14.146074588664614,T105N26-1GFR085,2.6,-1G (inverted),Test Run 71
0.48396279836852985,14.13902502811774,T105N26-1GFR085,2.6,-1G (inverted),Test Run 71
0.48396279836852985,14.13067084110599,T105N26-1GFR085,2.6,-1G (inverted),Test Run 71
0.4844373548273063,14.12377692020749,T105N26-1GFR085,2.6,-1G (inverted),Test Run 71
0.48487242630285865,14.115897281535615,T105N26-1GFR085,2.6,-1G (inverted),Test Run 71
0.4855448496738148,14.11093207157474,T105N26-1GFR085,2.6,-1G (inverted),Test Run 71
0.4855448496738148,14.10269232548099,T105N26-1GFR085,2.6,-1G (inverted),Test Run 71
0.4858611715356555,14.095394046672364,T105N26-1GFR085,2.6,-1G (inverted),Test Run 71
0.4864939625913642,14.089075382121615,T105N26-1GFR085,2.6,-1G (inverted),Test Run 71
0.4868499167684524,14.080176456340364,T105N26-1GFR085,2.6,-1G (inverted),Test Run 71
0.4873244732272252,14.076616580852114,T105N26-1GFR085,2.6,-1G (inverted),Test Run 71
0.4873244732272252,14.067337711223114,T105N26-1GFR085,2.6,-1G (inverted),Test Run 71
0.48791777929971336,14.05997229374274,T105N26-1GFR085,2.6,-1G (inverted),Test Run 71
0.48819461617833776,14.05511389530524,T105N26-1GFR085,2.6,-1G (inverted),Test Run 71
0.48874828993557834,14.04620123661374,T105N26-1GFR085,2.6,-1G (inverted),Test Run 71
0.48874828993557834,14.040750797160616,T105N26-1GFR085,2.6,-1G (inverted),Test Run 71
0.48906461179741906,14.033008487590365,T105N26-1GFR085,2.6,-1G (inverted),Test Run 71
0.4895393155882189,14.02646704471924,T105N26-1GFR085,2.6,-1G (inverted),Test Run 71
0.49021159162714806,14.01867895878174,T105N26-1GFR085,2.6,-1G (inverted),Test Run 71
0.49048842850576824,14.01249914921149,T105N26-1GFR085,2.6,-1G (inverted),Test Run 71
0.49048842850576824,14.00807104862549,T105N26-1GFR085,2.6,-1G (inverted),Test Run 71
0.4911212195614769,14.000211246379365,T105N26-1GFR085,2.6,-1G (inverted),Test Run 71
0.49159577602025367,13.99195013798099,T105N26-1GFR085,2.6,-1G (inverted),Test Run 71
0.49199136251258546,13.98637610233649,T105N26-1GFR085,2.6,-1G (inverted),Test Run 71
0.49266363855151435,13.980579288371615,T105N26-1GFR085,2.6,-1G (inverted),Test Run 71
0.49266363855151435,13.973015506633365,T105N26-1GFR085,2.6,-1G (inverted),Test Run 71
0.4929404754301348,13.967204959758366,T105N26-1GFR085,2.6,-1G (inverted),Test Run 71
0.49353378150262295,13.960405643352114,T105N26-1GFR085,2.6,-1G (inverted),Test Run 71
0.4939292206629317,13.95567389286374,T105N26-1GFR085,2.6,-1G (inverted),Test Run 71
0.4939292206629317,13.94573736942624,T105N26-1GFR085,2.6,-1G (inverted),Test Run 71
0.4943246598232404,13.940373905070865,T105N26-1GFR085,2.6,-1G (inverted),Test Run 71
0.4949574508789491,13.935953433879366,T105N26-1GFR085,2.6,-1G (inverted),Test Run 71
0.49535303737128084,13.929802616008365,T105N26-1GFR085,2.6,-1G (inverted),Test Run 71
0.49535303737128084,13.923662479289614,T105N26-1GFR085,2.6,-1G (inverted),Test Run 71
0.49578796151481014,13.91859045780524,T105N26-1GFR085,2.6,-1G (inverted),Test Run 71
0.4964207525705188,13.910584171184116,T105N26-1GFR085,2.6,-1G (inverted),Test Run 71
0.4967372217643865,13.903926761516114,T105N26-1GFR085,2.6,-1G (inverted),Test Run 71
0.4972908955216271,13.89806586063724,T105N26-1GFR085,2.6,-1G (inverted),Test Run 71
0.4972908955216271,13.891971500285615,T105N26-1GFR085,2.6,-1G (inverted),Test Run 71
0.49768633468193585,13.88539801395749,T105N26-1GFR085,2.6,-1G (inverted),Test Run 71
0.4982005234559562,13.88049536503174,T105N26-1GFR085,2.6,-1G (inverted),Test Run 71
0.49883331451166485,13.874527652629364,T105N26-1GFR085,2.6,-1G (inverted),Test Run 71
0.49883331451166485,13.868372257121615,T105N26-1GFR085,2.6,-1G (inverted),Test Run 71
0.49907066640706477,13.862190921672365,T105N26-1GFR085,2.6,-1G (inverted),Test Run 71
0.49974294244599365,13.85789252079349,T105N26-1GFR085,2.6,-1G (inverted),Test Run 71
0.500257131220014,13.851798160441865,T105N26-1GFR085,2.6,-1G (inverted),Test Run 71
0.500257131220014,13.845178897746615,T105N26-1GFR085,2.6,-1G (inverted),Test Run 71
0.5006525703803227,13.83956976688724,T105N26-1GFR085,2.6,-1G (inverted),Test Run 71
0.5013644787344992,13.83410864628174,T105N26-1GFR085,2.6,-1G (inverted),Test Run 71
0.501759917894804,13.827600772746615,T105N26-1GFR085,2.6,-1G (inverted),Test Run 71
0.5021949893703602,13.823726566203614,T105N26-1GFR085,2.6,-1G (inverted),Test Run 71
0.5021949893703602,13.818729312785615,T105N26-1GFR085,2.6,-1G (inverted),Test Run 71
0.5028277804260689,13.81124182499274,T105N26-1GFR085,2.6,-1G (inverted),Test Run 71
0.5031046173046891,13.80733557499274,T105N26-1GFR085,2.6,-1G (inverted),Test Run 71
0.5037768933436183,13.801531131633364,T105N26-1GFR085,2.6,-1G (inverted),Test Run 71
0.504172479835954,13.79750891483649,T105N26-1GFR085,2.6,-1G (inverted),Test Run 71
0.504172479835954,13.790601261027865,T105N26-1GFR085,2.6,-1G (inverted),Test Run 71
0.5046074039794793,13.787027652629366,T105N26-1GFR085,2.6,-1G (inverted),Test Run 71
0.5052007100519674,13.78007574833249,T105N26-1GFR085,2.6,-1G (inverted),Test Run 71
0.5055171792458352,13.775684268840365,T105N26-1GFR085,2.6,-1G (inverted),Test Run 71
0.5055171792458352,13.771150882609865,T105N26-1GFR085,2.6,-1G (inverted),Test Run 71
0.5059917357046119,13.766214664348116,T105N26-1GFR085,2.6,-1G (inverted),Test Run 71
0.506505777146605,13.760405643352115,T105N26-1GFR085,2.6,-1G (inverted),Test Run 71
0.5069408486221613,13.757195194133365,T105N26-1GFR085,2.6,-1G (inverted),Test Run 71
0.507494522379402,13.75146399296149,T105N26-1GFR085,2.6,-1G (inverted),Test Run 71
0.507494522379402,13.74648657596924,T105N26-1GFR085,2.6,-1G (inverted),Test Run 71
0.5077318742748018,13.74206000126224,T105N26-1GFR085,2.6,-1G (inverted),Test Run 71
0.5084437826289785,13.73600531376224,T105N26-1GFR085,2.6,-1G (inverted),Test Run 71
0.5087997368060628,13.733631046184115,T105N26-1GFR085,2.6,-1G (inverted),Test Run 71
0.5087997368060628,13.728118045695865,T105N26-1GFR085,2.6,-1G (inverted),Test Run 71
0.5091951759663715,13.722078616984865,T105N26-1GFR085,2.6,-1G (inverted),Test Run 71
0.5098279670220802,13.717500980266115,T105N26-1GFR085,2.6,-1G (inverted),Test Run 71
0.5100256866022366,13.71106940067624,T105N26-1GFR085,2.6,-1G (inverted),Test Run 71
0.5105793603594772,13.70820990360599,T105N26-1GFR085,2.6,-1G (inverted),Test Run 71
0.5105793603594772,13.703177554973115,T105N26-1GFR085,2.6,-1G (inverted),Test Run 71
0.5111330341167177,13.698636539348115,T105N26-1GFR085,2.6,-1G (inverted),Test Run 71
0.5115286206090535,13.69641028202399,T105N26-1GFR085,2.6,-1G (inverted),Test Run 71
0.5120822943662944,13.69014807499274,T105N26-1GFR085,2.6,-1G (inverted),Test Run 71
0.5120822943662944,13.686263187297365,T105N26-1GFR085,2.6,-1G (inverted),Test Run 71
0.5124382485433826,13.68101263798099,T105N26-1GFR085,2.6,-1G (inverted),Test Run 71
0.5128731726869079,13.678641422160615,T105N26-1GFR085,2.6,-1G (inverted),Test Run 71
0.5133873614609319,13.67291937626224,T105N26-1GFR085,2.6,-1G (inverted),Test Run 71
0.5138224329364842,13.66799994266849,T105N26-1GFR085,2.6,-1G (inverted),Test Run 71
0.5138224329364842,13.66450415409424,T105N26-1GFR085,2.6,-1G (inverted),Test Run 71
0.5144947089754135,13.66035376346924,T105N26-1GFR085,2.6,-1G (inverted),Test Run 71
0.5146925758875928,13.65784369266849,T105N26-1GFR085,2.6,-1G (inverted),Test Run 71
0.5152462496448373,13.652405460246616,T105N26-1GFR085,2.6,-1G (inverted),Test Run 71
0.5156811737883628,13.64916907108649,T105N26-1GFR085,2.6,-1G (inverted),Test Run 71
0.5156811737883628,13.643868167766115,T105N26-1GFR085,2.6,-1G (inverted),Test Run 71
0.5161558775791661,13.640743167766114,T105N26-1GFR085,2.6,-1G (inverted),Test Run 71
0.5167886686348709,13.63857336796149,T105N26-1GFR085,2.6,-1G (inverted),Test Run 71
0.5170258731982478,13.63441839969974,T105N26-1GFR085,2.6,-1G (inverted),Test Run 71
0.5170258731982478,13.62832709110599,T105N26-1GFR085,2.6,-1G (inverted),Test Run 71
0.5176586642539565,13.62548590458249,T105N26-1GFR085,2.6,-1G (inverted),Test Run 71
0.5180542507462882,13.62330237186774,T105N26-1GFR085,2.6,-1G (inverted),Test Run 71
0.5184891748898175,13.61793127811774,T105N26-1GFR085,2.6,-1G (inverted),Test Run 71
0.5184891748898175,13.617110355266115,T105N26-1GFR085,2.6,-1G (inverted),Test Run 71
0.5191219659455258,13.61216955936774,T105N26-1GFR085,2.6,-1G (inverted),Test Run 71
0.5194779201226144,13.60734778202399,T105N26-1GFR085,2.6,-1G (inverted),Test Run 71
0.520031593879855,13.60413275516849,T105N26-1GFR085,2.6,-1G (inverted),Test Run 71
0.5206248999523431,13.60222845829349,T105N26-1GFR085,2.6,-1G (inverted),Test Run 71
0.5206248999523431,13.597005374797366,T105N26-1GFR085,2.6,-1G (inverted),Test Run 71
0.5207435022340314,13.593135745891114,T105N26-1GFR085,2.6,-1G (inverted),Test Run 71
0.5213762932897401,13.59013586796149,T105N26-1GFR085,2.6,-1G (inverted),Test Run 71
0.5217717324500449,13.586724002727115,T105N26-1GFR085,2.6,-1G (inverted),Test Run 71
0.5217717324500449,13.58366156376224,T105N26-1GFR085,2.6,-1G (inverted),Test Run 71
0.5222859212240691,13.58002386844974,T105N26-1GFR085,2.6,-1G (inverted),Test Run 71
0.5228792272965572,13.57663336551999,T105N26-1GFR085,2.6,-1G (inverted),Test Run 71
0.5230769468767097,13.57280035770749,T105N26-1GFR085,2.6,-1G (inverted),Test Run 71
0.5236306206339503,13.569876773723115,T105N26-1GFR085,2.6,-1G (inverted),Test Run 71
0.5236306206339503,13.56822424686774,T105N26-1GFR085,2.6,-1G (inverted),Test Run 71
0.5239865748110385,13.56594916141849,T105N26-1GFR085,2.6,-1G (inverted),Test Run 71
0.5245402485682791,13.56308356083249,T105N26-1GFR085,2.6,-1G (inverted),Test Run 71
0.52509392232552,13.55875464237549,T105N26-1GFR085,2.6,-1G (inverted),Test Run 71
0.5253312742209238,13.55591955936774,T105N26-1GFR085,2.6,-1G (inverted),Test Run 71
0.5253312742209238,13.55416022098874,T105N26-1GFR085,2.6,-1G (inverted),Test Run 71
0.525924432961385,13.55068579471924,T105N26-1GFR085,2.6,-1G (inverted),Test Run 71
0.5262409021552527,13.54731360233649,T105N26-1GFR085,2.6,-1G (inverted),Test Run 71
0.5267945759124933,13.545838077434116,T105N26-1GFR085,2.6,-1G (inverted),Test Run 71
0.5267945759124933,13.543489749797365,T105N26-1GFR085,2.6,-1G (inverted),Test Run 71
0.5273482496697339,13.540320499309114,T105N26-1GFR085,2.6,-1G (inverted),Test Run 71
0.5275459692498863,13.53624487675049,T105N26-1GFR085,2.6,-1G (inverted),Test Run 71
0.528178760305595,13.53448706425049,T105N26-1GFR085,2.6,-1G (inverted),Test Run 71
0.5284952294994629,13.53092261112549,T105N26-1GFR085,2.6,-1G (inverted),Test Run 71
0.5284952294994629,13.53093024051999,T105N26-1GFR085,2.6,-1G (inverted),Test Run 71
0.5290883882399241,13.52467261112549,T105N26-1GFR085,2.6,-1G (inverted),Test Run 71
0.5296420619971687,13.52374487675049,T105N26-1GFR085,2.6,-1G (inverted),Test Run 71
0.529839781577321,13.521427066691865,T105N26-1GFR085,2.6,-1G (inverted),Test Run 71
0.529839781577321,13.518840701945866,T105N26-1GFR085,2.6,-1G (inverted),Test Run 71
0.5304725726330297,13.515515811809115,T105N26-1GFR085,2.6,-1G (inverted),Test Run 71
0.5308681591253654,13.515042789348115,T105N26-1GFR085,2.6,-1G (inverted),Test Run 71
0.5311844809872062,13.51098089969974,T105N26-1GFR085,2.6,-1G (inverted),Test Run 71
0.5311844809872062,13.51011725223874,T105N26-1GFR085,2.6,-1G (inverted),Test Run 71
0.5317381547444471,13.50786047733649,T105N26-1GFR085,2.6,-1G (inverted),Test Run 71
0.5320546239383147,13.50606451786374,T105N26-1GFR085,2.6,-1G (inverted),Test Run 71
0.5327268999772439,13.503247745402865,T105N26-1GFR085,2.6,-1G (inverted),Test Run 71
0.5331223391375487,13.50009527958249,T105N26-1GFR085,2.6,-1G (inverted),Test Run 71
0.5331223391375487,13.497563846477115,T105N26-1GFR085,2.6,-1G (inverted),Test Run 71
0.5334388083314163,13.49489661014899,T105N26-1GFR085,2.6,-1G (inverted),Test Run 71
0.534071599387125,13.492439945109865,T105N26-1GFR085,2.6,-1G (inverted),Test Run 71
0.5342693189672814,13.49174261844974,T105N26-1GFR085,2.6,-1G (inverted),Test Run 71
0.5342693189672814,13.48912115848874,T105N26-1GFR085,2.6,-1G (inverted),Test Run 71
0.5347835077413015,13.48640814579349,T105N26-1GFR085,2.6,-1G (inverted),Test Run 71
0.5354162987970101,13.485217960246615,T105N26-1GFR085,2.6,-1G (inverted),Test Run 71
0.5354954160954781,13.48366919315674,T105N26-1GFR085,2.6,-1G (inverted),Test Run 71
0.5360885748359393,13.479122074016114,T105N26-1GFR085,2.6,-1G (inverted),Test Run 71
0.5360885748359393,13.47962561405524,T105N26-1GFR085,2.6,-1G (inverted),Test Run 71
0.5364840139962441,13.477100284465365,T105N26-1GFR085,2.6,-1G (inverted),Test Run 71
0.5369982027702681,13.475696475871615,T105N26-1GFR085,2.6,-1G (inverted),Test Run 71
0.537551876527509,13.47287359989499,T105N26-1GFR085,2.6,-1G (inverted),Test Run 71
0.5377495961076612,13.47106848514899,T105N26-1GFR085,2.6,-1G (inverted),Test Run 71
0.5377495961076612,13.469364078410615,T105N26-1GFR085,2.6,-1G (inverted),Test Run 71
0.5384220194786173,13.46826391971924,T105N26-1GFR085,2.6,-1G (inverted),Test Run 71
0.5386988563572377,13.46664038456299,T105N26-1GFR085,2.6,-1G (inverted),Test Run 71
0.5392525301144784,13.46613226688724,T105N26-1GFR085,2.6,-1G (inverted),Test Run 71
0.5392525301144784,13.46268072880124,T105N26-1GFR085,2.6,-1G (inverted),Test Run 71
0.5397270865732552,13.46216955936774,T105N26-1GFR085,2.6,-1G (inverted),Test Run 71
0.539964438468655,13.46060248173099,T105N26-1GFR085,2.6,-1G (inverted),Test Run 71
0.5405972295243634,13.458794315227115,T105N26-1GFR085,2.6,-1G (inverted),Test Run 71
0.5409135513862044,13.45613776005124,T105N26-1GFR085,2.6,-1G (inverted),Test Run 71
0.5409135513862044,13.453838260539616,T105N26-1GFR085,2.6,-1G (inverted),Test Run 71
0.5413486228617607,13.45376959598874,T105N26-1GFR085,2.6,-1G (inverted),Test Run 71
0.5419022966190012,13.45375738895749,T105N26-1GFR085,2.6,-1G (inverted),Test Run 71
0.5421396485144012,13.45151282108649,T105N26-1GFR085,2.6,-1G (inverted),Test Run 71
0.5426933222716418,13.44860297001224,T105N26-1GFR085,2.6,-1G (inverted),Test Run 71
0.5426933222716418,13.445618350871616,T105N26-1GFR085,2.6,-1G (inverted),Test Run 71
0.5429701591502623,13.447200687297364,T105N26-1GFR085,2.6,-1G (inverted),Test Run 71
0.5434843479242862,13.444612796672365,T105N26-1GFR085,2.6,-1G (inverted),Test Run 71
0.5439983893662794,13.444107730754364,T105N26-1GFR085,2.6,-1G (inverted),Test Run 71
0.5439983893662794,13.44316321171149,T105N26-1GFR085,2.6,-1G (inverted),Test Run 71
0.5442752262448999,13.441634281047365,T105N26-1GFR085,2.6,-1G (inverted),Test Run 71
0.5449080173006084,13.441207034953615,T105N26-1GFR085,2.6,-1G (inverted),Test Run 71
0.5451848541792287,13.43793860233649,T105N26-1GFR085,2.6,-1G (inverted),Test Run 71
0.5451848541792287,13.43748236454349,T105N26-1GFR085,2.6,-1G (inverted),Test Run 71
0.5456199256547849,13.438155277141115,T105N26-1GFR085,2.6,-1G (inverted),Test Run 71
0.5462132317272733,13.43526068485599,T105N26-1GFR085,2.6,-1G (inverted),Test Run 71
0.546529553589114,13.434541995891115,T105N26-1GFR085,2.6,-1G (inverted),Test Run 71
0.5471228596616021,13.433660037883365,T105N26-1GFR085,2.6,-1G (inverted),Test Run 71
0.5471228596616021,13.431584842570865,T105N26-1GFR085,2.6,-1G (inverted),Test Run 71
0.5474391815234428,13.429947574504364,T105N26-1GFR085,2.6,-1G (inverted),Test Run 71
0.5479533702974632,13.43103705204349,T105N26-1GFR085,2.6,-1G (inverted),Test Run 71
0.5485465290379243,13.428264530070866,T105N26-1GFR085,2.6,-1G (inverted),Test Run 71
0.5487838809333242,13.42703314579349,T105N26-1GFR085,2.6,-1G (inverted),Test Run 71
0.5487838809333242,13.427693851359866,T105N26-1GFR085,2.6,-1G (inverted),Test Run 71
0.5494561569722531,13.42559729374274,T105N26-1GFR085,2.6,-1G (inverted),Test Run 71
0.5497726261661211,13.425386722453615,T105N26-1GFR085,2.6,-1G (inverted),Test Run 71
0.5502076976416773,13.42503119266849,T105N26-1GFR085,2.6,-1G (inverted),Test Run 71
0.5502076976416773,13.423071964152864,T105N26-1GFR085,2.6,-1G (inverted),Test Run 71
0.5508404886973858,13.42190161503174,T105N26-1GFR085,2.6,-1G (inverted),Test Run 71
0.5509590909790704,13.42235022343024,T105N26-1GFR085,2.6,-1G (inverted),Test Run 71
0.551591882034779,13.42205725468024,T105N26-1GFR085,2.6,-1G (inverted),Test Run 71
0.5519478362118673,13.421301944621614,T105N26-1GFR085,2.6,-1G (inverted),Test Run 71
0.5519478362118673,13.41858588016849,T105N26-1GFR085,2.6,-1G (inverted),Test Run 71
0.5524618776538603,13.41813879764899,T105N26-1GFR085,2.6,-1G (inverted),Test Run 71
0.5529365814446641,13.417090518840364,T105N26-1GFR085,2.6,-1G (inverted),Test Run 71
0.553173786008037,13.416812808879365,T105N26-1GFR085,2.6,-1G (inverted),Test Run 71
0.553925326677461,13.41552954471924,T105N26-1GFR085,2.6,-1G (inverted),Test Run 71
0.553925326677461,13.416004093059115,T105N26-1GFR085,2.6,-1G (inverted),Test Run 71
0.5541230462576133,13.41367865360599,T105N26-1GFR085,2.6,-1G (inverted),Test Run 71
0.5547162049980745,13.413436038859865,T105N26-1GFR085,2.6,-1G (inverted),Test Run 71
0.5551512764736308,13.413672550090364,T105N26-1GFR085,2.6,-1G (inverted),Test Run 71
0.5551512764736308,13.41119604862549,T105N26-1GFR085,2.6,-1G (inverted),Test Run 71
0.5553886283690307,13.411402042277865,T105N26-1GFR085,2.6,-1G (inverted),Test Run 71
0.5560609044079596,13.411116702922365,T105N26-1GFR085,2.6,-1G (inverted),Test Run 71
0.5562982563033595,13.410250003703615,T105N26-1GFR085,2.6,-1G (inverted),Test Run 71
0.5569310473590682,13.40964117801999,T105N26-1GFR085,2.6,-1G (inverted),Test Run 71
0.5569310473590682,13.409854801066865,T105N26-1GFR085,2.6,-1G (inverted),Test Run 71
0.5573659715025936,13.40702887333249,T105N26-1GFR085,2.6,-1G (inverted),Test Run 71
0.5576428083812137,13.40722113407474,T105N26-1GFR085,2.6,-1G (inverted),Test Run 71
0.5582361144537058,13.406241519816865,T105N26-1GFR085,2.6,-1G (inverted),Test Run 71
0.5582361144537058,13.40622015751224,T105N26-1GFR085,2.6,-1G (inverted),Test Run 71
0.5585524363155467,13.40732336796149,T105N26-1GFR085,2.6,-1G (inverted),Test Run 71
0.5590666250895668,13.405937869914615,T105N26-1GFR085,2.6,-1G (inverted),Test Run 71
0.5595016965651192,13.406180484660615,T105N26-1GFR085,2.6,-1G (inverted),Test Run 71
0.5596994161452755,13.40481940067624,T105N26-1GFR085,2.6,-1G (inverted),Test Run 71
0.5596994161452755,13.404668338664615,T105N26-1GFR085,2.6,-1G (inverted),Test Run 71
0.5603716921842047,13.40290289676999,T105N26-1GFR085,2.6,-1G (inverted),Test Run 71
0.560648676394852,13.40334387577399,T105N26-1GFR085,2.6,-1G (inverted),Test Run 71
0.5612023501520926,13.400809390910615,T105N26-1GFR085,2.6,-1G (inverted),Test Run 71
0.5612023501520926,13.40335455692624,T105N26-1GFR085,2.6,-1G (inverted),Test Run 71
0.5617163915940858,13.400704105266115,T105N26-1GFR085,2.6,-1G (inverted),Test Run 71
0.5619537434894857,13.40191412723874,T105N26-1GFR085,2.6,-1G (inverted),Test Run 71
0.5626656518436621,13.401587589152864,T105N26-1GFR085,2.6,-1G (inverted),Test Run 71
0.5628633714238145,13.400916202434114,T105N26-1GFR085,2.6,-1G (inverted),Test Run 71
0.5628633714238145,13.39982367313724,T105N26-1GFR085,2.6,-1G (inverted),Test Run 71
0.5634170451810594,13.40003119266849,T105N26-1GFR085,2.6,-1G (inverted),Test Run 71
0.5639312339550795,13.400008304484865,T105N26-1GFR085,2.6,-1G (inverted),Test Run 71
0.5640893212199843,13.400041873820864,T105N26-1GFR085,2.6,-1G (inverted),Test Run 71
0.564722112275693,13.399568851359865,T105N26-1GFR085,2.6,-1G (inverted),Test Run 71
0.564722112275693,13.398296268352116,T105N26-1GFR085,2.6,-1G (inverted),Test Run 71
0.5649989491543174,13.398519046672366,T105N26-1GFR085,2.6,-1G (inverted),Test Run 71
0.5654736529451169,13.398128421672364,T105N26-1GFR085,2.6,-1G (inverted),Test Run 71
0.5658296071222054,13.397383792766115,T105N26-1GFR085,2.6,-1G (inverted),Test Run 71
0.5658296071222054,13.39861059940674,T105N26-1GFR085,2.6,-1G (inverted),Test Run 71
0.5661854139672666,13.39808264530524,T105N26-1GFR085,2.6,-1G (inverted),Test Run 71
0.5668578373382186,13.397339542277866,T105N26-1GFR085,2.6,-1G (inverted),Test Run 71
0.567055556918375,13.396465213664616,T105N26-1GFR085,2.6,-1G (inverted),Test Run 71
0.5676092306756159,13.397843082316864,T105N26-1GFR085,2.6,-1G (inverted),Test Run 71
0.5676092306756159,13.395996768840366,T105N26-1GFR085,2.6,-1G (inverted),Test Run 71
0.5680048171679516,13.396651370891115,T105N26-1GFR085,2.6,-1G (inverted),Test Run 71
0.5683606240130128,13.39626227176999,T105N26-1GFR085,2.6,-1G (inverted),Test Run 71
0.5689539300855009,13.39628821171149,T105N26-1GFR085,2.6,-1G (inverted),Test Run 71
0.5689539300855009,13.39837866581299,T105N26-1GFR085,2.6,-1G (inverted),Test Run 71
0.5691516496656533,13.395044620402865,T105N26-1GFR085,2.6,-1G (inverted),Test Run 71
0.5697449557381414,13.395760257609865,T105N26-1GFR085,2.6,-1G (inverted),Test Run 71
0.5701009099152297,13.395828922160614,T105N26-1GFR085,2.6,-1G (inverted),Test Run 71
0.5703777467938501,13.39596625126224,T105N26-1GFR085,2.6,-1G (inverted),Test Run 71
0.5703777467938501,13.39439917362549,T105N26-1GFR085,2.6,-1G (inverted),Test Run 71
0.5710895078159995,13.396411807902865,T105N26-1GFR085,2.6,-1G (inverted),Test Run 71
0.5712477424129314,13.39634924686774,T105N26-1GFR085,2.6,-1G (inverted),Test Run 71
0.5718014161701723,13.396597965129365,T105N26-1GFR085,2.6,-1G (inverted),Test Run 71
0.5721573703472606,13.39573889530524,T105N26-1GFR085,2.6,-1G (inverted),Test Run 71
0.5721573703472606,13.396489627727115,T105N26-1GFR085,2.6,-1G (inverted),Test Run 71
0.5724738395411282,13.396648319133366,T105N26-1GFR085,2.6,-1G (inverted),Test Run 71
0.5731066305968369,13.395935733684116,T105N26-1GFR085,2.6,-1G (inverted),Test Run 71
0.5733043501769892,13.39645758426999,T105N26-1GFR085,2.6,-1G (inverted),Test Run 71
0.5733043501769892,13.395923526652865,T105N26-1GFR085,2.6,-1G (inverted),Test Run 71
0.5738580239342341,13.395732791789616,T105N26-1GFR085,2.6,-1G (inverted),Test Run 71
0.5741743457960748,13.396895511516115,T105N26-1GFR085,2.6,-1G (inverted),Test Run 71
0.5746885345700948,13.39634466923099,T105N26-1GFR085,2.6,-1G (inverted),Test Run 71
0.5752422083273357,13.39737768925049,T105N26-1GFR085,2.6,-1G (inverted),Test Run 71
0.5752422083273357,13.39820318973874,T105N26-1GFR085,2.6,-1G (inverted),Test Run 71
0.5754399279074921,13.397783573039614,T105N26-1GFR085,2.6,-1G (inverted),Test Run 71
0.5759936016647327,13.39721899784424,T105N26-1GFR085,2.6,-1G (inverted),Test Run 71
0.576428673140285,13.39728003300049,T105N26-1GFR085,2.6,-1G (inverted),Test Run 71
0.576428673140285,13.39706793583249,T105N26-1GFR085,2.6,-1G (inverted),Test Run 71
0.5767451423341527,13.39872809208249,T105N26-1GFR085,2.6,-1G (inverted),Test Run 71
0.5773779333898613,13.39660864628174,T105N26-1GFR085,2.6,-1G (inverted),Test Run 71
0.5776547702684818,13.39708472050049,T105N26-1GFR085,2.6,-1G (inverted),Test Run 71
0.5782875613241901,13.398490054973115,T105N26-1GFR085,2.6,-1G (inverted),Test Run 71
0.5782875613241901,13.399390323527864,T105N26-1GFR085,2.6,-1G (inverted),Test Run 71
0.5785643982028106,13.39991675175049,T105N26-1GFR085,2.6,-1G (inverted),Test Run 71
0.5789203523798988,13.398506839641115,T105N26-1GFR085,2.6,-1G (inverted),Test Run 71
0.5795531434356075,13.39916907108649,T105N26-1GFR085,2.6,-1G (inverted),Test Run 71
0.5797112307005163,13.399161441691865,T105N26-1GFR085,2.6,-1G (inverted),Test Run 71
0.5797112307005163,13.398975284465365,T105N26-1GFR085,2.6,-1G (inverted),Test Run 71
0.5803836540714685,13.40072241581299,T105N26-1GFR085,2.6,-1G (inverted),Test Run 71
0.580660490950093,13.399390323527864,T105N26-1GFR085,2.6,-1G (inverted),Test Run 71
0.5810559301103978,13.39866705692624,T105N26-1GFR085,2.6,-1G (inverted),Test Run 71
0.5810559301103978,13.400359256633365,T105N26-1GFR085,2.6,-1G (inverted),Test Run 71
0.5816492361828859,13.40029211796149,T105N26-1GFR085,2.6,-1G (inverted),Test Run 71
0.5818469557630422,13.400517948039615,T105N26-1GFR085,2.6,-1G (inverted),Test Run 71
0.5824006295202828,13.400264652141114,T105N26-1GFR085,2.6,-1G (inverted),Test Run 71
0.582756583697371,13.402942569621615,T105N26-1GFR085,2.6,-1G (inverted),Test Run 71
0.582756583697371,13.40059271610599,T105N26-1GFR085,2.6,-1G (inverted),Test Run 71
0.5831520228576759,13.401615054973115,T105N26-1GFR085,2.6,-1G (inverted),Test Run 71
0.5837848139133845,13.402754886516115,T105N26-1GFR085,2.6,-1G (inverted),Test Run 71
0.5839825334935409,13.402519901164615,T105N26-1GFR085,2.6,-1G (inverted),Test Run 71
0.5839825334935409,13.40389166630124,T105N26-1GFR085,2.6,-1G (inverted),Test Run 71
0.5846944418477134,13.40385504520749,T105N26-1GFR085,2.6,-1G (inverted),Test Run 71
0.5848921614278697,13.403060062297365,T105N26-1GFR085,2.6,-1G (inverted),Test Run 71
0.5854459825171375,13.403006656535615,T105N26-1GFR085,2.6,-1G (inverted),Test Run 71
0.5859205389759101,13.404614932902865,T105N26-1GFR085,2.6,-1G (inverted),Test Run 71
0.5859205389759101,13.405533512004364,T105N26-1GFR085,2.6,-1G (inverted),Test Run 71
