Repository: schandel33/gitrep

# Nozzle Tensile Test Analysis

Stress-vs-strain analysis of tensile pulls across 4 nozzle sizes (0.6, 1.4,
2.2, 2.6 mm) x 2 print-gravity orientations (+1G upright / -1G inverted),
printed at 105 C with a 0.85 flow ratio.

## Data-quality issues found and how they're handled

1. **Load-cell zero offset.** 10 of 17 runs record small negative Load
   values for the first handful of samples (up to ~180, always <0.5% of the
   file) before the crosshead starts moving — load-cell noise around zero,
   not real load. The script computes the mean Load over all
   pre-motion samples (`Crosshead < crosshead_zero_threshold_mm`) and
   subtracts it from the whole run.
2.

File: nozzle_tensile_analysis/analysis_output/all_curves_tidy.csv (part 149 of 151)
Strain,Stress_MPa,condition,nozzle_mm,gravity,run
0.5860787735728462,13.404614932902865,T105N26-1GFR085,2.6,-1G (inverted),Test Run 71
0.5867905345949956,13.404984195598114,T105N26-1GFR085,2.6,-1G (inverted),Test Run 71
0.586988401507175,13.404012210734866,T105N26-1GFR085,2.6,-1G (inverted),Test Run 71
0.586988401507175,13.404436405070864,T105N26-1GFR085,2.6,-1G (inverted),Test Run 71
0.5874233256507043,13.407559879191865,T105N26-1GFR085,2.6,-1G (inverted),Test Run 71
0.5886494227789011,13.40730200565674,T105N26-1GFR085,2.6,-1G (inverted),Test Run 71
0.5881748663201243,13.40599127567624,T105N26-1GFR085,2.6,-1G (inverted),Test Run 71
0.5889262596575212,13.407608707316864,T105N26-1GFR085,2.6,-1G (inverted),Test Run 71
0.5889262596575212,13.407332523234865,T105N26-1GFR085,2.6,-1G (inverted),Test Run 71
0.5891634642208942,13.409221561320866,T105N26-1GFR085,2.6,-1G (inverted),Test Run 71
0.589717285310162,13.408731754191866,T105N26-1GFR085,2.6,-1G (inverted),Test Run 71
0.5902709590674027,13.407324893840364,T105N26-1GFR085,2.6,-1G (inverted),Test Run 71
0.590468678647559,13.409867008098114,T105N26-1GFR085,2.6,-1G (inverted),Test Run 71
0.590468678647559,13.41039953983649,T105N26-1GFR085,2.6,-1G (inverted),Test Run 71
0.5911805870017315,13.41062994755124,T105N26-1GFR085,2.6,-1G (inverted),Test Run 71
0.5913386742666403,13.409529788859865,T105N26-1GFR085,2.6,-1G (inverted),Test Run 71
0.5917737457421927,13.41121283329349,T105N26-1GFR085,2.6,-1G (inverted),Test Run 71
0.5917737457421927,13.411987979777866,T105N26-1GFR085,2.6,-1G (inverted),Test Run 71
0.5924065367979013,13.41114722050049,T105N26-1GFR085,2.6,-1G (inverted),Test Run 71
0.5924856540963693,13.411319644816865,T105N26-1GFR085,2.6,-1G (inverted),Test Run 71
0.5931184451520777,13.41234045780524,T105N26-1GFR085,2.6,-1G (inverted),Test Run 71
0.5934349143459456,13.41285315311774,T105N26-1GFR085,2.6,-1G (inverted),Test Run 71
0.5934349143459456,13.413162906535614,T105N26-1GFR085,2.6,-1G (inverted),Test Run 71
0.5938303535062543,13.414823062785615,T105N26-1GFR085,2.6,-1G (inverted),Test Run 71
0.5944235122467155,13.41421118534424,T105N26-1GFR085,2.6,-1G (inverted),Test Run 71
0.5945422618604269,13.41496039188724,T105N26-1GFR085,2.6,-1G (inverted),Test Run 71
0.5945422618604269,13.41496344364499,T105N26-1GFR085,2.6,-1G (inverted),Test Run 71
0.5952541702146036,13.414763553508365,T105N26-1GFR085,2.6,-1G (inverted),Test Run 71
0.5955704920764443,13.415462406047364,T105N26-1GFR085,2.6,-1G (inverted),Test Run 71
0.5960450485352171,13.41570502079349,T105N26-1GFR085,2.6,-1G (inverted),Test Run 71
0.5965196049939937,13.41640387333249,T105N26-1GFR085,2.6,-1G (inverted),Test Run 71
0.5965196049939937,13.41524878300049,T105N26-1GFR085,2.6,-1G (inverted),Test Run 71
0.5967174719061733,13.415959842570865,T105N26-1GFR085,2.6,-1G (inverted),Test Run 71
0.5972711456634139,13.41679144657474,T105N26-1GFR085,2.6,-1G (inverted),Test Run 71
0.5974688652435702,13.41842261112549,T105N26-1GFR085,2.6,-1G (inverted),Test Run 71
0.5974688652435702,13.418421085246615,T105N26-1GFR085,2.6,-1G (inverted),Test Run 71
0.5979830540175903,13.41531744755124,T105N26-1GFR085,2.6,-1G (inverted),Test Run 71
0.5985762127580515,13.41880865848874,T105N26-1GFR085,2.6,-1G (inverted),Test Run 71
0.5987739323382079,13.420496280559115,T105N26-1GFR085,2.6,-1G (inverted),Test Run 71
0.5994067233939125,13.42062445438724,T105N26-1GFR085,2.6,-1G (inverted),Test Run 71
0.5994067233939125,13.42125006473874,T105N26-1GFR085,2.6,-1G (inverted),Test Run 71
0.599525473007628,13.42228003300049,T105N26-1GFR085,2.6,-1G (inverted),Test Run 71
0.6001186317480892,13.42171545780524,T105N26-1GFR085,2.6,-1G (inverted),Test Run 71
0.6007119378205774,13.422588260539616,T105N26-1GFR085,2.6,-1G (inverted),Test Run 71
0.6007910551190451,13.422608096965366,T105N26-1GFR085,2.6,-1G (inverted),Test Run 71
0.6007910551190451,13.42388373173099,T105N26-1GFR085,2.6,-1G (inverted),Test Run 71
0.6016610507381267,13.42379828251224,T105N26-1GFR085,2.6,-1G (inverted),Test Run 71
0.6017401680365945,13.425028140910616,T105N26-1GFR085,2.6,-1G (inverted),Test Run 71
0.6022147244953674,13.42231207645749,T105N26-1GFR085,2.6,-1G (inverted),Test Run 71
0.6022147244953674,13.42495337284424,T105N26-1GFR085,2.6,-1G (inverted),Test Run 71
0.602847515551076,13.42541418827399,T105N26-1GFR085,2.6,-1G (inverted),Test Run 71
0.6030452351312323,13.426456363566865,T105N26-1GFR085,2.6,-1G (inverted),Test Run 71
0.603678026186941,13.427327640422366,T105N26-1GFR085,2.6,-1G (inverted),Test Run 71
0.6038362607838729,13.42607641971924,T105N26-1GFR085,2.6,-1G (inverted),Test Run 71
0.6038362607838729,13.428142459758366,T105N26-1GFR085,2.6,-1G (inverted),Test Run 71
0.6043108172426497,13.426363284953615,T105N26-1GFR085,2.6,-1G (inverted),Test Run 71
0.6049041233151378,13.427869327434115,T105N26-1GFR085,2.6,-1G (inverted),Test Run 71
0.6049832406136016,13.42959967411374,T105N26-1GFR085,2.6,-1G (inverted),Test Run 71
0.6049832406136016,13.429117496379366,T105N26-1GFR085,2.6,-1G (inverted),Test Run 71
0.6058137512494666,13.43030920780524,T105N26-1GFR085,2.6,-1G (inverted),Test Run 71
0.6059719858463984,13.42988043583249,T105N26-1GFR085,2.6,-1G (inverted),Test Run 71
0.6064860272883918,13.43131781376224,T105N26-1GFR085,2.6,-1G (inverted),Test Run 71
0.6070397010456364,13.431119449504365,T105N26-1GFR085,2.6,-1G (inverted),Test Run 71
0.6070397010456364,13.43248968876224,T105N26-1GFR085,2.6,-1G (inverted),Test Run 71
0.6071979356425683,13.43150091923099,T105N26-1GFR085,2.6,-1G (inverted),Test Run 71
0.6079889612952127,13.431416995891116,T105N26-1GFR085,2.6,-1G (inverted),Test Run 71
0.6081866808753651,13.433658512004365,T105N26-1GFR085,2.6,-1G (inverted),Test Run 71
0.6086217523509174,13.43429632938724,T105N26-1GFR085,2.6,-1G (inverted),Test Run 71
0.6086217523509174,13.43456488407474,T105N26-1GFR085,2.6,-1G (inverted),Test Run 71
0.6091357937929145,13.43439398563724,T105N26-1GFR085,2.6,-1G (inverted),Test Run 71
0.609412630671535,13.436182315715365,T105N26-1GFR085,2.6,-1G (inverted),Test Run 71
0.6102036563241755,13.43544684208249,T105N26-1GFR085,2.6,-1G (inverted),Test Run 71
0.6102036563241755,13.43753119266849,T105N26-1GFR085,2.6,-1G (inverted),Test Run 71
0.6103222586058641,13.43489905155524,T105N26-1GFR085,2.6,-1G (inverted),Test Run 71
0.6109155646783522,13.435929019816864,T105N26-1GFR085,2.6,-1G (inverted),Test Run 71
0.6113901211371248,13.438371951945864,T105N26-1GFR085,2.6,-1G (inverted),Test Run 71
0.6115878407172811,13.43692084110599,T105N26-1GFR085,2.6,-1G (inverted),Test Run 71
0.6115878407172811,13.439673526652864,T105N26-1GFR085,2.6,-1G (inverted),Test Run 71
0.6123393813867013,13.43936987675049,T105N26-1GFR085,2.6,-1G (inverted),Test Run 71
0.6125371009668577,13.43987952030524,T105N26-1GFR085,2.6,-1G (inverted),Test Run 71
0.6129721724424098,13.438989932902865,T105N26-1GFR085,2.6,-1G (inverted),Test Run 71
0.6129721724424098,13.44029455936774,T105N26-1GFR085,2.6,-1G (inverted),Test Run 71
0.6134070965859391,13.440865238078615,T105N26-1GFR085,2.6,-1G (inverted),Test Run 71
0.6136839334645595,13.44201575077399,T105N26-1GFR085,2.6,-1G (inverted),Test Run 71
0.6143563568355156,13.44259711063724,T105N26-1GFR085,2.6,-1G (inverted),Test Run 71
0.6145935613988883,13.44452582157474,T105N26-1GFR085,2.6,-1G (inverted),Test Run 71
0.6145935613988883,13.445992191203615,T105N26-1GFR085,2.6,-1G (inverted),Test Run 71
0.6150286328744445,13.44431067264899,T105N26-1GFR085,2.6,-1G (inverted),Test Run 71
0.6154637043499969,13.443469913371615,T105N26-1GFR085,2.6,-1G (inverted),Test Run 71
0.6157010562453967,13.44600592411374,T105N26-1GFR085,2.6,-1G (inverted),Test Run 71
0.6157010562453967,13.44659338749274,T105N26-1GFR085,2.6,-1G (inverted),Test Run 71
0.6164524495827938,13.446501834758365,T105N26-1GFR085,2.6,-1G (inverted),Test Run 71
0.6165315668812618,13.44751959598874,T105N26-1GFR085,2.6,-1G (inverted),Test Run 71
0.6170852406385023,13.447412784465365,T105N26-1GFR085,2.6,-1G (inverted),Test Run 71
0.6175597970972749,13.44704809940674,T105N26-1GFR085,2.6,-1G (inverted),Test Run 71
0.6175597970972749,13.448418338664615,T105N26-1GFR085,2.6,-1G (inverted),Test Run 71
0.6177575166774316,13.449283512004365,T105N26-1GFR085,2.6,-1G (inverted),Test Run 71
0.6185090573468516,13.44979010380124,T105N26-1GFR085,2.6,-1G (inverted),Test Run 71
0.6187067769270079,13.450098331340365,T105N26-1GFR085,2.6,-1G (inverted),Test Run 71
0.6192604506842485,13.45181341923099,T105N26-1GFR085,2.6,-1G (inverted),Test Run 71
0.6192604506842485,13.450997074016115,T105N26-1GFR085,2.6,-1G (inverted),Test Run 71
0.6196955221598008,13.45322027958249,T105N26-1GFR085,2.6,-1G (inverted),Test Run 71
0.6199327267231777,13.454131229289615,T105N26-1GFR085,2.6,-1G (inverted),Test Run 71
0.6207237523758182,13.451688297160615,T105N26-1GFR085,2.6,-1G (inverted),Test Run 71
0.6207237523758182,13.45420141971924,T105N26-1GFR085,2.6,-1G (inverted),Test Run 71
0.6210797065529065,13.452844913371615,T105N26-1GFR085,2.6,-1G (inverted),Test Run 71
0.6212379411498383,13.45550452030524,T105N26-1GFR085,2.6,-1G (inverted),Test Run 71
0.6220684517857032,13.45516272343024,T105N26-1GFR085,2.6,-1G (inverted),Test Run 71
0.6220684517857032,13.456653507121615,T105N26-1GFR085,2.6,-1G (inverted),Test Run 71
0.6221475690841674,13.455701358684115,T105N26-1GFR085,2.6,-1G (inverted),Test Run 71
0.622780360139876,13.455753238566865,T105N26-1GFR085,2.6,-1G (inverted),Test Run 71
0.6231757993001849,13.457572086223115,T105N26-1GFR085,2.6,-1G (inverted),Test Run 71
0.6234131511955844,13.45910406864499,T105N26-1GFR085,2.6,-1G (inverted),Test Run 71
0.6234131511955844,13.460779483684115,T105N26-1GFR085,2.6,-1G (inverted),Test Run 71
0.6241645445329816,13.45888434208249,T105N26-1GFR085,2.6,-1G (inverted),Test Run 71
0.6243227791299135,13.459766300090365,T105N26-1GFR085,2.6,-1G (inverted),Test Run 71
0.6248764528871581,13.46009436405524,T105N26-1GFR085,2.6,-1G (inverted),Test Run 71
0.6248764528871581,13.46162024296149,T105N26-1GFR085,2.6,-1G (inverted),Test Run 71
0.6252718920474629,13.46159582889899,T105N26-1GFR085,2.6,-1G (inverted),Test Run 71
0.6255092439428668,13.461250980266115,T105N26-1GFR085,2.6,-1G (inverted),Test Run 71
0.6261815199817921,13.46357641971924,T105N26-1GFR085,2.6,-1G (inverted),Test Run 71
0.6263001222634803,13.46103430546149,T105N26-1GFR085,2.6,-1G (inverted),Test Run 71
0.6263001222634803,13.464417178996616,T105N26-1GFR085,2.6,-1G (inverted),Test Run 71
0.626932913319189,13.465315921672365,T105N26-1GFR085,2.6,-1G (inverted),Test Run 71
0.6273679847947413,13.46481390751224,T105N26-1GFR085,2.6,-1G (inverted),Test Run 71
0.6275262193916771,13.464322574504365,T105N26-1GFR085,2.6,-1G (inverted),Test Run 71
0.6275262193916771,13.467545230754364,T105N26-1GFR085,2.6,-1G (inverted),Test Run 71
0.6282381277458535,13.464726932414615,T105N26-1GFR085,2.6,-1G (inverted),Test Run 71
0.6283567300275381,13.46557837284424,T105N26-1GFR085,2.6,-1G (inverted),Test Run 71
0.6289895210832468,13.465579898723115,T105N26-1GFR085,2.6,-1G (inverted),Test Run 71
0.6293849602435556,13.46822424686774,T105N26-1GFR085,2.6,-1G (inverted),Test Run 71
0.6293849602435556,13.46871252811774,T105N26-1GFR085,2.6,-1G (inverted),Test Run 71
0.6296617971221757,13.468619449504365,T105N26-1GFR085,2.6,-1G (inverted),Test Run 71
0.6304133377915999,13.470349796184115,T105N26-1GFR085,2.6,-1G (inverted),Test Run 71
0.6305714250565049,13.470105655559115,T105N26-1GFR085,2.6,-1G (inverted),Test Run 71
0.6312438484274607,13.469803531535614,T105N26-1GFR085,2.6,-1G (inverted),Test Run 71
0.6312438484274607,13.472978885539614,T105N26-1GFR085,2.6,-1G (inverted),Test Run 71
0.6316392875877694,13.47231207645749,T105N26-1GFR085,2.6,-1G (inverted),Test Run 71
0.6317184048862335,13.471562869914615,T105N26-1GFR085,2.6,-1G (inverted),Test Run 71
0.6326675178037829,13.47194281376224,T105N26-1GFR085,2.6,-1G (inverted),Test Run 71
0.6326675178037829,13.473308475383366,T105N26-1GFR085,2.6,-1G (inverted),Test Run 71
0.6327071501190304,13.47327643192624,T105N26-1GFR085,2.6,-1G (inverted),Test Run 71
0.6334585434564274,13.47554693973874,T105N26-1GFR085,2.6,-1G (inverted),Test Run 71
0.6338144976335116,13.475200565227116,T105N26-1GFR085,2.6,-1G (inverted),Test Run 71
0.634012217213668,13.475545413859866,T105N26-1GFR085,2.6,-1G (inverted),Test Run 71
0.634012217213668,13.47570715702399,T105N26-1GFR085,2.6,-1G (inverted),Test Run 71
0.6347637578830883,13.476412113078615,T105N26-1GFR085,2.6,-1G (inverted),Test Run 71
0.6349614774632446,13.47562018192624,T105N26-1GFR085,2.6,-1G (inverted),Test Run 71
0.6355151512204852,13.47765112675049,T105N26-1GFR085,2.6,-1G (inverted),Test Run 71
0.6355151512204852,13.477840335734864,T105N26-1GFR085,2.6,-1G (inverted),Test Run 71
0.6359502226960415,13.479436405070865,T105N26-1GFR085,2.6,-1G (inverted),Test Run 71
0.6361083099609464,13.47863989628174,T105N26-1GFR085,2.6,-1G (inverted),Test Run 71
0.6369389679288344,13.47929144657474,T105N26-1GFR085,2.6,-1G (inverted),Test Run 71
0.6368993356135869,13.48046637333249,T105N26-1GFR085,2.6,-1G (inverted),Test Run 71
0.6368993356135869,13.481563480266114,T105N26-1GFR085,2.6,-1G (inverted),Test Run 71
0.6376507289509838,13.482878787883365,T105N26-1GFR085,2.6,-1G (inverted),Test Run 71
0.6380066831280723,13.48238745487549,T105N26-1GFR085,2.6,-1G (inverted),Test Run 71
0.6382044027082244,13.484354312785616,T105N26-1GFR085,2.6,-1G (inverted),Test Run 71
0.6389559433776487,13.482964237102115,T105N26-1GFR085,2.6,-1G (inverted),Test Run 71
0.6389559433776487,13.483899600871615,T105N26-1GFR085,2.6,-1G (inverted),Test Run 71
0.6390350606761128,13.48554449833249,T105N26-1GFR085,2.6,-1G (inverted),Test Run 71
0.6397468216982622,13.485359866984865,T105N26-1GFR085,2.6,-1G (inverted),Test Run 71
0.640142408190598,13.48342963016849,T105N26-1GFR085,2.6,-1G (inverted),Test Run 71
0.640142408190598,13.484497745402866,T105N26-1GFR085,2.6,-1G (inverted),Test Run 71
0.6403401277707503,13.486658389934115,T105N26-1GFR085,2.6,-1G (inverted),Test Run 71
0.6410915211081473,13.485701663859865,T105N26-1GFR085,2.6,-1G (inverted),Test Run 71
0.6412102707218589,13.48822699344974,T105N26-1GFR085,2.6,-1G (inverted),Test Run 71
0.6418430617775676,13.48781500614499,T105N26-1GFR085,2.6,-1G (inverted),Test Run 71
0.6418430617775676,13.488489444621615,T105N26-1GFR085,2.6,-1G (inverted),Test Run 71
0.6421988686226289,13.489307315715365,T105N26-1GFR085,2.6,-1G (inverted),Test Run 71
0.6424362205180284,13.48877630985599,T105N26-1GFR085,2.6,-1G (inverted),Test Run 71
0.6432272461706732,13.489075382121616,T105N26-1GFR085,2.6,-1G (inverted),Test Run 71
0.6432272461706732,13.49198218143799,T105N26-1GFR085,2.6,-1G (inverted),Test Run 71
0.6433063634691409,13.48965826786374,T105N26-1GFR085,2.6,-1G (inverted),Test Run 71
0.6438995222096021,13.49318609989499,T105N26-1GFR085,2.6,-1G (inverted),Test Run 71
0.6442554763866863,13.490242679484865,T105N26-1GFR085,2.6,-1G (inverted),Test Run 71
0.6444928282820902,13.49239416874274,T105N26-1GFR085,2.6,-1G (inverted),Test Run 71
0.6444928282820902,13.493120487102114,T105N26-1GFR085,2.6,-1G (inverted),Test Run 71
0.6452442216194832,13.49046850956299,T105N26-1GFR085,2.6,-1G (inverted),Test Run 71
0.6452442216194832,13.493486698039614,T105N26-1GFR085,2.6,-1G (inverted),Test Run 71
0.6460747322553483,13.49465552128174,T105N26-1GFR085,2.6,-1G (inverted),Test Run 71
0.6460747322553483,13.494693668254365,T105N26-1GFR085,2.6,-1G (inverted),Test Run 71
0.6464306864324327,13.49411841190674,T105N26-1GFR085,2.6,-1G (inverted),Test Run 71
0.6465492887141211,13.49577399051999,T105N26-1GFR085,2.6,-1G (inverted),Test Run 71
0.6473797993499821,13.49601507938724,T105N26-1GFR085,2.6,-1G (inverted),Test Run 71
0.6474194316652296,13.49674292362549,T105N26-1GFR085,2.6,-1G (inverted),Test Run 71
0.6474194316652296,13.497820194133364,T105N26-1GFR085,2.6,-1G (inverted),Test Run 71
0.6481313400194061,13.498587711223115,T105N26-1GFR085,2.6,-1G (inverted),Test Run 71
0.6485664114949584,13.499336917766115,T105N26-1GFR085,2.6,-1G (inverted),Test Run 71
0.6487244987598673,13.50034857548099,T105N26-1GFR085,2.6,-1G (inverted),Test Run 71
0.6494364071140439,13.499426944621614,T105N26-1GFR085,2.6,-1G (inverted),Test Run 71
0.6494364071140439,13.499695499309116,T105N26-1GFR085,2.6,-1G (inverted),Test Run 71
0.6495946417109758,13.50040961063724,T105N26-1GFR085,2.6,-1G (inverted),Test Run 71
0.6502274327666845,13.50012427128174,T105N26-1GFR085,2.6,-1G (inverted),Test Run 71
0.6507414742086776,13.499446781047364,T105N26-1GFR085,2.6,-1G (inverted),Test Run 71
0.6507414742086776,13.501798160441865,T105N26-1GFR085,2.6,-1G (inverted),Test Run 71
0.6508602238223931,13.50252600468024,T105N26-1GFR085,2.6,-1G (inverted),Test Run 71
0.6516116171597901,13.50290289676999,T105N26-1GFR085,2.6,-1G (inverted),Test Run 71
0.6516907344582539,13.503984744914614,T105N26-1GFR085,2.6,-1G (inverted),Test Run 71
0.652283893198715,13.504241092570865,T105N26-1GFR085,2.6,-1G (inverted),Test Run 71
0.652283893198715,13.504935367473115,T105N26-1GFR085,2.6,-1G (inverted),Test Run 71
0.6528771992712031,13.50584936893799,T105N26-1GFR085,2.6,-1G (inverted),Test Run 71
0.6529563165696712,13.505872257121615,T105N26-1GFR085,2.6,-1G (inverted),Test Run 71
0.6536682249238479,13.50523901737549,T105N26-1GFR085,2.6,-1G (inverted),Test Run 71
0.6536682249238479,13.506839664348115,T105N26-1GFR085,2.6,-1G (inverted),Test Run 71
0.6537473422223157,13.506160648234864,T105N26-1GFR085,2.6,-1G (inverted),Test Run 71
0.6543010159795563,13.50681830204349,T105N26-1GFR085,2.6,-1G (inverted),Test Run 71
0.6548546897367972,13.50685034550049,T105N26-1GFR085,2.6,-1G (inverted),Test Run 71
0.655012924333729,13.508438785441864,T105N26-1GFR085,2.6,-1G (inverted),Test Run 71
0.655012924333729,13.508782108195865,T105N26-1GFR085,2.6,-1G (inverted),Test Run 71
0.655685200372658,13.50803137577399,T105N26-1GFR085,2.6,-1G (inverted),Test Run 71
0.655764317671126,13.509429080852115,T105N26-1GFR085,2.6,-1G (inverted),Test Run 71
0.6563574764115871,13.509790714152865,T105N26-1GFR085,2.6,-1G (inverted),Test Run 71
0.6563574764115871,13.510526187785615,T105N26-1GFR085,2.6,-1G (inverted),Test Run 71
0.6568321802023909,13.51052161014899,T105N26-1GFR085,2.6,-1G (inverted),Test Run 71
0.6569111501688277,13.51145697391849,T105N26-1GFR085,2.6,-1G (inverted),Test Run 71
0.6576626908382519,13.510791690715365,T105N26-1GFR085,2.6,-1G (inverted),Test Run 71
0.6578207781031569,13.510442264445865,T105N26-1GFR085,2.6,-1G (inverted),Test Run 71
0.6578207781031569,13.51129370487549,T105N26-1GFR085,2.6,-1G (inverted),Test Run 71
0.6584535691588652,13.51339026249274,T105N26-1GFR085,2.6,-1G (inverted),Test Run 71
0.6588886406344215,13.514444644816866,T105N26-1GFR085,2.6,-1G (inverted),Test Run 71
0.6590468752313536,13.51316595829349,T105N26-1GFR085,2.6,-1G (inverted),Test Run 71
0.6597982685687506,13.512825687297365,T105N26-1GFR085,2.6,-1G (inverted),Test Run 71
0.6597982685687506,13.514339359172364,T105N26-1GFR085,2.6,-1G (inverted),Test Run 71
0.6598379008839981,13.51525793827399,T105N26-1GFR085,2.6,-1G (inverted),Test Run 71
0.660510176922927,13.515193851359864,T105N26-1GFR085,2.6,-1G (inverted),Test Run 71
0.6610243656969473,13.51641608036374,T105N26-1GFR085,2.6,-1G (inverted),Test Run 71
0.6610243656969473,13.51649390018799,T105N26-1GFR085,2.6,-1G (inverted),Test Run 71
0.6611034829954154,13.517134769328615,T105N26-1GFR085,2.6,-1G (inverted),Test Run 71
0.6618548763328084,13.517754276164615,T105N26-1GFR085,2.6,-1G (inverted),Test Run 71
0.6619734786144967,13.516956241496615,T105N26-1GFR085,2.6,-1G (inverted),Test Run 71
0.6626062696702054,13.51815100468024,T105N26-1GFR085,2.6,-1G (inverted),Test Run 71
0.6626062696702054,13.51938391483649,T105N26-1GFR085,2.6,-1G (inverted),Test Run 71
0.6631204584442254,13.518608768352115,T105N26-1GFR085,2.6,-1G (inverted),Test Run 71
0.663159943427446,13.520271976359865,T105N26-1GFR085,2.6,-1G (inverted),Test Run 71
0.6639509690800866,13.518694217570864,T105N26-1GFR085,2.6,-1G (inverted),Test Run 71
0.6639509690800866,13.51815863407474,T105N26-1GFR085,2.6,-1G (inverted),Test Run 71
0.6640695713617751,13.52119360721924,T105N26-1GFR085,2.6,-1G (inverted),Test Run 71
0.6646628774342632,13.520195682414615,T105N26-1GFR085,2.6,-1G (inverted),Test Run 71
0.6650979489098194,13.521582706340364,T105N26-1GFR085,2.6,-1G (inverted),Test Run 71
0.6652560361747244,13.521228702434115,T105N26-1GFR085,2.6,-1G (inverted),Test Run 71
0.6652560361747244,13.52326575077399,T105N26-1GFR085,2.6,-1G (inverted),Test Run 71
0.6660075768441482,13.521843631633365,T105N26-1GFR085,2.6,-1G (inverted),Test Run 71
0.6661261791258326,13.525530155070864,T105N26-1GFR085,2.6,-1G (inverted),Test Run 71
0.6666798528830735,13.525508792766114,T105N26-1GFR085,2.6,-1G (inverted),Test Run 71
0.6672335266403181,13.523877628215365,T105N26-1GFR085,2.6,-1G (inverted),Test Run 71
0.6672335266403181,13.525601871379365,T105N26-1GFR085,2.6,-1G (inverted),Test Run 71
0.667312643938782,13.524796207316864,T105N26-1GFR085,2.6,-1G (inverted),Test Run 71
0.6681036695914266,13.52542486942624,T105N26-1GFR085,2.6,-1G (inverted),Test Run 71
0.6683013891715791,13.525920780070866,T105N26-1GFR085,2.6,-1G (inverted),Test Run 71
0.6683013891715791,13.52814703739499,T105N26-1GFR085,2.6,-1G (inverted),Test Run 71
0.6688155779455991,13.526785953410615,T105N26-1GFR085,2.6,-1G (inverted),Test Run 71
0.6692901344043759,13.52865210331299,T105N26-1GFR085,2.6,-1G (inverted),Test Run 71
0.6694482216692809,13.52980871952399,T105N26-1GFR085,2.6,-1G (inverted),Test Run 71
0.6702392473219253,13.528694827922365,T105N26-1GFR085,2.6,-1G (inverted),Test Run 71
0.6702392473219253,13.530766971477115,T105N26-1GFR085,2.6,-1G (inverted),Test Run 71
0.6703183646203931,13.531278140910615,T105N26-1GFR085,2.6,-1G (inverted),Test Run 71
0.6709511556761018,13.53108893192624,T105N26-1GFR085,2.6,-1G (inverted),Test Run 71
0.6715048294333427,13.53200140751224,T105N26-1GFR085,2.6,-1G (inverted),Test Run 71
0.6715048294333427,13.530535037883364,T105N26-1GFR085,2.6,-1G (inverted),Test Run 71
0.6715444617485898,13.532572086223116,T105N26-1GFR085,2.6,-1G (inverted),Test Run 71
0.6723353400692034,13.53115149296149,T105N26-1GFR085,2.6,-1G (inverted),Test Run 71
0.6725330596493558,13.532681949504365,T105N26-1GFR085,2.6,-1G (inverted),Test Run 71
0.6730868807386275,13.53358069218024,T105N26-1GFR085,2.6,-1G (inverted),Test Run 71
0.6730868807386275,13.535047061809115,T105N26-1GFR085,2.6,-1G (inverted),Test Run 71
0.6735614371974001,13.535022647746615,T105N26-1GFR085,2.6,-1G (inverted),Test Run 71
0.6736800394790887,13.536026676066864,T105N26-1GFR085,2.6,-1G (inverted),Test Run 71
0.6744710651317293,13.535733707316865,T105N26-1GFR085,2.6,-1G (inverted),Test Run 71
0.6744710651317293,13.535799320109865,T105N26-1GFR085,2.6,-1G (inverted),Test Run 71
0.674550182430197,13.536211307414614,T105N26-1GFR085,2.6,-1G (inverted),Test Run 71
0.675103856187438,13.537512882121614,T105N26-1GFR085,2.6,-1G (inverted),Test Run 71
0.675617897629431,13.53638373173099,T105N26-1GFR085,2.6,-1G (inverted),Test Run 71
0.6756575299446785,13.53637152469974,T105N26-1GFR085,2.6,-1G (inverted),Test Run 71
0.6756575299446785,13.53665686405524,T105N26-1GFR085,2.6,-1G (inverted),Test Run 71
0.6764880405805436,13.53715277469974,T105N26-1GFR085,2.6,-1G (inverted),Test Run 71
0.6766857601606959,13.53743658817624,T105N26-1GFR085,2.6,-1G (inverted),Test Run 71
0.677199948934716,13.53828802860599,T105N26-1GFR085,2.6,-1G (inverted),Test Run 71
0.6777931076751772,13.538895328410614,T105N26-1GFR085,2.6,-1G (inverted),Test Run 71
0.6777931076751772,13.53860541141849,T105N26-1GFR085,2.6,-1G (inverted),Test Run 71
0.6778327399904247,13.540959842570865,T105N26-1GFR085,2.6,-1G (inverted),Test Run 71
0.6785841333278216,13.53942328251224,T105N26-1GFR085,2.6,-1G (inverted),Test Run 71
0.6787423679247535,13.541785343059114,T105N26-1GFR085,2.6,-1G (inverted),Test Run 71
0.6787423679247535,13.539774234660616,T105N26-1GFR085,2.6,-1G (inverted),Test Run 71
0.6792960416819944,13.541072757609864,T105N26-1GFR085,2.6,-1G (inverted),Test Run 71
0.6796519958590826,13.541773136027865,T105N26-1GFR085,2.6,-1G (inverted),Test Run 71
0.6799683177209234,13.54250250614499,T105N26-1GFR085,2.6,-1G (inverted),Test Run 71
0.6807198583903475,13.54273596561774,T105N26-1GFR085,2.6,-1G (inverted),Test Run 71
0.6807198583903475,13.541834171184115,T105N26-1GFR085,2.6,-1G (inverted),Test Run 71
0.6808384606720319,13.54144202030524,T105N26-1GFR085,2.6,-1G (inverted),Test Run 71
0.6814316194124931,13.543225772746615,T105N26-1GFR085,2.6,-1G (inverted),Test Run 71
0.6817480886063607,13.54644232548099,T105N26-1GFR085,2.6,-1G (inverted),Test Run 71
0.6817480886063607,13.544922550090366,T105N26-1GFR085,2.6,-1G (inverted),Test Run 71
0.6820644104682017,13.54549322880124,T105N26-1GFR085,2.6,-1G (inverted),Test Run 71
0.6828554361208462,13.54720373905524,T105N26-1GFR085,2.6,-1G (inverted),Test Run 71
0.6829345534193142,13.54504614628174,T105N26-1GFR085,2.6,-1G (inverted),Test Run 71
0.6836068294582391,13.545174320109865,T105N26-1GFR085,2.6,-1G (inverted),Test Run 71
0.6836068294582391,13.545867069133365,T105N26-1GFR085,2.6,-1G (inverted),Test Run 71
0.6838046963704225,13.54736243046149,T105N26-1GFR085,2.6,-1G (inverted),Test Run 71
0.6841605032154837,13.54703131473874,T105N26-1GFR085,2.6,-1G (inverted),Test Run 71
0.6849515288681243,13.547290714152865,T105N26-1GFR085,2.6,-1G (inverted),Test Run 71
0.6849515288681243,13.546990116008365,T105N26-1GFR085,2.6,-1G (inverted),Test Run 71
0.6850701311498129,13.54815130985599,T105N26-1GFR085,2.6,-1G (inverted),Test Run 71
0.6857029222055215,13.54962073124274,T105N26-1GFR085,2.6,-1G (inverted),Test Run 71
0.6860193913993852,13.54983130253174,T105N26-1GFR085,2.6,-1G (inverted),Test Run 71
0.6863753455764734,13.547183902629365,T105N26-1GFR085,2.6,-1G (inverted),Test Run 71
0.6863753455764734,13.54974585331299,T105N26-1GFR085,2.6,-1G (inverted),Test Run 71
0.6872058562123384,13.549674137004365,T105N26-1GFR085,2.6,-1G (inverted),Test Run 71
0.687245341195559,13.550809390910615,T105N26-1GFR085,2.6,-1G (inverted),Test Run 71
0.6877991622848265,13.552385623820864,T105N26-1GFR085,2.6,-1G (inverted),Test Run 71
0.6881549691298878,13.551216800578615,T105N26-1GFR085,2.6,-1G (inverted),Test Run 71
0.6881549691298878,13.55167151249274,T105N26-1GFR085,2.6,-1G (inverted),Test Run 71
0.6883528360420674,13.55204535282474,T105N26-1GFR085,2.6,-1G (inverted),Test Run 71
0.6891437143626807,13.554459293254364,T105N26-1GFR085,2.6,-1G (inverted),Test Run 71
0.6893415812748643,13.553938968547365,T105N26-1GFR085,2.6,-1G (inverted),Test Run 71
0.6893415812748643,13.552954776652864,T105N26-1GFR085,2.6,-1G (inverted),Test Run 71
0.6898952550321049,13.55453558719974,T105N26-1GFR085,2.6,-1G (inverted),Test Run 71
0.6902115768939456,13.55460425175049,T105N26-1GFR085,2.6,-1G (inverted),Test Run 71
0.6904884137725661,13.55523138798099,T105N26-1GFR085,2.6,-1G (inverted),Test Run 71
0.691239807109963,13.55406409061774,T105N26-1GFR085,2.6,-1G (inverted),Test Run 71
0.691239807109963,13.55560522831299,T105N26-1GFR085,2.6,-1G (inverted),Test Run 71
0.6914376740221424,13.554910953410616,T105N26-1GFR085,2.6,-1G (inverted),Test Run 71
0.691991347779383,13.555374820598114,T105N26-1GFR085,2.6,-1G (inverted),Test Run 71
0.6924262719229123,13.55527563846924,T105N26-1GFR085,2.6,-1G (inverted),Test Run 71
0.6924262719229123,13.557999332316864,T105N26-1GFR085,2.6,-1G (inverted),Test Run 71
0.6926241388350917,13.556983096965364,T105N26-1GFR085,2.6,-1G (inverted),Test Run 71
0.6934546494709527,13.558882816203615,T105N26-1GFR085,2.6,-1G (inverted),Test Run 71
0.6935732517526411,13.55905676639899,T105N26-1GFR085,2.6,-1G (inverted),Test Run 71
0.6940874405266614,13.557788761027865,T105N26-1GFR085,2.6,-1G (inverted),Test Run 71
0.6940874405266614,13.56019964969974,T105N26-1GFR085,2.6,-1G (inverted),Test Run 71
0.6944828796869701,13.558804996379365,T105N26-1GFR085,2.6,-1G (inverted),Test Run 71
0.6948388338640583,13.56121283329349,T105N26-1GFR085,2.6,-1G (inverted),Test Run 71
0.6955902272014514,13.56151800907474,T105N26-1GFR085,2.6,-1G (inverted),Test Run 71
0.6956298595166989,13.561724002727114,T105N26-1GFR085,2.6,-1G (inverted),Test Run 71
0.6956298595166989,13.56084967411374,T105N26-1GFR085,2.6,-1G (inverted),Test Run 71
0.69622301825716,13.56337347782474,T105N26-1GFR085,2.6,-1G (inverted),Test Run 71
0.696539487451028,13.560896976359865,T105N26-1GFR085,2.6,-1G (inverted),Test Run 71
0.6966580897327163,13.565743167766115,T105N26-1GFR085,2.6,-1G (inverted),Test Run 71
0.6966580897327163,13.56296301639899,T105N26-1GFR085,2.6,-1G (inverted),Test Run 71
0.6974886003685773,13.56268988407474,T105N26-1GFR085,2.6,-1G (inverted),Test Run 71
0.6976073499822926,13.56414557255124,T105N26-1GFR085,2.6,-1G (inverted),Test Run 71
0.6982796260212218,13.563513858684114,T105N26-1GFR085,2.6,-1G (inverted),Test Run 71
0.6985959478830626,13.564372928508366,T105N26-1GFR085,2.6,-1G (inverted),Test Run 71
0.6985959478830626,13.563346012004365,T105N26-1GFR085,2.6,-1G (inverted),Test Run 71
0.6988332997784624,13.56478033817624,T105N26-1GFR085,2.6,-1G (inverted),Test Run 71
0.6995846931158555,13.56568365848874,T105N26-1GFR085,2.6,-1G (inverted),Test Run 71
0.6997824126960118,13.564949710734865,T105N26-1GFR085,2.6,-1G (inverted),Test Run 71
0.6997824126960118,13.56515875614499,T105N26-1GFR085,2.6,-1G (inverted),Test Run 71
0.7003362337852796,13.56685705936774,T105N26-1GFR085,2.6,-1G (inverted),Test Run 71
0.7006130706638998,13.566016300090364,T105N26-1GFR085,2.6,-1G (inverted),Test Run 71
0.7008899075425202,13.56675482548099,T105N26-1GFR085,2.6,-1G (inverted),Test Run 71
0.7016413008799172,13.567935855754365,T105N26-1GFR085,2.6,-1G (inverted),Test Run 71
0.7016413008799172,13.56526861942624,T105N26-1GFR085,2.6,-1G (inverted),Test Run 71
0.701799535476849,13.56751623905524,T105N26-1GFR085,2.6,-1G (inverted),Test Run 71
0.7023135769188424,13.56861029423099,T105N26-1GFR085,2.6,-1G (inverted),Test Run 71
0.7027882807096462,13.56789465702399,T105N26-1GFR085,2.6,-1G (inverted),Test Run 71
0.7027882807096462,13.566106326945865,T105N26-1GFR085,2.6,-1G (inverted),Test Run 71
0.7029860002897986,13.56943274296149,T105N26-1GFR085,2.6,-1G (inverted),Test Run 71
0.7037768786104158,13.570256717570865,T105N26-1GFR085,2.6,-1G (inverted),Test Run 71
0.703935113207348,13.571988590129365,T105N26-1GFR085,2.6,-1G (inverted),Test Run 71
0.7046470215615244,13.570671756633365,T105N26-1GFR085,2.6,-1G (inverted),Test Run 71
0.7046470215615244,13.57030249393799,T105N26-1GFR085,2.6,-1G (inverted),Test Run 71
0.7049634907553923,13.57234869755124,T105N26-1GFR085,2.6,-1G (inverted),Test Run 71
0.705279812617233,13.57254858768799,T105N26-1GFR085,2.6,-1G (inverted),Test Run 71
0.7060312059546261,13.571985538371615,T105N26-1GFR085,2.6,-1G (inverted),Test Run 71
0.7062289255347824,13.572859866984865,T105N26-1GFR085,2.6,-1G (inverted),Test Run 71
0.7062289255347824,13.574053104289614,T105N26-1GFR085,2.6,-1G (inverted),Test Run 71
0.7067827466240503,13.574297244914614,T105N26-1GFR085,2.6,-1G (inverted),Test Run 71
0.7071385534691116,13.57569494999274,T105N26-1GFR085,2.6,-1G (inverted),Test Run 71
0.7073364203812909,13.574898441203615,T105N26-1GFR085,2.6,-1G (inverted),Test Run 71
0.7073364203812909,13.57667914188724,T105N26-1GFR085,2.6,-1G (inverted),Test Run 71
0.7082064160003723,13.57669440067624,T105N26-1GFR085,2.6,-1G (inverted),Test Run 71
0.7083646505973084,13.57723151005124,T105N26-1GFR085,2.6,-1G (inverted),Test Run 71
0.7089578093377694,13.577408512004364,T105N26-1GFR085,2.6,-1G (inverted),Test Run 71
0.7092347935484166,13.577754886516114,T105N26-1GFR085,2.6,-1G (inverted),Test Run 71
0.7092347935484166,13.578179080852115,T105N26-1GFR085,2.6,-1G (inverted),Test Run 71
0.7095906003934779,13.57739020145749,T105N26-1GFR085,2.6,-1G (inverted),Test Run 71
0.7103816260461187,13.577898319133364,T105N26-1GFR085,2.6,-1G (inverted),Test Run 71
0.7103816260461187,13.576700504191866,T105N26-1GFR085,2.6,-1G (inverted),Test Run 71
0.7103816260461187,13.57816382206299,T105N26-1GFR085,2.6,-1G (inverted),Test Run 71
0.7111330193835156,13.579375369914615,T105N26-1GFR085,2.6,-1G (inverted),Test Run 71
0.7114889735606038,13.58061438358649,T105N26-1GFR085,2.6,-1G (inverted),Test Run 71
0.7117263254560037,13.579509647258366,T105N26-1GFR085,2.6,-1G (inverted),Test Run 71
0.7124777187933967,13.581462772258366,T105N26-1GFR085,2.6,-1G (inverted),Test Run 71
0.7124777187933967,13.581182010539615,T105N26-1GFR085,2.6,-1G (inverted),Test Run 71
0.7125568360918648,13.57957983768799,T105N26-1GFR085,2.6,-1G (inverted),Test Run 71
0.7131896271475734,13.58099585331299,T105N26-1GFR085,2.6,-1G (inverted),Test Run 71
0.713664183606346,13.581767948039616,T105N26-1GFR085,2.6,-1G (inverted),Test Run 71
0.713664183606346,13.58247290409424,T105N26-1GFR085,2.6,-1G (inverted),Test Run 71
0.7138224182032818,13.58207464969974,T105N26-1GFR085,2.6,-1G (inverted),Test Run 71
0.714573811540679,13.582646854289615,T105N26-1GFR085,2.6,-1G (inverted),Test Run 71
0.714573811540679,13.582886417277866,T105N26-1GFR085,2.6,-1G (inverted),Test Run 71
0.7152066025963835,13.58134985721924,T105N26-1GFR085,2.6,-1G (inverted),Test Run 71
0.7152066025963835,13.58298102176999,T105N26-1GFR085,2.6,-1G (inverted),Test Run 71
0.7155230717902514,13.584961612590366,T105N26-1GFR085,2.6,-1G (inverted),Test Run 71
0.7157602763536284,13.584912784465365,T105N26-1GFR085,2.6,-1G (inverted),Test Run 71
0.7165513020062688,13.584964664348115,T105N26-1GFR085,2.6,-1G (inverted),Test Run 71
0.7165909343215163,13.585022647746616,T105N26-1GFR085,2.6,-1G (inverted),Test Run 71
0.7165909343215163,13.58444739139899,T105N26-1GFR085,2.6,-1G (inverted),Test Run 71
0.7172632103604453,13.58534155643799,T105N26-1GFR085,2.6,-1G (inverted),Test Run 71
0.7176191645375337,13.585857303508366,T105N26-1GFR085,2.6,-1G (inverted),Test Run 71
0.7178563691009064,13.585794742473116,T105N26-1GFR085,2.6,-1G (inverted),Test Run 71
0.7178563691009064,13.58690863407474,T105N26-1GFR085,2.6,-1G (inverted),Test Run 71
0.7186870270687944,13.588741214641114,T105N26-1GFR085,2.6,-1G (inverted),Test Run 71
0.718726512052015,13.58812475956299,T105N26-1GFR085,2.6,-1G (inverted),Test Run 71
0.7194384204061914,13.586331851848115,T105N26-1GFR085,2.6,-1G (inverted),Test Run 71
0.7196756249695644,13.58732672489499,T105N26-1GFR085,2.6,-1G (inverted),Test Run 71
0.7196756249695644,13.58882513798099,T105N26-1GFR085,2.6,-1G (inverted),Test Run 71
0.7200315791466526,13.58811255253174,T105N26-1GFR085,2.6,-1G (inverted),Test Run 71
0.7207831198160728,13.59042883671149,T105N26-1GFR085,2.6,-1G (inverted),Test Run 71
0.7208226047992934,13.58908911503174,T105N26-1GFR085,2.6,-1G (inverted),Test Run 71
0.7208226047992934,13.58911352909424,T105N26-1GFR085,2.6,-1G (inverted),Test Run 71
0.7215345131534697,13.58969183719974,T105N26-1GFR085,2.6,-1G (inverted),Test Run 71
0.721969584629022,13.590930850871615,T105N26-1GFR085,2.6,-1G (inverted),Test Run 71
0.722206789192399,13.589929874309115,T105N26-1GFR085,2.6,-1G (inverted),Test Run 71
0.722958329861819,13.591585452922365,T105N26-1GFR085,2.6,-1G (inverted),Test Run 71
0.722958329861819,13.590569217570865,T105N26-1GFR085,2.6,-1G (inverted),Test Run 71
0.723037447160287,13.59019232548099,T105N26-1GFR085,2.6,-1G (inverted),Test Run 71
0.7237097231992159,13.59286566532474,T105N26-1GFR085,2.6,-1G (inverted),Test Run 71
0.7242239119732362,13.59293127811774,T105N26-1GFR085,2.6,-1G (inverted),Test Run 71
0.7244216315533887,13.592656619914615,T105N26-1GFR085,2.6,-1G (inverted),Test Run 71
0.7244216315533887,13.594031436809114,T105N26-1GFR085,2.6,-1G (inverted),Test Run 71
0.7250147902938537,13.591199405559115,T105N26-1GFR085,2.6,-1G (inverted),Test Run 71
0.7252125098740062,13.59478522098874,T105N26-1GFR085,2.6,-1G (inverted),Test Run 71
0.7257266986480262,13.59506598270749,T105N26-1GFR085,2.6,-1G (inverted),Test Run 71
0.7257266986480262,13.59447241581299,T105N26-1GFR085,2.6,-1G (inverted),Test Run 71
0.726122137808335,13.595113284953616,T105N26-1GFR085,2.6,-1G (inverted),Test Run 71
0.7263594897037349,13.59586096561774,T105N26-1GFR085,2.6,-1G (inverted),Test Run 71
0.7271108830411319,13.59541998661374,T105N26-1GFR085,2.6,-1G (inverted),Test Run 71
0.7272296326548434,13.59404974735599,T105N26-1GFR085,2.6,-1G (inverted),Test Run 71
0.7272296326548434,13.59493170536374,T105N26-1GFR085,2.6,-1G (inverted),Test Run 71
0.7278624237105519,13.595390994914615,T105N26-1GFR085,2.6,-1G (inverted),Test Run 71
0.7281787455723928,13.59639654911374,T105N26-1GFR085,2.6,-1G (inverted),Test Run 71
0.7284160974677927,13.59683600223874,T105N26-1GFR085,2.6,-1G (inverted),Test Run 71
0.7284160974677927,13.595976932414615,T105N26-1GFR085,2.6,-1G (inverted),Test Run 71
0.7291674908051897,13.59716254032474,T105N26-1GFR085,2.6,-1G (inverted),Test Run 71
0.7292466081036577,13.59671545780524,T105N26-1GFR085,2.6,-1G (inverted),Test Run 71
0.7299585164578302,13.597632511027864,T105N26-1GFR085,2.6,-1G (inverted),Test Run 71
0.7302748383196709,13.59751196659424,T105N26-1GFR085,2.6,-1G (inverted),Test Run 71
0.7302748383196709,13.597977359660614,T105N26-1GFR085,2.6,-1G (inverted),Test Run 71
0.7305516751982953,13.597380741008365,T105N26-1GFR085,2.6,-1G (inverted),Test Run 71
0.7312635835524678,13.600504215129366,T105N26-1GFR085,2.6,-1G (inverted),Test Run 71
0.7312635835524678,13.59929877079349,T105N26-1GFR085,2.6,-1G (inverted),Test Run 71
0.7312635835524678,13.601204593547365,T105N26-1GFR085,2.6,-1G (inverted),Test Run 71
0.731935859591397,13.600098331340366,T105N26-1GFR085,2.6,-1G (inverted),Test Run 71
0.7322523287852649,13.60075140751224,T105N26-1GFR085,2.6,-1G (inverted),Test Run 71
0.7325291656638852,13.601163394816865,T105N26-1GFR085,2.6,-1G (inverted),Test Run 71
0.7331224717363732,13.60117865360599,T105N26-1GFR085,2.6,-1G (inverted),Test Run 71
0.7331224717363732,13.60292425907474,T105N26-1GFR085,2.6,-1G (inverted),Test Run 71
0.7332410740180618,13.603484256633365,T105N26-1GFR085,2.6,-1G (inverted),Test Run 71
0.7338738650737705,13.60306158817624,T105N26-1GFR085,2.6,-1G (inverted),Test Run 71
0.7342298192508586,13.603299625285615,T105N26-1GFR085,2.6,-1G (inverted),Test Run 71
0.7345461411126954,13.60324469364499,T105N26-1GFR085,2.6,-1G (inverted),Test Run 71
0.7345461411126954,13.60501929081299,T105N26-1GFR085,2.6,-1G (inverted),Test Run 71
0.7351394471851875,13.602588565715365,T105N26-1GFR085,2.6,-1G (inverted),Test Run 71
0.7352185644836516,13.60422278202399,T105N26-1GFR085,2.6,-1G (inverted),Test Run 71
0.7359303255058011,13.603633792766114,T105N26-1GFR085,2.6,-1G (inverted),Test Run 71
0.7359303255058011,13.60469733036374,T105N26-1GFR085,2.6,-1G (inverted),Test Run 71
0.7362862796828893,13.60518713749274,T105N26-1GFR085,2.6,-1G (inverted),Test Run 71
0.7366818661752252,13.605022342570866,T105N26-1GFR085,2.6,-1G (inverted),Test Run 71
0.7372750249156861,13.605525882609864,T105N26-1GFR085,2.6,-1G (inverted),Test Run 71
0.7374332595126183,13.60687018192624,T105N26-1GFR085,2.6,-1G (inverted),Test Run 71
0.7374332595126183,13.60565100468024,T105N26-1GFR085,2.6,-1G (inverted),Test Run 71
0.7381451678667946,13.607405765422365,T105N26-1GFR085,2.6,-1G (inverted),Test Run 71
0.738580239342347,13.606438358195865,T105N26-1GFR085,2.6,-1G (inverted),Test Run 71
0.7388965612041877,13.605408389934116,T105N26-1GFR085,2.6,-1G (inverted),Test Run 71
0.7388965612041877,13.60897436893799,T105N26-1GFR085,2.6,-1G (inverted),Test Run 71
0.7394898672766759,13.60862036503174,T105N26-1GFR085,2.6,-1G (inverted),Test Run 71
0.7396875868568324,13.60836859501224,T105N26-1GFR085,2.6,-1G (inverted),Test Run 71
0.7402807455972933,13.60746527469974,T105N26-1GFR085,2.6,-1G (inverted),Test Run 71
0.7406366997743818,13.608138187297365,T105N26-1GFR085,2.6,-1G (inverted),Test Run 71
0.7406366997743818,13.608646304973115,T105N26-1GFR085,2.6,-1G (inverted),Test Run 71
0.7409926539514701,13.60961828983649,T105N26-1GFR085,2.6,-1G (inverted),Test Run 71
0.7416254450071748,13.60993414676999,T105N26-1GFR085,2.6,-1G (inverted),Test Run 71
