Repository: schandel33/gitrep

# Nozzle Tensile Test Analysis

Stress-vs-strain analysis of tensile pulls across 4 nozzle sizes (0.6, 1.4,
2.2, 2.6 mm) x 2 print-gravity orientations (+1G upright / -1G inverted),
printed at 105 C with a 0.85 flow ratio.

## Data-quality issues found and how they're handled

1. **Load-cell zero offset.** 10 of 17 runs record small negative Load
   values for the first handful of samples (up to ~180, always <0.5% of the
   file) before the crosshead starts moving — load-cell noise around zero,
   not real load. The script computes the mean Load over all
   pre-motion samples (`Crosshead < crosshead_zero_threshold_mm`) and
   subtracts it from the whole run.
2.

File: nozzle_tensile_analysis/analysis_output/all_curves_tidy.csv (part 150 of 151)
Strain,Stress_MPa,condition,nozzle_mm,gravity,run
0.7416650773224223,13.61011877811774,T105N26-1GFR085,2.6,-1G (inverted),Test Run 71
0.7416650773224223,13.60955572880124,T105N26-1GFR085,2.6,-1G (inverted),Test Run 71
0.7423373533613512,13.61117621219974,T105N26-1GFR085,2.6,-1G (inverted),Test Run 71
0.7426536752231921,13.609778507121614,T105N26-1GFR085,2.6,-1G (inverted),Test Run 71
0.7430492617155279,13.610828311809115,T105N26-1GFR085,2.6,-1G (inverted),Test Run 71
0.7434843331910802,13.610958011516114,T105N26-1GFR085,2.6,-1G (inverted),Test Run 71
0.7434843331910802,13.60980444706299,T105N26-1GFR085,2.6,-1G (inverted),Test Run 71
0.7438006550529209,13.612312991984865,T105N26-1GFR085,2.6,-1G (inverted),Test Run 71
0.7444334461086295,13.61194830692624,T105N26-1GFR085,2.6,-1G (inverted),Test Run 71
0.7447894002857177,13.611978824504366,T105N26-1GFR085,2.6,-1G (inverted),Test Run 71
0.7451848394460265,13.61147223270749,T105N26-1GFR085,2.6,-1G (inverted),Test Run 71
0.7451848394460265,13.61192084110599,T105N26-1GFR085,2.6,-1G (inverted),Test Run 71
0.7457385132032671,13.611882694133365,T105N26-1GFR085,2.6,-1G (inverted),Test Run 71
0.7458967478002029,13.61259680546149,T105N26-1GFR085,2.6,-1G (inverted),Test Run 71
0.7466086561543757,13.611772830852114,T105N26-1GFR085,2.6,-1G (inverted),Test Run 71
0.7466086561543757,13.614408023723115,T105N26-1GFR085,2.6,-1G (inverted),Test Run 71
0.7469646103314639,13.614200504191865,T105N26-1GFR085,2.6,-1G (inverted),Test Run 71
0.7473205645085521,13.614270694621615,T105N26-1GFR085,2.6,-1G (inverted),Test Run 71
0.7479533555642608,13.61416693485599,T105N26-1GFR085,2.6,-1G (inverted),Test Run 71
0.7481510751444131,13.613440616496614,T105N26-1GFR085,2.6,-1G (inverted),Test Run 71
0.7481510751444131,13.61599341190674,T105N26-1GFR085,2.6,-1G (inverted),Test Run 71
0.7487838662001218,13.61540442264899,T105N26-1GFR085,2.6,-1G (inverted),Test Run 71
0.7491793053604305,13.61646948612549,T105N26-1GFR085,2.6,-1G (inverted),Test Run 71
0.7495352595375188,13.616406925090365,T105N26-1GFR085,2.6,-1G (inverted),Test Run 71
0.7495352595375188,13.61670141971924,T105N26-1GFR085,2.6,-1G (inverted),Test Run 71
0.7500889332947597,13.61662359989499,T105N26-1GFR085,2.6,-1G (inverted),Test Run 71
0.750207682908471,13.61723547733649,T105N26-1GFR085,2.6,-1G (inverted),Test Run 71
0.7508799589474002,13.617215640910615,T105N26-1GFR085,2.6,-1G (inverted),Test Run 71
0.7510776785275566,13.616007144816866,T105N26-1GFR085,2.6,-1G (inverted),Test Run 71
0.7510776785275566,13.618433292277865,T105N26-1GFR085,2.6,-1G (inverted),Test Run 71
0.7516709846000447,13.617632205852114,T105N26-1GFR085,2.6,-1G (inverted),Test Run 71
0.7522246583572852,13.61874914921149,T105N26-1GFR085,2.6,-1G (inverted),Test Run 71
0.7523432606389736,13.619393070109865,T105N26-1GFR085,2.6,-1G (inverted),Test Run 71
0.7529760516946783,13.61946478641849,T105N26-1GFR085,2.6,-1G (inverted),Test Run 71
0.7529760516946783,13.620101077922365,T105N26-1GFR085,2.6,-1G (inverted),Test Run 71
0.7532134035900822,13.618999393352116,T105N26-1GFR085,2.6,-1G (inverted),Test Run 71
0.753687960048855,13.62054358280524,T105N26-1GFR085,2.6,-1G (inverted),Test Run 71
0.7542021488228751,13.62070990360599,T105N26-1GFR085,2.6,-1G (inverted),Test Run 71
0.7542021488228751,13.62006750858649,T105N26-1GFR085,2.6,-1G (inverted),Test Run 71
0.7543207511045633,13.62188177860599,T105N26-1GFR085,2.6,-1G (inverted),Test Run 71
0.7550326594587401,13.620438297160614,T105N26-1GFR085,2.6,-1G (inverted),Test Run 71
0.7551908940556719,13.62331000126224,T105N26-1GFR085,2.6,-1G (inverted),Test Run 71
0.7557049354976693,13.621424014934115,T105N26-1GFR085,2.6,-1G (inverted),Test Run 71
0.7557049354976693,13.62153082645749,T105N26-1GFR085,2.6,-1G (inverted),Test Run 71
0.7562586092549098,13.62188635624274,T105N26-1GFR085,2.6,-1G (inverted),Test Run 71
0.7564563288350623,13.622014530070865,T105N26-1GFR085,2.6,-1G (inverted),Test Run 71
0.7570496349075504,13.623352725871616,T105N26-1GFR085,2.6,-1G (inverted),Test Run 71
0.7570496349075504,13.622266300090365,T105N26-1GFR085,2.6,-1G (inverted),Test Run 71
0.7573264717861705,13.62309332645749,T105N26-1GFR085,2.6,-1G (inverted),Test Run 71
0.7577615432617268,13.62374029911374,T105N26-1GFR085,2.6,-1G (inverted),Test Run 71
0.7583943343174354,13.62192297733649,T105N26-1GFR085,2.6,-1G (inverted),Test Run 71
0.7585920538975879,13.62411566532474,T105N26-1GFR085,2.6,-1G (inverted),Test Run 71
0.7585920538975879,13.625640018352115,T105N26-1GFR085,2.6,-1G (inverted),Test Run 71
0.7592248449532966,13.62579260624274,T105N26-1GFR085,2.6,-1G (inverted),Test Run 71
0.759501681831917,13.628520877727116,T105N26-1GFR085,2.6,-1G (inverted),Test Run 71
0.7600553555891576,13.62605658329349,T105N26-1GFR085,2.6,-1G (inverted),Test Run 71
0.7600553555891576,13.626677616008365,T105N26-1GFR085,2.6,-1G (inverted),Test Run 71
0.7606881466448663,13.62746802128174,T105N26-1GFR085,2.6,-1G (inverted),Test Run 71
0.76092549854027,13.62708655155524,T105N26-1GFR085,2.6,-1G (inverted),Test Run 71
0.7615977745791951,13.62728949344974,T105N26-1GFR085,2.6,-1G (inverted),Test Run 71
0.761914243773063,13.62777319706299,T105N26-1GFR085,2.6,-1G (inverted),Test Run 71
0.761914243773063,13.627759464152865,T105N26-1GFR085,2.6,-1G (inverted),Test Run 71
0.7623096829333718,13.62886420048099,T105N26-1GFR085,2.6,-1G (inverted),Test Run 71
0.7629424739890801,13.628296573527866,T105N26-1GFR085,2.6,-1G (inverted),Test Run 71
0.7631007085860162,13.626795108684115,T105N26-1GFR085,2.6,-1G (inverted),Test Run 71
0.7637334996417209,13.628072269328616,T105N26-1GFR085,2.6,-1G (inverted),Test Run 71
0.7637334996417209,13.629643924602115,T105N26-1GFR085,2.6,-1G (inverted),Test Run 71
0.7639312192218772,13.630969913371615,T105N26-1GFR085,2.6,-1G (inverted),Test Run 71
0.7643662906974293,13.629573734172364,T105N26-1GFR085,2.6,-1G (inverted),Test Run 71
0.7649594494378905,13.63005133426999,T105N26-1GFR085,2.6,-1G (inverted),Test Run 71
0.7649594494378905,13.63177405155524,T105N26-1GFR085,2.6,-1G (inverted),Test Run 71
0.7651571690180469,13.632535465129365,T105N26-1GFR085,2.6,-1G (inverted),Test Run 71
0.7657504750905352,13.63128119266849,T105N26-1GFR085,2.6,-1G (inverted),Test Run 71
0.7660273119691554,13.631120975383364,T105N26-1GFR085,2.6,-1G (inverted),Test Run 71
0.7664623834447116,13.631018741496614,T105N26-1GFR085,2.6,-1G (inverted),Test Run 71
0.7664623834447116,13.63378668583249,T105N26-1GFR085,2.6,-1G (inverted),Test Run 71
0.7670951745004203,13.635098941691865,T105N26-1GFR085,2.6,-1G (inverted),Test Run 71
0.7671346594836369,13.634146793254365,T105N26-1GFR085,2.6,-1G (inverted),Test Run 71
0.7677674505393453,13.63413763798099,T105N26-1GFR085,2.6,-1G (inverted),Test Run 71
0.7677674505393453,13.63353033817624,T105N26-1GFR085,2.6,-1G (inverted),Test Run 71
0.7679256851362813,13.634514530070865,T105N26-1GFR085,2.6,-1G (inverted),Test Run 71
0.7684002415950539,13.634639652141114,T105N26-1GFR085,2.6,-1G (inverted),Test Run 71
0.768993547667542,13.633597476848115,T105N26-1GFR085,2.6,-1G (inverted),Test Run 71
0.7691516349324509,13.633960636027865,T105N26-1GFR085,2.6,-1G (inverted),Test Run 71
0.7691516349324509,13.634989078410616,T105N26-1GFR085,2.6,-1G (inverted),Test Run 71
0.7697449410049393,13.63546057499274,T105N26-1GFR085,2.6,-1G (inverted),Test Run 71
0.7700217778835594,13.63533697880124,T105N26-1GFR085,2.6,-1G (inverted),Test Run 71
0.7703777320606476,13.634392459758365,T105N26-1GFR085,2.6,-1G (inverted),Test Run 71
0.7703777320606476,13.636780460246616,T105N26-1GFR085,2.6,-1G (inverted),Test Run 71
0.7709314058178885,13.639067752727115,T105N26-1GFR085,2.6,-1G (inverted),Test Run 71
0.7710896404148243,13.637610538371614,T105N26-1GFR085,2.6,-1G (inverted),Test Run 71
0.7718014014369698,13.63809576786374,T105N26-1GFR085,2.6,-1G (inverted),Test Run 71
0.7720387533323698,13.637393863566865,T105N26-1GFR085,2.6,-1G (inverted),Test Run 71
0.7720387533323698,13.63599615848874,T105N26-1GFR085,2.6,-1G (inverted),Test Run 71
0.7725133097911465,13.63845129764899,T105N26-1GFR085,2.6,-1G (inverted),Test Run 71
0.7730669835483872,13.63754339969974,T105N26-1GFR085,2.6,-1G (inverted),Test Run 71
0.7731857331621025,13.63818579471924,T105N26-1GFR085,2.6,-1G (inverted),Test Run 71
0.773818524217811,13.63819342411374,T105N26-1GFR085,2.6,-1G (inverted),Test Run 71
0.773818524217811,13.638318546184115,T105N26-1GFR085,2.6,-1G (inverted),Test Run 71
0.7741348460796521,13.638379581340365,T105N26-1GFR085,2.6,-1G (inverted),Test Run 71
0.7745699175552041,13.638909061320865,T105N26-1GFR085,2.6,-1G (inverted),Test Run 71
0.7750444740139809,13.638904483684115,T105N26-1GFR085,2.6,-1G (inverted),Test Run 71
0.7750444740139809,13.63964606083249,T105N26-1GFR085,2.6,-1G (inverted),Test Run 71
0.7752818259093808,13.640808780559116,T105N26-1GFR085,2.6,-1G (inverted),Test Run 71
0.7759146169650895,13.63908606327399,T105N26-1GFR085,2.6,-1G (inverted),Test Run 71
0.7760727042299944,13.63858404911374,T105N26-1GFR085,2.6,-1G (inverted),Test Run 71
0.7765868930040184,13.640677554973115,T105N26-1GFR085,2.6,-1G (inverted),Test Run 71
0.7765868930040184,13.640730960734865,T105N26-1GFR085,2.6,-1G (inverted),Test Run 71
0.7771405667612593,13.64220190800049,T105N26-1GFR085,2.6,-1G (inverted),Test Run 71
0.7774570359551269,13.641573245891115,T105N26-1GFR085,2.6,-1G (inverted),Test Run 71
0.7780107097123675,13.642371280559114,T105N26-1GFR085,2.6,-1G (inverted),Test Run 71
0.7780107097123675,13.641695316203615,T105N26-1GFR085,2.6,-1G (inverted),Test Run 71
0.778287546590988,13.641519840129366,T105N26-1GFR085,2.6,-1G (inverted),Test Run 71
0.7786829857512968,13.64206000126224,T105N26-1GFR085,2.6,-1G (inverted),Test Run 71
0.7793157768070055,13.641533573039615,T105N26-1GFR085,2.6,-1G (inverted),Test Run 71
0.7795134963871578,13.643208988078616,T105N26-1GFR085,2.6,-1G (inverted),Test Run 71
0.7795134963871578,13.642464359172365,T105N26-1GFR085,2.6,-1G (inverted),Test Run 71
0.780185919758114,13.64297552860599,T105N26-1GFR085,2.6,-1G (inverted),Test Run 71
0.7804231243214866,13.64231634891849,T105N26-1GFR085,2.6,-1G (inverted),Test Run 71
0.7807790784985749,13.64125891483649,T105N26-1GFR085,2.6,-1G (inverted),Test Run 71
0.7813723845710633,13.64318609989499,T105N26-1GFR085,2.6,-1G (inverted),Test Run 71
0.7813723845710633,13.644104678996616,T105N26-1GFR085,2.6,-1G (inverted),Test Run 71
0.7816095891344359,13.642977054484865,T105N26-1GFR085,2.6,-1G (inverted),Test Run 71
0.7822820125053921,13.645337589152865,T105N26-1GFR085,2.6,-1G (inverted),Test Run 71
0.782519217068765,13.644312198527865,T105N26-1GFR085,2.6,-1G (inverted),Test Run 71
0.782519217068765,13.644539554484865,T105N26-1GFR085,2.6,-1G (inverted),Test Run 71
0.7829148035611008,13.645918949016115,T105N26-1GFR085,2.6,-1G (inverted),Test Run 71
0.7835079623015619,13.645589359172366,T105N26-1GFR085,2.6,-1G (inverted),Test Run 71
0.7835870796000297,13.643643863566865,T105N26-1GFR085,2.6,-1G (inverted),Test Run 71
0.7842198706557383,13.64738989628174,T105N26-1GFR085,2.6,-1G (inverted),Test Run 71
0.7842198706557383,13.644930179484865,T105N26-1GFR085,2.6,-1G (inverted),Test Run 71
0.7845363398496062,13.64719000614499,T105N26-1GFR085,2.6,-1G (inverted),Test Run 71
0.7849712639931313,13.645561893352115,T105N26-1GFR085,2.6,-1G (inverted),Test Run 71
0.78560405504884,13.64594183719974,T105N26-1GFR085,2.6,-1G (inverted),Test Run 71
0.78560405504884,13.64552984989499,T105N26-1GFR085,2.6,-1G (inverted),Test Run 71
0.7856436873640875,13.646013553508364,T105N26-1GFR085,2.6,-1G (inverted),Test Run 71
0.7863555957182642,13.646135623820864,T105N26-1GFR085,2.6,-1G (inverted),Test Run 71
0.7868301521770368,13.64693060673099,T105N26-1GFR085,2.6,-1G (inverted),Test Run 71
0.7870278717571931,13.64743109501224,T105N26-1GFR085,2.6,-1G (inverted),Test Run 71
0.7870278717571931,13.64662543094974,T105N26-1GFR085,2.6,-1G (inverted),Test Run 71
0.7877397801113659,13.64796820438724,T105N26-1GFR085,2.6,-1G (inverted),Test Run 71
0.7879771320067697,13.64884253300049,T105N26-1GFR085,2.6,-1G (inverted),Test Run 71
0.7886494080456947,13.64839850223874,T105N26-1GFR085,2.6,-1G (inverted),Test Run 71
0.7886494080456947,13.64758063114499,T105N26-1GFR085,2.6,-1G (inverted),Test Run 71
0.7890053622227832,13.64966803348874,T105N26-1GFR085,2.6,-1G (inverted),Test Run 71
0.7893613163998714,13.64989996708249,T105N26-1GFR085,2.6,-1G (inverted),Test Run 71
0.7901127097372683,13.649951846965365,T105N26-1GFR085,2.6,-1G (inverted),Test Run 71
0.7901918270357324,13.649565799602115,T105N26-1GFR085,2.6,-1G (inverted),Test Run 71
0.7901918270357324,13.64767828739499,T105N26-1GFR085,2.6,-1G (inverted),Test Run 71
0.7908246180914408,13.64890814579349,T105N26-1GFR085,2.6,-1G (inverted),Test Run 71
0.7913782918486817,13.64980383671149,T105N26-1GFR085,2.6,-1G (inverted),Test Run 71
0.7915365264456176,13.65071478641849,T105N26-1GFR085,2.6,-1G (inverted),Test Run 71
0.7921296851860787,13.64922095096924,T105N26-1GFR085,2.6,-1G (inverted),Test Run 71
0.7921296851860787,13.65018530643799,T105N26-1GFR085,2.6,-1G (inverted),Test Run 71
0.7922484347997939,13.651802738078615,T105N26-1GFR085,2.6,-1G (inverted),Test Run 71
0.7929601958219398,13.65149908817624,T105N26-1GFR085,2.6,-1G (inverted),Test Run 71
0.7932370327005599,13.65222082889899,T105N26-1GFR085,2.6,-1G (inverted),Test Run 71
0.7932370327005599,13.652103336223115,T105N26-1GFR085,2.6,-1G (inverted),Test Run 71
0.7936326191928956,13.65201330936774,T105N26-1GFR085,2.6,-1G (inverted),Test Run 71
0.7943445275470723,13.652327640422365,T105N26-1GFR085,2.6,-1G (inverted),Test Run 71
0.7944631298287567,13.652974613078616,T105N26-1GFR085,2.6,-1G (inverted),Test Run 71
0.7950562885692178,13.652641971477115,T105N26-1GFR085,2.6,-1G (inverted),Test Run 71
0.7950562885692178,13.652144534953615,T105N26-1GFR085,2.6,-1G (inverted),Test Run 71
0.7954518750615536,13.65186224735599,T105N26-1GFR085,2.6,-1G (inverted),Test Run 71
0.7956890796249265,13.65205755985599,T105N26-1GFR085,2.6,-1G (inverted),Test Run 71
0.7961637834157302,13.65381994999274,T105N26-1GFR085,2.6,-1G (inverted),Test Run 71
0.7961637834157302,13.652776248820865,T105N26-1GFR085,2.6,-1G (inverted),Test Run 71
0.7964009879791032,13.65248022831299,T105N26-1GFR085,2.6,-1G (inverted),Test Run 71
0.7969942940515913,13.652515323527865,T105N26-1GFR085,2.6,-1G (inverted),Test Run 71
0.7974688505103679,13.65289984501224,T105N26-1GFR085,2.6,-1G (inverted),Test Run 71
0.7974688505103679,13.65514899051999,T105N26-1GFR085,2.6,-1G (inverted),Test Run 71
0.7977062024057677,13.653841312297365,T105N26-1GFR085,2.6,-1G (inverted),Test Run 71
0.7984575957431608,13.65589361942624,T105N26-1GFR085,2.6,-1G (inverted),Test Run 71
0.7987739176050017,13.65550299442624,T105N26-1GFR085,2.6,-1G (inverted),Test Run 71
0.7987739176050017,13.65559302128174,T105N26-1GFR085,2.6,-1G (inverted),Test Run 71
0.7990112695004056,13.65583716190674,T105N26-1GFR085,2.6,-1G (inverted),Test Run 71
0.799723177854578,13.65550452030524,T105N26-1GFR085,2.6,-1G (inverted),Test Run 71
0.799960382417955,13.65538550175049,T105N26-1GFR085,2.6,-1G (inverted),Test Run 71
0.8003954538935073,13.654231937297364,T105N26-1GFR085,2.6,-1G (inverted),Test Run 71
0.8003954538935073,13.654830081828615,T105N26-1GFR085,2.6,-1G (inverted),Test Run 71
0.8009887599659954,13.655669315227115,T105N26-1GFR085,2.6,-1G (inverted),Test Run 71
0.8010678772644632,13.654984195598114,T105N26-1GFR085,2.6,-1G (inverted),Test Run 71
0.8017401533033923,13.65680609501224,T105N26-1GFR085,2.6,-1G (inverted),Test Run 71
0.8017401533033923,13.65659857548099,T105N26-1GFR085,2.6,-1G (inverted),Test Run 71
0.8020961074804805,13.65712805546149,T105N26-1GFR085,2.6,-1G (inverted),Test Run 71
0.802372944359101,13.65641852176999,T105N26-1GFR085,2.6,-1G (inverted),Test Run 71
0.8030057354148097,13.658281619914614,T105N26-1GFR085,2.6,-1G (inverted),Test Run 71
0.8030057354148097,13.657862003215365,T105N26-1GFR085,2.6,-1G (inverted),Test Run 71
0.8034802918735823,13.65861273563724,T105N26-1GFR085,2.6,-1G (inverted),Test Run 71
0.8035990414872978,13.65836096561774,T105N26-1GFR085,2.6,-1G (inverted),Test Run 71
0.8042713175262227,13.658672244914616,T105N26-1GFR085,2.6,-1G (inverted),Test Run 71
0.8042713175262227,13.658838565715365,T105N26-1GFR085,2.6,-1G (inverted),Test Run 71
0.8045876393880638,13.65772619999274,T105N26-1GFR085,2.6,-1G (inverted),Test Run 71
0.8049832258803994,13.65840063846924,T105N26-1GFR085,2.6,-1G (inverted),Test Run 71
0.8056160169361081,13.659529788859865,T105N26-1GFR085,2.6,-1G (inverted),Test Run 71
0.8056160169361081,13.657915408977114,T105N26-1GFR085,2.6,-1G (inverted),Test Run 71
0.8061696906933488,13.66087561405524,T105N26-1GFR085,2.6,-1G (inverted),Test Run 71
0.806367410273505,13.657512576945866,T105N26-1GFR085,2.6,-1G (inverted),Test Run 71
0.8069607163459932,13.659798343547365,T105N26-1GFR085,2.6,-1G (inverted),Test Run 71
0.807356155506298,13.659883792766115,T105N26-1GFR085,2.6,-1G (inverted),Test Run 71
0.807356155506298,13.65994787968024,T105N26-1GFR085,2.6,-1G (inverted),Test Run 71
0.8075935074017018,13.65979224003174,T105N26-1GFR085,2.6,-1G (inverted),Test Run 71
0.8082657834406268,13.65922613895749,T105N26-1GFR085,2.6,-1G (inverted),Test Run 71
0.8083449007390948,13.658389957316865,T105N26-1GFR085,2.6,-1G (inverted),Test Run 71
0.8083449007390948,13.65960608280524,T105N26-1GFR085,2.6,-1G (inverted),Test Run 71
0.8088589421810919,13.660172183879364,T105N26-1GFR085,2.6,-1G (inverted),Test Run 71
0.8092940136566442,13.65862799442624,T105N26-1GFR085,2.6,-1G (inverted),Test Run 71
0.8095313655520441,13.65951605594974,T105N26-1GFR085,2.6,-1G (inverted),Test Run 71
0.8101641566077528,13.65976477421149,T105N26-1GFR085,2.6,-1G (inverted),Test Run 71
0.8101641566077528,13.66111822880124,T105N26-1GFR085,2.6,-1G (inverted),Test Run 71
0.8103618761879091,13.66085882938724,T105N26-1GFR085,2.6,-1G (inverted),Test Run 71
0.8109551822603972,13.661345584758365,T105N26-1GFR085,2.6,-1G (inverted),Test Run 71
0.8113901064039226,13.66162787235599,T105N26-1GFR085,2.6,-1G (inverted),Test Run 71
0.8113901064039226,13.661502750285615,T105N26-1GFR085,2.6,-1G (inverted),Test Run 71
0.8117065755977902,13.661836917766115,T105N26-1GFR085,2.6,-1G (inverted),Test Run 71
0.8122602493550308,13.662969119914615,T105N26-1GFR085,2.6,-1G (inverted),Test Run 71
0.8127744381290551,13.66275549686774,T105N26-1GFR085,2.6,-1G (inverted),Test Run 71
0.8127744381290551,13.661893375285615,T105N26-1GFR085,2.6,-1G (inverted),Test Run 71
0.8131302449741165,13.66268225468024,T105N26-1GFR085,2.6,-1G (inverted),Test Run 71
0.8136840660633843,13.664270694621615,T105N26-1GFR085,2.6,-1G (inverted),Test Run 71
0.8141189902069094,13.66330023563724,T105N26-1GFR085,2.6,-1G (inverted),Test Run 71
0.8141189902069094,13.66367865360599,T105N26-1GFR085,2.6,-1G (inverted),Test Run 71
0.8144749443839976,13.66246557987549,T105N26-1GFR085,2.6,-1G (inverted),Test Run 71
0.8150286181412385,13.664371402629365,T105N26-1GFR085,2.6,-1G (inverted),Test Run 71
0.815582291898483,13.66354437626224,T105N26-1GFR085,2.6,-1G (inverted),Test Run 71
0.815582291898483,13.66437750614499,T105N26-1GFR085,2.6,-1G (inverted),Test Run 71
0.8157405264954148,13.664685733684115,T105N26-1GFR085,2.6,-1G (inverted),Test Run 71
0.816412949866371,13.66271734989499,T105N26-1GFR085,2.6,-1G (inverted),Test Run 71
0.8166897867449912,13.664507205852114,T105N26-1GFR085,2.6,-1G (inverted),Test Run 71
0.8166897867449912,13.66420660770749,T105N26-1GFR085,2.6,-1G (inverted),Test Run 71
0.8170457409220797,13.66326819218024,T105N26-1GFR085,2.6,-1G (inverted),Test Run 71
0.8176388996625409,13.664710147746614,T105N26-1GFR085,2.6,-1G (inverted),Test Run 71
0.8181925734197815,13.66399145878174,T105N26-1GFR085,2.6,-1G (inverted),Test Run 71
0.8181925734197815,13.66655493534424,T105N26-1GFR085,2.6,-1G (inverted),Test Run 71
0.8183902929999378,13.66481695926999,T105N26-1GFR085,2.6,-1G (inverted),Test Run 71
0.8189044817739579,13.66457434452399,T105N26-1GFR085,2.6,-1G (inverted),Test Run 71
0.8193790382327307,13.66548834598874,T105N26-1GFR085,2.6,-1G (inverted),Test Run 71
0.8193790382327307,13.66420813358649,T105N26-1GFR085,2.6,-1G (inverted),Test Run 71
0.8196558751113512,13.665483768352114,T105N26-1GFR085,2.6,-1G (inverted),Test Run 71
0.8202491811838393,13.66404028690674,T105N26-1GFR085,2.6,-1G (inverted),Test Run 71
0.8208028549410838,13.665088565715365,T105N26-1GFR085,2.6,-1G (inverted),Test Run 71
0.8208028549410838,13.665616519816865,T105N26-1GFR085,2.6,-1G (inverted),Test Run 71
0.8210005745212362,13.665198428996614,T105N26-1GFR085,2.6,-1G (inverted),Test Run 71
0.8216333655769449,13.665369327434115,T105N26-1GFR085,2.6,-1G (inverted),Test Run 71
0.8220288047372537,13.665222843059116,T105N26-1GFR085,2.6,-1G (inverted),Test Run 71
0.8220288047372537,13.665836246379365,T105N26-1GFR085,2.6,-1G (inverted),Test Run 71
0.8223452739311213,13.667034061320866,T105N26-1GFR085,2.6,-1G (inverted),Test Run 71
0.8228989476883619,13.66662359989499,T105N26-1GFR085,2.6,-1G (inverted),Test Run 71
0.8230966672685144,13.66563483036374,T105N26-1GFR085,2.6,-1G (inverted),Test Run 71
0.8230966672685144,13.668237979777865,T105N26-1GFR085,2.6,-1G (inverted),Test Run 71
0.8236108560425386,13.666704471477114,T105N26-1GFR085,2.6,-1G (inverted),Test Run 71
0.8242436470982434,13.66685248173099,T105N26-1GFR085,2.6,-1G (inverted),Test Run 71
0.8244413666783997,13.669409854777864,T105N26-1GFR085,2.6,-1G (inverted),Test Run 71
0.8249950404356403,13.667720706828614,T105N26-1GFR085,2.6,-1G (inverted),Test Run 71
0.8249950404356403,13.668193729289616,T105N26-1GFR085,2.6,-1G (inverted),Test Run 71
0.8253509946127285,13.66898413456299,T105N26-1GFR085,2.6,-1G (inverted),Test Run 71
0.8257464337730372,13.669710452922365,T105N26-1GFR085,2.6,-1G (inverted),Test Run 71
0.8263792248287419,13.66894751346924,T105N26-1GFR085,2.6,-1G (inverted),Test Run 71
0.8263792248287419,13.66644964969974,T105N26-1GFR085,2.6,-1G (inverted),Test Run 71
0.8264979744424575,13.666826541789614,T105N26-1GFR085,2.6,-1G (inverted),Test Run 71
0.8270120158844506,13.66828070438724,T105N26-1GFR085,2.6,-1G (inverted),Test Run 71
0.8276844392554068,13.66784125126224,T105N26-1GFR085,2.6,-1G (inverted),Test Run 71
0.8276844392554068,13.670525272258365,T105N26-1GFR085,2.6,-1G (inverted),Test Run 71
0.8279216438187794,13.668352420695864,T105N26-1GFR085,2.6,-1G (inverted),Test Run 71
0.8283963476095833,13.66834936893799,T105N26-1GFR085,2.6,-1G (inverted),Test Run 71
0.8289500213668238,13.66816321171149,T105N26-1GFR085,2.6,-1G (inverted),Test Run 71
0.8289500213668238,13.669991214641115,T105N26-1GFR085,2.6,-1G (inverted),Test Run 71
0.8290686236485124,13.668328006633365,T105N26-1GFR085,2.6,-1G (inverted),Test Run 71
0.829543180107285,13.66978216923099,T105N26-1GFR085,2.6,-1G (inverted),Test Run 71
0.8302156034782411,13.66889563358649,T105N26-1GFR085,2.6,-1G (inverted),Test Run 71
0.8302156034782411,13.66955328739499,T105N26-1GFR085,2.6,-1G (inverted),Test Run 71
0.8302550884614617,13.66935797489499,T105N26-1GFR085,2.6,-1G (inverted),Test Run 71
0.8308087622187023,13.669913394816865,T105N26-1GFR085,2.6,-1G (inverted),Test Run 71
0.8314811855896584,13.670288761027866,T105N26-1GFR085,2.6,-1G (inverted),Test Run 71
0.8314811855896584,13.669324405559115,T105N26-1GFR085,2.6,-1G (inverted),Test Run 71
0.8315997878713428,13.66916266239499,T105N26-1GFR085,2.6,-1G (inverted),Test Run 71
0.8319952270316515,13.671060855754366,T105N26-1GFR085,2.6,-1G (inverted),Test Run 71
0.8326676504026077,13.670622928508365,T105N26-1GFR085,2.6,-1G (inverted),Test Run 71
0.8326676504026077,13.670711429484864,T105N26-1GFR085,2.6,-1G (inverted),Test Run 71
0.8329048549659804,13.66907721317624,T105N26-1GFR085,2.6,-1G (inverted),Test Run 71
0.8334190437400046,13.66846686161374,T105N26-1GFR085,2.6,-1G (inverted),Test Run 71
0.8340913197789299,13.67001715458249,T105N26-1GFR085,2.6,-1G (inverted),Test Run 71
0.8342100693926452,13.670622928508365,T105N26-1GFR085,2.6,-1G (inverted),Test Run 71
0.8342100693926452,13.669853885539615,T105N26-1GFR085,2.6,-1G (inverted),Test Run 71
0.8347637431498858,13.668958194621615,T105N26-1GFR085,2.6,-1G (inverted),Test Run 71
0.8351196973269743,13.668912418254365,T105N26-1GFR085,2.6,-1G (inverted),Test Run 71
0.835436019188815,13.66975012577399,T105N26-1GFR085,2.6,-1G (inverted),Test Run 71
0.835436019188815,13.66970434940674,T105N26-1GFR085,2.6,-1G (inverted),Test Run 71
0.836108295227744,13.670560367473115,T105N26-1GFR085,2.6,-1G (inverted),Test Run 71
0.8363061621399236,13.670767887004365,T105N26-1GFR085,2.6,-1G (inverted),Test Run 71
0.8368202035819207,13.67194586551999,T105N26-1GFR085,2.6,-1G (inverted),Test Run 71
0.8368202035819207,13.67038031376224,T105N26-1GFR085,2.6,-1G (inverted),Test Run 71
0.8374926269528729,13.671240909465364,T105N26-1GFR085,2.6,-1G (inverted),Test Run 71
0.8377298315162495,13.670308597453616,T105N26-1GFR085,2.6,-1G (inverted),Test Run 71
0.8382835052734904,13.67092200077399,T105N26-1GFR085,2.6,-1G (inverted),Test Run 71
0.8385603421521105,13.670744998820865,T105N26-1GFR085,2.6,-1G (inverted),Test Run 71
0.8385603421521105,13.67065344608649,T105N26-1GFR085,2.6,-1G (inverted),Test Run 71
0.8390350459429103,13.672769840129366,T105N26-1GFR085,2.6,-1G (inverted),Test Run 71
0.8396282046833715,13.67066107548099,T105N26-1GFR085,2.6,-1G (inverted),Test Run 71
0.839746954297087,13.67235785282474,T105N26-1GFR085,2.6,-1G (inverted),Test Run 71
0.839746954297087,13.671443851359864,T105N26-1GFR085,2.6,-1G (inverted),Test Run 71
0.8401423934573955,13.673174198039614,T105N26-1GFR085,2.6,-1G (inverted),Test Run 71
0.8406960672146364,13.670992191203615,T105N26-1GFR085,2.6,-1G (inverted),Test Run 71
0.8409729040932565,13.671163089641116,T105N26-1GFR085,2.6,-1G (inverted),Test Run 71
0.8409729040932565,13.673015506633366,T105N26-1GFR085,2.6,-1G (inverted),Test Run 71
0.8413683432535654,13.672771366008366,T105N26-1GFR085,2.6,-1G (inverted),Test Run 71
0.8420407666245175,13.67150641239499,T105N26-1GFR085,2.6,-1G (inverted),Test Run 71
0.8422779711878944,13.672151859172365,T105N26-1GFR085,2.6,-1G (inverted),Test Run 71
0.8422779711878944,13.67328100956299,T105N26-1GFR085,2.6,-1G (inverted),Test Run 71
0.8425548080665146,13.673577030070865,T105N26-1GFR085,2.6,-1G (inverted),Test Run 71
0.8431875991222233,13.67295904911374,T105N26-1GFR085,2.6,-1G (inverted),Test Run 71
0.8434644360008436,13.674166019328615,T105N26-1GFR085,2.6,-1G (inverted),Test Run 71
0.8434644360008436,13.67283697880124,T105N26-1GFR085,2.6,-1G (inverted),Test Run 71
0.8438600224931794,13.673047550090365,T105N26-1GFR085,2.6,-1G (inverted),Test Run 71
0.8446510481458199,13.674089725383364,T105N26-1GFR085,2.6,-1G (inverted),Test Run 71
0.8448091354107248,13.67317114628174,T105N26-1GFR085,2.6,-1G (inverted),Test Run 71
0.8448091354107248,13.67190924442624,T105N26-1GFR085,2.6,-1G (inverted),Test Run 71
0.845165089587813,13.674114139445866,T105N26-1GFR085,2.6,-1G (inverted),Test Run 71
0.8458375129587692,13.674097354777865,T105N26-1GFR085,2.6,-1G (inverted),Test Run 71
0.8459561152404574,13.67220221317624,T105N26-1GFR085,2.6,-1G (inverted),Test Run 71
0.8459561152404574,13.67452154911374,T105N26-1GFR085,2.6,-1G (inverted),Test Run 71
0.846312069417546,13.67369604862549,T105N26-1GFR085,2.6,-1G (inverted),Test Run 71
0.847142580053407,13.673145206340365,T105N26-1GFR085,2.6,-1G (inverted),Test Run 71
0.8472216973518748,13.67374487675049,T105N26-1GFR085,2.6,-1G (inverted),Test Run 71
0.8472216973518748,13.67399664676999,T105N26-1GFR085,2.6,-1G (inverted),Test Run 71
0.8476567688274271,13.67344885624274,T105N26-1GFR085,2.6,-1G (inverted),Test Run 71
0.8483290448663563,13.67315130985599,T105N26-1GFR085,2.6,-1G (inverted),Test Run 71
0.8486849990434445,13.67256079471924,T105N26-1GFR085,2.6,-1G (inverted),Test Run 71
0.8486849990434445,13.67476263798099,T105N26-1GFR085,2.6,-1G (inverted),Test Run 71
0.8490409532205327,13.674321658977115,T105N26-1GFR085,2.6,-1G (inverted),Test Run 71
0.8498319788731732,13.67530279911374,T105N26-1GFR085,2.6,-1G (inverted),Test Run 71
0.8498714638563938,13.674634464152865,T105N26-1GFR085,2.6,-1G (inverted),Test Run 71
0.8498714638563938,13.67534094608649,T105N26-1GFR085,2.6,-1G (inverted),Test Run 71
0.8504251376136344,13.675150211223116,T105N26-1GFR085,2.6,-1G (inverted),Test Run 71
0.8511765309510314,13.674690921672365,T105N26-1GFR085,2.6,-1G (inverted),Test Run 71
0.851295280564743,13.67611304081299,T105N26-1GFR085,2.6,-1G (inverted),Test Run 71
0.851295280564743,13.67517309940674,T105N26-1GFR085,2.6,-1G (inverted),Test Run 71
0.8519280716204516,13.674747379191865,T105N26-1GFR085,2.6,-1G (inverted),Test Run 71
0.8522443934822923,13.674292667277864,T105N26-1GFR085,2.6,-1G (inverted),Test Run 71
0.8526003476593805,13.675858219035614,T105N26-1GFR085,2.6,-1G (inverted),Test Run 71
0.8532726236983097,13.67593756473874,T105N26-1GFR085,2.6,-1G (inverted),Test Run 71
0.8532726236983097,13.674829776652865,T105N26-1GFR085,2.6,-1G (inverted),Test Run 71
0.8534308582952416,13.674307926066865,T105N26-1GFR085,2.6,-1G (inverted),Test Run 71
0.8541032816661978,13.676322086223115,T105N26-1GFR085,2.6,-1G (inverted),Test Run 71
0.8543801185448179,13.674761112102114,T105N26-1GFR085,2.6,-1G (inverted),Test Run 71
0.8543801185448179,13.675635440715364,T105N26-1GFR085,2.6,-1G (inverted),Test Run 71
0.8545778381249746,13.67624426639899,T105N26-1GFR085,2.6,-1G (inverted),Test Run 71
0.8552106291806829,13.67744055546149,T105N26-1GFR085,2.6,-1G (inverted),Test Run 71
0.8554874660593034,13.676688297160615,T105N26-1GFR085,2.6,-1G (inverted),Test Run 71
0.8554874660593034,13.67493811405524,T105N26-1GFR085,2.6,-1G (inverted),Test Run 71
0.8559225375348557,13.677950199016115,T105N26-1GFR085,2.6,-1G (inverted),Test Run 71
0.8566739308722526,13.677796085246616,T105N26-1GFR085,2.6,-1G (inverted),Test Run 71
0.8566739308722526,13.67735510624274,T105N26-1GFR085,2.6,-1G (inverted),Test Run 71
0.8573067219279613,13.67676459110599,T105N26-1GFR085,2.6,-1G (inverted),Test Run 71
0.8573067219279613,13.67687750614499,T105N26-1GFR085,2.6,-1G (inverted),Test Run 71
0.857623043789802,13.676103885539614,T105N26-1GFR085,2.6,-1G (inverted),Test Run 71
0.8578998806684225,13.676944644816865,T105N26-1GFR085,2.6,-1G (inverted),Test Run 71
0.858690906321063,13.676981265910616,T105N26-1GFR085,2.6,-1G (inverted),Test Run 71
0.858690906321063,13.67931891239499,T105N26-1GFR085,2.6,-1G (inverted),Test Run 71
0.8590073755149307,13.67599859989499,T105N26-1GFR085,2.6,-1G (inverted),Test Run 71
0.859205095095087,13.67698889530524,T105N26-1GFR085,2.6,-1G (inverted),Test Run 71
0.8598378861507956,13.67738257206299,T105N26-1GFR085,2.6,-1G (inverted),Test Run 71
0.8598378861507956,13.67868872440674,T105N26-1GFR085,2.6,-1G (inverted),Test Run 71
0.8601542080126366,13.677112491496615,T105N26-1GFR085,2.6,-1G (inverted),Test Run 71
0.8603915599080365,13.677254398234865,T105N26-1GFR085,2.6,-1G (inverted),Test Run 71
0.8611034682622091,13.677654178508366,T105N26-1GFR085,2.6,-1G (inverted),Test Run 71
0.8611034682622091,13.678435428508365,T105N26-1GFR085,2.6,-1G (inverted),Test Run 71
0.8614989074225178,13.677413089641115,T105N26-1GFR085,2.6,-1G (inverted),Test Run 71
0.8617362593179176,13.67760992801999,T105N26-1GFR085,2.6,-1G (inverted),Test Run 71
0.8623690503736263,13.679309757121615,T105N26-1GFR085,2.6,-1G (inverted),Test Run 71
0.8623690503736263,13.678540714152865,T105N26-1GFR085,2.6,-1G (inverted),Test Run 71
0.862685372235467,13.678162296184116,T105N26-1GFR085,2.6,-1G (inverted),Test Run 71
0.8629622091140875,13.67835913456299,T105N26-1GFR085,2.6,-1G (inverted),Test Run 71
0.8637136024514844,13.679891116984866,T105N26-1GFR085,2.6,-1G (inverted),Test Run 71
0.8637136024514844,13.67855139530524,T105N26-1GFR085,2.6,-1G (inverted),Test Run 71
0.8640300716453522,13.67951880253174,T105N26-1GFR085,2.6,-1G (inverted),Test Run 71
0.8643860258224406,13.67920599735599,T105N26-1GFR085,2.6,-1G (inverted),Test Run 71
0.865018816878149,13.679981143840365,T105N26-1GFR085,2.6,-1G (inverted),Test Run 71
0.8652165364583014,13.680608280070865,T105N26-1GFR085,2.6,-1G (inverted),Test Run 71
0.8652165364583014,13.679971988566866,T105N26-1GFR085,2.6,-1G (inverted),Test Run 71
0.8658888124972306,13.680815799602115,T105N26-1GFR085,2.6,-1G (inverted),Test Run 71
0.8662843989895663,13.680445011027865,T105N26-1GFR085,2.6,-1G (inverted),Test Run 71
0.8665612358681868,13.68113470829349,T105N26-1GFR085,2.6,-1G (inverted),Test Run 71
0.8665612358681868,13.68017798221924,T105N26-1GFR085,2.6,-1G (inverted),Test Run 71
0.867154394608648,13.680542667277866,T105N26-1GFR085,2.6,-1G (inverted),Test Run 71
0.8674708638025156,13.68105383671149,T105N26-1GFR085,2.6,-1G (inverted),Test Run 71
0.8680640225429768,13.679947574504364,T105N26-1GFR085,2.6,-1G (inverted),Test Run 71
0.868419976720065,13.679277713664614,T105N26-1GFR085,2.6,-1G (inverted),Test Run 71
0.868419976720065,13.68079291141849,T105N26-1GFR085,2.6,-1G (inverted),Test Run 71
0.8685782113169971,13.68127356327399,T105N26-1GFR085,2.6,-1G (inverted),Test Run 71
0.869329604654394,13.67957983768799,T105N26-1GFR085,2.6,-1G (inverted),Test Run 71
0.8696064415330143,13.68270941532474,T105N26-1GFR085,2.6,-1G (inverted),Test Run 71
0.8696064415330143,13.678740604289615,T105N26-1GFR085,2.6,-1G (inverted),Test Run 71
0.8699229107268821,13.68144751346924,T105N26-1GFR085,2.6,-1G (inverted),Test Run 71
0.8706348190810547,13.67943335331299,T105N26-1GFR085,2.6,-1G (inverted),Test Run 71
0.8707929063459637,13.68079596317624,T105N26-1GFR085,2.6,-1G (inverted),Test Run 71
0.8707929063459637,13.68080817020749,T105N26-1GFR085,2.6,-1G (inverted),Test Run 71
0.8713070951199838,13.68169623173099,T105N26-1GFR085,2.6,-1G (inverted),Test Run 71
0.8716630492970721,13.68089056766849,T105N26-1GFR085,2.6,-1G (inverted),Test Run 71
0.871979371158913,13.68049994266849,T105N26-1GFR085,2.6,-1G (inverted),Test Run 71
0.8725726772314012,13.68205328739499,T105N26-1GFR085,2.6,-1G (inverted),Test Run 71
0.8725726772314012,13.681926639445866,T105N26-1GFR085,2.6,-1G (inverted),Test Run 71
0.8726912795130894,13.682352359660616,T105N26-1GFR085,2.6,-1G (inverted),Test Run 71
0.8734031878672622,13.683557803996615,T105N26-1GFR085,2.6,-1G (inverted),Test Run 71
0.8737591420443505,13.68096686161374,T105N26-1GFR085,2.6,-1G (inverted),Test Run 71
0.8737591420443505,13.682361514934115,T105N26-1GFR085,2.6,-1G (inverted),Test Run 71
0.8741545812046592,13.680460269816866,T105N26-1GFR085,2.6,-1G (inverted),Test Run 71
0.8747478872771473,13.68104162968024,T105N26-1GFR085,2.6,-1G (inverted),Test Run 71
0.8751829587527036,13.68192358768799,T105N26-1GFR085,2.6,-1G (inverted),Test Run 71
0.8751829587527036,13.68112707889899,T105N26-1GFR085,2.6,-1G (inverted),Test Run 71
0.8753015610343879,13.681424625285615,T105N26-1GFR085,2.6,-1G (inverted),Test Run 71
0.875894867106876,13.682707889445865,T105N26-1GFR085,2.6,-1G (inverted),Test Run 71
0.8762506739519372,13.68322211063724,T105N26-1GFR085,2.6,-1G (inverted),Test Run 71
0.8762506739519372,13.68277807987549,T105N26-1GFR085,2.6,-1G (inverted),Test Run 71
0.8766066281290258,13.68194342411374,T105N26-1GFR085,2.6,-1G (inverted),Test Run 71
0.8771603018862664,13.682239444621615,T105N26-1GFR085,2.6,-1G (inverted),Test Run 71
0.8776350056770701,13.68257971561774,T105N26-1GFR085,2.6,-1G (inverted),Test Run 71
0.8776350056770701,13.682295902141115,T105N26-1GFR085,2.6,-1G (inverted),Test Run 71
0.8778327252572222,13.68169165409424,T105N26-1GFR085,2.6,-1G (inverted),Test Run 71
0.878623750909863,13.68187475956299,T105N26-1GFR085,2.6,-1G (inverted),Test Run 71
0.8790586750533921,13.682781131633366,T105N26-1GFR085,2.6,-1G (inverted),Test Run 71
0.87937514424726,13.68334875858649,T105N26-1GFR085,2.6,-1G (inverted),Test Run 71
0.87937514424726,13.681999881633365,T105N26-1GFR085,2.6,-1G (inverted),Test Run 71
0.8798497007060326,13.68221350468024,T105N26-1GFR085,2.6,-1G (inverted),Test Run 71
0.8800474202861889,13.682276065715365,T105N26-1GFR085,2.6,-1G (inverted),Test Run 71
0.8807593286403617,13.681465824016115,T105N26-1GFR085,2.6,-1G (inverted),Test Run 71
0.8807593286403617,13.68209448612549,T105N26-1GFR085,2.6,-1G (inverted),Test Run 71
0.8812735174143856,13.68294440067624,T105N26-1GFR085,2.6,-1G (inverted),Test Run 71
0.8815107219777586,13.68112555301999,T105N26-1GFR085,2.6,-1G (inverted),Test Run 71
0.8821831453487148,13.682056339152865,T105N26-1GFR085,2.6,-1G (inverted),Test Run 71
0.8821831453487148,13.68294897831299,T105N26-1GFR085,2.6,-1G (inverted),Test Run 71
0.882459982227335,13.682894046672365,T105N26-1GFR085,2.6,-1G (inverted),Test Run 71
0.8828159364044235,13.682842166789616,T105N26-1GFR085,2.6,-1G (inverted),Test Run 71
0.883369610161664,13.682022769816864,T105N26-1GFR085,2.6,-1G (inverted),Test Run 71
0.8835278447585959,13.68238440311774,T105N26-1GFR085,2.6,-1G (inverted),Test Run 71
0.8835278447585959,13.682552249797364,T105N26-1GFR085,2.6,-1G (inverted),Test Run 71
0.8841606358143046,13.681609256633365,T105N26-1GFR085,2.6,-1G (inverted),Test Run 71
0.8845164426593658,13.681783206828616,T105N26-1GFR085,2.6,-1G (inverted),Test Run 71
0.8847934268700133,13.683792789348114,T105N26-1GFR085,2.6,-1G (inverted),Test Run 71
0.8847934268700133,13.68061438358649,T105N26-1GFR085,2.6,-1G (inverted),Test Run 71
0.8853471006272539,13.682337100871615,T105N26-1GFR085,2.6,-1G (inverted),Test Run 71
0.8854657029089421,13.681890018352115,T105N26-1GFR085,2.6,-1G (inverted),Test Run 71
0.8860984939646508,13.68166724003174,T105N26-1GFR085,2.6,-1G (inverted),Test Run 71
0.8860984939646508,13.68187018192624,T105N26-1GFR085,2.6,-1G (inverted),Test Run 71
0.8865335654402071,13.681314762004366,T105N26-1GFR085,2.6,-1G (inverted),Test Run 71
0.8868104023188275,13.68290472782474,T105N26-1GFR085,2.6,-1G (inverted),Test Run 71
0.8875617956562205,13.68147650516849,T105N26-1GFR085,2.6,-1G (inverted),Test Run 71
0.8879968671317768,13.681888492473115,T105N26-1GFR085,2.6,-1G (inverted),Test Run 71
0.8879968671317768,13.68219214237549,T105N26-1GFR085,2.6,-1G (inverted),Test Run 71
0.8882340716951495,13.68134985721924,T105N26-1GFR085,2.6,-1G (inverted),Test Run 71
0.8888668627508581,13.682955081828615,T105N26-1GFR085,2.6,-1G (inverted),Test Run 71
0.8889064950661056,13.68215094364499,T105N26-1GFR085,2.6,-1G (inverted),Test Run 71
0.8889064950661056,13.681050784953616,T105N26-1GFR085,2.6,-1G (inverted),Test Run 71
0.8895787711050348,13.681543643840365,T105N26-1GFR085,2.6,-1G (inverted),Test Run 71
0.8898556079836549,13.68329840458249,T105N26-1GFR085,2.6,-1G (inverted),Test Run 71
0.8901324448622754,13.68178931034424,T105N26-1GFR085,2.6,-1G (inverted),Test Run 71
0.8908048682332316,13.68080054081299,T105N26-1GFR085,2.6,-1G (inverted),Test Run 71
0.8908048682332316,13.68266363895749,T105N26-1GFR085,2.6,-1G (inverted),Test Run 71
0.8909629554981365,13.68225012577399,T105N26-1GFR085,2.6,-1G (inverted),Test Run 71
0.8914376592889403,13.68331061161374,T105N26-1GFR085,2.6,-1G (inverted),Test Run 71
0.8918330984492451,13.68300238407474,T105N26-1GFR085,2.6,-1G (inverted),Test Run 71
0.8918330984492451,13.682422550090365,T105N26-1GFR085,2.6,-1G (inverted),Test Run 71
0.8922285376095538,13.68273382938724,T105N26-1GFR085,2.6,-1G (inverted),Test Run 71
0.8927427263835739,13.682427127727115,T105N26-1GFR085,2.6,-1G (inverted),Test Run 71
0.8931777978591301,13.682222659953615,T105N26-1GFR085,2.6,-1G (inverted),Test Run 71
0.8931777978591301,13.68215552128174,T105N26-1GFR085,2.6,-1G (inverted),Test Run 71
0.8934941197209708,13.681607730754365,T105N26-1GFR085,2.6,-1G (inverted),Test Run 71
0.8940874257934589,13.68329535282474,T105N26-1GFR085,2.6,-1G (inverted),Test Run 71
0.8943642626720794,13.681461246379365,T105N26-1GFR085,2.6,-1G (inverted),Test Run 71
0.8947202168491676,13.68206549442624,T105N26-1GFR085,2.6,-1G (inverted),Test Run 71
0.8947202168491676,13.68203039921149,T105N26-1GFR085,2.6,-1G (inverted),Test Run 71
0.8954716101865648,13.68246527469974,T105N26-1GFR085,2.6,-1G (inverted),Test Run 71
0.8955112425018081,13.68165961063724,T105N26-1GFR085,2.6,-1G (inverted),Test Run 71
0.8961440335575168,13.68325110233649,T105N26-1GFR085,2.6,-1G (inverted),Test Run 71
