Repository: schandel33/gitrep

# Nozzle Tensile Test Analysis

Stress-vs-strain analysis of tensile pulls across 4 nozzle sizes (0.6, 1.4,
2.2, 2.6 mm) x 2 print-gravity orientations (+1G upright / -1G inverted),
printed at 105 C with a 0.85 flow ratio.

## Data-quality issues found and how they're handled

1. **Load-cell zero offset.** 10 of 17 runs record small negative Load
   values for the first handful of samples (up to ~180, always <0.5% of the
   file) before the crosshead starts moving — load-cell noise around zero,
   not real load. The script computes the mean Load over all
   pre-motion samples (`Crosshead < crosshead_zero_threshold_mm`) and
   subtracts it from the whole run.
2.

File: nozzle_tensile_analysis/analysis_output/all_curves_tidy.csv (part 151 of 151)
Strain,Stress_MPa,condition,nozzle_mm,gravity,run
0.8961440335575168,13.682654483684114,T105N26-1GFR085,2.6,-1G (inverted),Test Run 71
0.8964208704361373,13.68269263065674,T105N26-1GFR085,2.6,-1G (inverted),Test Run 71
0.8969745441933817,13.683118350871615,T105N26-1GFR085,2.6,-1G (inverted),Test Run 71
0.8974491006521547,13.68065100468024,T105N26-1GFR085,2.6,-1G (inverted),Test Run 71
0.8976073352490904,13.683740909465365,T105N26-1GFR085,2.6,-1G (inverted),Test Run 71
0.8976073352490904,13.68187475956299,T105N26-1GFR085,2.6,-1G (inverted),Test Run 71
0.8980818917078633,13.68131781376224,T105N26-1GFR085,2.6,-1G (inverted),Test Run 71
0.898319096271236,13.682230289348116,T105N26-1GFR085,2.6,-1G (inverted),Test Run 71
0.8989915196421921,13.681233890422366,T105N26-1GFR085,2.6,-1G (inverted),Test Run 71
0.8989915196421921,13.68126898563724,T105N26-1GFR085,2.6,-1G (inverted),Test Run 71
0.8993474738192804,13.68194037235599,T105N26-1GFR085,2.6,-1G (inverted),Test Run 71
0.8995057084162121,13.68336401737549,T105N26-1GFR085,2.6,-1G (inverted),Test Run 71
0.9001383521398939,13.681299503215365,T105N26-1GFR085,2.6,-1G (inverted),Test Run 71
0.9004943063169821,13.68099127567624,T105N26-1GFR085,2.6,-1G (inverted),Test Run 71
0.9004943063169821,13.68218909061774,T105N26-1GFR085,2.6,-1G (inverted),Test Run 71
0.9008502604940706,13.68171301639899,T105N26-1GFR085,2.6,-1G (inverted),Test Run 71
0.9014435665665587,13.682613284953614,T105N26-1GFR085,2.6,-1G (inverted),Test Run 71
0.9016412861467111,13.68140631473874,T105N26-1GFR085,2.6,-1G (inverted),Test Run 71
0.9016412861467111,13.68292456425049,T105N26-1GFR085,2.6,-1G (inverted),Test Run 71
0.9021554749207351,13.68082037723874,T105N26-1GFR085,2.6,-1G (inverted),Test Run 71
0.9027091486779757,13.682376773723115,T105N26-1GFR085,2.6,-1G (inverted),Test Run 71
0.9029068682581282,13.68272467411374,T105N26-1GFR085,2.6,-1G (inverted),Test Run 71
0.903460542015373,13.68359137333249,T105N26-1GFR085,2.6,-1G (inverted),Test Run 71
0.903460542015373,13.683208377727116,T105N26-1GFR085,2.6,-1G (inverted),Test Run 71
0.9037373788939932,13.682430179484864,T105N26-1GFR085,2.6,-1G (inverted),Test Run 71
0.904132818054298,13.68348303593024,T105N26-1GFR085,2.6,-1G (inverted),Test Run 71
0.9048052414252541,13.68361731327399,T105N26-1GFR085,2.6,-1G (inverted),Test Run 71
0.9048052414252541,13.68289709843024,T105N26-1GFR085,2.6,-1G (inverted),Test Run 71
0.9049238437069425,13.68255072391849,T105N26-1GFR085,2.6,-1G (inverted),Test Run 71
0.9054380324809628,13.681722171672366,T105N26-1GFR085,2.6,-1G (inverted),Test Run 71
0.9056752370443354,13.682739932902866,T105N26-1GFR085,2.6,-1G (inverted),Test Run 71
0.9060708235366715,13.68183356083249,T105N26-1GFR085,2.6,-1G (inverted),Test Run 71
0.9060708235366715,13.682410343059114,T105N26-1GFR085,2.6,-1G (inverted),Test Run 71
0.906545379995444,13.68278570926999,T105N26-1GFR085,2.6,-1G (inverted),Test Run 71
0.9069013341725322,13.68145514286374,T105N26-1GFR085,2.6,-1G (inverted),Test Run 71
0.9074155229465565,13.68244543827399,T105N26-1GFR085,2.6,-1G (inverted),Test Run 71
0.9074155229465565,13.68208990848874,T105N26-1GFR085,2.6,-1G (inverted),Test Run 71
0.907969196703797,13.68086920536374,T105N26-1GFR085,2.6,-1G (inverted),Test Run 71
0.9083251508808853,13.68137884891849,T105N26-1GFR085,2.6,-1G (inverted),Test Run 71
0.9088788246381262,13.68243628300049,T105N26-1GFR085,2.6,-1G (inverted),Test Run 71
0.9088788246381262,13.68142004764899,T105N26-1GFR085,2.6,-1G (inverted),Test Run 71
0.9093928660801194,13.68178473270749,T105N26-1GFR085,2.6,-1G (inverted),Test Run 71
0.9096302179755192,13.683057315715365,T105N26-1GFR085,2.6,-1G (inverted),Test Run 71
0.9103024940144482,13.681668765910615,T105N26-1GFR085,2.6,-1G (inverted),Test Run 71
0.9103024940144482,13.67943030155524,T105N26-1GFR085,2.6,-1G (inverted),Test Run 71
0.9103816113129162,13.680791385539615,T105N26-1GFR085,2.6,-1G (inverted),Test Run 71
0.9108166827884725,13.68139868534424,T105N26-1GFR085,2.6,-1G (inverted),Test Run 71
0.9114099888609606,13.68216009891849,T105N26-1GFR085,2.6,-1G (inverted),Test Run 71
0.9115680761258654,13.682393558391116,T105N26-1GFR085,2.6,-1G (inverted),Test Run 71
0.9115680761258654,13.682048709758366,T105N26-1GFR085,2.6,-1G (inverted),Test Run 71
0.9121613821983536,13.680351932414615,T105N26-1GFR085,2.6,-1G (inverted),Test Run 71
0.9125568213586623,13.68151617801999,T105N26-1GFR085,2.6,-1G (inverted),Test Run 71
0.9129918928342147,13.68060065067624,T105N26-1GFR085,2.6,-1G (inverted),Test Run 71
0.9129918928342147,13.682646854289615,T105N26-1GFR085,2.6,-1G (inverted),Test Run 71
0.913506081608239,13.68104162968024,T105N26-1GFR085,2.6,-1G (inverted),Test Run 71
0.9137829184868591,13.683476932414615,T105N26-1GFR085,2.6,-1G (inverted),Test Run 71
0.9142179899624114,13.68124762333249,T105N26-1GFR085,2.6,-1G (inverted),Test Run 71
0.9142179899624114,13.68067084110599,T105N26-1GFR085,2.6,-1G (inverted),Test Run 71
0.9148111487028765,13.68094244755124,T105N26-1GFR085,2.6,-1G (inverted),Test Run 71
0.9149297509845609,13.68272162235599,T105N26-1GFR085,2.6,-1G (inverted),Test Run 71
0.915602174355517,13.680899722941865,T105N26-1GFR085,2.6,-1G (inverted),Test Run 71
0.9160767308142899,13.68034888065674,T105N26-1GFR085,2.6,-1G (inverted),Test Run 71
0.9160767308142899,13.68554144657474,T105N26-1GFR085,2.6,-1G (inverted),Test Run 71
0.9164326849913781,13.68401099003174,T105N26-1GFR085,2.6,-1G (inverted),Test Run 71
0.9169863587486187,13.68259955204349,T105N26-1GFR085,2.6,-1G (inverted),Test Run 71
0.9169863587486187,13.68168707645749,T105N26-1GFR085,2.6,-1G (inverted),Test Run 71
0.9176982671027955,13.68154211796149,T105N26-1GFR085,2.6,-1G (inverted),Test Run 71
0.9176982671027955,13.68104162968024,T105N26-1GFR085,2.6,-1G (inverted),Test Run 71
0.9179751039814156,13.682361514934115,T105N26-1GFR085,2.6,-1G (inverted),Test Run 71
0.9184496604401924,13.680379398234866,T105N26-1GFR085,2.6,-1G (inverted),Test Run 71
0.919003334197433,13.68260260380124,T105N26-1GFR085,2.6,-1G (inverted),Test Run 71
0.919003334197433,13.68198920048099,T105N26-1GFR085,2.6,-1G (inverted),Test Run 71
0.9192010537775854,13.682247074016114,T105N26-1GFR085,2.6,-1G (inverted),Test Run 71
0.9197152425516096,13.680330570109865,T105N26-1GFR085,2.6,-1G (inverted),Test Run 71
0.9203085486240978,13.683377750285615,T105N26-1GFR085,2.6,-1G (inverted),Test Run 71
0.9203085486240978,13.682657535441866,T105N26-1GFR085,2.6,-1G (inverted),Test Run 71
0.9203875185905347,13.683560855754365,T105N26-1GFR085,2.6,-1G (inverted),Test Run 71
0.9209808246630228,13.68314123905524,T105N26-1GFR085,2.6,-1G (inverted),Test Run 71
0.9212576615416471,13.682231815227116,T105N26-1GFR085,2.6,-1G (inverted),Test Run 71
0.9217322180004197,13.682186038859864,T105N26-1GFR085,2.6,-1G (inverted),Test Run 71
0.9217322180004197,13.680521304973116,T105N26-1GFR085,2.6,-1G (inverted),Test Run 71
0.9222067744591926,13.684009464152865,T105N26-1GFR085,2.6,-1G (inverted),Test Run 71
0.9223255240729081,13.683512027629366,T105N26-1GFR085,2.6,-1G (inverted),Test Run 71
0.9229186828133693,13.68215094364499,T105N26-1GFR085,2.6,-1G (inverted),Test Run 71
0.9229186828133693,13.682500369914615,T105N26-1GFR085,2.6,-1G (inverted),Test Run 71
0.9231955196919894,13.682083804973114,T105N26-1GFR085,2.6,-1G (inverted),Test Run 71
0.9237097084660137,13.681804569133366,T105N26-1GFR085,2.6,-1G (inverted),Test Run 71
0.9243030145385018,13.683675296672366,T105N26-1GFR085,2.6,-1G (inverted),Test Run 71
0.9244611018034068,13.68164282596924,T105N26-1GFR085,2.6,-1G (inverted),Test Run 71
0.9244611018034068,13.681441409953615,T105N26-1GFR085,2.6,-1G (inverted),Test Run 71
0.9251335251743629,13.68164282596924,T105N26-1GFR085,2.6,-1G (inverted),Test Run 71
0.925568449317892,13.681218631633365,T105N26-1GFR085,2.6,-1G (inverted),Test Run 71
0.9258849185117599,13.68068304813724,T105N26-1GFR085,2.6,-1G (inverted),Test Run 71
0.9264385922690005,13.681009586223116,T105N26-1GFR085,2.6,-1G (inverted),Test Run 71
0.9264385922690005,13.681131656535616,T105N26-1GFR085,2.6,-1G (inverted),Test Run 71
0.9265968268659324,13.681311710246614,T105N26-1GFR085,2.6,-1G (inverted),Test Run 71
0.9272691029048615,13.68030920780524,T105N26-1GFR085,2.6,-1G (inverted),Test Run 71
0.9274273375017934,13.67872076786374,T105N26-1GFR085,2.6,-1G (inverted),Test Run 71
0.9274273375017934,13.67969427860599,T105N26-1GFR085,2.6,-1G (inverted),Test Run 71
0.9279415262758177,13.679923160441865,T105N26-1GFR085,2.6,-1G (inverted),Test Run 71
0.9283369654361264,13.679032047160614,T105N26-1GFR085,2.6,-1G (inverted),Test Run 71
0.9284952000330583,13.678279788859864,T105N26-1GFR085,2.6,-1G (inverted),Test Run 71
0.9293651956521397,13.67778540409424,T105N26-1GFR085,2.6,-1G (inverted),Test Run 71
0.9293651956521397,13.67927161014899,T105N26-1GFR085,2.6,-1G (inverted),Test Run 71
0.9294443129506077,13.67904272831299,T105N26-1GFR085,2.6,-1G (inverted),Test Run 71
0.9298002671276959,13.67965307987549,T105N26-1GFR085,2.6,-1G (inverted),Test Run 71
0.9304725431666251,13.680286319621615,T105N26-1GFR085,2.6,-1G (inverted),Test Run 71
0.9304725431666251,13.67870856083249,T105N26-1GFR085,2.6,-1G (inverted),Test Run 71
0.9308284973437094,13.67935553348874,T105N26-1GFR085,2.6,-1G (inverted),Test Run 71
0.9313032011345131,13.68125677860599,T105N26-1GFR085,2.6,-1G (inverted),Test Run 71
0.9318568748917537,13.679459293254364,T105N26-1GFR085,2.6,-1G (inverted),Test Run 71
0.9318568748917537,13.679068668254365,T105N26-1GFR085,2.6,-1G (inverted),Test Run 71
0.9320940794551267,13.680005557902865,T105N26-1GFR085,2.6,-1G (inverted),Test Run 71
0.9327665028260829,13.678728397258364,T105N26-1GFR085,2.6,-1G (inverted),Test Run 71
0.932964222406235,13.677068241008365,T105N26-1GFR085,2.6,-1G (inverted),Test Run 71
0.9335178961634798,13.67828284061774,T105N26-1GFR085,2.6,-1G (inverted),Test Run 71
0.9335178961634798,13.67897406376224,T105N26-1GFR085,2.6,-1G (inverted),Test Run 71
0.9341112022359679,13.67891608036374,T105N26-1GFR085,2.6,-1G (inverted),Test Run 71
0.9341901722024047,13.67882757938724,T105N26-1GFR085,2.6,-1G (inverted),Test Run 71
0.9348229632581134,13.678150089152865,T105N26-1GFR085,2.6,-1G (inverted),Test Run 71
0.9348229632581134,13.67565680301999,T105N26-1GFR085,2.6,-1G (inverted),Test Run 71
0.9351789174352017,13.67973547733649,T105N26-1GFR085,2.6,-1G (inverted),Test Run 71
0.9355348716122901,13.677385623820864,T105N26-1GFR085,2.6,-1G (inverted),Test Run 71
0.9360094280710667,13.679183109172365,T105N26-1GFR085,2.6,-1G (inverted),Test Run 71
0.9362862649496871,13.678765018352115,T105N26-1GFR085,2.6,-1G (inverted),Test Run 71
0.9362862649496871,13.677730472453614,T105N26-1GFR085,2.6,-1G (inverted),Test Run 71
0.9369190560053957,13.67785864628174,T105N26-1GFR085,2.6,-1G (inverted),Test Run 71
0.9370772906023276,13.678328616984865,T105N26-1GFR085,2.6,-1G (inverted),Test Run 71
0.9375123620778839,13.677893741496614,T105N26-1GFR085,2.6,-1G (inverted),Test Run 71
0.9380265508519039,13.67776556766849,T105N26-1GFR085,2.6,-1G (inverted),Test Run 71
0.9380265508519039,13.678887088664615,T105N26-1GFR085,2.6,-1G (inverted),Test Run 71
0.9381846381168089,13.678385074504366,T105N26-1GFR085,2.6,-1G (inverted),Test Run 71
0.938936178786233,13.678935916789616,T105N26-1GFR085,2.6,-1G (inverted),Test Run 71
0.9391338983663855,13.677518375285615,T105N26-1GFR085,2.6,-1G (inverted),Test Run 71
0.9391338983663855,13.678121097453616,T105N26-1GFR085,2.6,-1G (inverted),Test Run 71
0.9394502202282262,13.67936774051999,T105N26-1GFR085,2.6,-1G (inverted),Test Run 71
0.9400435263007143,13.679285343059115,T105N26-1GFR085,2.6,-1G (inverted),Test Run 71
0.9403203631793386,13.67646399296149,T105N26-1GFR085,2.6,-1G (inverted),Test Run 71
0.9411113888319792,13.678133304484865,T105N26-1GFR085,2.6,-1G (inverted),Test Run 71
0.9411113888319792,13.67697211063724,T105N26-1GFR085,2.6,-1G (inverted),Test Run 71
0.9412299911136675,13.678426273234866,T105N26-1GFR085,2.6,-1G (inverted),Test Run 71
0.9416254302739723,13.67884436405524,T105N26-1GFR085,2.6,-1G (inverted),Test Run 71
0.9422978536449285,13.677178104289615,T105N26-1GFR085,2.6,-1G (inverted),Test Run 71
0.9422978536449285,13.676457889445865,T105N26-1GFR085,2.6,-1G (inverted),Test Run 71
0.9425350582083014,13.675398929484865,T105N26-1GFR085,2.6,-1G (inverted),Test Run 71
0.9430097619991051,13.677966983684115,T105N26-1GFR085,2.6,-1G (inverted),Test Run 71
0.9434052011594097,13.678577335246615,T105N26-1GFR085,2.6,-1G (inverted),Test Run 71
0.9434052011594097,13.677364261516114,T105N26-1GFR085,2.6,-1G (inverted),Test Run 71
0.9437611553364982,13.677751834758364,T105N26-1GFR085,2.6,-1G (inverted),Test Run 71
0.9445521809891426,13.676209171184116,T105N26-1GFR085,2.6,-1G (inverted),Test Run 71
0.9445916659723632,13.67826147831299,T105N26-1GFR085,2.6,-1G (inverted),Test Run 71
0.9449079878342039,13.676309879191866,T105N26-1GFR085,2.6,-1G (inverted),Test Run 71
0.9449079878342039,13.67603674686774,T105N26-1GFR085,2.6,-1G (inverted),Test Run 71
0.945501293906692,13.675826175578615,T105N26-1GFR085,2.6,-1G (inverted),Test Run 71
0.9456595285036239,13.67569494999274,T105N26-1GFR085,2.6,-1G (inverted),Test Run 71
0.9463714368578006,13.67651129520749,T105N26-1GFR085,2.6,-1G (inverted),Test Run 71
0.9463714368578006,13.676016910441865,T105N26-1GFR085,2.6,-1G (inverted),Test Run 71
0.9465295241227055,13.67482825077399,T105N26-1GFR085,2.6,-1G (inverted),Test Run 71
0.9470437128967295,13.67511664188724,T105N26-1GFR085,2.6,-1G (inverted),Test Run 71
0.9477159889356548,13.67584906376224,T105N26-1GFR085,2.6,-1G (inverted),Test Run 71
0.9477159889356548,13.674736698039615,T105N26-1GFR085,2.6,-1G (inverted),Test Run 71
0.9479533408310585,13.675562198527865,T105N26-1GFR085,2.6,-1G (inverted),Test Run 71
0.9483884123066109,13.67525397098874,T105N26-1GFR085,2.6,-1G (inverted),Test Run 71
0.9488629687653874,13.67459479130124,T105N26-1GFR085,2.6,-1G (inverted),Test Run 71
0.9490606883455398,13.674027164348114,T105N26-1GFR085,2.6,-1G (inverted),Test Run 71
0.9490606883455398,13.67560034550049,T105N26-1GFR085,2.6,-1G (inverted),Test Run 71
0.9499308312966483,13.676302249797365,T105N26-1GFR085,2.6,-1G (inverted),Test Run 71
0.9501285508768047,13.675611026652865,T105N26-1GFR085,2.6,-1G (inverted),Test Run 71
0.950484505053889,13.67435065067624,T105N26-1GFR085,2.6,-1G (inverted),Test Run 71
0.950998546495886,13.675272281535616,T105N26-1GFR085,2.6,-1G (inverted),Test Run 71
0.950998546495886,13.675420291789615,T105N26-1GFR085,2.6,-1G (inverted),Test Run 71
0.951235898391286,13.675276859172365,T105N26-1GFR085,2.6,-1G (inverted),Test Run 71
0.9518686894469947,13.675774295695865,T105N26-1GFR085,2.6,-1G (inverted),Test Run 71
0.9520269240439264,13.675777347453614,T105N26-1GFR085,2.6,-1G (inverted),Test Run 71
0.9520269240439264,13.67592535770749,T105N26-1GFR085,2.6,-1G (inverted),Test Run 71
0.9524619955194827,13.67526770389899,T105N26-1GFR085,2.6,-1G (inverted),Test Run 71
0.9529760369614761,13.675574405559114,T105N26-1GFR085,2.6,-1G (inverted),Test Run 71
0.9534111084370324,13.67599554813724,T105N26-1GFR085,2.6,-1G (inverted),Test Run 71
0.9539252972110525,13.674378116496616,T105N26-1GFR085,2.6,-1G (inverted),Test Run 71
0.9539252972110525,13.67518072880124,T105N26-1GFR085,2.6,-1G (inverted),Test Run 71
0.9542021340896729,13.673943241008365,T105N26-1GFR085,2.6,-1G (inverted),Test Run 71
0.9545975732499816,13.674634464152865,T105N26-1GFR085,2.6,-1G (inverted),Test Run 71
0.9550326447255376,13.67475043094974,T105N26-1GFR085,2.6,-1G (inverted),Test Run 71
0.9550326447255376,13.673555667766115,T105N26-1GFR085,2.6,-1G (inverted),Test Run 71
0.95546771620109,13.674622257121616,T105N26-1GFR085,2.6,-1G (inverted),Test Run 71
0.9561005072567985,13.673955448039615,T105N26-1GFR085,2.6,-1G (inverted),Test Run 71
0.9563377118201716,13.673821170695865,T105N26-1GFR085,2.6,-1G (inverted),Test Run 71
0.9567727832957278,13.67458716190674,T105N26-1GFR085,2.6,-1G (inverted),Test Run 71
0.9567727832957278,13.675163944133365,T105N26-1GFR085,2.6,-1G (inverted),Test Run 71
0.957128737472816,13.67531653202399,T105N26-1GFR085,2.6,-1G (inverted),Test Run 71
0.9574055743514365,13.673641116984864,T105N26-1GFR085,2.6,-1G (inverted),Test Run 71
0.9580778503903653,13.67351294315674,T105N26-1GFR085,2.6,-1G (inverted),Test Run 71
0.9580778503903653,13.67353430546149,T105N26-1GFR085,2.6,-1G (inverted),Test Run 71
0.9583546872689858,13.674590213664615,T105N26-1GFR085,2.6,-1G (inverted),Test Run 71
0.9587897587445381,13.672608096965366,T105N26-1GFR085,2.6,-1G (inverted),Test Run 71
0.9595016670987145,13.67350989139899,T105N26-1GFR085,2.6,-1G (inverted),Test Run 71
0.9595807843971825,13.673198612102116,T105N26-1GFR085,2.6,-1G (inverted),Test Run 71
0.9595807843971825,13.672986514934115,T105N26-1GFR085,2.6,-1G (inverted),Test Run 71
0.9600949731712026,13.672342594035616,T105N26-1GFR085,2.6,-1G (inverted),Test Run 71
0.9605695296299794,13.67221136844974,T105N26-1GFR085,2.6,-1G (inverted),Test Run 71
0.9608067341933524,13.67281409061774,T105N26-1GFR085,2.6,-1G (inverted),Test Run 71
0.9608067341933524,13.672257144816864,T105N26-1GFR085,2.6,-1G (inverted),Test Run 71
0.9615977598459929,13.673198612102116,T105N26-1GFR085,2.6,-1G (inverted),Test Run 71
0.9616768771444607,13.67258215702399,T105N26-1GFR085,2.6,-1G (inverted),Test Run 71
0.962191065918481,13.671521671184115,T105N26-1GFR085,2.6,-1G (inverted),Test Run 71
0.9626261373940372,13.67213812626224,T105N26-1GFR085,2.6,-1G (inverted),Test Run 71
0.9626261373940372,13.67166510380124,T105N26-1GFR085,2.6,-1G (inverted),Test Run 71
0.962942459255878,13.67006293094974,T105N26-1GFR085,2.6,-1G (inverted),Test Run 71
0.9637334849085185,13.67172308719974,T105N26-1GFR085,2.6,-1G (inverted),Test Run 71
0.963693852593271,13.672270877727115,T105N26-1GFR085,2.6,-1G (inverted),Test Run 71
0.963693852593271,13.672107608684115,T105N26-1GFR085,2.6,-1G (inverted),Test Run 71
0.9643662759642272,13.670891483195865,T105N26-1GFR085,2.6,-1G (inverted),Test Run 71
0.9648012001077565,13.67099524296149,T105N26-1GFR085,2.6,-1G (inverted),Test Run 71
0.9651176693016241,13.668596561320864,T105N26-1GFR085,2.6,-1G (inverted),Test Run 71
0.9659481799374852,13.671245487102116,T105N26-1GFR085,2.6,-1G (inverted),Test Run 71
0.9659481799374852,13.670423038371615,T105N26-1GFR085,2.6,-1G (inverted),Test Run 71
0.9659086949542647,13.67017584598874,T105N26-1GFR085,2.6,-1G (inverted),Test Run 71
0.9665414860099732,13.670516116984865,T105N26-1GFR085,2.6,-1G (inverted),Test Run 71
0.9668974401870615,13.66976996219974,T105N26-1GFR085,2.6,-1G (inverted),Test Run 71
0.9668974401870615,13.668591983684115,T105N26-1GFR085,2.6,-1G (inverted),Test Run 71
0.9671742770656819,13.66994391239499,T105N26-1GFR085,2.6,-1G (inverted),Test Run 71
0.9677674358061431,13.668498905070866,T105N26-1GFR085,2.6,-1G (inverted),Test Run 71
0.9677279508229225,13.66799078739499,T105N26-1GFR085,2.6,-1G (inverted),Test Run 71
0.9683607418786312,13.669979007609864,T105N26-1GFR085,2.6,-1G (inverted),Test Run 71
0.9683607418786312,13.668192203410616,T105N26-1GFR085,2.6,-1G (inverted),Test Run 71
0.9687166960557194,13.668282230266115,T105N26-1GFR085,2.6,-1G (inverted),Test Run 71
0.9689539006190924,13.66784888065674,T105N26-1GFR085,2.6,-1G (inverted),Test Run 71
0.9697052939564893,13.66728430546149,T105N26-1GFR085,2.6,-1G (inverted),Test Run 71
0.9698240435702009,13.667778690227115,T105N26-1GFR085,2.6,-1G (inverted),Test Run 71
0.9698240435702009,13.669116886027865,T105N26-1GFR085,2.6,-1G (inverted),Test Run 71
0.9705359519243774,13.670178897746615,T105N26-1GFR085,2.6,-1G (inverted),Test Run 71
0.9708919061014656,13.66888190067624,T105N26-1GFR085,2.6,-1G (inverted),Test Run 71
0.971168742980086,13.66986304081299,T105N26-1GFR085,2.6,-1G (inverted),Test Run 71
0.971168742980086,13.66769018925049,T105N26-1GFR085,2.6,-1G (inverted),Test Run 71
0.9719596213007035,13.668128116496614,T105N26-1GFR085,2.6,-1G (inverted),Test Run 71
0.9720783709144151,13.667815311320865,T105N26-1GFR085,2.6,-1G (inverted),Test Run 71
0.972671529654876,13.668794925578615,T105N26-1GFR085,2.6,-1G (inverted),Test Run 71
0.972750646953344,13.669637210734866,T105N26-1GFR085,2.6,-1G (inverted),Test Run 71
0.972750646953344,13.66778326786374,T105N26-1GFR085,2.6,-1G (inverted),Test Run 71
0.9730274838319645,13.668909366496615,T105N26-1GFR085,2.6,-1G (inverted),Test Run 71
0.9737393921861409,13.66778021610599,T105N26-1GFR085,2.6,-1G (inverted),Test Run 71
0.9736997598708934,13.667998416789615,T105N26-1GFR085,2.6,-1G (inverted),Test Run 71
0.9736997598708934,13.665190799602115,T105N26-1GFR085,2.6,-1G (inverted),Test Run 71
0.9743721832418496,13.66692114628174,T105N26-1GFR085,2.6,-1G (inverted),Test Run 71
0.9748072547174018,13.668596561320864,T105N26-1GFR085,2.6,-1G (inverted),Test Run 71
0.975084091596022,13.66548834598874,T105N26-1GFR085,2.6,-1G (inverted),Test Run 71
0.9757563676349512,13.666983707316865,T105N26-1GFR085,2.6,-1G (inverted),Test Run 71
0.9757563676349512,13.66642065800049,T105N26-1GFR085,2.6,-1G (inverted),Test Run 71
0.9758354849334193,13.66616888798099,T105N26-1GFR085,2.6,-1G (inverted),Test Run 71
0.9763891586906599,13.66575384891849,T105N26-1GFR085,2.6,-1G (inverted),Test Run 71
0.9771010670448363,13.66835394657474,T105N26-1GFR085,2.6,-1G (inverted),Test Run 71
0.9771010670448363,13.665894229777866,T105N26-1GFR085,2.6,-1G (inverted),Test Run 71
0.9771010670448363,13.66685248173099,T105N26-1GFR085,2.6,-1G (inverted),Test Run 71
0.9777338581005449,13.66612311161374,T105N26-1GFR085,2.6,-1G (inverted),Test Run 71
0.9780898122776335,13.666622074016114,T105N26-1GFR085,2.6,-1G (inverted),Test Run 71
0.9782084145593178,13.666187198527865,T105N26-1GFR085,2.6,-1G (inverted),Test Run 71
0.9782084145593178,13.666570194133365,T105N26-1GFR085,2.6,-1G (inverted),Test Run 71
0.9789598078967148,13.66705237186774,T105N26-1GFR085,2.6,-1G (inverted),Test Run 71
0.9790389251951789,13.666167362102115,T105N26-1GFR085,2.6,-1G (inverted),Test Run 71
0.9800276704279758,13.665381534465364,T105N26-1GFR085,2.6,-1G (inverted),Test Run 71
0.9800276704279758,13.665471561320865,T105N26-1GFR085,2.6,-1G (inverted),Test Run 71
0.9803836246050639,13.66421576298099,T105N26-1GFR085,2.6,-1G (inverted),Test Run 71
0.9805813441852164,13.66571722782474,T105N26-1GFR085,2.6,-1G (inverted),Test Run 71
0.9810955329592407,13.66518774784424,T105N26-1GFR085,2.6,-1G (inverted),Test Run 71
0.9810559006439932,13.66467505253174,T105N26-1GFR085,2.6,-1G (inverted),Test Run 71
0.9810559006439932,13.666983707316865,T105N26-1GFR085,2.6,-1G (inverted),Test Run 71
0.981728324014949,13.66614905155524,T105N26-1GFR085,2.6,-1G (inverted),Test Run 71
0.98204464587679,13.66411352909424,T105N26-1GFR085,2.6,-1G (inverted),Test Run 71
0.9823214827554102,13.66279211796149,T105N26-1GFR085,2.6,-1G (inverted),Test Run 71
0.9823214827554102,13.66313238895749,T105N26-1GFR085,2.6,-1G (inverted),Test Run 71
0.9831916257065187,13.66348334110599,T105N26-1GFR085,2.6,-1G (inverted),Test Run 71
0.9832707430049867,13.662210758098116,T105N26-1GFR085,2.6,-1G (inverted),Test Run 71
0.9840221363423798,13.66380377567624,T105N26-1GFR085,2.6,-1G (inverted),Test Run 71
0.9844572078179361,13.66269751346924,T105N26-1GFR085,2.6,-1G (inverted),Test Run 71
0.9844572078179361,13.660893924602115,T105N26-1GFR085,2.6,-1G (inverted),Test Run 71
0.9844966928011564,13.663684757121615,T105N26-1GFR085,2.6,-1G (inverted),Test Run 71
0.9848922792934883,13.66059790409424,T105N26-1GFR085,2.6,-1G (inverted),Test Run 71
0.9850503665583972,13.66330481327399,T105N26-1GFR085,2.6,-1G (inverted),Test Run 71
0.9850503665583972,13.66285620487549,T105N26-1GFR085,2.6,-1G (inverted),Test Run 71
0.9858413922110377,13.661365421184115,T105N26-1GFR085,2.6,-1G (inverted),Test Run 71
0.9861578614049054,13.661736209758365,T105N26-1GFR085,2.6,-1G (inverted),Test Run 71
0.9863950659682823,13.66229010380124,T105N26-1GFR085,2.6,-1G (inverted),Test Run 71
0.987027857023987,13.661621768840366,T105N26-1GFR085,2.6,-1G (inverted),Test Run 71
0.987027857023987,13.660550601848115,T105N26-1GFR085,2.6,-1G (inverted),Test Run 71
0.9871069743224548,13.66288061893799,T105N26-1GFR085,2.6,-1G (inverted),Test Run 71
0.987858367659852,13.661394412883364,T105N26-1GFR085,2.6,-1G (inverted),Test Run 71
0.9881748368537197,13.66022711551999,T105N26-1GFR085,2.6,-1G (inverted),Test Run 71
0.9884911587155607,13.661035831340365,T105N26-1GFR085,2.6,-1G (inverted),Test Run 71
0.9884911587155607,13.65999975956299,T105N26-1GFR085,2.6,-1G (inverted),Test Run 71
0.9890448324728013,13.660039432414615,T105N26-1GFR085,2.6,-1G (inverted),Test Run 71
0.9892426993849807,13.659049137004365,T105N26-1GFR085,2.6,-1G (inverted),Test Run 71
0.9899940927223776,13.660774906047365,T105N26-1GFR085,2.6,-1G (inverted),Test Run 71
0.9899940927223776,13.65890875614499,T105N26-1GFR085,2.6,-1G (inverted),Test Run 71
0.9903500468994658,13.65883703983649,T105N26-1GFR085,2.6,-1G (inverted),Test Run 71
0.9905872514628388,13.659175784953614,T105N26-1GFR085,2.6,-1G (inverted),Test Run 71
0.991259674833795,13.65888129032474,T105N26-1GFR085,2.6,-1G (inverted),Test Run 71
0.9914573944139473,13.656929691203615,T105N26-1GFR085,2.6,-1G (inverted),Test Run 71
0.9914573944139473,13.659033878215364,T105N26-1GFR085,2.6,-1G (inverted),Test Run 71
0.9920505531544085,13.657755191691866,T105N26-1GFR085,2.6,-1G (inverted),Test Run 71
0.9924856246299647,13.658541019328615,T105N26-1GFR085,2.6,-1G (inverted),Test Run 71
0.9926043742436761,13.65882025516849,T105N26-1GFR085,2.6,-1G (inverted),Test Run 71
0.9926043742436761,13.65866156376224,T105N26-1GFR085,2.6,-1G (inverted),Test Run 71
0.993434884879541,13.657707889445865,T105N26-1GFR085,2.6,-1G (inverted),Test Run 71
0.9933952525642935,13.655982120402864,T105N26-1GFR085,2.6,-1G (inverted),Test Run 71
0.9940676759352497,13.65766516483649,T105N26-1GFR085,2.6,-1G (inverted),Test Run 71
0.9943048804986226,13.658484561809114,T105N26-1GFR085,2.6,-1G (inverted),Test Run 71
0.9943048804986226,13.657498844035615,T105N26-1GFR085,2.6,-1G (inverted),Test Run 71
0.9948190692726427,13.65745611942624,T105N26-1GFR085,2.6,-1G (inverted),Test Run 71
0.9952936257314196,13.65794440067624,T105N26-1GFR085,2.6,-1G (inverted),Test Run 71
0.9954518603283514,13.65811224735599,T105N26-1GFR085,2.6,-1G (inverted),Test Run 71
0.9961241363672803,13.657999332316866,T105N26-1GFR085,2.6,-1G (inverted),Test Run 71
0.9961241363672803,13.65779028690674,T105N26-1GFR085,2.6,-1G (inverted),Test Run 71
0.99632200327946,13.65772925175049,T105N26-1GFR085,2.6,-1G (inverted),Test Run 71
0.9967569274229889,13.657793338664614,T105N26-1GFR085,2.6,-1G (inverted),Test Run 71
0.9974688357771617,13.656128604777866,T105N26-1GFR085,2.6,-1G (inverted),Test Run 71
0.9974688357771617,13.655660159953616,T105N26-1GFR085,2.6,-1G (inverted),Test Run 71
0.9974293507939451,13.656792362102115,T105N26-1GFR085,2.6,-1G (inverted),Test Run 71
0.9981412591481179,13.654253299602114,T105N26-1GFR085,2.6,-1G (inverted),Test Run 71
0.9983389787282743,13.65596686161374,T105N26-1GFR085,2.6,-1G (inverted),Test Run 71
