Repository: schandel33/gitrep

# Nozzle Tensile Test Analysis

Stress-vs-strain analysis of tensile pulls across 4 nozzle sizes (0.6, 1.4,
2.2, 2.6 mm) x 2 print-gravity orientations (+1G upright / -1G inverted),
printed at 105 C with a 0.85 flow ratio.

## Run

```bash
python3 tensile_analysis.py \
  --data-root "/Users/siddharthchandel/Claude/Projects/Research/07_Experiments/Raw Data/20AUG2026"
```

`--data-root` and `--output-dir` are optional; both default to the values in
the `Config` dataclass at the top of `tensile_analysis.py`. Outputs land in
`./analysis_output/` by default.

Plots always save as PNGs to the output directory. They also pop up /
render inline (e.g. in Spyder's Plots pane, a Jupyter cell, or a VS Code
plot viewer) because `Config.show_plots` defaults to `True` and the script
no longer forces a save-only backend — it lets matplotlib auto-pick
whatever interactive backend the environment provides, falling back to
save-only automatically on a headless machine. Set `show_plots: bool =
False` in `Config` if you're batch-running many times and don't want a
window/inline plot popping up on every run.

The script recurses through the data root looking for any CSV, so it doesn't
care how deeply nested the `Test Run .../DAQ...csv` folders are relative to
the `T###N##±1GFR###` condition folder.

## What it produces

- `run_summary.csv` — one row per test run: UTS, strain at UTS, fitted
  modulus, final recorded strain/stress, and data-cleaning stats.
- `all_curves_tidy.csv` — long-format stress/strain points for every run
  (decimated for plotting), tagged with nozzle size / gravity / run.
- `stress_strain_nozzle_<X>mm.png` — one figure per nozzle size, +1G vs -1G
  overlaid.
- `stress_strain_grid_all.png` — all four nozzle sizes in one grid.
- `summary_uts_modulus.png` — bar chart of UTS and modulus by condition.
- `data_quality_report.txt` — every automatic correction the script made
  (see below), so nothing is silently changed.

## The "local environment" (`Config` in `tensile_analysis.py`)

All tunable values used to parse and clean the data live in one
`@dataclass Config` block at the top of the script — nothing else in the
code hardcodes a path, threshold, or geometry number:

- `data_root`, `output_dir`
- `specimen_width_mm` / `specimen_thickness_mm` (custom dogbone: 20 mm x 4 mm
  gauge section, constant across all runs → area = 80 mm²)

## Data-quality issues found and how they're handled

1. **Load-cell zero offset.** 10 of 17 runs record small negative Load
   values for the first handful of samples (up to ~180, always <0.5% of the
   file) before the crosshead starts moving — load-cell noise around zero,
   not real load. The script computes the mean Load over all
   pre-motion samples (`Crosshead < crosshead_zero_threshold_mm`) and
   subtracts it from the whole run.
2. **NaN rows.** Two runs have a handful of NaN rows (extensometer sensor
   dropout): `Test Run 63` (272 rows, at the very end) and `Test Run 71` (1
   row, the very first sample). Dropped.
3. **Extensometer sensor glitch.** In `Test Run 63`, immediately before the
   sensor drops to NaN, it logs one physically-impossible instantaneous
   jump (Extensometer drops ~36 mm in a single 0.01 s sample — normal motion
   is ~0.01-0.05 mm/sample). The script detects any single-sample jump
   larger than `max_extensometer_step_mm` and trims that sample and
   everything after it.
4. **No true fracture signal.** None of the 17 runs show a classic brittle
   load collapse — every recording simply ends while load is still
   ~70-90% of its peak (the print material draws/yields rather than
   snapping within the recorded window). So "elongation at break" isn't
   meaningful here; the script reports **peak stress (UTS) and strain at
   peak**, plus the **final recorded strain/stress** labeled explicitly as
   "recorded", not "at break".
5. **`Test Run 73` (2.2 mm, +1G) is a genuine outlier in duration**, not a
   sensor artifact: it runs ~2x longer than its sibling replicate (80,750
   vs. 41,629 samples) and reaches ~2.5x the final strain, because the
   machine wasn't stopped where its replicate was. It's automatically
   flagged in `run_summary.csv` (`outlier_extension=True`) and drawn with
   reduced opacity in the per-nozzle plots — it's kept in the dataset (real
   data, not garbage) but should be sanity-checked manually before treating
   it as equivalent to its 2-3x shorter replicates.
6. **Gauge length is per-specimen, not a fixed nominal value.** The
   Extensometer channel reports an absolute position (~24.6-25.3 mm at the
   start of each run, not a round number), so strain is computed per run as
   `(Extensometer − L0) / L0`, with `L0` = that run's first valid
   Extensometer reading — not a single hardcoded gauge length.
7. Column headers in the raw CSVs have trailing spaces (`"Crosshead "`,
   etc.) and the files open with a BOM + an unterminated quoted preamble
   line — the parser strips both.

File: nozzle_tensile_analysis/analysis_output/data_quality_report.txt
Tensile data quality report -- 17 runs processed
======================================================================

- [T105N06+1GFR085 / Test Run 65] Load zero-offset corrected by +3.27 N (from 11 pre-motion samples).
- [T105N06+1GFR085 / Test Run 66] Load zero-offset corrected by +2.10 N (from 11 pre-motion samples).
- [T105N06+1GFR085 / Test Run 67] Load zero-offset corrected by +2.24 N (from 11 pre-motion samples).
- [T105N06-1GFR085 / Test Run 74] Load zero-offset corrected by -27.90 N (from 11 pre-motion samples).
- [T105N06-1GFR085 / Test Run 75] Load zero-offset corrected by -38.49 N (from 11 pre-motion samples).
- [T105N14+1GFR085 / Test Run 78] Load zero-offset corrected by -45.27 N (from 11 pre-motion samples).
- [T105N14+1GFR085 / Test Run 79] Load zero-offset corrected by -38.96 N (from 11 pre-motion samples).
- [T105N14-1GFR085 / Test Run 63] Load zero-offset corrected by +1.14 N (from 8 pre-motion samples).
- [T105N14-1GFR085 / Test Run 63] Dropped 272 row(s) with NaN values (sensor dropout).
- [T105N14-1GFR085 / Test Run 63] Trimmed 11 trailing row(s) after a >1.0mm single-sample Extensometer jump (sensor glitch, physically impossible motion).
- [T105N14-1GFR085 / Test Run 64] Load zero-offset corrected by +1.71 N (from 11 pre-motion samples).
- [T105N22+1GFR085 / Test Run 72] Load zero-offset corrected by +1.60 N (from 11 pre-motion samples).
- [T105N22+1GFR085 / Test Run 73] Load zero-offset corrected by +1.05 N (from 11 pre-motion samples).
- [T105N22-1GFR085 / Test Run 68] Load zero-offset corrected by +1.29 N (from 11 pre-motion samples).
- [T105N22-1GFR085 / Test Run 69] Load zero-offset corrected by +1.71 N (from 11 pre-motion samples).
- [T105N26+1GFR085 / Test Run 76] Load zero-offset corrected by -40.17 N (from 11 pre-motion samples).
- [T105N26+1GFR085 / Test Run 77] Load zero-offset corrected by -41.86 N (from 11 pre-motion samples).
- [T105N26-1GFR085 / Test Run 71] Load zero-offset corrected by +3.15 N (from 11 pre-motion samples).
- [T105N26-1GFR085 / Test Run 71] Dropped 1 row(s) with NaN values (sensor dropout).
- [T105N22+1GFR085 / Test Run 73] FLAGGED: recorded strain range (2.25) is >1.75x its other replicate(s) (1.01) -- likely stopped much later than its replicates. Included in plots/summary but review manually.
